Repository: hori1537/rexrexxion-about-SP

File: input_csv/inputcsv_SiO2_0.01-100.00_Abbesnumber.csv (part 1 of 17)
No.,GlassNo.,DataSource,Year,DataSourceNumber,State,GlassSystem1,GlassSystem2,GlassSystem3,Appearance1,Appearance2,Appearance3,Appearance4,Usage1,Usage2,Usage3,Usage4,ThermalTreatment,Note,GlassNo.(Structure),SiO2,B2O3,Al2O3,MgO,CaO,BaO,Li2O,Na2O,K2O,Ag2O,MnO,FeO,CoO,NiO,CuO,ZnO,SrO,CdO,PbO,SnO,Cr2O3,Fe2O3,As2O3,Y2O3,Sb2O3,La2O3,Nd2O3,Gd2O3,Bi2O3,Co3O4,TiO2,MnO2,GeO2,ZrO2,CeO2,SnO2,P2O5,Ta2O5,Nb2O3,SO3,MoO3,WO3,H2O,LiF,NaF,KF,MgF2,CaF2,SrF2,BaF2,ZnF2,PbF2,YF3,AlF3,LaF3,GdF3,YbF3,ErF3,F,Cl,Br,Ag,AbbeValue(nd-1)/(nF-nC)
16851,GP05-314493,JapanesePatentNipponElectricGlass(J),2014,A031285,Glass,Boro-Silicate,AlkaliSilicate,Alumino-Silicate,,,,,OpticalUse,Lens&Prism,,,,Ex.6,,53.72,6.49,7.6,0,0,0,10.8,12.5,5.48,0,0,0,0,0,0,0.79,0,0,0,0,0,0,0,0,0,0,0,0,0,0,0,0,0,2.62,0,0,0,0,0,0,0,0,0,0,0,0,0,0,0,0,0,0,0,0,0,0,0,0,0,0,0,0,59.5
8746,GI03-191739R,NGF'sAdditionalNewData(J),2001,v.004p.0003,Glass,Alkaline-earthSilicate,Alumino-Silicate,,,,,,Fiber,,,,Annealing:at850Cfor1h.,GlassNameC103.Melting:inPtcrucibleat1600Cfor7h.,,62.25,0,7.93,4.17,25.41,0,0,0.05,0,0,0,0,0,0,0,0,0.005967,0,0,0,0,0,0.19,0,0,0,0,0,0,0,0,0,0,0,0,0,0,0,0,0,0,0,0,0,0,0,0,0,0,0,0,0,0,0,0,0,0,0,0,0,0,0,62.3
18084,GP03-353555,JapanesePatentOwensCorning(US),2013,A513547,Glass,Alkaline-earthSilicate,Zinc-Silicate,,Melting,Fiber,,,PlasticsFRP,,,,,ex.3,,55.18,0,5.99,0,18.83,0,0,0,0,0,0,0,0,0,0,12.36,0,0,0,0,0,0,0,0,0,0,0,0,0,0,7.64,0,0,0,0,0,0,0,0,0,0,0,0,0,0,0,0,0,0,0,0,0,0,0,0,0,0,0,0,0,0,0,43.35
18082,GP03-353553,JapanesePatentOwensCorning(US),2013,A513547,Glass,Alkaline-earthSilicate,Zinc-Silicate,,Melting,Fiber,,,PlasticsFRP,,,,,ex.1,,56.57,0,6.54,0,15.45,0,0,0,0,0,0,0,0,0,0,13.1,0,0,0,0,0,0,0,0,0,0,0,0,0,0,8.34,0,0,0,0,0,0,0,0,0,0,0,0,0,0,0,0,0,0,0,0,0,0,0,0,0,0,0,0,0,0,0,43.96
4776,GB06-137686,HandbookofGlassData,1993,v.00Ep.0133,Glass,Alumino-Silicate,,,,,,,,,,,,,,96.36,0,3.64,0,0,0,0,0,0,0,0,0,0,0,0,0,0,0,0,0,0,0,0,0,0,0,0,0,0,0,0,0,0,0,0,0,0,0,0,0,0,0,0,0,0,0,0,0,0,0,0,0,0,0,0,0,0,0,0,0,0,0,67.2
3189,GP03-050183,JapanesePatentSumitaOpticalGlass(J),1980,A136145,Glass,Alkaline-earthSilicate,Zinc-Silicate,OtherSilicate,,,,,Lens&Prism,,,,,,,59.69,0,0,0,22.44,0,0,2.03,2,0,0,0,0,0,0,9.82,0,0,0,0,0,0,0.09,0,0,0,0,0,0,0,3.93,0,0,0,0,0,0,0,0,0,0,0,0,0,0,0,0,0,0,0,0,0,0,0,0,0,0,0,0,0,0,0,49.9
16111,GP03-309842,USPatentNipponSheetGlass(J),2012,A8338524,Glass,Alkaline-earthSilicate,Alumino-Silicate,,Flake,,,,Filler,Composite,,,,Ex.8,,60,0,7.7,5.27,21.03,0,0.4,0.4,0,0,0,0,0,0,0,0,0,0,0,0,0,0,0,0,0,0,0,0,0,0,5.2,0,0,0,0,0,0,0,0,0,0,0,0,0,0,0,0,0,0,0,0,0,0,0,0,0,0,0,0,0,0,0,52
15031,GP03-301327,JapanesePatentNipponElectricGlass(J),2011,A079688,Glass,Alkaline-earthSilicate,AlkaliSilicate,Boro-Silicate,,,,,OpticalUse,Lens&Prism,,,,Ex.3,,52.6,9.08,1.86,0,6.76,4.54,16.93,1.02,0,0,0,0,0,0,0,2.33,4.88,0,0,0,0,0,0,0,0.004338,0,0,0,0,0,0,0,0,0,0,0,0,0,0,0,0,0,0,0,0,0,0,0,0,0,0,0,0,0,0,0,0,0,0,0,0,0,59.5
4696,GP07-092839,USPatentSchottGlassTech.(US),1985,A4554259,Glass,Zinc-Silicate,Alumino-Silicate,,NonAlkali,,,,SubstrateforPhotolithographyMask,,,,,,,64.86,3.2,8.56,0,6.34,4.26,0,0,0,0,0,0,0,0,0,12.64,0,0,0,0,0,0,0.08,0,0.05,0,0,0,0,0,0,0,0,0,0,0,0,0,0,0,0,0,0,0,0,0,0,0,0,0,0,0,0,0,0,0,0,0,0,0,0,0,58.06
3895,GB02-096096,PropertiesofGlass,1954,v.001p.0232,Glass,AlkaliSilicate,Alkaline-earthSilicate,,,,,,,,,,,tr.;MgO,,75.3,0,2.57,0,0.02,0,0,22.11,0,0,0,0,0,0,0,0,0,0,0,0,0,0.01,0,0,0,0,0,0,0,0,0,0,0,0,0,0,0,0,0,0,0,0,0,0,0,0,0,0,0,0,0,0,0,0,0,0,0,0,0,0,0,0,58.2
5526,GP05-108173,EuropeanPatentCorningInc.(US),1990,A0396896,Glass,Boro-Silicate,Alkaline-earthSilicate,,Photochromic,,,,OphthalmicLens,,,,,,,54.87,17.06,0.3,0,0,0,0,0,4.82,0,0,0,0,0,0.01,0,10.42,0,0,0,0,0,0,0,0,0,0,0,0,0,6.64,0,0,4.22,0,0,0,0,0,0,0,0,0,0,0,0,0,0,0,0,0,0,0,0,0,0,0,0,0,1.01,0.45,0.19,46.7
13355,GP03-284154,JapanesePatentOharaInc.(J),2008,A019103,Glass,Alkaline-earthSilicate,,,,,,,OpticalUse,Lens&Prism,,,,Ex.10,,50.34,14.68,5.58,0,0,29.2,0,0,0,0,0,0,0,0,0,0,0,0,0,0,0,0,0,0,0.03,0,0,0,0,0,0.17,0,0,0,0,0,0,0,0,0,0,0,0,0,0,0,0,0,0,0,0,0,0,0,0,0,0,0,0,0,0,0,58.7
10210,GP02-222512,JapanesePatentNipponSheetGlass(J),2002,A121048,Glass,AlkaliSilicate,Alkaline-earthSilicate,,NonLead,,,,Substrate,,,,,,,52,0,0,4,0,11,16.5,5,0,0,0,0,0,0,0,0,0,0,0,0,0,0,0,0,0,0,0,0,0,0,6,0,0,2.5,0,0,0,3,0,0,0,0,0,0,0,0,0,0,0,0,0,0,0,0,0,0,0,0,0,0,0,0,41.29
11105,GJ04-245077,J.Res.NationalBureauofStandards,1951,v.046p.0176,Glass,Lead-Silicate,,,,,,,OpticalUse,,,,,viscosityanddensityofmoltenglasseswithacounterbalanced-spheremethod,,61.68,0,0,0,0,0,0,0,2.9,0,0,0,0,0,0,0,0,0,35.24,0,0,0,0.18,0,0,0,0,0,0,0,0,0,0,0,0,0,0,0,0,0,0,0,0,0,0,0,0,0,0,0,0,0,0,0,0,0,0,0,0,0,0,0,27.7
10870,GP02-227726,USPatentSchottAG(DE),2003,A6551952,Glass,AlkaliSilicate,OtherSilicate,,NonLead,,,,OpticalUse,,,,,Ex.2,,59.82,0,5.45,0,0,0,0,8.97,10.33,0,0,0,0,0,0,0,0,0,0,0,0,0,0,0,0.07,0,0,0,0,0,14.8,0,0,0.56,0,0,0,0,0,0,0,0,0,0,0,0,0,0,0,0,0,0,0,0,0,0,0,0,0,0,0,0,39.81
2322,GJ04-041185,GlassPhysics&Chemistry,1985,v.011p.0360,Glass,Lead-Silicate,AlkaliSilicate,,,,,,OpticsOptoelectronics,,,,,,,75.94,0,0,0,0,0,0,0,8.7,0,0,0,0,0,0,0,0,0,15.36,0,0,0,0,0,0,0,0,0,0,0,0,0,0,0,0,0,0,0,0,0,0,0,0,0,0,0,0,0,0,0,0,0,0,0,0,0,0,0,0,0,0,0,39.6
11414,GP03-253564,USPatentSchottAG(DE),2003,A6627569,Glass,Alkaline-earthSilicate,AlkaliSilicate,OtherSilicate,,,,,ReinforcementofCement,,,,,Ex.A10,,61.03,0,3.94,13.31,4.78,1.75,0,8.66,0,0,0,0,0,0,0,0,0,0,0,0,0,0,0,0,0,1.03,0,0,0,0,0,0,0,5.5,0,0,0,0,0,0,0,0,0,0,0,0,0,0,0,0,0,0,0,0,0,0,0,0,0,0,0,0,54.41
2339,GB03-024269,HandbookofGlassData,1987,v.00Cp.0684,Glass,Alkaline-earthSilicate,Zinc-Silicate,,,,,,,,,,,,,60,0,0,0,0,28,0,0,0,0,0,0,0,0,0,12,0,0,0,0,0,0,0,0,0,0,0,0,0,0,0,0,0,0,0,0,0,0,0,0,0,0,0,0,0,0,0,0,0,0,0,0,0,0,0,0,0,0,0,0,0,0,53.9
2608,GP03-031102,JapanesePatentSchottAG(DE),1983,A135151,Glass,Alkaline-earthSilicate,AlkaliSilicate,Boro-Silicate,,,,,OpticsOptoelectronics,OphthalmicLens,,,,,,51.49,5.33,0,8.21,14.52,0,14.71,1.66,0,0,0,0,0,0,0,1.63,0,0,0,0,0,0,0,0,0,0,0,0,0,0,2.44,0,0,0,0,0,0,0,0,0,0,0,0,0,0,0,0,0,0,0,0,0,0,0,0,0,0,0,0,0,0,0,53.4
15984,GP02-309037,JapanesePatentNipponSheetGlass(J),2012,A153582,Glass,AlkaliSilicate,OtherSilicate,,Flake,,,,Composite,Filler,,,,Ex.4,,61.75,5.5,2.88,0.82,0.1,0,0,0.96,13.48,0,0,0,0,0,0,0,0,0,0,0,0,0,0,0,0,0,0,0,0,0,14.51,0,0,0,0,0,0,0,0,0,0,0,0,0,0,0,0,0,0,0,0,0,0,0,0,0,0,0,0,0,0,0,39
5281,GP09-099706,USPatentSchottGlassTech.(US),1984,A4444893,Glass,OtherSilicate,AlkaliSilicate,Alkaline-earthSilicate,,,,,OphthalmicLens,,,,,,,65.52,0,0,0,10.65,0,0,10.14,2,0,0,0,0,0,0,0,0,0,0,0,0,0,0.03,0,0,0,0,0,0,0,11.65,0,0,0,0,0,0,0,0,0,0,0,0,0,0,0,0,0,0,0,0,0,0,0,0,0,0,0,0,0,0,0,41.65
16727,GP09-313489,EuropeanPatentOCVIntellectualCapital(US),2013,A2630093,Glass,OtherSilicate,Alumino-Silicate,,Fiber,,,,Composite,Fiber,,,,OCVIntellectualCapitalLLC.Ex.20,,51.4,12.45,15.36,0,0,0,0,0,0,0,0,0,0,0,0,0,0,0,0,0,0,0,0,11.8,0,2.96,0,0,0,0,6.03,0,0,0,0,0,0,0,0,0,0,0,0,0,0,0,0,0,0,0,0,0,0,0,0,0,0,0,0,0,0,0,46.9
7720,GP02-266500,EuropeanPatentOharaInc.(J),2005,A1514849,Glass,AlkaliSilicate,,,,,,,OpticalUse,Lens&Prism,,,,Ex.10,,72.84,2.17,0.19,0,3.93,0,2.53,9.14,9.09,0,0,0,0,0,0,0,0,0,0,0,0,0,0,0,0.11,0,0,0,0,0,0,0,0,0,0,0,0,0,0,0,0,0,0,0,0,0,0,0,0,0,0,0,0,0,0,0,0,0,0,0,0,0,60.5
991,GB03-011574,HandbookofGlassProperties,1986,v.001p.0567,Glass,Alkaline-earthSilicate,AlkaliSilicate,,,,,,,,,,,,,59,0,0,0,0,0,0,0,18.6,0,0,0,0,0,0,0,22.4,0,0,0,0,0,0,0,0,0,0,0,0,0,0,0,0,0,0,0,0,0,0,0,0,0,0,0,0,0,0,0,0,0,0,0,0,0,0,0,0,0,0,0,0,0,56.1
9573,GP07-212025,JapanesePatent,2001,A180970,Glass,Zinc-Silicate,Lead-Silicate,,,,,,OpticalUse,Lens&Prism,,,,,,52.51,0,0,0,0,0,0,6.46,2.61,0,0,0,0,0,0,33,0,0,5.34,0,0,0,0.08,0,0,0,0,0,0,0,0,0,0,0,0,0,0,0,0,0,0,0,0,0,0,0,0,0,0,0,0,0,0,0,0,0,0,0,0,0,0,0,42.3
2845,GC01-052205,Shin-EtsuQuartzProducts(J),1980,Infrasil12,Glass,Silica,,,Block,Slab,Rod,,IR-TransmittingMaterial,,,,,HighIR-Transmitting,,100,0,0,0,0,0,0,0,0,0,0,0,0,0,0,0,0,0,0,0,0,0,0,0,0,0,0,0,0,0,0,0,0,0,0,0,0,0,0,0,0,0,0,0,0,0,0,0,0,0,0,0,0,0,0,0,0,0,0,0,0,0,67.6
6969,GP02-162519,JapanesePatent,1995,A002544,Glass,AlkaliSilicate,OtherSilicate,,NonLead,,,,Container,TableWare,,,,,,65.54,0,0,0,0,0,0,21.99,0,0,0,0,0,0,0,4.19,0,0,0,0,0,0,0,0,0,0,0,0,1.46,0,6.82,0,0,0,0,0,0,0,0,0,0,0,0,0,0,0,0,0,0,0,0,0,0,0,0,0,0,0,0,0,0,0,42.5
4817,GP02-094169,USPatentCorningInc.(US),1985,A4540672,Glass,AlkaliSilicate,Boro-Silicate,,,,,,OphthalmicLens,,,,,,,56.84,7.99,0,0,6.69,0,9.83,1.01,7.63,0,0,0,0,0,0,0,0,0,0,0,0,0,0.09,0,0,0,0,0,0,0,9.4,0,0,0.51,0,0,0,0,0,0,0,0,0,0,0,0,0,0,0,0,0,0,0,0,0,0,0,0,0,0,0,0,44.4
5365,GP04-102625,JapanesePatentOharaInc.(J),1989,A308843,Glass,Lead-Silicate,AlkaliSilicate,,Pressed,,,,MoldedLens,,,,,,,53.68,0.81,0.79,2,0,0,10.79,13.01,4.27,0,0,0,0,0,0,0.98,0,0,12.65,0,0,0,0.12,0,0,0.24,0,0,0,0,0,0,0,0.65,0,0,0,0,0,0,0,0,0,0,0,0,0,0,0,0,0,0,0,0,0,0,0,0,0,0,0,0,37
14188,GP03-294502,EuropeanPatentNipponSheetGlass(J),2009,A2119680,Glass,Alkaline-earthSilicate,Alumino-Silicate,,Flake,,,,Filler,,,,,Ex.1,,59,0,8.7,5.47,21.83,0,0.4,0.4,0,0,0,0,0,0,0,0,0,0,0,0,0,0,0,0,0,0,0,0,0,0,4.2,0,0,0,0,0,0,0,0,0,0,0,0,0,0,0,0,0,0,0,0,0,0,0,0,0,0,0,0,0,0,0,54
5186,GB04-098965,PropertiesofGlass,1954,v.001p.0426,Glass,Lead-Silicate,AlkaliSilicate,,,,,,,,,,,DenseFlint,,69.54,1.09,0,0,0.82,0,0,9.36,0,0,0,0,0,0,0,0,0,0,19.09,0,0,0,0.1,0,0,0,0,0,0,0,0,0,0,0,0,0,0,0,0,0,0,0,0,0,0,0,0,0,0,0,0,0,0,0,0,0,0,0,0,0,0,0,36.6
4795,GP04-093572,USPatentCorningInc.(US),1980,A4211569,Glass,Lead-Silicate,,,,,,,OphthalmicLens,,,,,,,54.24,8.02,4.75,0,0,5.43,0.52,1.59,0,0,0,0,0,0,0,0,0,0,20.75,0,0,0,0.07,0,0.03,0.52,0,0,0,0,3.65,0,0,0.42,0,0,0,0,0,0,0,0,0,0,0,0,0,0,0,0,0,0,0,0,0,0,0,0,0,0,0,0,32.87
5433,GB07-174630,DataBookofGlassComposition(J),1991,v.001p.0090,Glass,Zinc-Silicate,AlkaliSilicate,,,,,,OpticalUse,Lens&Prism,,,,ZK6,,73.54,0,0,0,0,0,0,17.14,0,0,0,0,0,0,0,9.22,0,0,0,0,0,0,0.09,0,0,0,0,0,0,0,0,0,0,0,0,0,0,0,0,0,0,0,0,0,0,0,0,0,0,0,0,0,0,0,0,0,0,0,0,0,0,0,57.2
16167,GP03-310005,EuropeanPatentOharaInc.(J),2012,A2495223,Glass,Alkaline-earthSilicate,,,NonLead,,,,OpticalUse,Lens&Prism,,,,Ex.5,,58.27,0,0.11,0,4.29,14.52,0,9.06,0.52,0,0,0,0,0,0,7.14,4.82,0,0,0,0,0,0,0,0.03,1.24,0,0,0,0,0,0,0,0,0,0,0,0,0,0,0,0,0,0,0,0,0,0,0,0,0,0,0,0,0,0,0,0,0,0,0,0,54.6
5274,GP09-099699,USPatentSchottGlassTech.(US),1984,A4444893,Glass,OtherSilicate,AlkaliSilicate,Alkaline-earthSilicate,,,,,OphthalmicLens,,,,,,,65.45,0,0,0,10.42,0,0,11.15,1.33,0,0,0,0,0,0,0,0,0,0,0,0,0,0.09,0,0,0,0,0,0,0,11.56,0,0,0,0,0,0,0,0,0,0,0,0,0,0,0,0,0,0,0,0,0,0,0,0,0,0,0,0,0,0,0,41.75
3739,GP03-067605,JapanesePatentOharaInc.(J),1981,A073646,Glass,Alkaline-earthSilicate,Boro-Silicate,OtherSilicate,,,,,Lens&Prism,,,,,,,56.92,8.38,0,0,7.43,21.76,0,0,0,0,0,0,0,0,0,0,0,0,0,0,0,0,0.21,0,0.14,0,0,0,0,0,3.13,0,0,2.03,0,0,0,0,0,0,0,0,0,0,0,0,0,0,0,0,0,0,0,0,0,0,0,0,0,0,0,0,51.8
2627,GP09-031171,JapanesePatent,1984,A003041,Glass,OtherSilicate,AlkaliSilicate,Alkaline-earthSilicate,,,,,OphthalmicLens,,,,,,,67.23,0,0,0,9.12,0,0.72,5.17,4.94,0,0,0,0,0,0,0,0,0,0,0,0,0,0.02,0,0,0,0,0,0,0,12.8,0,0,0,0,0,0,0,0,0,0,0,0,0,0,0,0,0,0,0,0,0,0,0,0,0,0,0,0,0,0,0,40.83
10711,GP09-225783,EuropeanPatentSchottAG(DE),2002,A1169274,Glass,OtherSilicate,Alkaline-earthSilicate,,,,,,ReinforcementofCement,,,,,,,58.09,0,0.62,15.8,9.09,1.66,0,3.09,3.38,0,0,0,0,0,0,0,0,0,0,0,0,0,0,0,0,0,0,0,0,0,2.95,0,0,5.32,0,0,0,0,0,0,0,0,0,0,0,0,0,0,0,0,0,0,0,0,0,0,0,0,0,0,0,0,49.73
2383,GB03-024980,HandbookofGlassData,1987,v.00Cp.0774,Glass,Alkaline-earthSilicate,Alumino-Silicate,,,,,,,,,,,,,62,0,6,0,0,32,0,0,0,0,0,0,0,0,0,0,0,0,0,0,0,0,0,0,0,0,0,0,0,0,0,0,0,0,0,0,0,0,0,0,0,0,0,0,0,0,0,0,0,0,0,0,0,0,0,0,0,0,0,0,0,0,55.5
2311,GJ04-041166,GlassPhysics&Chemistry,1985,v.011p.0360,Glass,Lead-Silicate,AlkaliSilicate,,,,,,OpticsOptoelectronics,,,,,,,83.06,0,0,0,0,0,0,0,7.72,0,0,0,0,0,0,0,0,0,9.22,0,0,0,0,0,0,0,0,0,0,0,0,0,0,0,0,0,0,0,0,0,0,0,0,0,0,0,0,0,0,0,0,0,0,0,0,0,0,0,0,0,0,0,46.6
2338,GB03-024268,HandbookofGlassData,1987,v.00Cp.0684,Glass,Alkaline-earthSilicate,Zinc-Silicate,,,,,,,,,,,,,62,0,0,0,0,28,0,0,0,0,0,0,0,0,0,10,0,0,0,0,0,0,0,0,0,0,0,0,0,0,0,0,0,0,0,0,0,0,0,0,0,0,0,0,0,0,0,0,0,0,0,0,0,0,0,0,0,0,0,0,0,0,54.6
3187,GP07-050181,JapanesePatentSumitaOpticalGlass(J),1980,A136145,Glass,Zinc-Silicate,AlkaliSilicate,OtherSilicate,AcidResistant,,,,Lens&Prism,,,,,,,60.66,0,0,0,5.91,0,0,7.48,5.41,0,0,0,0,0,0,16.29,0,0,0,0,0,0,0.1,0,0,0,0,0,0,0,4.14,0,0,0,0,0,0,0,0,0,0,0,0,0,0,0,0,0,0,0,0,0,0,0,0,0,0,0,0,0,0,0,48.7
15924,GP05-308877,JapanesePatentNipponElectricGlass(J),2012,A140314,Glass,Boro-Silicate,,,NonLead,,,,OpticalUse,Lens&Prism,,,,Ex.7,,58.3,17.23,5.89,0,0,0,7.4,8.15,3.02,0,0,0,0,0,0,0,0,0,0,0,0,0,0,0,0.01,0,0,0,0,0,0,0,0,0,0,0,0,0,0,0,0,0,0,0,0,0,0,0,0,0,0,0,0,0,0,0,0,0,0,0,0,0,63.6
12020,GP07-262699,EuropeanPatentSchottAG(DE),2004,A1468972,Glass,Zinc-Silicate,Alkaline-earthSilicate,,,,,,OpticalUse,Laser,OpticalWaveguide,,,Ex.6,,51.6,5.3,0.72,0,1.32,3.37,0,7.15,7.84,0,0,0,0,0,0,18.14,0,0,0,0,0,0,0,0,0,0,0,0,0,0,0,0,0,3,0,0,1.56,0,0,0,0,0,0,0,0,0,0,0,0,0,0,0,0,0,0,0,0,0,0,0,0,0,52.74
2010,GB03-024266,HandbookofGlassData,1987,v.00Cp.0684,Glass,Alkaline-earthSilicate,Zinc-Silicate,,,,,,,,,,,,,70,0,0,0,0,28,0,0,0,0,0,0,0,0,0,2,0,0,0,0,0,0,0,0,0,0,0,0,0,0,0,0,0,0,0,0,0,0,0,0,0,0,0,0,0,0,0,0,0,0,0,0,0,0,0,0,0,0,0,0,0,0,56.8
12017,GP07-262695,EuropeanPatentSchottAG(DE),2004,A1468972,Glass,Zinc-Silicate,Alkaline-earthSilicate,,,,,,OpticalUse,Laser,OpticalWaveguide,,,Ex.2,,50.65,5.09,0.35,0,4.42,3.69,7.1,3.42,4.88,0,0,0,0,0,0,16.52,0,0,0,0,0,0,0.11,0,0,0.65,0,0,0,0,0,0,0,2.87,0,0,0.25,0,0,0,0,0,0,0,0,0,0,0,0,0,0,0,0,0,0,0,0,0,0,0,0,0,52.08
5397,GP02-104691,USPatentNikonCorp.(J),1989,A4812423,Glass,AlkaliSilicate,,,,,,,Lens&Prism,OphthalmicLens,,,,Lightweightglass,,50.85,0,0,0,0,0,15.24,0,20.01,0,0,0,0,0,0,0,0,0,0,0,0,0,0.06,0,0,0,0,0,0,0,13.84,0,0,0,0,0,0,0,0,0,0,0,0,0,0,0,0,0,0,0,0,0,0,0,0,0,0,0,0,0,0,0,42.12
13870,GP07-290984,EuropeanPatentSchottAG(DE),2009,A2072477,Glass,Zinc-Silicate,AlkaliSilicate,,Fiber,,,,OpticalWaveguide,,,,,Ex.4,,59.66,0,0,0,0,0.43,1.99,7.82,5.08,0,0,0,0,0,0,20.72,0,0,0,0,0,0,0.04,0,0,2.12,0,0,0,0,0,0,0,2.12,0,0,0,0,0,0,0,0,0,0,0,0,0,0,0,0,0,0,0,0,0,0,0,0,0,0,0,0,51.83
6759,GP03-155820,JapanesePatent,1994,A183774,Glass,Alkaline-earthSilicate,AlkaliSilicate,,NonLead,,,,TableWare,,,,,,,63.03,1,0,0,4.33,5.65,1.16,3.92,7.36,0,0,0,0,0,0,6.82,0,0,0,0,0,0,0,0,0.1,0,0,0,0,0,6.08,0,0,0.56,0,0,0,0,0,0,0,0,0,0,0,0,0,0,0,0,0,0,0,0,0,0,0,0,0,0,0,0,46.8
5402,GP02-104698,USPatentNikonCorp.(J),1989,A4812423,Glass,AlkaliSilicate,Alumino-Silicate,,,,,,Lens&Prism,OphthalmicLens,,,,Lightweightglass,,57.89,0,3.1,0,0,0,14.81,0,10.74,0,0,0,0,0,0,0,0,0,0,0,0,0,0,0,0,0,0,0,0,0,13.46,0,0,0,0,0,0,0,0,0,0,0,0,0,0,0,0,0,0,0,0,0,0,0,0,0,0,0,0,0,0,0,41.83
9138,GP05-207099,EuropeanPatentCorningInc.(US),2000,A1015394,Glass,Boro-Silicate,,,Photochromic,,,,OphthalmicLens,,,,,,,60.73,17.69,4.7,0,0,0,7.12,0,5.72,0,0,0,0,0,0.008368,0,0,0,0,0,0,0,0,0,0,0.65,0,0,0,0,0,0,0,2.7,0,0,0,0,0,0,0,0,0,0,0,0,0,0,0,0,0,0,0,0,0,0,0,0,0,0.57,0.05,0.07,60.1
3511,GP09-058946,JapanesePatentCorningInc.(US),1986,A086446,Glass,OtherSilicate,AlkaliSilicate,Boro-Silicate,,,,,OphthalmicLens,,,,,,,58.28,7.3,0.31,0,0,0,9.04,2.59,9.36,0,0,0,0,0,0,0,0,0,0,0,0,0,0.1,0,0,0,0,0,0,0,12.49,0,0,0.52,0,0,0,0,0,0,0,0,0,0,0,0,0,0,0,0,0,0,0,0,0,0,0,0,0,0,0,0,41
6135,GI05-190663R,NGF'sAdditionalNewData(J),2000,v.002p.0003,Glass,Boro-Silicate,Alumino-Silicate,,,,,,,,,,Annealing:at660Cfor2hr.,GlassNameB12.Melting:inPtcrucibleat1640Cfor5hr.,,75.72,10.52,5.12,0,1.02,1,0,6.62,0,0,0,0,0,0,0,0,0,0,0,0,0,0,0,0,0,0,0,0,0,0,0,0,0,0,0,0,0,0,0,0,0,0,0,0,0,0,0,0,0,0,0,0,0,0,0,0,0,0,0,0,0,0,64
9040,GP05-205485,JapanesePatentOharaInc.(J),2000,A247678,Glass,Boro-Silicate,,,,,,,OpticalUse,Lens&Prism,,,,,,63.55,12.96,4.13,0,0,0,13.08,3.88,1.92,0,0,0,0,0,0,0,0,0,0,0,0,0,0,0,0.1,0,0,0,0,0,0.38,0,0,0,0,0,0,0,0,0,0,0,0,0,0,0,0,0,0,0,0,0,0,0,0,0,0,0,0,0,0,0,64.1
12142,GP02-265540,USPatentOharaInc.(J),2005,A6846762,Glass,AlkaliSilicate,Alkaline-earthSilicate,OtherSilicate,NonLead,,,,OpticalUse,Lens&Prism,,,,Ex.5,,56.58,1.09,0.67,0,0,9.86,0,7.93,6.82,0,0,0,0,0,0,0,0,0,0,0,0,0,0,0,0.03,0,0,0,0,0,17.02,0,0,0,0,0,0,0,0,0,0,0,0,0,0,0,0,0,0,0,0,0,0,0,0,0,0,0,0,0,0,0,38.5
2844,GC01-052204,Shin-EtsuQuartzProducts(J),1980,HomosilUltras,Glass,Silica,,,Block,Slab,Rod,,Machinary,,,,,ForHighPrecisionInstrument,,99.96,0,0,0,0,0,0,0,0,0,0,0,0,0,0,0,0,0,0,0,0,0,0,0,0,0,0,0,0,0,0,0,0,0,0,0,0,0,0,0,0,0,0,0,0,0,0,0,0,0,0,0,0,0,0,0,0,0,0,0,0,0,67.6
1789,GB02-019463,HandbookofGlassData,1987,v.00Cp.0165,Glass,AlkaliSilicate,Alkaline-earthSilicate,,,,,,,,,,,,,76.9,0,0,0,0,0,0,0,13.5,0,0,0,0,0,0,0,9.6,0,0,0,0,0,0,0,0,0,0,0,0,0,0,0,0,0,0,0,0,0,0,0,0,0,0,0,0,0,0,0,0,0,0,0,0,0,0,0,0,0,0,0,0,0,60.7
11584,GP03-256084,JapanesePatent,2004,A175592,Glass,Alkaline-earthSilicate,,,Pressed,Molded,,,OpticalUse,Lens&Prism,,,,Hikarigarasuco.Ltd.Ex.3,,53.55,1.23,1.44,2.42,14.3,1.04,9.63,9.87,0,0,0,0,0,0,0,3.61,2.07,0,0,0,0,0,0,0.84,0,0,0,0,0,0,0,0,0,0,0,0,0,0,0,0,0,0,0,0,0,0,0,0,0,0,0,0,0,0,0,0,0,0,0,0,0,0,55
11909,GP07-261697,USPatentSchottAG(DE),2004,A6806216,Glass,Zinc-Silicate,AlkaliSilicate,,,,,,OpticalUse,Lens&Prism,,,,Ex.2,,61.92,0,0,0,0,0,0,12.76,6.51,0,0,0,0,0,0,18.43,0,0,0.31,0,0,0,0.07,0,0,0,0,0,0,0,0,0,0,0,0,0,0,0,0,0,0,0,0,0,0,0,0,0,0,0,0,0,0,0,0,0,0,0,0,0,0,0,52
2060,GB02-019478,HandbookofGlassData,1987,v.00Cp.0166,Glass,AlkaliSilicate,Alkaline-earthSilicate,,,,,,,,,,,,,62.1,0,0,0,0,0,0,0,19.6,0,0,0,0,0,0,0,18.3,0,0,0,0,0,0,0,0,0,0,0,0,0,0,0,0,0,0,0,0,0,0,0,0,0,0,0,0,0,0,0,0,0,0,0,0,0,0,0,0,0,0,0,0,0,57
2063,GB02-026173,HandbookofGlassData,1987,v.00Cp.0589,Glass,AlkaliSilicate,OtherSilicate,,,,,,,,,,,,,70,0,0,0,0,0,0,10,0,0,0,0,0,0,0,0,0,0,0,0,0,0,0,0,0,0,0,0,0,0,20,0,0,0,0,0,0,0,0,0,0,0,0,0,0,0,0,0,0,0,0,0,0,0,0,0,0,0,0,0,0,0,31.4
4706,GP03-092946,USPatentSumitaOpticalGlass(J),1981,A4297141,Glass,Alkaline-earthSilicate,Zinc-Silicate,AlkaliSilicate,,,,,Lens&Prism,,,,,,,59.49,8.27,1.88,0,11.98,0,0,3.2,2.1,0,0,0,0,0,0,11.78,0,0,0,0,0,0,0.1,0,0,0,0,0,0,0,1.2,0,0,0,0,0,0,0,0,0,0,0,0,0,0,0,0,0,0,0,0,0,0,0,0,0,0,0,0,0,0,0,56.8
15434,GP05-305193,JapanesePatentNipponElectricGlass(J),2011,A225418,Glass,Boro-Silicate,AlkaliSilicate,,,,,,OpticalUse,Lens&Prism,,,,Ex.10,,55.99,18.79,6.11,6.18,0,0,6.26,4.02,2.65,0,0,0,0,0,0,0,0,0,0,0,0,0,0,0,0,0,0,0,0,0,0,0,0,0,0,0,0,0,0,0,0,0,0,0,0,0,0,0,0,0,0,0,0,0,0,0,0,0,0,0,0,0,63.5
5435,GB02-174646,DataBookofGlassComposition(J),1991,v.001p.0093,Glass,AlkaliSilicate,,,,,,,OpticalUse,Lens&Prism,,,,KF1,,73.57,2.58,0,0,2.56,0,0,6.96,9.16,0,0,0,0,0,0,0,0,0,5.02,0,0,0,0.15,0,0,0,0,0,0,0,0,0,0,0,0,0,0,0,0,0,0,0,0,0,0,0,0,0,0,0,0,0,0,0,0,0,0,0,0,0,0,0,50.9
4631,GP09-126541,JapanesePatentOlympusOptical(J),1993,A088003,Glass,OtherSilicate,,,GradedIndex,,,,OpticalUse,,,,,,,70,0,0,0,0,0,0,0,0,0,0,0,0,0,0,0,0,0,0,0,0,0,0,0,0,15,0,0,0,0,15,0,0,0,0,0,0,0,0,0,0,0,0,0,0,0,0,0,0,0,0,0,0,0,0,0,0,0,0,0,0,0,36.6
2611,GP02-031105,JapanesePatentSchottAG(DE),1983,A135151,Glass,AlkaliSilicate,OtherSilicate,Alkaline-earthSilicate,,,,,OpticsOptoelectronics,OphthalmicLens,,,,,,60.71,4.11,0,0,10.21,0,21.08,0,0,0,0,0,0,0,0,0,0,0,0,0,0,0,0,0,0,1.05,0,0,0,0,2.36,0,0,0.46,0,0,0,0,0,0,0,0,0,0,0,0,0,0,0,0,0,0,0,0,0,0,0,0,0,0,0,0,55
18089,GP03-353560,JapanesePatentOwensCorning(US),2013,A513547,Glass,Alkaline-earthSilicate,Alumino-Silicate,OtherSilicate,Melting,Fiber,,,PlasticsFRP,,,,,ex.9,,55.06,0,8.32,0,18.68,0,0,0,0,0,0,0,0,0,0,8.78,0,0,0,0,0,0,0,0,0,0,0,0,0,0,9.16,0,0,0,0,0,0,0,0,0,0,0,0,0,0,0,0,0,0,0,0,0,0,0,0,0,0,0,0,0,0,0,45.11
17813,GP03-351814,USPatentOharaInc.(J),2012,A0220442,Glass,Alkaline-earthSilicate,AlkaliSilicate,,Melting,Fiber,,,OpticalUse,Lamp,OpticalFiber,,,ex.11,,53.9,0,0.11,0,4.38,11.04,0,9.23,0.53,0,0,0,0,0,0,7.27,4.91,0,0,0,0,0,0,0,0.03,1.26,0,0,0,0,0,0,0,7.34,0,0,0,0,0,0,0,0,0,0,0,0,0,0,0,0,0,0,0,0,0,0,0,0,0,0,0,0,50.5
3717,GC04-065722,CorningInc.(US),1985,Ceren25,Glass,Lead-Silicate,,,,,,,CherenkovCounter,,,,,GLASSFORCERENKOVCOUNTERS,,67.26,0,0,0,0,0,0,5.01,2.19,0,0,0,0,0,0,0,0,0,25.54,0,0,0,0,0,0,0,0,0,0,0,0,0,0,0,0,0,0,0,0,0,0,0,0,0,0,0,0,0,0,0,0,0,0,0,0,0,0,0,0,0,0,0,32.5
2040,GB02-019120,HandbookofGlassData,1987,v.00Cp.0157,Glass,AlkaliSilicate,Lead-Silicate,,,,,,,,,,,,,53.25,0,0,0,0,0,0,9.37,0,0,0,0,0,0,0,0,0,0,37.38,0,0,0,0,0,0,0,0,0,0,0,0,0,0,0,0,0,0,0,0,0,0,0,0,0,0,0,0,0,0,0,0,0,0,0,0,0,0,0,0,0,0,0,24.79
5357,GP04-102611,JapanesePatentOharaInc.(J),1989,A308843,Glass,Lead-Silicate,AlkaliSilicate,,Pressed,,,,MoldedLens,,,,,,,52.32,0,0,0,0,0,8.77,12.68,2.78,0,0,0,0,0,0,0,4.21,0,15.65,0,0,0,0,0,0,0,0,0,0,0,2.18,0,0,1.41,0,0,0,0,0,0,0,0,0,0,0,0,0,0,0,0,0,0,0,0,0,0,0,0,0,0,0,0,33.7
7196,GJ02-245100,J.Res.NationalBureauofStandards,1951,v.046p.0176,Glass,AlkaliSilicate,Boro-Silicate,,,,,,OpticalUse,,,,,viscositybyrotationalviscometer,,71.36,11.28,0,0,0,0,0,8.73,8.07,0,0,0,0,0,0,0.4,0,0,0,0,0,0,0.16,0,0,0,0,0,0,0,0,0,0,0,0,0,0,0,0,0,0,0,0,0,0,0,0,0,0,0,0,0,0,0,0,0,0,0,0,0,0,0,64.5
15494,GP07-305672,USPatentSchottAG(DE),2011,A8039410,Glass,Zinc-Silicate,AlkaliSilicate,,Fiber,,,,OpticalFiber,,,,,Ex.3,,59.64,0,0,0,0,0.48,1.99,7.75,5.14,0,0,0,0,0,0,20.71,0,0,0,0,0,0,0,0,0.04,2.12,0,0,0,0,0,0,0,2.11,0,0,0,0,0,0,0,0,0,0,0,0,0,0,0,0,0,0,0,0,0,0,0,0,0,0,0,0,51.62
6718,GP02-155477,JapanesePatentOharaInc.(J),1994,A107427,Glass,AlkaliSilicate,OtherSilicate,,,,,,Lens&Prism,,,,,,,51.62,0,6.97,0,0,0,0,37.32,0,0,0,0,0,0,0,0,0,0,0,0,0,0,0,0,0.04,0,0,0,0,0,4.04,0,0,0,0,0,0,0,0,0,0,0,0,0,0,0,0,0,0,0,0,0,0,0,0,0,0,0,0,0,0,0,48.7
16707,GP06-313408,USPatentOCVIntellectualCapital(US),2013,A0217807,Glass,Alumino-Silicate,OtherSilicate,,Fiber,,,,Composite,Fiber,,,,OCVIntellectualCapitalLLC.Ex.10,,53.74,14.03,16.53,0,0,0,0,0,0,0,0,0,0,0,0,0,0,0,0,0,0,0,0,12.4,0,3.3,0,0,0,0,0,0,0,0,0,0,0,0,0,0,0,0,0,0,0,0,0,0,0,0,0,0,0,0,0,0,0,0,0,0,0,0,52.5
8519,GP05-189653,USPatentCorningInc.(US),1999,A5932501,Glass,Boro-Silicate,,,,,,,,,,,,,,51.65,15.47,0,0,0,2.62,4.83,3.11,2.22,0,0,0,0,0,0.5,0,1.25,0,0,1.19,0,0,0,0,0,5.95,0,0,0,0,0,0,0,6.92,0,0,0,0,0,0,0,0,0,0,0,0,0,0,0,0,0,0,0,0,0,0,0,0,0,2.28,2.01,0,52.1
1073,GB03-012799,HandbookofGlassProperties,1986,v.001p.0596,Glass,Alkaline-earthSilicate,Alumino-Silicate,,,,,,,,,,,,,52,0,12,0,0,36,0,0,0,0,0,0,0,0,0,0,0,0,0,0,0,0,0,0,0,0,0,0,0,0,0,0,0,0,0,0,0,0,0,0,0,0,0,0,0,0,0,0,0,0,0,0,0,0,0,0,0,0,0,0,0,0,54.7
13714,GP06-289199,JapanesePatentSchottAG(DE),2009,A001488,Glass,Alumino-Silicate,,,,,,,OpticalUse,Lens&Prism,,,,Ex.1,,65.43,0,17.06,1.7,0,0,7.82,0.22,0.29,0,0,0,0,0,0,1.18,0,0,0,0,0,0,0.17,0,0,0,0,0,0,0,1.98,0,0,1,0,0,3.15,0,0,0,0,0,0,0,0,0,0,0,0,0,0,0,0,0,0,0,0,0,0,0,0,0,58.12
5100,GJ01-160166,J.AmericanCeramicSoc.,1995,v.078p.2828,Glass,Silica,,,,,,,,,,,,,,100,0,0,0,0,0,0,0,0,0,0,0,0,0,0,0,0,0,0,0,0,0,0,0,0,0,0,0,0,0,0,0,0,0,0,0,0,0,0,0,0,0,0,0,0,0,0,0,0,0,0,0,0,0,0,0,0,0,0,0,0,0,69
11570,GP02-255985,JapanesePatentNipponSheetGlass(J),2004,A151682,Glass,AlkaliSilicate,Alkaline-earthSilicate,,Rod,NonLead,GradedIndex,,,,,,,Ex.A,,60,0,0,5,0,5,12,5,0,0,0,0,0,0,0,4,0,0,0,0,0,0,0,0,0,6,0,0,0,0,3,0,0,0,0,0,0,0,0,0,0,0,0,0,0,0,0,0,0,0,0,0,0,0,0,0,0,0,0,0,0,0,49
16112,GP03-309843,USPatentNipponSheetGlass(J),2012,A8338524,Glass,Alkaline-earthSilicate,Alumino-Silicate,,Flake,,,,Filler,Composite,,,,Ex.9,,59.99,0,7.7,12.27,14.03,0,0.41,0.4,0,0,0,0,0,0,0,0,0,0,0,0,0,0,0,0,0,0,0,0,0,0,5.2,0,0,0,0,0,0,0,0,0,0,0,0,0,0,0,0,0,0,0,0,0,0,0,0,0,0,0,0,0,0,0,52
1900,GB02-021484,HandbookofGlassData,1987,v.00Cp.0398,Glass,AlkaliSilicate,OtherSilicate,,,,,,,,,,,,,78.69,0,0,0,0,0,0,19.07,0,0,0,0,0,0,0,0,0,0,0,0,0,0,0,0,0,0,0,0,2.24,0,0,0,0,0,0,0,0,0,0,0,0,0,0,0,0,0,0,0,0,0,0,0,0,0,0,0,0,0,0,0,0,0,48.46
6937,GJ02-160022,J.AmericanCeramicSoc.,1995,v.078p.1179,Glass,AlkaliSilicate,Alkaline-earthSilicate,,,,,,,,,,,,,60,0,0,0,0,20,0,20,0,0,0,0,0,0,0,0,0,0,0,0,0,0,0,0,0,0,0,0,0,0,0,0,0,0,0,0,0,0,0,0,0,0,0,0,0,0,0,0,0,0,0,0,0,0,0,0,0,0,0,0,0,0,52.9
3661,GJ02-062969,J.Non-CrystallineSolids,1979,v.034p.0063,Glass,AlkaliSilicate,Alkaline-earthSilicate,,,,,,,,,,,,,59.88,0,2.5,0,9.98,0,27.45,0,0,0,0,0,0,0,0,0,0,0,0,0,0,0,0,0,0,0,0,0,0,0,0,0,0,0,0.2,0,0,0,0,0,0,0,0,0,0,0,0,0,0,0,0,0,0,0,0,0,0,0,0,0,0,0,54
13921,GP07-292721,JapanesePatentSchottAG(DE),2009,A196878,Glass,Zinc-Silicate,AlkaliSilicate,,Fiber,,,,OpticalFiber,,,,,Ex.4,,59.66,0,0,0,0,0.43,1.99,7.82,5.08,0,0,0,0,0,0,20.72,0,0,0,0,0,0,0.04,0,0,2.12,0,0,0,0,0,0,0,2.12,0,0,0,0,0,0,0,0,0,0,0,0,0,0,0,0,0,0,0,0,0,0,0,0,0,0,0,0,51.83
8897,GJ02-303757,J.Non-CrystallineSolids,2011,v.357p.002542,Glass,AlkaliSilicate,Boro-Silicate,,,,,,,,,,,,,74,10,0,0,0,0,0,16,0,0,0,0,0,0,0,0,0,0,0,0,0,0,0,0,0,0,0,0,0,0,0,0,0,0,0,0,0,0,0,0,0,0,0,0,0,0,0,0,0,0,0,0,0,0,0,0,0,0,0,0,0,0,63
4287,GB02-098958,PropertiesofGlass,1954,v.001p.0426,Glass,AlkaliSilicate,Lead-Silicate,Alkaline-earthSilicate,,,,,,,,,,HighDipersionCrown,,73.92,1.4,0,0,4.59,0,0,17.21,0,0,0,0,0,0,0,0,0,0,2.76,0,0,0,0.11,0,0,0,0,0,0,0,0,0,0,0,0,0,0,0,0,0,0,0,0,0,0,0,0,0,0,0,0,0,0,0,0,0,0,0,0,0,0,0,54.8
1869,GB02-021077,HandbookofGlassData,1987,v.00Cp.0387,Glass,AlkaliSilicate,Alumino-Silicate,OtherSilicate,,,,,,,,,,,,75.27,0,2.57,0,0.02,0,0,22.1,0,0,0,0,0,0,0,0,0,0,0,0,0,0.04,0,0,0,0,0,0,0,0,0,0,0,0,0,0,0,0,0,0,0,0,0,0,0,0,0,0,0,0,0,0,0,0,0,0,0,0,0,0,0,0,58.2
876,GB03-012820,HandbookofGlassProperties,1986,v.001p.0597,Glass,Alkaline-earthSilicate,OtherSilicate,,,,,,,,,,,,,72,0,0,0,0,23,0,0,0,0,0,0,0,0,0,0,0,0,0,0,0,0,0,0,0,5,0,0,0,0,0,0,0,0,0,0,0,0,0,0,0,0,0,0,0,0,0,0,0,0,0,0,0,0,0,0,0,0,0,0,0,0,55.4
7184,GJ04-245066,J.Res.NationalBureauofStandards,1951,v.046p.0176,Glass,Lead-Silicate,AlkaliSilicate,,,,,,OpticalUse,,,,,viscositybyrotationalviscometer,,76.33,0,0,0,0,0.39,0,0.56,8.71,0,0,0,0,0,0,0,0,0,13.74,0,0,0,0.09,0,0.18,0,0,0,0,0,0,0,0,0,0,0,0,0,0,0,0,0,0,0,0,0,0,0,0,0,0,0,0,0,0,0,0,0,0,0,0,0,41
1057,GB03-012706,HandbookofGlassProperties,1986,v.001p.0595,Glass,Alkaline-earthSilicate,Boro-Silicate,,,,,,,,,,,,,55.4,16,0,0,0,28.6,0,0,0,0,0,0,0,0,0,0,0,0,0,0,0,0,0,0,0,0,0,0,0,0,0,0,0,0,0,0,0,0,0,0,0,0,0,0,0,0,0,0,0,0,0,0,0,0,0,0,0,0,0,0,0,0,60.3
12008,GP03-262599,EuropeanPatentSchottAG(DE),2004,A1452495,Glass,Alkaline-earthSilicate,AlkaliSilicate,,,,,,OpticalWaveguide,Laser,,,,Ex.1,,55.18,0,4.07,0,0,14.6,0,13.37,0,0,0,0,0,0,0,8.15,0,0,0,0,0,0,0,0,0,1.27,0,0,0,0,0,0,0,3.36,0,0,0,0,0,0,0,0,0,0,0,0,0,0,0,0,0,0,0,0,0,0,0,0,0,0,0,0,52.3
7401,GB03-174641,DataBookofGlassComposition(J),1991,v.001p.0092,Glass,Alkaline-earthSilicate,Zinc-Silicate,Boro-Silicate,,,,,OpticalUse,Lens&Prism,,,,SSK1,,56.41,7.97,2.16,0,0,22.79,0,0,0,0,0,0,0,0,0,8.65,0,0,1.58,0,0,0,0.45,0,0,0,0,0,0,0,0,0,0,0,0,0,0,0,0,0,0,0,0,0,0,0,0,0,0,0,0,0,0,0,0,0,0,0,0,0,0,0,53.9
9855,GP07-214516,EuropeanPatentSchottAG(DE),2001,A1106585,Glass,Zinc-Silicate,AlkaliSilicate,,,,,,OpticalUse,Lens&Prism,,,,,,62.23,0,0,0,0,0,0,5.72,2.39,0,0,0,0,0,0,29.01,0,0,0.58,0,0,0,0.07,0,0,0,0,0,0,0,0,0,0,0,0,0,0,0,0,0,0,0,0,0,0,0,0,0,0,0,0,0,0,0,0,0,0,0,0,0,0,0,51.9
1816,GB02-019566,HandbookofGlassData,1987,v.00Cp.0168,Glass,AlkaliSilicate,Lead-Silicate,,,,,,,,,,,,,71.24,0,0,0,0,0,0,0,5.26,0,0,0,0,0,0,0,0,0,23.5,0,0,0,0,0,0,0,0,0,0,0,0,0,0,0,0,0,0,0,0,0,0,0,0,0,0,0,0,0,0,0,0,0,0,0,0,0,0,0,0,0,0,0,34
6163,GP02-129690,EuropeanPatent,1993,A0560555,Glass,AlkaliSilicate,OtherSilicate,,NonLead,,,,TableWare,Container,,,,,,65.55,0,0,0,0,0,0,21.99,0,0,0,0,0,0,0,4.18,0,0,0,0,0,0,0,0,0,0,0,0,1.46,0,6.82,0,0,0,0,0,0,0,0,0,0,0,0,0,0,0,0,0,0,0,0,0,0,0,0,0,0,0,0,0,0,0,42.5
13352,GP03-284149,JapanesePatentOharaInc.(J),2008,A019103,Glass,Alkaline-earthSilicate,,,,,,,OpticalUse,Lens&Prism,,,,Ex.5,,54.69,13.77,2.96,0,0,24.61,0,0.21,0.29,0,0,0,0,0,0,2.55,0,0,0,0,0,0,0,0,0.05,0,0,0,0,0,0.14,0,0,0,0,0,0,0,0,0,0,0.73,0,0,0,0,0,0,0,0,0,0,0,0,0,0,0,0,0,0,0,0,58.8
8132,GP05-182890,EuropeanPatentCorningInc.(US),1998,A0855993,Glass,Boro-Silicate,OtherSilicate,,,,,,OphthalmicLens,UVAbsorbingMaterial,,,,,,50.46,15.04,0,0,0,7.49,4.71,3.03,2.16,0,0,0,0,0,0.49,0,1.21,0,0,1.16,0,0,0,0,0,3.36,0,0,0,0,0,0,0,6.73,0,0,0,0,0,0,0,0,0,0,0,0,0,0,0,0,0,0,0,0,0,0,0,0,0,2.21,1.96,0,52.5
6036,GP04-126927,JapanesePatentCorningInc.(US),1993,A132337,Glass,Lead-Silicate,Boro-Silicate,,,,,,OphthalmicLens,,,,,,,52.48,7.21,4.52,0,0,0,0.66,0,0,0,0,0,0,0,0,0,0,0,25.65,0,0,0,0.15,0,0,1.02,0,0,0,0,7.21,0,0,1.09,0,0,0,0,0,0,0,0,0,0,0,0,0,0,0,0,0,0,0,0,0,0,0,0,0,0,0,0,28.1
15715,GP05-307513,JapanesePatentNipponElectricGlass(J),2012,A051773,Glass,Boro-Silicate,Alumino-Silicate,,,,,,Display,Substrate,,,,Ex.6,,64.61,16.4,10.54,0,3.59,0.22,0.67,0,0.36,0,0,0,0,0,0,0.83,1.17,0,0,0,0,0,0,0,0,0,0,0,0,0,1.35,0,0,0.22,0,0.04,0,0,0,0,0,0,0,0,0,0,0,0,0,0,0,0,0,0,0,0,0,0,0,0,0,0,65
11915,GP07-261705,USPatentSchottAG(DE),2004,A6806216,Glass,Zinc-Silicate,Lead-Silicate,,,,,,OpticalUse,Lens&Prism,,,,Ex.10,,56.06,0,0,0,0,0,0,11.48,5.01,0,0,0,0,0,0,24.09,0,0,3.29,0,0,0,0.07,0,0,0,0,0,0,0,0,0,0,0,0,0,0,0,0,0,0,0,0,0,0,0,0,0,0,0,0,0,0,0,0,0,0,0,0,0,0,0,47.2
12009,GP03-262600,EuropeanPatentSchottAG(DE),2004,A1452495,Glass,Alkaline-earthSilicate,AlkaliSilicate,,,,,,OpticalWaveguide,Laser,,,,Ex.2,,55.85,0,5.91,0,0,16.55,0,11.11,0,0,0,0,0,0,0,5.81,0,0,0,0,0,0,0.13,0,0,1.85,0,0,0,0,0,0,0,2.79,0,0,0,0,0,0,0,0,0,0,0,0,0,0,0,0,0,0,0,0,0,0,0,0,0,0,0,0,52.5
2395,GB03-024993,HandbookofGlassData,1987,v.00Cp.0774,Glass,Alkaline-earthSilicate,Alumino-Silicate,,,,,,,,,,,,,58,0,10,0,0,32,0,0,0,0,0,0,0,0,0,0,0,0,0,0,0,0,0,0,0,0,0,0,0,0,0,0,0,0,0,0,0,0,0,0,0,0,0,0,0,0,0,0,0,0,0,0,0,0,0,0,0,0,0,0,0,0,56.1
872,GB03-012552,HandbookofGlassProperties,1986,v.001p.0591,Glass,Alkaline-earthSilicate,Zinc-Silicate,,,,,,,,,,,,,70,0,0,0,0,26,0,0,0,0,0,0,0,0,0,4,0,0,0,0,0,0,0,0,0,0,0,0,0,0,0,0,0,0,0,0,0,0,0,0,0,0,0,0,0,0,0,0,0,0,0,0,0,0,0,0,0,0,0,0,0,0,56.6
2358,GB03-024295,HandbookofGlassData,1987,v.00Cp.0684,Glass,Alkaline-earthSilicate,Zinc-Silicate,,,,,,,,,,,,,60,0,0,0,0,20,0,0,0,0,0,0,0,0,0,20,0,0,0,0,0,0,0,0,0,0,0,0,0,0,0,0,0,0,0,0,0,0,0,0,0,0,0,0,0,0,0,0,0,0,0,0,0,0,0,0,0,0,0,0,0,0,53
12360,GP03-268300,JapanesePatentNipponElectricGlass(J),2005,A200296,Glass,Alkaline-earthSilicate,Boro-Silicate,AlkaliSilicate,Pressed,Molded,NonLead,,OpticalUse,Lens&Prism,,,,Ex.6,,57.85,8.72,1.81,0,0,3.96,16.88,2.97,0,0,0,0,0,0,0,0.84,4.87,0,0,0,0,0,0,0,0.05,2.05,0,0,0,0,0,0,0,0,0,0,0,0,0,0,0,0,0,0,0,0,0,0,0,0,0,0,0,0,0,0,0,0,0,0,0,0,59.3
7921,GP06-272627,USPatentNipponSheetGlass(J),2006,A0001005,Glass,Alumino-Silicate,,,,,,,,,,,,Ex.10,,73.05,0,14.87,0.1,0,0,9.88,0,0,0,0,0,0,0,0,0,0,0,0,0,0,0,0,0,0,0,0,0,1,0,0,0,0,1.1,0,0,0,0,0,0,0,0,0,0,0,0,0,0,0,0,0,0,0,0,0,0,0,0,0,0,0,0,61
3780,GP09-068730,JapanesePatentHoyaCorp.(J),1988,A225551,Glass,OtherSilicate,AlkaliSilicate,Boro-Silicate,,,,,Lens&Prism,OphthalmicLens,,,,,,64.59,2.16,0.59,0,0,0,10.07,10.58,0.64,0,0,0,0,0,0,0,0,0,0,0,0,0,0,0,0,0,0,0,0,0,11.37,0,0,0,0,0,0,0,0,0,0,0,0,0,0,0,0,0,0,0,0,0,0,0,0,0,0,0,0,0,0,0,41.5
1783,GB02-019145,HandbookofGlassData,1987,v.00Cp.0158,Glass,AlkaliSilicate,Lead-Silicate,,,,,,,,,,,,,72.32,0,0,0,0,0,0,23.33,0,0,0,0,0,0,0,0,0,0,4.35,0,0,0,0,0,0,0,0,0,0,0,0,0,0,0,0,0,0,0,0,0,0,0,0,0,0,0,0,0,0,0,0,0,0,0,0,0,0,0,0,0,0,0,50.3
7187,GJ04-245071,J.Res.NationalBureauofStandards,1951,v.046p.0176,Glass,Lead-Silicate,AlkaliSilicate,,,,,,OpticalUse,,,,,viscosityanddensityofmoltenglasseswithacounterbalanced-spheremethod,,70.73,0,0,0,0,0,0,4.51,5.64,0,0,0,0,0,0,0,0,0,18.88,0,0,0,0.24,0,0,0,0,0,0,0,0,0,0,0,0,0,0,0,0,0,0,0,0,0,0,0,0,0,0,0,0,0,0,0,0,0,0,0,0,0,0,0,36.2
1884,GB09-021467,HandbookofGlassData,1987,v.00Cp.0397,Glass,OtherSilicate,AlkaliSilicate,,,,,,,,,,,,,76.03,0,0,0,0,0,0,18.43,0,0,0,0,0,0,0,0,0,0,0,0,0,0,0,0,0,5.54,0,0,0,0,0,0,0,0,0,0,0,0,0,0,0,0,0,0,0,0,0,0,0,0,0,0,0,0,0,0,0,0,0,0,0,0,55.47
7888,GP07-180512,EuropeanPatent,1997,A0797550,Glass,Zinc-Silicate,AlkaliSilicate,,NonLead,,,,LivingConsumerPArts,,,,,,,63.66,0,0,0,0,4.62,0,5.9,5.9,0,0,0,0,0,0,16.1,0,0,0,0,0,0,0,0,0.06,0,0,0,0,0,3.77,0,0,0,0,0,0,0,0,0,0,0,0,0,0,0,0,0,0,0,0,0,0,0,0,0,0,0,0,0,0,0,50.5
2371,GB07-024316,HandbookofGlassData,1987,v.00Cp.0685,Glass,Zinc-Silicate,Alkaline-earthSilicate,,,,,,,,,,,,,52,0,0,0,0,10,0,0,0,0,0,0,0,0,0,38,0,0,0,0,0,0,0,0,0,0,0,0,0,0,0,0,0,0,0,0,0,0,0,0,0,0,0,0,0,0,0,0,0,0,0,0,0,0,0,0,0,0,0,0,0,0,49.4
10060,GI04-218515,Proc.ICG,1998,v.A07p.:011,Glass,Lead-Silicate,AlkaliSilicate,,,,,,WasteDisposal,,,,,,,52.09,0,0,0,0,0,0,0,15.87,0,0,0,0,0,0,0,0,0,29.13,0,0,0,0,0,0,0,2.91,0,0,0,0,0,0,0,0,0,0,0,0,0,0,0,0,0,0,0,0,0,0,0,0,0,0,0,0,0,0,0,0,0,0,0,50
3675,GP04-063339,JapanesePatentSumitaOpticalGlass(J),1982,A034042,Glass,Lead-Silicate,Boro-Silicate,,,,,,Lens&Prism,,,,,,,52.4,6.08,5.93,0,0,0,0,0,0,0,0,0,0,0,0,0,0,0,35.27,0,0,0,0.3,0,0,0,0,0,0,0,0,0,0,0,0,0,0,0,0,0,0,0,0,0,0,0,0,0,0,0,0,0,0,0,0,0,0,0,0,0,0,0,28.8
4351,GB04-099524,PropertiesofGlass,1954,v.001p.0425,Glass,Lead-Silicate,AlkaliSilicate,,,,,,OpticalUse,,,,,Type:361D.F.,,71.28,0,0.17,0,0.49,0,0,7.46,1.07,0,0,0,0,0,0,0,0,0,19.47,0,0,0,0.05,0,0,0,0,0,0,0,0,0,0,0,0,0,0,0,0,0,0,0,0,0,0,0,0,0,0,0,0,0,0,0,0,0,0,0,0,0,0,0,36.1
2043,GB02-019123,HandbookofGlassData,1987,v.00Cp.0157,Glass,AlkaliSilicate,Lead-Silicate,,,,,,,,,,,,,57.1,0,0,0,0,0,0,14.3,0,0,0,0,0,0,0,0,0,0,28.6,0,0,0,0,0,0,0,0,0,0,0,0,0,0,0,0,0,0,0,0,0,0,0,0,0,0,0,0,0,0,0,0,0,0,0,0,0,0,0,0,0,0,0,28.13
12740,GP03-274516,JapanesePatentSchottAG(DE),2006,A219368,Glass,Alkaline-earthSilicate,Boro-Silicate,,HardGlass,NonLead,,,OpticalUse,Lens&Prism,,,,Ex.7,,54.82,12.34,2.11,0,0,13.54,13.42,1.16,0,0,0,0,0,0,0,1.76,0.69,0,0,0,0,0,0,0,0.07,0,0,0,0,0,0.09,0,0,0,0,0,0,0,0,0,0,0,0,0,0,0,0,0,0,0,0,0,0,0,0,0,0,0,0,0,0,0,59.44
12147,GP02-265545,USPatentOharaInc.(J),2005,A6846762,Glass,AlkaliSilicate,Alkaline-earthSilicate,OtherSilicate,NonLead,,,,OpticalUse,Lens&Prism,,,,Ex.10,,56.69,1.04,2.13,0,2.84,5.67,0,7.6,6.54,0,0,0,0,0,0,0,0.7,0,0,0,0,0,0,0,0.004972,0,0,0,0,0,16.33,0,0,0.46,0,0,0,0,0,0,0,0,0,0,0,0,0,0,0,0,0,0,0,0,0,0,0,0,0,0,0,0,37.4
12025,GP04-262738,EuropeanPatentSchottAG(DE),2004,A1472192,Glass,Lead-Silicate,,,,,,,OpticalUse,Lens&Prism,LiquidCrystalDisplay,,,Ex.3,,52.86,0,0,0,0,0,0,1.07,0.7,0,0,0,0,0,0,0,0,0,42.99,0,0,0,0,0,0.23,0,0,0,0,0,0,0,0,2.15,0,0,0,0,0,0,0,0,0,0,0,0,0,0,0,0,0,0,0,0,0,0,0,0,0,0,0,0,23.88
2626,GP09-031170,JapanesePatent,1984,A003041,Glass,OtherSilicate,AlkaliSilicate,Alkaline-earthSilicate,,,,,OphthalmicLens,,,,,,,67.22,0,0,0,9.11,0,0.49,5.17,4.93,0,0,0,0,0,0,0,0,0,0,0,0,0,0.06,0,0,0,0,0,0,0,13.02,0,0,0,0,0,0,0,0,0,0,0,0,0,0,0,0,0,0,0,0,0,0,0,0,0,0,0,0,0,0,0,40.52
11312,GP03-252948,JapanesePatentOharaInc.(J),2003,A292338,Glass,Alkaline-earthSilicate,AlkaliSilicate,OtherSilicate,,,,,OpticalUse,Lens&Prism,,,,Ex.3,,51.47,1.06,0.69,0,5.25,6.24,0,10.69,8.6,0,0,0,0,0,0,0,0,0,0,0,0,0,0,0,0.01,0,0,0,0,0,14.75,0,0,0.6,0,0,0,0,0,0,0,0.64,0,0,0,0,0,0,0,0,0,0,0,0,0,0,0,0,0,0,0,0,39.1
3672,GP04-063336,JapanesePatentSumitaOpticalGlass(J),1982,A034042,Glass,Lead-Silicate,Boro-Silicate,,,,,,Lens&Prism,,,,,,,51.08,6.52,0,0,0,0,0,0,0,0,0,0,0,0,0,0,5.92,0,36.3,0,0,0,0.18,0,0,0,0,0,0,0,0,0,0,0,0,0,0,0,0,0,0,0,0,0,0,0,0,0,0,0,0,0,0,0,0,0,0,0,0,0,0,0,26.9
6681,GP04-214911,EuropeanPatentOharaInc.(J),2001,A1162180,Glass,Lead-Silicate,,,,,,,OpticalUse,,,,,,,74.75,0,0,0,0,0,0,7.78,6.49,0,0,0,0,0,0,0,0,0,10.88,0,0,0,0,0,0.08,0,0,0,0,0,0.02,0,0,0,0,0,0,0,0,0,0,0,0,0,0,0,0,0,0,0,0,0,0,0,0,0,0,0,0,0,0,0,42.8
8501,XP03-189482,USPatent,1999,A5897678,Glass-Ceramics,Alkaline-earthSilicate,AlkaliSilicate,,,,,,,,,,,,,64.19,1.01,0,0,1.87,6.28,0,10.71,3.71,0,0,0,0,0,0,7.73,0,0,0,0,0,0,0,0,0.12,0,0,0,0,0,4.38,0,0,0,0,0,0,0,0,0,0,0,0,0,0,0,0,0,0,0,0,0,0,0,0,0,0,0,0,0,0,0,47
5325,GP02-101668,JapanesePatentCorningInc.(US),1989,A157429,Glass,AlkaliSilicate,,,,,,,OphthalmicLens,Medical,,,,Segmentglassforbifocallens,,59.45,4.89,0.33,0,2.4,0,1.13,6.42,11.35,0,0,0,0,0,0,0,0,0,0,0,0,0,0.1,0,0,0,0,0,0,0,13.22,0,0,0.71,0,0,0,0,0,0,0,0,0,0,0,0,0,0,0,0,0,0,0,0,0,0,0,0,0,0,0,0,40.8
6990,GP05-163012,JapanesePatentOharaInc.(J),1995,A149536,Glass,Boro-Silicate,Alkaline-earthSilicate,,,,,,OpticalUse,,,,,,,51.78,14.3,0,0,3.33,0,16.66,0,0,0,0,0,0,0,0,1.38,12.37,0,0,0,0,0,0,0,0.11,0,0,0,0,0,0.08,0,0,0,0,0,0,0,0,0,0,0,0,0,0,0,0,0,0,0,0,0,0,0,0,0,0,0,0,0,0,0,61.7
13914,GP03-292658,JapanesePatentOharaInc.(J),2009,A179535,Glass,Alkaline-earthSilicate,,,,,,,OpticalUse,Lens&Prism,OpticalFiber,,,Ex.3,,51.3,0,0,0,5.49,25.53,2.89,0.15,0.37,0,0,0,0,0,0,4.79,0,0,0,0,0,0,0,0,0.001545,0,0,0,0,0,0,0,8.92,0,0,0,0,0.56,0,0,0,0,0,0,0,0,0,0,0,0,0,0,0,0,0,0,0,0,0,0,0,0,51.1
5273,GP09-099698,USPatentSchottGlassTech.(US),1984,A4444893,Glass,OtherSilicate,AlkaliSilicate,Alkaline-earthSilicate,,,,,OphthalmicLens,,,,,,,67.32,0,0,0,10.72,0,0,3.12,6.86,0,0,0,0,0,0,0,0,0,0,0,0,0,0.1,0,0,0,0,0,0,0,11.88,0,0,0,0,0,0,0,0,0,0,0,0,0,0,0,0,0,0,0,0,0,0,0,0,0,0,0,0,0,0,0,42.38
9570,GP04-212022,JapanesePatent,2001,A180970,Glass,Lead-Silicate,Zinc-Silicate,,,,,,OpticalUse,Lens&Prism,,,,,,56.84,0,0,0,0,0,0,7.08,2.96,0,0,0,0,0,0,21.77,0,0,11.26,0,0,0,0.09,0,0,0,0,0,0,0,0,0,0,0,0,0,0,0,0,0,0,0,0,0,0,0,0,0,0,0,0,0,0,0,0,0,0,0,0,0,0,0,38.1
2359,GB07-024296,HandbookofGlassData,1987,v.00Cp.0684,Glass,Zinc-Silicate,Alkaline-earthSilicate,,,,,,,,,,,,,58,0,0,0,0,20,0,0,0,0,0,0,0,0,0,22,0,0,0,0,0,0,0,0,0,0,0,0,0,0,0,0,0,0,0,0,0,0,0,0,0,0,0,0,0,0,0,0,0,0,0,0,0,0,0,0,0,0,0,0,0,0,53.2
14050,GP03-293678,USPatentSchottAG(DE),2009,A7605100,Glass,Alkaline-earthSilicate,Boro-Silicate,,NonLead,,,,OpticalUse,Lens&Prism,,,,Ex.7,,54.82,12.34,2.11,0,0,13.54,13.42,1.16,0,0,0,0,0,0,0,1.76,0.69,0,0,0,0,0,0,0,0.07,0,0,0,0,0,0.09,0,0,0,0,0,0,0,0,0,0,0,0,0,0,0,0,0,0,0,0,0,0,0,0,0,0,0,0,0,0,0,59.44
8001,GP03-181447,JapanesePatentOharaInc.(J),1998,A194772,Glass,Alkaline-earthSilicate,Boro-Silicate,,HotPressed,,,,OpticalUse,Lens&Prism,,,,,,57.4,7.81,3.49,0,0,12.04,15.16,1.24,0.44,0,0,0,0,0,0,2.14,0,0,0,0,0,0,0,0,0.02,0,0,0,0,0,0.26,0,0,0,0,0,0,0,0,0,0,0,0,0,0,0,0,0,0,0,0,0,0,0,0,0,0,0,0,0,0,0,55.7
12780,GP03-274926,JapanesePatentAsahiFiberGlass(J),2006,A312706,Glass,Alkaline-earthSilicate,AlkaliSilicate,,Fiber,,,,Composite,Filler,Fiber,,,Ex.2,,66.5,0,5,2,10,0,0,13.5,0,0,0,0,0,0,0,0,0,0,0,0,0,0,0,0,0,0,0,0,0,0,3,0,0,0,0,0,0,0,0,0,0,0,0,0,0,0,0,0,0,0,0,0,0,0,0,0,0,0,0,0,0,0,54.5
14584,GP02-298528,JapanesePatentOharaInc.(J),2010,A202417,Glass,AlkaliSilicate,Alkaline-earthSilicate,,,,,,OpticalUse,Lens&Prism,,,,Ex.5,,55.72,8.68,2.44,0,5.2,4.87,0,5.85,8.68,0,0,0,0,0,0,0,0,0,0,0,0,0,0,0,0.02,0,0,0,0,0,8.54,0,0,0,0,0,0,0,0,0,0,0,0,0,0,0,0,0,0,0,0,0,0,0,0,0,0,0,0,0,0,0,43.1
1870,GB02-021078,HandbookofGlassData,1987,v.00Cp.0387,Glass,AlkaliSilicate,Alumino-Silicate,Alkaline-earthSilicate,,,,,,,,,,,,74.87,0,4.19,0,0.13,0,0,20.77,0,0,0,0,0,0,0,0,0,0,0,0,0,0.03,0,0,0,0,0,0,0,0,0,0,0,0,0,0,0,0,0,0,0,0,0,0,0,0,0,0,0,0,0,0,0,0,0,0,0,0,0,0,0,0,59.9
4904,GB04-096436,PropertiesofGlass,1954,v.001p.0375,Glass,Lead-Silicate,AlkaliSilicate,,,,,,,,,,,,,63.58,0,0,0,0,0,0,2.61,5.72,0,0,0,0,0,0,0,0,0,28.09,0,0,0,0,0,0,0,0,0,0,0,0,0,0,0,0,0,0,0,0,0,0,0,0,0,0,0,0,0,0,0,0,0,0,0,0,0,0,0,0,0,0,0,31.4
7066,GP09-164378,EuropeanPatentOharaInc.(J),1995,A0645348,Glass,OtherSilicate,AlkaliSilicate,Alkaline-earthSilicate,,,,,OpticalUse,,,,,,,64.61,0,0,0,0,2.22,0,8.57,5.78,0,0,0,0,0,0,0,0,0,0,0,0,0,0,0,0.05,0,0,0,0,0,18.76,0,0,0,0,0,0,0,0,0,0,0,0,0,0,0,0,0,0,0,0,0,0,0,0,0,0,0,0,0,0,0,35.3
11318,GP03-252954,JapanesePatentOharaInc.(J),2003,A292338,Glass,Alkaline-earthSilicate,AlkaliSilicate,OtherSilicate,,,,,OpticalUse,Lens&Prism,,,,Ex.9,,56.02,4.11,1.4,0,0.64,5.83,0,10.4,4.56,0,0,0,0,0,0,0,0,0,0,0,0,0,0,0,0.002457,0,0,0,0,0,17.04,0,0,0,0,0,0,0,0,0,0,0,0,0,0,0,0,0,0,0,0,0,0,0,0,0,0,0,0,0,0,0,36.8
7397,GP02-255905,JapanesePatentCarlZeiss(DE),2004,A123525,Glass,AlkaliSilicate,Boro-Silicate,,,,,,UV-TransmittingMaterial,,,,,Ex.8,,73.61,10.16,0,0,0.23,0.56,0,9.68,4.89,0,0,0,0,0,0,0,0,0,0,0,0,0,0,0,0.07,0,0,0,0,0,0.8,0,0,0,0,0,0,0,0,0,0,0,0,0,0,0,0,0,0,0,0,0,0,0,0,0,0,0,0,0,0,0,62.03
1784,GB02-019146,HandbookofGlassData,1987,v.00Cp.0158,Glass,AlkaliSilicate,Lead-Silicate,,,,,,,,,,,,,72.46,0,0,0,0,0,0,20.6,0,0,0,0,0,0,0,0,0,0,6.94,0,0,0,0,0,0,0,0,0,0,0,0,0,0,0,0,0,0,0,0,0,0,0,0,0,0,0,0,0,0,0,0,0,0,0,0,0,0,0,0,0,0,0,46.8
