Repository: hori1537/rexrexxion-about-SP

File: input_csv/inputcsv_SiO2_0.01-100.00_PoissonRatio.csv (part 1 of 11)
No.,GlassNo.,DataSource,Year,DataSourceNumber,State,GlassSystem1,GlassSystem2,GlassSystem3,Appearance1,Appearance2,Appearance3,Appearance4,Usage1,Usage2,Usage3,Usage4,ThermalTreatment,Note,GlassNo.(Structure),SiO2,B2O3,Al2O3,MgO,CaO,BaO,Li2O,Na2O,K2O,Ag2O,MnO,FeO,CoO,NiO,CuO,ZnO,SrO,CdO,PbO,SnO,Cr2O3,Fe2O3,As2O3,Y2O3,Sb2O3,La2O3,Nd2O3,Gd2O3,Bi2O3,Co3O4,TiO2,MnO2,GeO2,ZrO2,CeO2,SnO2,P2O5,Ta2O5,Nb2O3,SO3,MoO3,WO3,H2O,LiF,NaF,KF,MgF2,CaF2,SrF2,BaF2,ZnF2,PbF2,YF3,AlF3,LaF3,GdF3,YbF3,ErF3,F,Cl,Br,Ag,PoissonRatio
4632,GJ02-091260,GlassPhysics&Chemistry,1980,v.006p.0372,Glass,AlkaliSilicate,,,,,,,,,,,,,,68.8,0,0,0,0,0,0,0,31.2,0,0,0,0,0,0,0,0,0,0,0,0,0,0,0,0,0,0,0,0,0,0,0,0,0,0,0,0,0,0,0,0,0,0,0,0,0,0,0,0,0,0,0,0,0,0,0,0,0,0,0,0,0,0.29
3873,GB02-071374,HandbookofGlassData,1983,v.00Ap.0333,Glass,AlkaliSilicate,,,,,,,,,,,,,,65,0,0,0,0,0,0,35,0,0,0,0,0,0,0,0,0,0,0,0,0,0,0,0,0,0,0,0,0,0,0,0,0,0,0,0,0,0,0,0,0,0,0,0,0,0,0,0,0,0,0,0,0,0,0,0,0,0,0,0,0,0,0.248
9781,GP06-356855,USPatentCorningInc.(US),2014,A0179510,Glass,Alumino-Silicate,Alkaline-earthSilicate,,Melting,SheetGlass,,,Display,LiquidCrystalDisplay,,,,ex.19,,72.2,0.95,12.49,4.5,5.58,1.01,0,0,0,0,0,0,0,0,0,0,3.16,0,0,0,0,0.01,0,0,0,0,0,0,0,0,0,0,0,0.01,0,0.09,0,0,0,0,0,0,0,0,0,0,0,0,0,0,0,0,0,0,0,0,0,0,0,0,0,0,0.238
8761,GI02-191768R,NGF'sAdditionalNewData(J),2001,v.004p.0005,Glass,AlkaliSilicate,Alumino-Silicate,Zinc-Silicate,,,,,,,,,Annealing:at730Cfor1h.,GlassNameC132Melting:inPtcrucibleat1630Cfor7h.,,60.26,0,15.08,0,0,0,0,10.04,9.95,0,0,0,0,0,0,4.67,0,0,0,0,0,0,0,0,0,0,0,0,0,0,0,0,0,0,0,0,0,0,0,0,0,0,0,0,0,0,0,0,0,0,0,0,0,0,0,0,0,0,0,0,0,0,0.2
13158,XP03-281601,USPatentHoyaCorp.(J),2007,A7264894,Glass-Ceramics,Alkaline-earthSilicate,Alumino-Silicate,,,,,,Substrate,MagneticMemoryDisk,,,810C4hr+1000C4hr,Ex.1-2,,50.25,0,10.51,31.58,0,0,0,0,0,0,0,0,0,0,0,0,0,0,0,0,0,0,0,0.54,0,0,0,0,0,0,7.12,0,0,0,0,0,0,0,0,0,0,0,0,0,0,0,0,0,0,0,0,0,0,0,0,0,0,0,0,0,0,0,0.246
814,GB02-006473,HandbookofGlassProperties,1986,v.001p.0326,Glass,AlkaliSilicate,Alkaline-earthSilicate,,,,,,,,,,,,,68,0,0,0,0,0,0,0,21.4,0,0,0,0,0,0,0,10.6,0,0,0,0,0,0,0,0,0,0,0,0,0,0,0,0,0,0,0,0,0,0,0,0,0,0,0,0,0,0,0,0,0,0,0,0,0,0,0,0,0,0,0,0,0,0.262
2302,GJ02-041115,GlassPhysics&Chemistry,1981,v.007p.0131,Glass,AlkaliSilicate,,,,,,,,,,,,,,74,0,0,0,0,0,26,0,0,0,0,0,0,0,0,0,0,0,0,0,0,0,0,0,0,0,0,0,0,0,0,0,0,0,0,0,0,0,0,0,0,0,0,0,0,0,0,0,0,0,0,0,0,0,0,0,0,0,0,0,0,0,0.2
702,GB02-004791,HandbookofGlassProperties,1986,v.001p.0313,Glass,AlkaliSilicate,,,,,,,,,,,,,,75,0,0,0,0,0,0,0,25,0,0,0,0,0,0,0,0,0,0,0,0,0,0,0,0,0,0,0,0,0,0,0,0,0,0,0,0,0,0,0,0,0,0,0,0,0,0,0,0,0,0,0,0,0,0,0,0,0,0,0,0,0,0.26
7110,GB02-164807,FundamentalsofInorganicGlasses,1994,v.001p.0171,Glass,AlkaliSilicate,Alkaline-earthSilicate,,,,,,,,,,,,,62.5,0,0,0,0,0,0,12.5,0,0,0,0,0,0,0,0,0,25,0,0,0,0,0,0,0,0,0,0,0,0,0,0,0,0,0,0,0,0,0,0,0,0,0,0,0,0,0,0,0,0,0,0,0,0,0,0,0,0,0,0,0,0,0.27
831,GB09-006558,HandbookofGlassProperties,1986,v.001p.0333,Glass,OtherSilicate,AlkaliSilicate,,,,,,,,,,,,,57.5,0,0,0,0,0,0,17.5,0,0,0,0,0,0,0,0,0,0,0,0,0,0,0,0,0,0,0,0,0,0,25,0,0,0,0,0,0,0,0,0,0,0,0,0,0,0,0,0,0,0,0,0,0,0,0,0,0,0,0,0,0,0,0.23
2375,GJ06-045729,GlassPhysics&Chemistry,1981,v.007p.0287,Glass,Alumino-Silicate,,,,,,,UltrasonicDelayLine,OpticalModulator,,,,,,70,0,10,5,10,5,0,0,0,0,0,0,0,0,0,0,0,0,0,0,0,0,0,0,0,0,0,0,0,0,0,0,0,0,0,0,0,0,0,0,0,0,0,0,0,0,0,0,0,0,0,0,0,0,0,0,0,0,0,0,0,0,0.235
2894,GC01-052437,CoorsTek(J),,T-1170,Glass,Silica,,,Tube,,,,Lamp,,,,,Ozone-freequarzglass.AbsorbUV,,100,0,0,0,0,0,0,0,0,0,0,0,0,0,0,0,0,0,0,0,0,0,0,0,0,0,0,0,0,0,0,0,0,0,0,0,0,0,0,0,0,0,0,0,0,0,0,0,0,0,0,0,0,0,0,0,0,0,0,0,0,0,0.14
16173,GJ02-310191,J.Non-CrystallineSolids,2012,v.358p.003418,Glass,AlkaliSilicate,,,,,,,,,,,,,,60,0,0,0,0,0,0,40,0,0,0,0,0,0,0,0,0,0,0,0,0,0,0,0,0,0,0,0,0,0,0,0,0,0,0,0,0,0,0,0,0,0,0,0,0,0,0,0,0,0,0,0,0,0,0,0,0,0,0,0,0,0,0.264
8606,GI06-190630R,NGF'sAdditionalNewData(J),2000,v.002p.0001,Glass,Alumino-Silicate,AlkaliSilicate,,,,,,MagneticMemoryDisk,,,,,GlassNameA50.Melt:inPtat1640Cfor5hr.Anneal:at790Cfor2hr.GlassforChem.Strengthen.,,64.5,0,10.11,0,0,0,10.18,10.22,0,0,0,0,0,0,0,0,0,0,0,0,0,0,0,0,0,0,0,0,0,0,4.99,0,0,0,0,0,0,0,0,0,0,0,0,0,0,0,0,0,0,0,0,0,0,0,0,0,0,0,0,0,0,0,0.23
10955,GP02-228224,USPatent,2003,A0092559,Glass,AlkaliSilicate,,,,,,,ColorFilter,Substrate,,,,S.Pucilowskietal.Ex.2,,59.93,0,0,0,0,0,10,24.98,0,0,0,0,0,0,0,0,0,0,0,0,0,0,0.1,4.99,0,0,0,0,0,0,0,0,0,0,0,0,0,0,0,0,0,0,0,0,0,0,0,0,0,0,0,0,0,0,0,0,0,0,0,0,0,0,0.25
12422,GP03-268798,JapanesePatentHoyaCorp.(J),2005,A314159,Glass,Alkaline-earthSilicate,AlkaliSilicate,,,,,,Substrate,MagneticMemoryDisk,,,,Ex.9,,64,0,5,0,13,3,5,6,0,0,0,0,0,0,0,0,0,0,0,0,0,0,0,0,0,0,0,0,0,0,0,0,0,4,0,0,0,0,0,0,0,0,0,0,0,0,0,0,0,0,0,0,0,0,0,0,0,0,0,0,0,0,0.238
15243,GP03-302880,USPatentHoyaCorp.(J),2011,A0159322,Glass,Alkaline-earthSilicate,AlkaliSilicate,,,,,,Substrate,MagneticMemoryDisk,ChemicalStrengthen,,,Ex.9,,65,0,5,0,12,4,0,4,6,0,0,0,0,0,0,0,0,0,0,0,0,0,0,0,0,0,0,0,0,0,0,0,0,4,0,0,0,0,0,0,0,0,0,0,0,0,0,0,0,0,0,0,0,0,0,0,0,0,0,0,0,0,0.24
4611,GJ02-091209,GlassPhysics&Chemistry,1980,v.006p.0310,Glass,AlkaliSilicate,Alumino-Silicate,,,,,,,,,,,,,62,0,22,0,0,0,16,0,0,0,0,0,0,0,0,0,0,0,0,0,0,0,0,0,0,0,0,0,0,0,0,0,0,0,0,0,0,0,0,0,0,0,0,0,0,0,0,0,0,0,0,0,0,0,0,0,0,0,0,0,0,0,0.236
10571,XP06-225186,USPatent,2002,A0028740,Glass-Ceramics,Alumino-Silicate,Alkaline-earthSilicate,,,,,,Substrate,MagneticMemoryDisk,,,,X.Zouetal.(JP)1sttreatment:805C4h2ndtreatment:1000C4hCrystal:Mg-Al-titanate,,52.58,0,11.78,25.09,0,0,0,0,0,0,0,0,0,0,0,2.33,0,0,0,0,0,0,0,0.7,0,0,0,0,0,0,7.52,0,0,0,0,0,0,0,0,0,0,0,0,0,0,0,0,0,0,0,0,0,0,0,0,0,0,0,0,0,0,0,0.23
2089,GB02-019755,HandbookofGlassData,1987,v.00Cp.0209,Glass,AlkaliSilicate,Alkaline-earthSilicate,,,,,,,,,,,,,55.8,0,0,0,0,0,0,0,17.6,0,0,0,0,0,0,0,26.6,0,0,0,0,0,0,0,0,0,0,0,0,0,0,0,0,0,0,0,0,0,0,0,0,0,0,0,0,0,0,0,0,0,0,0,0,0,0,0,0,0,0,0,0,0,0.277
18575,GP02-356861,USPatentCorningInc.(US),2014,A0227523,Glass,AlkaliSilicate,Alumino-Silicate,,Melting,,,,ChemicalStrengthen,,,,,ex.17,,66.33,3.54,12.73,1.79,0.04,0,0,14.12,0.01,0,0,0,0,0,0,1.33,0,0,0,0,0,0.01,0,0,0,0,0,0,0,0,0,0,0,0.01,0,0.09,0,0,0,0,0,0,0,0,0,0,0,0,0,0,0,0,0,0,0,0,0,0,0,0,0,0,0.216
2020,GB02-025707,HandbookofGlassData,1987,v.00Cp.0449,Glass,AlkaliSilicate,Alumino-Silicate,,,,,,,,,,,,,81,0,4,0,0,0,15,0,0,0,0,0,0,0,0,0,0,0,0,0,0,0,0,0,0,0,0,0,0,0,0,0,0,0,0,0,0,0,0,0,0,0,0,0,0,0,0,0,0,0,0,0,0,0,0,0,0,0,0,0,0,0,0.189
2787,GC07-051358,CorningInc.(US),1980,211,Glass,Zinc-Silicate,Boro-Silicate,AlkaliSilicate,SheetGlass,PowderFrit,,,Substrate,ElectroLuminescence,Magneto-OpticalMemory,,,Microsheet.HomogeneousThinSheet,,70.18,8.38,1.27,0,0,0,0,7.32,4.82,0,0,0,0,0,0,5.58,0,0,0,0,0,0,0,0,0,0,0,0,0,0,2.43,0,0,0,0,0,0,0,0,0,0,0,0,0,0,0,0,0,0,0,0,0,0,0,0,0,0,0,0,0,0,0,0.22
9110,GJ02-310188,J.Non-CrystallineSolids,2012,v.358p.003418,Glass,AlkaliSilicate,,,,,,,,,,,,,,80,0,0,0,0,0,0,20,0,0,0,0,0,0,0,0,0,0,0,0,0,0,0,0,0,0,0,0,0,0,0,0,0,0,0,0,0,0,0,0,0,0,0,0,0,0,0,0,0,0,0,0,0,0,0,0,0,0,0,0,0,0,0.22
11068,GJ02-240747,Silikattechnik(G),1981,v.032p.0197,Glass,AlkaliSilicate,,,,,,,,,,,,,,66.7,0,0,0,0,0,0,33.3,0,0,0,0,0,0,0,0,0,0,0,0,0,0,0,0,0,0,0,0,0,0,0,0,0,0,0,0,0,0,0,0,0,0,0,0,0,0,0,0,0,0,0,0,0,0,0,0,0,0,0,0,0,0,0.255
863,GB02-006730,HandbookofGlassProperties,1986,v.001p.0327,Glass,AlkaliSilicate,Alumino-Silicate,,,,,,,,,,,,,63,0,22,0,0,0,15,0,0,0,0,0,0,0,0,0,0,0,0,0,0,0,0,0,0,0,0,0,0,0,0,0,0,0,0,0,0,0,0,0,0,0,0,0,0,0,0,0,0,0,0,0,0,0,0,0,0,0,0,0,0,0,0.229
3839,GJ02-092147,AppliedOptics,1981,v.020p.2716,Glass,AlkaliSilicate,,,Fiber,,,,OpticalFiber,,,,,Cladglass.Pressuredesensit.fiber,,90,0,0,0,0,0,0,0,10,0,0,0,0,0,0,0,0,0,0,0,0,0,0,0,0,0,0,0,0,0,0,0,0,0,0,0,0,0,0,0,0,0,0,0,0,0,0,0,0,0,0,0,0,0,0,0,0,0,0,0,0,0,0.188
9795,GP06-356998,USPatentCorningInc.(US),2014,A0249017,Glass,Alumino-Silicate,Alkaline-earthSilicate,,Melting,SheetGlass,,,Display,LiquidCrystalDisplay,,,,ex.16,,73.9,3.14,10.86,2.17,6.68,0.03,0,0,0,0,0,0,0,0,0,0,3.1,0,0,0,0,0.01,0,0,0,0,0,0,0,0,0,0,0,0.01,0,0.11,0,0,0,0,0,0,0,0,0,0,0,0,0,0,0,0,0,0,0,0,0,0,0,0,0,0,0.221
8542,GP02-293643,USPatentHoyaCorp.(J),2009,A7601446,Glass,AlkaliSilicate,Alkaline-earthSilicate,,,,,,Substrate,MagneticMemoryDisk,,,,Ex.1,,70.11,0,3.18,0,15.03,1.27,0,4.18,4.13,0,0,0,0,0,0,0,0,0,0,0,0,0,0,0,0,0,0,0,0,0,0,0,0,2.1,0,0,0,0,0,0,0,0,0,0,0,0,0,0,0,0,0,0,0,0,0,0,0,0,0,0,0,0,0.24
12419,GP03-268795,JapanesePatentHoyaCorp.(J),2005,A314159,Glass,Alkaline-earthSilicate,AlkaliSilicate,,,,,,Substrate,MagneticMemoryDisk,,,,Ex.6,,64,0,5,0,13,3,2,7.5,1.5,0,0,0,0,0,0,0,0,0,0,0,0,0,0,0,0,0,0,0,0,0,0,0,0,4,0,0,0,0,0,0,0,0,0,0,0,0,0,0,0,0,0,0,0,0,0,0,0,0,0,0,0,0,0.237
8604,GI06-190628R,NGF'sAdditionalNewData(J),2000,v.002p.0001,Glass,Alumino-Silicate,AlkaliSilicate,,,,,,MagneticMemoryDisk,,,,,GlassNameA47.Melt:inPtat1640Cfor5hr.Anneal:at650Cfor2hr.GlassforChem.Strengthen.,,65.23,0,9.9,0,0,0,9.95,10.06,0,0,0,0,0,0,0,0,4.86,0,0,0,0,0,0,0,0,0,0,0,0,0,0,0,0,0,0,0,0,0,0,0,0,0,0,0,0,0,0,0,0,0,0,0,0,0,0,0,0,0,0,0,0,0,0.23
822,GB02-006485,HandbookofGlassProperties,1986,v.001p.0326,Glass,AlkaliSilicate,Alkaline-earthSilicate,,,,,,,,,,,,,59.6,0,0,0,0,0,0,0,14,0,0,0,0,0,0,0,26.4,0,0,0,0,0,0,0,0,0,0,0,0,0,0,0,0,0,0,0,0,0,0,0,0,0,0,0,0,0,0,0,0,0,0,0,0,0,0,0,0,0,0,0,0,0,0.277
8739,GI07-191732R,NGF'sAdditionalNewData(J),2001,v.004p.0003,Glass,Zinc-Silicate,Alumino-Silicate,Boro-Silicate,,,,,ElectronicsElectrical,Substrate,,,Annealing:at630Cfor1hr.,GlassName:C092Melting:inPt-Rhcrucibleat1520Cfor6hr.,,55.48,9.87,7.69,0,0.01,0,0,4.82,4.81,0,0,0,0,0,0,14.81,0,0,0,0,0,0.04,0.07,0,0,0,0,0,0,0,0,0,0,2.37,0,0,0,0,0,0,0,0,0,0,0,0,0,0,0,0,0,0,0,0,0,0,0,0,0,0,0,0,0.25
5271,GC01-167709,TosohQuartz(J),1998,NSG-QUARTZ-NP,Glass,Silica,,,Block,Tube,Rod,,ElectronicsElectrical,LaboratoryWare,,,,,,99.93,0,0,0,0,0,0,0,0,0,0,0,0,0,0,0,0,0,0,0,0,0,0,0,0,0,0,0,0,0,0,0,0,0,0,0,0,0,0,0,0,0,0,0,0,0,0,0,0,0,0,0,0,0,0,0,0,0,0,0,0,0,0.17
4264,GJ02-082126,GlassPhysics&Chemistry,1979,v.005p.0278,Glass,AlkaliSilicate,Alumino-Silicate,,,,,,,,,,,,,65,0,16,0,0,0,19,0,0,0,0,0,0,0,0,0,0,0,0,0,0,0,0,0,0,0,0,0,0,0,0,0,0,0,0,0,0,0,0,0,0,0,0,0,0,0,0,0,0,0,0,0,0,0,0,0,0,0,0,0,0,0,0.223
7113,GB02-164812,FundamentalsofInorganicGlasses,1994,v.001p.0171,Glass,AlkaliSilicate,Zinc-Silicate,,,,,,,,,,,,,66.67,0,0,0,0,0,0,13.33,0,0,0,0,0,0,0,20,0,0,0,0,0,0,0,0,0,0,0,0,0,0,0,0,0,0,0,0,0,0,0,0,0,0,0,0,0,0,0,0,0,0,0,0,0,0,0,0,0,0,0,0,0,0,0.265
2805,GC01-051466,CorningInc.(US),1960,7940,Glass,Silica,,,SheetGlass,CVD,,,Machinary,Substrate,Space,,,FusedSilica.Clear,,99.65,0,0,0,0,0,0,0,0,0,0,0,0,0,0,0,0,0,0,0,0,0,0,0,0,0,0,0,0,0,0,0,0,0,0,0,0,0,0,0,0,0,0.33,0,0,0,0,0,0,0,0,0,0,0,0,0,0,0,0,0,0,0,0.17
3228,GB02-071312,HandbookofGlassData,1983,v.00Ap.0313,Glass,AlkaliSilicate,,,,,,,,,,,,NotStirredMelting,,75.6,0,0,0,0,0,0,24.4,0,0,0,0,0,0,0,0,0,0,0,0,0,0,0,0,0,0,0,0,0,0,0,0,0,0,0,0,0,0,0,0,0,0,0,0,0,0,0,0,0,0,0,0,0,0,0,0,0,0,0,0,0,0,0.219
5546,GJ02-176275,GlassPhysics&Chemistry,1998,v.024p.0525,Glass,AlkaliSilicate,Alkaline-earthSilicate,,,,,,,,,,,D.S.Sanditov,,76.92,0,0,0,0,0,0,15.38,0,0,0,0,0,0,0,0,0,7.69,0,0,0,0,0,0,0,0,0,0,0,0,0,0,0,0,0,0,0,0,0,0,0,0,0,0,0,0,0,0,0,0,0,0,0,0,0,0,0,0,0,0,0,0,0.236
866,GB02-006733,HandbookofGlassProperties,1986,v.001p.0327,Glass,AlkaliSilicate,Alumino-Silicate,,,,,,,,,,,,,61,0,20,0,0,0,19,0,0,0,0,0,0,0,0,0,0,0,0,0,0,0,0,0,0,0,0,0,0,0,0,0,0,0,0,0,0,0,0,0,0,0,0,0,0,0,0,0,0,0,0,0,0,0,0,0,0,0,0,0,0,0,0.227
2029,GB02-025746,HandbookofGlassData,1987,v.00Cp.0453,Glass,AlkaliSilicate,Boro-Silicate,,,,,,,,,,,,,80,5,0,0,0,0,0,15,0,0,0,0,0,0,0,0,0,0,0,0,0,0,0,0,0,0,0,0,0,0,0,0,0,0,0,0,0,0,0,0,0,0,0,0,0,0,0,0,0,0,0,0,0,0,0,0,0,0,0,0,0,0,0.206
3575,GB01-087293,GlassHandBook(J),1975,v.001p.0097,Glass,Silica,,,,,,,,,,,,Translucent,,100,0,0,0,0,0,0,0,0,0,0,0,0,0,0,0,0,0,0,0,0,0,0,0,0,0,0,0,0,0,0,0,0,0,0,0,0,0,0,0,0,0,0,0,0,0,0,0,0,0,0,0,0,0,0,0,0,0,0,0,0,0,0.14
18571,GP02-356857,USPatentCorningInc.(US),2014,A0227523,Glass,AlkaliSilicate,Alumino-Silicate,,Melting,,,,ChemicalStrengthen,,,,,ex.1,,67.26,2.58,12.05,3.8,0.05,0,0,14.14,0.01,0,0,0,0,0,0,0,0,0,0,0,0,0.01,0,0,0,0,0,0,0,0,0,0,0,0.01,0,0.09,0,0,0,0,0,0,0,0,0,0,0,0,0,0,0,0,0,0,0,0,0,0,0,0,0,0,0.216
12526,GP03-269776,USPatentHoyaCorp.(J),2005,A0244656,Glass,Alkaline-earthSilicate,AlkaliSilicate,,,,,,Substrate,MagneticMemoryDisk,,,,Ex.4,,64,0,5,0,15,3,2,5.5,1.5,0,0,0,0,0,0,0,0,0,0,0,0,0,0,0,0,0,0,0,0,0,0,0,0,4,0,0,0,0,0,0,0,0,0,0,0,0,0,0,0,0,0,0,0,0,0,0,0,0,0,0,0,0,0.238
3209,XC06-051176,SchottAG(DE),,Zerodur,Glass-Ceramics,Alumino-Silicate,Phosphate,AlkaliSilicate,Block,Slab,Rod,GlassCeramics,Machinary,Mirror,,,,ExcellentSizeStabilityForTelescope,,63.79,0,17.13,1.71,0,0,8.55,0.55,0,0,0,0,0,0,0,1.19,0,0,0,0,0,0.01,0.17,0,0,0,0,0,0,0,1.98,0,0,1.06,0,0,3.84,0,0,0,0,0,0,0,0,0,0,0,0,0,0,0,0,0,0,0,0,0,0,0,0,0,0.24
7125,GB02-164830,FundamentalsofInorganicGlasses,1994,v.001p.0171,Glass,AlkaliSilicate,Alkaline-earthSilicate,,,,,,,,,,,,,66.67,0,0,0,20,0,0,13.33,0,0,0,0,0,0,0,0,0,0,0,0,0,0,0,0,0,0,0,0,0,0,0,0,0,0,0,0,0,0,0,0,0,0,0,0,0,0,0,0,0,0,0,0,0,0,0,0,0,0,0,0,0,0,0.25
4623,GJ02-091232,GlassPhysics&Chemistry,1980,v.006p.0310,Glass,AlkaliSilicate,,,,,,,,,,,,,,67,0,0,0,0,0,33,0,0,0,0,0,0,0,0,0,0,0,0,0,0,0,0,0,0,0,0,0,0,0,0,0,0,0,0,0,0,0,0,0,0,0,0,0,0,0,0,0,0,0,0,0,0,0,0,0,0,0,0,0,0,0,0.227
826,GB02-006497,HandbookofGlassProperties,1986,v.001p.0326,Glass,AlkaliSilicate,Lead-Silicate,,,,,,,,,,,,,66.6,0,0,0,0,0,0,0,5.28,0,0,0,0,0,0,0,0,0,27.82,0,0,0,0.3,0,0,0,0,0,0,0,0,0,0,0,0,0,0,0,0,0,0,0,0,0,0,0,0,0,0,0,0,0,0,0,0,0,0,0,0,0,0,0,0.213
2419,GB02-025717,HandbookofGlassData,1987,v.00Cp.0450,Glass,AlkaliSilicate,Alumino-Silicate,,,,,,,,,,,,,65,0,4,0,0,0,31,0,0,0,0,0,0,0,0,0,0,0,0,0,0,0,0,0,0,0,0,0,0,0,0,0,0,0,0,0,0,0,0,0,0,0,0,0,0,0,0,0,0,0,0,0,0,0,0,0,0,0,0,0,0,0,0.227
4272,GJ06-082134,GlassPhysics&Chemistry,1979,v.005p.0278,Glass,Alumino-Silicate,AlkaliSilicate,,,,,,,,,,,,,67,0,20,0,0,0,13,0,0,0,0,0,0,0,0,0,0,0,0,0,0,0,0,0,0,0,0,0,0,0,0,0,0,0,0,0,0,0,0,0,0,0,0,0,0,0,0,0,0,0,0,0,0,0,0,0,0,0,0,0,0,0,0.231
8670,GI06-191659R,NGF'sAdditionalNewData(J),2001,v.004p.0001,Glass,Alumino-Silicate,AlkaliSilicate,Zinc-Silicate,,,,,ElectronicsElectrical,Substrate,,,Annealing:at740Cfor1hr.,GlassNameC019Melting:inPtRhcrucibleat1610Cfor23hr.,,60.29,0,14.32,0,0,0,0,10.12,0,0,0,0,0,0,0,15.27,0,0,0,0,0,0,0,0,0,0,0,0,0,0,0,0,0,0,0,0,0,0,0,0,0,0,0,0,0,0,0,0,0,0,0,0,0,0,0,0,0,0,0,0,0,0,0.24
2023,GB02-025710,HandbookofGlassData,1987,v.00Cp.0450,Glass,AlkaliSilicate,Alumino-Silicate,,,,,,,,,,,,,75,0,10,0,0,0,15,0,0,0,0,0,0,0,0,0,0,0,0,0,0,0,0,0,0,0,0,0,0,0,0,0,0,0,0,0,0,0,0,0,0,0,0,0,0,0,0,0,0,0,0,0,0,0,0,0,0,0,0,0,0,0,0.209
2780,GC04-051346,CorningInc.(US),,10,Glass,Lead-Silicate,AlkaliSilicate,,Tube,,,,Lamp,,,,,,,77.7,0,0.73,0,0,0,0,9.56,4.71,0,0,0,0,0,0,0,0,0,7.3,0,0,0,0,0,0,0,0,0,0,0,0,0,0,0,0,0,0,0,0,0,0,0,0,0,0,0,0,0,0,0,0,0,0,0,0,0,0,0,0,0,0,0,0.21
9655,GP02-353681,USPatentAsahiGlass(J),2013,A0302617,Glass,AlkaliSilicate,Alumino-Silicate,Alkaline-earthSilicate,Melting,SheetGlass,,,ChemicalStrengthen,Display,,,,ex.16,,70.07,0,6,10.3,0,0,0,12,1,0,0,0,0,0,0,0,0,0,0,0,0,0,0,0,0,0,0,0,0,0,0,0,0,0.63,0,0,0,0,0,0,0,0,0,0,0,0,0,0,0,0,0,0,0,0,0,0,0,0,0,0,0,0,0.2
11203,GJ02-251263,GlassPhysics&Chemistry,2003,v.029p.0002,Glass,AlkaliSilicate,,,,,,,,,,,,,,60.74,0,0,0,0,0,0,39.26,0,0,0,0,0,0,0,0,0,0,0,0,0,0,0,0,0,0,0,0,0,0,0,0,0,0,0,0,0,0,0,0,0,0,0,0,0,0,0,0,0,0,0,0,0,0,0,0,0,0,0,0,0,0,0.27
696,GB02-004783,HandbookofGlassProperties,1986,v.001p.0311,Glass,AlkaliSilicate,,,,,,,,,,,,,,90,0,0,0,0,0,10,0,0,0,0,0,0,0,0,0,0,0,0,0,0,0,0,0,0,0,0,0,0,0,0,0,0,0,0,0,0,0,0,0,0,0,0,0,0,0,0,0,0,0,0,0,0,0,0,0,0,0,0,0,0,0,0.218
5281,GP05-168270,JapanesePatentSchottGlas(Jena)(DE),1996,A067529,Glass,Boro-Silicate,,,,,,,,,,,,,,81.4,6.85,2.79,0,0.33,0.08,1.45,6.69,0,0,0,0,0,0,0,0,0,0,0,0,0,0,0,0,0,0,0,0,0,0,0,0,0,0.4,0,0,0,0,0,0,0,0,0,0,0,0,0,0,0,0,0,0,0,0,0,0,0,0,0,0,0,0,0.2
3210,GC04-051357,CorningInc.(US),,138,Glass,Lead-Silicate,AlkaliSilicate,,,,,,CathodeRayTube,,,,,CTVFunnel.X-RayAbaorbing,,68.81,0,1.5,3.8,4.09,0,0,7.41,6.5,0,0,0,0,0,0,0,0,0,7.89,0,0,0,0,0,0,0,0,0,0,0,0,0,0,0,0,0,0,0,0,0,0,0,0,0,0,0,0,0,0,0,0,0,0,0,0,0,0,0,0,0,0,0,0.24
2301,GJ02-041114,GlassPhysics&Chemistry,1981,v.007p.0131,Glass,AlkaliSilicate,,,,,,,,,,,,,,84,0,0,0,0,0,16,0,0,0,0,0,0,0,0,0,0,0,0,0,0,0,0,0,0,0,0,0,0,0,0,0,0,0,0,0,0,0,0,0,0,0,0,0,0,0,0,0,0,0,0,0,0,0,0,0,0,0,0,0,0,0,0.18
12530,GP03-269780,USPatentHoyaCorp.(J),2005,A0244656,Glass,Alkaline-earthSilicate,AlkaliSilicate,,,,,,Substrate,MagneticMemoryDisk,,,,Ex.8,,64,0,5,0,12.5,3,5,5,1.5,0,0,0,0,0,0,0,0,0,0,0,0,0,0,0,0,0,0,0,0,0,0,0,0,4,0,0,0,0,0,0,0,0,0,0,0,0,0,0,0,0,0,0,0,0,0,0,0,0,0,0,0,0,0.237
6918,GP02-224652,USPatentCorningInc.(US),2002,A6436858,Glass,AlkaliSilicate,Alkaline-earthSilicate,,,,,,Material,,,,,Organiclensmold.,,72.99,0.49,0.04,1.56,10.07,0,0,11.39,3.33,0,0,0,0,0,0,0,0,0,0,0,0,0,0,0,0.13,0,0,0,0,0,0,0,0,0,0,0,0,0,0,0,0,0,0,0,0,0,0,0,0,0,0,0,0,0,0,0,0,0,0,0,0,0,0.22
689,GB02-004775,HandbookofGlassProperties,1986,v.001p.0310,Glass,AlkaliSilicate,,,,,,,,,,,,,,70,0,0,0,0,0,30,0,0,0,0,0,0,0,0,0,0,0,0,0,0,0,0,0,0,0,0,0,0,0,0,0,0,0,0,0,0,0,0,0,0,0,0,0,0,0,0,0,0,0,0,0,0,0,0,0,0,0,0,0,0,0,0.216
5284,GP05-168273,JapanesePatentSchottGlas(Jena)(DE),1996,A067529,Glass,Boro-Silicate,,,,,,,,,,,,,,83.26,4.73,2.93,0,0.33,0.08,1.04,6.82,0,0,0,0,0,0,0,0,0,0,0,0,0,0,0,0,0,0,0,0,0,0,0,0,0,0.81,0,0,0,0,0,0,0,0,0,0,0,0,0,0,0,0,0,0,0,0,0,0,0,0,0,0,0,0,0.2
2804,GJ03-039685,PhysicsandChemistryofGlasses,1987,v.028p.0164,Glass,Alkaline-earthSilicate,,,,,,,,,,,,,,64.04,0,0,0,19.71,0,0,14.78,0,0,0,0,0,0,0,0,0,0,0,0,0,0,0,0,0,0,0,0,0,0,1.47,0,0,0,0,0,0,0,0,0,0,0,0,0,0,0,0,0,0,0,0,0,0,0,0,0,0,0,0,0,0,0,0.259
8133,GJ05-280066,J.AmericanCeramicSoc.,2007,v.090p.2556,Glass,Boro-Silicate,,,,,,,,,,,,,,83.57,11.38,1.53,0,0,0,0,3.52,0,0,0,0,0,0,0,0,0,0,0,0,0,0,0,0,0,0,0,0,0,0,0,0,0,0,0,0,0,0,0,0,0,0,0,0,0,0,0,0,0,0,0,0,0,0,0,0,0,0,0,0,0,0,0.19
5538,GJ02-176255,GlassPhysics&Chemistry,1998,v.024p.0525,Glass,AlkaliSilicate,Alkaline-earthSilicate,,,,,,,,,,,D.S.Sanditov,,70,0,0,0,0,0,0,12,0,0,0,0,0,0,0,0,0,18,0,0,0,0,0,0,0,0,0,0,0,0,0,0,0,0,0,0,0,0,0,0,0,0,0,0,0,0,0,0,0,0,0,0,0,0,0,0,0,0,0,0,0,0,0.247
3247,GB02-071333,HandbookofGlassData,1983,v.00Ap.0323,Glass,AlkaliSilicate,,,,,,,,,,,,,,85,0,0,0,0,0,15,0,0,0,0,0,0,0,0,0,0,0,0,0,0,0,0,0,0,0,0,0,0,0,0,0,0,0,0,0,0,0,0,0,0,0,0,0,0,0,0,0,0,0,0,0,0,0,0,0,0,0,0,0,0,0,0.158
8680,GI06-191669R,NGF'sAdditionalNewData(J),2001,v.004p.0001,Glass,Alumino-Silicate,AlkaliSilicate,Zinc-Silicate,,,,,ElectronicsElectrical,Substrate,,,Annealing:at730Cfor1hr.,GlassNameC029Melting:inPtRhcrucibleat1610Cfor42hr.,,59.23,0,14.95,0,0.01,0,0,5.12,5,0,0,0,0,0,0,15.69,0,0,0,0,0,0,0.007228,0,0,0,0,0,0,0,0,0,0,0,0,0,0,0,0,0,0,0,0,0,0,0,0,0,0,0,0,0,0,0,0,0,0,0,0,0,0,0,0.24
3870,GB02-071352,HandbookofGlassData,1983,v.00Ap.0325,Glass,AlkaliSilicate,,,,,,,,,,,,,,60,0,0,0,0,0,40,0,0,0,0,0,0,0,0,0,0,0,0,0,0,0,0,0,0,0,0,0,0,0,0,0,0,0,0,0,0,0,0,0,0,0,0,0,0,0,0,0,0,0,0,0,0,0,0,0,0,0,0,0,0,0,0.236
11096,GJ03-244862,Contrib.Mineral.Petrol.,2001,v.141p.0297,Glass,Alkaline-earthSilicate,Alumino-Silicate,,,,,,,,,,,,,50.35,0,10.69,14.44,24.52,0,0,0,0,0,0,0,0,0,0,0,0,0,0,0,0,0,0,0,0,0,0,0,0,0,0,0,0,0,0,0,0,0,0,0,0,0,0,0,0,0,0,0,0,0,0,0,0,0,0,0,0,0,0,0,0,0,0.272
2878,GC01-052421,CoorsTek(J),1980,T-7932,Glass,Silica,,,Tube,,,,HalogenLamp,,,,,TransparentQuarzGlass,,100,0,0,0,0,0,0,0,0,0,0,0,0,0,0,0,0,0,0,0,0,0,0,0,0,0,0,0,0,0,0,0,0,0,0,0,0,0,0,0,0,0,0,0,0,0,0,0,0,0,0,0,0,0,0,0,0,0,0,0,0,0,0.14
15203,XP02-302659,USPatentCorningInc.(US),2011,A0092353,Glass-Ceramics,AlkaliSilicate,,,,,,,ElectronicsElectrical,Container,,,,Ex.3,,65.41,0,0,0.91,0,0,30.17,0,1.22,0,0,0,0,0,0,1.22,0,0,0,0,0,0,0,0,0,0,0,0,0,0,0,0,0,0,0,0,1.07,0,0,0,0,0,0,0,0,0,0,0,0,0,0,0,0,0,0,0,0,0,0,0,0,0,0.22
762,GB02-006621,HandbookofGlassProperties,1986,v.001p.0330,Glass,AlkaliSilicate,Alumino-Silicate,,,,,,,,,,,,,75,0,10,0,0,0,0,15,0,0,0,0,0,0,0,0,0,0,0,0,0,0,0,0,0,0,0,0,0,0,0,0,0,0,0,0,0,0,0,0,0,0,0,0,0,0,0,0,0,0,0,0,0,0,0,0,0,0,0,0,0,0,0.194
1842,GB02-019745,HandbookofGlassData,1987,v.00Cp.0209,Glass,AlkaliSilicate,Alkaline-earthSilicate,,,,,,,,,,,,,76.4,0,0,0,0,0,0,0,18,0,0,0,0,0,0,0,5.6,0,0,0,0,0,0,0,0,0,0,0,0,0,0,0,0,0,0,0,0,0,0,0,0,0,0,0,0,0,0,0,0,0,0,0,0,0,0,0,0,0,0,0,0,0,0.254
18074,GP06-353493,JapanesePatentCorningInc.(US),2013,A502371,Glass,Alumino-Silicate,AlkaliSilicate,Boro-Silicate,Melting,SheetGlass,,,ChemicalStrengthen,,,,,ex.39,,65.75,11.01,10.31,0.02,0.05,0,0,11.51,1.3,0,0,0,0,0,0,0,0,0,0,0,0,0,0,0,0,0,0,0,0,0,0,0,0,0,0,0.05,0,0,0,0,0,0,0,0,0,0,0,0,0,0,0,0,0,0,0,0,0,0,0,0,0,0,0.213
18700,GP05-357287,USPatentCorningInc.(US),2014,A0335331,Glass,Boro-Silicate,OtherSilicate,,Melting,SheetGlass,NonAlkali,,ElectronicsElectrical,Substrate,,,,ex.39,,65.7,14.88,3.96,0,0,0,0,0,0,0,0,0,0,0,0,0,0,0,0,0,0,0,0,0,0,0,0,0,0,0,0,0,0,0,0,0.06,15.4,0,0,0,0,0,0,0,0,0,0,0,0,0,0,0,0,0,0,0,0,0,0,0,0,0,0.196
5809,GP03-182970,EuropeanPatentSaint-Gobain(FR),1998,A0864546,Glass,Alkaline-earthSilicate,AlkaliSilicate,,SheetGlass,,,,ThermalInsulator,,,,,,,70.24,0,0.62,3.13,11.23,0,0,7.11,3.34,0,0,0,0,0,0,0,1.52,0,0,0,0,0,0,0,0,0,0,0,0,0,0,0,0,2.81,0,0,0,0,0,0,0,0,0,0,0,0,0,0,0,0,0,0,0,0,0,0,0,0,0,0,0,0,0.21
7542,GJ02-176284,GlassPhysics&Chemistry,1998,v.024p.0525,Glass,AlkaliSilicate,Alkaline-earthSilicate,,,,,,,,,,,D.S.Sanditov,,62.5,0,0,0,0,25,0,12.5,0,0,0,0,0,0,0,0,0,0,0,0,0,0,0,0,0,0,0,0,0,0,0,0,0,0,0,0,0,0,0,0,0,0,0,0,0,0,0,0,0,0,0,0,0,0,0,0,0,0,0,0,0,0,0.281
9796,GP06-356999,USPatentCorningInc.(US),2014,A0249017,Glass,Alumino-Silicate,Alkaline-earthSilicate,,Melting,SheetGlass,,,Display,LiquidCrystalDisplay,,,,ex.18,,71.23,2.54,12.41,3.62,5.23,3.43,0,0,0,0,0,0,0,0,0,0,1.42,0,0,0,0,0.01,0,0,0,0,0,0,0,0,0,0,0,0.01,0,0.1,0,0,0,0,0,0,0,0,0,0,0,0,0,0,0,0,0,0,0,0,0,0,0,0,0,0,0.234
830,GB03-006544,HandbookofGlassProperties,1986,v.001p.0334,Glass,Alkaline-earthSilicate,,,,,,,,,,,,,,66.66,0,0,0,16.67,16.67,0,0,0,0,0,0,0,0,0,0,0,0,0,0,0,0,0,0,0,0,0,0,0,0,0,0,0,0,0,0,0,0,0,0,0,0,0,0,0,0,0,0,0,0,0,0,0,0,0,0,0,0,0,0,0,0,0.265
5808,GP03-182969,EuropeanPatentSaint-Gobain(FR),1998,A0864546,Glass,Alkaline-earthSilicate,AlkaliSilicate,,SheetGlass,,,,ThermalInsulator,,,,,,,75.63,0,0.59,0,12.9,0,0,10.69,0.19,0,0,0,0,0,0,0,0,0,0,0,0,0,0,0,0,0,0,0,0,0,0,0,0,0,0,0,0,0,0,0,0,0,0,0,0,0,0,0,0,0,0,0,0,0,0,0,0,0,0,0,0,0,0.215
14048,GP02-293646,USPatentHoyaCorp.(J),2009,A7601446,Glass,AlkaliSilicate,Alkaline-earthSilicate,,,,,,Substrate,MagneticMemoryDisk,,,,Ex.4,,68.75,0,1.93,0,16.37,1.28,0,0,6.26,0,0,0,0,0,0,0,0,0,0,0,0,0,0,0,0,0,0,0,0,0,3.28,0,0,2.13,0,0,0,0,0,0,0,0,0,0,0,0,0,0,0,0,0,0,0,0,0,0,0,0,0,0,0,0,0.24
11941,GP02-262121,USPatentSaint-Gobain(FR),2004,A0162213,Glass,AlkaliSilicate,Alkaline-earthSilicate,,Strengthened(Tempered),,,,VehicleWindow,,,,,Ex.1,,69.62,0,1.28,0.15,9.45,0.04,0,16.09,3.37,0,0,0,0,0,0,0,0,0,0,0,0,0,0,0,0,0,0,0,0,0,0,0,0,0,0,0,0,0,0,0,0,0,0,0,0,0,0,0,0,0,0,0,0,0,0,0,0,0,0,0,0,0,0.22
12206,GP04-265722,USPatentSchottGlassTech.(US),2005,A6903038,Glass,Lead-Silicate,,,,,,,Display,,,,,Ex.3,,55.53,0,0,0,0,0,0,0.86,0.84,0,0,0,0,0,0,0,0,0,42.57,0,0,0,0.2,0,0,0,0,0,0,0,0,0,0,0,0,0,0,0,0,0,0,0,0,0,0,0,0,0,0,0,0,0,0,0,0,0,0,0,0,0,0,0,0.248
2860,GC01-052403,TosohQuartz(J),1980,,Glass,Silica,,,Slab,Block,,,OpticsOptoelectronics,,,,,,,99.96,0,0,0,0,0,0,0,0,0,0,0,0,0,0,0,0,0,0,0,0,0,0,0,0,0,0,0,0,0,0,0,0,0,0,0,0,0,0,0,0,0,0,0,0,0,0,0,0,0,0,0,0,0,0,0,0,0,0,0,0,0,0.17
8293,GJ05-283880,J.MaterialsScience,2008,v.043p.0281,Glass,Boro-Silicate,,,,,,,,,,,,Pyrex,,81,13,2,0,0,0,0,4,0,0,0,0,0,0,0,0,0,0,0,0,0,0,0,0,0,0,0,0,0,0,0,0,0,0,0,0,0,0,0,0,0,0,0,0,0,0,0,0,0,0,0,0,0,0,0,0,0,0,0,0,0,0,0.2
12420,GP03-268796,JapanesePatentHoyaCorp.(J),2005,A314159,Glass,Alkaline-earthSilicate,AlkaliSilicate,,,,,,Substrate,MagneticMemoryDisk,,,,Ex.7,,64,0,5,0,10,3,5,7.5,1.5,0,0,0,0,0,0,0,0,0,0,0,0,0,0,0,0,0,0,0,0,0,0,0,0,4,0,0,0,0,0,0,0,0,0,0,0,0,0,0,0,0,0,0,0,0,0,0,0,0,0,0,0,0,0.235
3432,XJ02-055821,J.AmericanCeramicSoc.,1971,v.054p.0309,Glass-Ceramics,AlkaliSilicate,,,GlassCeramics,,,,,,,,1350F16h-1600F4h-2200F2h,,,69.87,0,6.84,0,0,0,21.93,0,0,0,0,0,0,0,0,0,0,0,0,0,0,0,0,0,0,0,0,0,0,0,0.82,0,0,0.53,0,0,0,0,0,0,0,0,0,0,0,0,0,0,0,0,0,0,0,0,0,0,0,0,0,0,0,0,0.275
6151,GI02-191826R,NGF'sAdditionalNewData(J),2001,v.004p.0007,Glass,AlkaliSilicate,Alkaline-earthSilicate,,,,,,ColorFilter,,,,Annealing:at600Cfor1h.,GlassNameD070Melting:inPtcrucibleat1600Cfor7h.,,72.1,0,0,0,12.44,0,0,15.05,0,0,0,0,0,0,0,0,0,0,0,0,0.23,0,0.18,0,0,0,0,0,0,0,0,0,0,0,0,0,0,0,0,0,0,0,0,0,0,0,0,0,0,0,0,0,0,0,0,0,0,0,0,0,0,0,0.23
2896,XC06-052701,NarumiChinaCorp.(J),,Neoceram-0,Glass-Ceramics,Alumino-Silicate,AlkaliSilicate,,Pressed,Tube,Rod,SheetGlass,CookingWareCulinary,Machinary,,,,Transparent,,72.84,0,14.73,0,0,0,8.74,0,0,0,0,0,0,0,0,0,0,0,0,0,0,0,0,0,0,0,0,0,0,0,1.63,0,0,1.59,0,0,0.46,0,0,0,0,0,0,0,0,0,0,0,0,0,0,0,0,0,0,0,0,0,0,0,0,0,0.19
2472,GB02-027386,HandbookofGlassData,1987,v.00Cp.0605,Glass,AlkaliSilicate,OtherSilicate,,,,,,,,,,,,,57.5,0,0,0,0,0,0,17.5,0,0,0,0,0,0,0,0,0,0,0,0,0,0,0,0,0,0,0,0,0,0,25,0,0,0,0,0,0,0,0,0,0,0,0,0,0,0,0,0,0,0,0,0,0,0,0,0,0,0,0,0,0,0,0.228
2964,GJ01-054784,J.Non-CrystallineSolids,1973,v.013p.0399,Glass,Silica,,,,,,,,,,,,Effectofhighpressureonelasticconstant,,100,0,0,0,0,0,0,0,0,0,0,0,0,0,0,0,0,0,0,0,0,0,0,0,0,0,0,0,0,0,0,0,0,0,0,0,0,0,0,0,0,0,0,0,0,0,0,0,0,0,0,0,0,0,0,0,0,0,0,0,0,0,0.167
6416,GJ02-144684,GlassPhysics&Chemistry,1992,v.018p.0387,Glass,AlkaliSilicate,,,,,,,,,,,,,,60,0,0,0,0,0,0,25,0,0,0,0,0,0,0,0,0,0,0,0,0,0,0,0,0,0,0,0,0,0,15,0,0,0,0,0,0,0,0,0,0,0,0,0,0,0,0,0,0,0,0,0,0,0,0,0,0,0,0,0,0,0,0.2449
844,GB02-006711,HandbookofGlassProperties,1986,v.001p.0327,Glass,AlkaliSilicate,Alumino-Silicate,,,,,,,,,,,,,69,0,16,0,0,0,15,0,0,0,0,0,0,0,0,0,0,0,0,0,0,0,0,0,0,0,0,0,0,0,0,0,0,0,0,0,0,0,0,0,0,0,0,0,0,0,0,0,0,0,0,0,0,0,0,0,0,0,0,0,0,0,0.217
1825,GB02-019706,HandbookofGlassData,1987,v.00Cp.0204,Glass,AlkaliSilicate,Alkaline-earthSilicate,,,,,,,,,,,,,70,0,0,18,0,0,0,12,0,0,0,0,0,0,0,0,0,0,0,0,0,0,0,0,0,0,0,0,0,0,0,0,0,0,0,0,0,0,0,0,0,0,0,0,0,0,0,0,0,0,0,0,0,0,0,0,0,0,0,0,0,0,0.202
2092,GB02-019758,HandbookofGlassData,1987,v.00Cp.0209,Glass,AlkaliSilicate,Alkaline-earthSilicate,,,,,,,,,,,,,58.8,0,0,0,0,0,0,0,24,0,0,0,0,0,0,0,17.2,0,0,0,0,0,0,0,0,0,0,0,0,0,0,0,0,0,0,0,0,0,0,0,0,0,0,0,0,0,0,0,0,0,0,0,0,0,0,0,0,0,0,0,0,0,0.281
11276,XP06-252550,JapanesePatentOharaInc.(J),2003,A192385,Glass-Ceramics,Alumino-Silicate,,,,,,,OpticalFiber,OpticalConnector,,,,Heattreatment:700C5h+780C5hEx.1,,61.54,0,16.12,1.7,1.22,0.45,9.17,0,0,0,0,0,0,0,0,3.79,0,0,0,0,0,0,0.35,0,0,0,0,0,0,0,2.14,0,0,1.11,0,0,2.41,0,0,0,0,0,0,0,0,0,0,0,0,0,0,0,0,0,0,0,0,0,0,0,0,0,0.2
2413,GB02-025705,HandbookofGlassData,1987,v.00Cp.0446,Glass,AlkaliSilicate,Boro-Silicate,,,,,,,,,,,,,60.2,11.1,0,0,0,0,0,28.7,0,0,0,0,0,0,0,0,0,0,0,0,0,0,0,0,0,0,0,0,0,0,0,0,0,0,0,0,0,0,0,0,0,0,0,0,0,0,0,0,0,0,0,0,0,0,0,0,0,0,0,0,0,0,0.28
6478,GJ05-146426,J.CeramicSoc.Japan,1991,v.099p.0448,Glass,Boro-Silicate,,,,,,,,,,,,,,58.56,22.02,2,0,0,0,0,0,14.71,0,0,0,0,0,0,2.7,0,0,0,0,0,0,0,0,0,0,0,0,0,0,0,0,0,0,0,0,0,0,0,0,0,0,0,0,0,0,0,0,0,0,0,0,0,0,0,0,0,0,0,0,0,0,0.3
834,GB02-006562,HandbookofGlassProperties,1986,v.001p.0333,Glass,AlkaliSilicate,OtherSilicate,,,,,,,,,,,,,55,0,0,0,0,0,0,25,0,0,0,0,0,0,0,0,0,0,0,0,0,0,0,0,0,0,0,0,0,0,20,0,0,0,0,0,0,0,0,0,0,0,0,0,0,0,0,0,0,0,0,0,0,0,0,0,0,0,0,0,0,0,0.241
2028,GB02-025745,HandbookofGlassData,1987,v.00Cp.0453,Glass,AlkaliSilicate,,,,,,,,,,,,,,85,0,0,0,0,0,0,15,0,0,0,0,0,0,0,0,0,0,0,0,0,0,0,0,0,0,0,0,0,0,0,0,0,0,0,0,0,0,0,0,0,0,0,0,0,0,0,0,0,0,0,0,0,0,0,0,0,0,0,0,0,0,0.196
5182,GB02-164780,FundamentalsofInorganicGlasses,1994,v.001p.0169,Glass,AlkaliSilicate,,,,,,,,,,,,,,75,0,0,0,0,0,25,0,0,0,0,0,0,0,0,0,0,0,0,0,0,0,0,0,0,0,0,0,0,0,0,0,0,0,0,0,0,0,0,0,0,0,0,0,0,0,0,0,0,0,0,0,0,0,0,0,0,0,0,0,0,0,0.24
18204,GP06-353972,USPatentCorningInc.(US),2014,A1016172,Glass,Alumino-Silicate,AlkaliSilicate,,Melting,,,,ChemicalStrengthen,,,,,ex.41,,64.79,5.57,13.97,1.45,0.06,0,0,13.56,0.5,0,0,0,0,0,0,0,0,0,0,0,0,0,0,0,0,0,0,0,0,0,0,0,0,0,0,0.1,0,0,0,0,0,0,0,0,0,0,0,0,0,0,0,0,0,0,0,0,0,0,0,0,0,0,0.2
18069,GP06-353488,JapanesePatentCorningInc.(US),2013,A502371,Glass,Alumino-Silicate,AlkaliSilicate,Boro-Silicate,Melting,SheetGlass,,,ChemicalStrengthen,,,,,ex.10,,64.03,8.9,13.5,0.02,0.04,0,0,11.4,2.01,0,0,0,0,0,0,0,0,0,0,0,0,0,0,0,0,0,0,0,0,0,0,0,0,0,0,0.1,0,0,0,0,0,0,0,0,0,0,0,0,0,0,0,0,0,0,0,0,0,0,0,0,0,0,0.209
3402,GJ02-079032,GlassPhysics&Chemistry,1979,v.005p.0502,Glass,AlkaliSilicate,,,,,,,,,,,,,,71.3,0,0,0,0,0,0,0,28.7,0,0,0,0,0,0,0,0,0,0,0,0,0,0,0,0,0,0,0,0,0,0,0,0,0,0,0,0,0,0,0,0,0,0,0,0,0,0,0,0,0,0,0,0,0,0,0,0,0,0,0,0,0,0.281
4622,GJ02-091230,GlassPhysics&Chemistry,1980,v.006p.0310,Glass,AlkaliSilicate,Alumino-Silicate,,,,,,,,,,,,,57,0,14,0,0,0,29,0,0,0,0,0,0,0,0,0,0,0,0,0,0,0,0,0,0,0,0,0,0,0,0,0,0,0,0,0,0,0,0,0,0,0,0,0,0,0,0,0,0,0,0,0,0,0,0,0,0,0,0,0,0,0,0.233
2014,GB02-025626,HandbookofGlassData,1987,v.00Cp.0434,Glass,AlkaliSilicate,Boro-Silicate,,,,,,,,,,,,,76,8,0,0,0,0,0,16,0,0,0,0,0,0,0,0,0,0,0,0,0,0,0,0,0,0,0,0,0,0,0,0,0,0,0,0,0,0,0,0,0,0,0,0,0,0,0,0,0,0,0,0,0,0,0,0,0,0,0,0,0,0,0.197
3458,GJ02-082111,GlassPhysics&Chemistry,1979,v.005p.0278,Glass,AlkaliSilicate,,,,,,,,,,,,,,79,0,6,0,0,0,15,0,0,0,0,0,0,0,0,0,0,0,0,0,0,0,0,0,0,0,0,0,0,0,0,0,0,0,0,0,0,0,0,0,0,0,0,0,0,0,0,0,0,0,0,0,0,0,0,0,0,0,0,0,0,0,0.195
4271,GJ06-082133,GlassPhysics&Chemistry,1979,v.005p.0278,Glass,Alumino-Silicate,AlkaliSilicate,,,,,,,,,,,,,63,0,20,0,0,0,17,0,0,0,0,0,0,0,0,0,0,0,0,0,0,0,0,0,0,0,0,0,0,0,0,0,0,0,0,0,0,0,0,0,0,0,0,0,0,0,0,0,0,0,0,0,0,0,0,0,0,0,0,0,0,0,0.225
11920,GP02-261871,USPatentSchottAG(DE),2004,A6825142,Glass,AlkaliSilicate,,,,,,,ColorFilter,,,,,Ex.8,,59.93,0,0,0,0,0,10,24.98,0,0,0,0,0,0,0,0,0,0,0,0,0,0,0.1,4.99,0,0,0,0,0,0,0,0,0,0,0,0,0,0,0,0,0,0,0,0,0,0,0,0,0,0,0,0,0,0,0,0,0,0,0,0,0,0,0.25
1135,GB02-013709,HandbookofGlassData,1987,v.00Cp.0050,Glass,AlkaliSilicate,,,,,,,,,,,,,,75,0,0,0,0,0,15,10,0,0,0,0,0,0,0,0,0,0,0,0,0,0,0,0,0,0,0,0,0,0,0,0,0,0,0,0,0,0,0,0,0,0,0,0,0,0,0,0,0,0,0,0,0,0,0,0,0,0,0,0,0,0,0.208
5558,GJ02-176334,GlassPhysics&Chemistry,1998,v.024p.0539,Glass,AlkaliSilicate,,,,,,,,,,,,D.S.Sanditov,,80.4,0,0,0,0,0,0,19.6,0,0,0,0,0,0,0,0,0,0,0,0,0,0,0,0,0,0,0,0,0,0,0,0,0,0,0,0,0,0,0,0,0,0,0,0,0,0,0,0,0,0,0,0,0,0,0,0,0,0,0,0,0,0,0.234
18018,GJ02-353055,J.Non-CrystallineSolids,2014,v.387p.0071,Glass,AlkaliSilicate,Alumino-Silicate,,Melting,,,,,,,,annealedat575Cfor1h.,,,61.12,0,9.98,0,0,0,0.0002,0.01,28.89,0,0,0,0,0,0,0,0,0,0,0,0,0,0,0,0,0,0,0,0,0,0,0,0,0,0,0,0,0,0,0,0,0,0,0,0,0,0,0,0,0,0,0,0,0,0,0,0,0,0,0,0,0,0.262
11255,GJ05-252153,PhysicsandChemistryofGlasses,2003,v.044p.0383,Glass,Boro-Silicate,,,MixedAlkali,,,,RadioActiveWasteSolidi,,,,,,,58.37,17.92,0,0,0,0,9.93,10.16,0,0,0,0,0,0,0,0,0,0,0,0,0,0,0,0,0,0,0,0,3.62,0,0,0,0,0,0,0,0,0,0,0,0,0,0,0,0,0,0,0,0,0,0,0,0,0,0,0,0,0,0,0,0,0,0.22
2412,GB02-025702,HandbookofGlassData,1987,v.00Cp.0446,Glass,AlkaliSilicate,Boro-Silicate,,,,,,,,,,,,,50.1,21.8,0,0,0,0,0,28.1,0,0,0,0,0,0,0,0,0,0,0,0,0,0,0,0,0,0,0,0,0,0,0,0,0,0,0,0,0,0,0,0,0,0,0,0,0,0,0,0,0,0,0,0,0,0,0,0,0,0,0,0,0,0,0.28
7533,GJ02-176271,GlassPhysics&Chemistry,1998,v.024p.0525,Glass,AlkaliSilicate,Alkaline-earthSilicate,,,,,,,,,,,D.S.Sanditov,,66.67,0,0,0,0,0,0,13.33,0,0,0,0,0,0,0,0,20,0,0,0,0,0,0,0,0,0,0,0,0,0,0,0,0,0,0,0,0,0,0,0,0,0,0,0,0,0,0,0,0,0,0,0,0,0,0,0,0,0,0,0,0,0,0.263
5190,GB02-164790,FundamentalsofInorganicGlasses,1994,v.001p.0170,Glass,AlkaliSilicate,,,,,,,,,,,,,,75,0,0,0,0,0,0,0,25,0,0,0,0,0,0,0,0,0,0,0,0,0,0,0,0,0,0,0,0,0,0,0,0,0,0,0,0,0,0,0,0,0,0,0,0,0,0,0,0,0,0,0,0,0,0,0,0,0,0,0,0,0,0.26
10617,GP02-225363,USPatentSaint-Gobain(FR),2002,A0065187,Glass,AlkaliSilicate,Alkaline-earthSilicate,,Strengthened(Tempered),,,,VehicleWindow,,,,,,,65.22,0,0.59,0,15.16,0,0,18.39,0.64,0,0,0,0,0,0,0,0,0,0,0,0,0,0,0,0,0,0,0,0,0,0,0,0,0,0,0,0,0,0,0,0,0,0,0,0,0,0,0,0,0,0,0,0,0,0,0,0,0,0,0,0,0,0.23
2846,GC01-052206,Shin-EtsuQuartzProducts(J),1980,Herasil1-TOP,Glass,Silica,,,Block,Slab,Rod,,Machinary,,,,,ForLargeOpticalInstrumentsParts,,100,0,0,0,0,0,0,0,0,0,0,0,0,0,0,0,0,0,0,0,0,0,0,0,0,0,0,0,0,0,0,0,0,0,0,0,0,0,0,0,0,0,0,0,0,0,0,0,0,0,0,0,0,0,0,0,0,0,0,0,0,0,0.17
1830,GB02-019711,HandbookofGlassData,1987,v.00Cp.0204,Glass,AlkaliSilicate,OtherSilicate,,,,,,,,,,,,,70,0,0,0,0,0,0,12,0,0,0,0,0,0,0,0,0,18,0,0,0,0,0,0,0,0,0,0,0,0,0,0,0,0,0,0,0,0,0,0,0,0,0,0,0,0,0,0,0,0,0,0,0,0,0,0,0,0,0,0,0,0,0.247
2857,GC01-052318,Philips(NL),,Philips-308,Glass,Silica,,,Tube,,,,Machinary,,,,,FusedSilica,,100,0,0,0,0,0,0,0,0,0,0,0,0,0,0,0,0,0,0,0,0,0,0,0,0,0,0,0,0,0,0,0,0,0,0,0,0,0,0,0,0,0,0,0,0,0,0,0,0,0,0,0,0,0,0,0,0,0,0,0,0,0,0.17
4256,GJ06-082118,GlassPhysics&Chemistry,1979,v.005p.0278,Glass,Alumino-Silicate,AlkaliSilicate,,,,,,,,,,,,,63,0,22,0,0,0,15,0,0,0,0,0,0,0,0,0,0,0,0,0,0,0,0,0,0,0,0,0,0,0,0,0,0,0,0,0,0,0,0,0,0,0,0,0,0,0,0,0,0,0,0,0,0,0,0,0,0,0,0,0,0,0,0.229
2055,GJ02-026068,GlassScienceandTechnology,1984,v.057p.0255,Glass,AlkaliSilicate,Alkaline-earthSilicate,,PhaseSeparated,,,,,,,,,760C10min,,80,0,0,0,10,0,0,10,0,0,0,0,0,0,0,0,0,0,0,0,0,0,0,0,0,0,0,0,0,0,0,0,0,0,0,0,0,0,0,0,0,0,0,0,0,0,0,0,0,0,0,0,0,0,0,0,0,0,0,0,0,0,0.202
15202,XP02-302658,USPatentCorningInc.(US),2011,A0092353,Glass-Ceramics,AlkaliSilicate,,,,,,,ElectronicsElectrical,Container,,,700C2h+850C2h,Ex.2,,67,0,1.91,0,0,0,27.89,0,1.9,0,0,0,0,0,0,0,0,0,0,0,0,0,0,0,0,0,0,0,0,0,0,0,0,0,0,0,1.3,0,0,0,0,0,0,0,0,0,0,0,0,0,0,0,0,0,0,0,0,0,0,0,0,0,0.205
11053,GJ06-240006,MaterialsRes.Bull.,2004,v.039p.0033,Glass,Alumino-Silicate,OtherSilicate,,,,,,,,,,,,,60,0,25,0,0,0,0,0,0,0,0,0,0,0,0,0,0,0,0,0,0,0,0,0,0,15,0,0,0,0,0,0,0,0,0,0,0,0,0,0,0,0,0,0,0,0,0,0,0,0,0,0,0,0,0,0,0,0,0,0,0,0,0.29
6919,GP02-224653,USPatentCorningInc.(US),2002,A6436858,Glass,AlkaliSilicate,Zinc-Silicate,,,,,,Material,,,,,Organiclensmold.,,70.67,2.82,1.73,0,1.17,0,0,10.75,5.87,0,0,0,0,0,0,5.63,0,0,0,0,0,0,0,0,0.13,0,0,0,0,0,1.23,0,0,0,0,0,0,0,0,0,0,0,0,0,0,0,0,0,0,0,0,0,0,0,0,0,0,0,0,0,0,0,0.22
2863,GC01-052406,TosohQuartz(J),1980,,Glass,Silica,,,Tube,,,,ElectronicsElectrical,,,,,,,100,0,0,0,0,0,0,0,0,0,0,0,0,0,0,0,0,0,0,0,0,0,0,0,0,0,0,0,0,0,0,0,0,0,0,0,0,0,0,0,0,0,0,0,0,0,0,0,0,0,0,0,0,0,0,0,0,0,0,0,0,0,0.17
7758,GJ01-268188,J.MaterialsResearch,2005,v.020p.3404,Glass,Silica,,,,,,,,,,,,,,100,0,0,0,0,0,0,0,0,0,0,0,0,0,0,0,0,0,0,0,0,0,0,0,0,0,0,0,0,0,0,0,0,0,0,0,0,0,0,0,0,0,0,0,0,0,0,0,0,0,0,0,0,0,0,0,0,0,0,0,0,0,0.17
5737,GP05-179717,USPatentSchottGlas(Jena)(DE),1997,A5599753,Glass,Boro-Silicate,,,,,,,,,,,,,,83.15,4.75,2.88,0,0.33,0.08,2.72,2.62,2.65,0,0,0,0,0,0,0,0,0,0,0,0,0,0,0,0,0,0,0,0,0,0,0,0,0.81,0,0,0,0,0,0,0,0,0,0,0,0,0,0,0,0,0,0,0,0,0,0,0,0,0,0,0,0,0.2
5553,GJ02-176314,GlassPhysics&Chemistry,1998,v.024p.0534,Glass,AlkaliSilicate,,,,,,,,,,,,D.S.Sanditov,,84,0,0,0,0,0,0,16,0,0,0,0,0,0,0,0,0,0,0,0,0,0,0,0,0,0,0,0,0,0,0,0,0,0,0,0,0,0,0,0,0,0,0,0,0,0,0,0,0,0,0,0,0,0,0,0,0,0,0,0,0,0,0.218
9121,GP02-206821,EuropeanPatentCorningInc.(US),2000,A0980341,Glass,AlkaliSilicate,Zinc-Silicate,,Molded,,,,Lens&Prism,,,,,,,67.45,0.88,1.77,4.71,0,0,0,8.76,6.41,0,0,0,0,0,0,9.3,0,0,0,0,0,0,0,0,0.13,0,0,0,0,0,0.59,0,0,0,0,0,0,0,0,0,0,0,0,0,0,0,0,0,0,0,0,0,0,0,0,0,0,0,0,0,0,0,0.24
2380,GJ02-045758,GlassPhysics&Chemistry,1982,v.008p.0463,Glass,AlkaliSilicate,Alumino-Silicate,,,,,,,,,,,,,70,0,15,0,0,0,0,15,0,0,0,0,0,0,0,0,0,0,0,0,0,0,0,0,0,0,0,0,0,0,0,0,0,0,0,0,0,0,0,0,0,0,0,0,0,0,0,0,0,0,0,0,0,0,0,0,0,0,0,0,0,0,0.212
7126,GB02-164831,FundamentalsofInorganicGlasses,1994,v.001p.0171,Glass,AlkaliSilicate,Alkaline-earthSilicate,,,,,,,,,,,,,62.5,0,0,0,25,0,0,12.5,0,0,0,0,0,0,0,0,0,0,0,0,0,0,0,0,0,0,0,0,0,0,0,0,0,0,0,0,0,0,0,0,0,0,0,0,0,0,0,0,0,0,0,0,0,0,0,0,0,0,0,0,0,0,0.26
7127,GB02-164832,FundamentalsofInorganicGlasses,1994,v.001p.0171,Glass,AlkaliSilicate,Alkaline-earthSilicate,,,,,,,,,,,,,58.82,0,0,0,29.41,0,0,11.76,0,0,0,0,0,0,0,0,0,0,0,0,0,0,0,0,0,0,0,0,0,0,0,0,0,0,0,0,0,0,0,0,0,0,0,0,0,0,0,0,0,0,0,0,0,0,0,0,0,0,0,0,0,0,0.265
5268,GC01-167706,TosohQuartz(J),1998,NSG-QUARTZ-SG,Glass,Silica,,,Block,,,,ElectronicsElectrical,OpticsOptoelectronics,LaboratoryWare,,,,,99.96,0,0,0,0,0,0,0,0,0,0,0,0,0,0,0,0,0,0,0,0,0,0,0,0,0,0,0,0,0,0,0,0,0,0,0,0,0,0,0,0,0,0,0,0,0,0,0,0,0,0,0,0,0,0,0,0,0,0,0,0,0,0.17
11436,XP03-254072,USPatent,2003,A0171201,Glass-Ceramics,Alkaline-earthSilicate,Alumino-Silicate,OtherSilicate,,,,,Substrate,MagneticMemoryDisk,,,,X.Zouetal.Heattreatment:805C4h+1000C4hCrystal:MgO-Al2O3-SiO2Mg-Al-titanateEx.1-5,,51.38,0,11.5,29.1,0,0,0,0,0,0,0,0,0,0,0,0,0,0,0,0,0,0,0,0.68,0,0,0,0,0,0,7.34,0,0,0,0,0,0,0,0,0,0,0,0,0,0,0,0,0,0,0,0,0,0,0,0,0,0,0,0,0,0,0,0.26
8728,GI03-191721R,NGF'sAdditionalNewData(J),2001,v.004p.0003,Glass,Alkaline-earthSilicate,Alumino-Silicate,Boro-Silicate,,,,,ElectronicsElectrical,Substrate,,,Annealing:at635Cfor1hr.,GlassName:C081Melting:inPt-Rhcrucibleat1430Cfor3hr.,,55.19,9.84,9.77,0,0,14.98,0,5.05,5.01,0,0,0,0,0,0,0,0,0,0,0,0,0,0.16,0,0,0,0,0,0,0,0,0,0,0,0,0,0,0,0,0,0,0,0,0,0,0,0,0,0,0,0,0,0,0,0,0,0,0,0,0,0,0,0.25
3258,GB02-071379,HandbookofGlassData,1983,v.00Ap.0332,Glass,AlkaliSilicate,,,,,,,,,,,,,,85,0,0,0,0,0,0,15,0,0,0,0,0,0,0,0,0,0,0,0,0,0,0,0,0,0,0,0,0,0,0,0,0,0,0,0,0,0,0,0,0,0,0,0,0,0,0,0,0,0,0,0,0,0,0,0,0,0,0,0,0,0,0.183
3790,GJ02-091240,GlassPhysics&Chemistry,1980,v.006p.0372,Glass,AlkaliSilicate,,,,,,,,,,,,,,80,0,0,0,0,0,20,0,0,0,0,0,0,0,0,0,0,0,0,0,0,0,0,0,0,0,0,0,0,0,0,0,0,0,0,0,0,0,0,0,0,0,0,0,0,0,0,0,0,0,0,0,0,0,0,0,0,0,0,0,0,0,0.2
2292,GJ02-041102,GlassPhysics&Chemistry,1981,v.007p.0131,Glass,AlkaliSilicate,,,,,,,,,,,,,,85,0,0,0,0,0,0,15,0,0,0,0,0,0,0,0,0,0,0,0,0,0,0,0,0,0,0,0,0,0,0,0,0,0,0,0,0,0,0,0,0,0,0,0,0,0,0,0,0,0,0,0,0,0,0,0,0,0,0,0,0,0,0.183
15240,GP03-302877,USPatentHoyaCorp.(J),2011,A0159322,Glass,Alkaline-earthSilicate,AlkaliSilicate,,,,,,Substrate,MagneticMemoryDisk,ChemicalStrengthen,,,Ex.6,,63,0,4,0,13,3,0,5,5,0,0,0,0,0,0,0,0,0,0,0,0,0,0,0,0,0,0,0,0,0,3,0,0,4,0,0,0,0,0,0,0,0,0,0,0,0,0,0,0,0,0,0,0,0,0,0,0,0,0,0,0,0,0.238
11248,GJ05-252146,PhysicsandChemistryofGlasses,2003,v.044p.0383,Glass,Boro-Silicate,,,MixedAlkali,,,,RadioActiveWasteSolidi,,,,,,,59.14,18.11,2.4,0,0,0,10.05,10.3,0,0,0,0,0,0,0,0,0,0,0,0,0,0,0,0,0,0,0,0,0,0,0,0,0,0,0,0,0,0,0,0,0,0,0,0,0,0,0,0,0,0,0,0,0,0,0,0,0,0,0,0,0,0,0.22
8711,GI03-191704R,NGF'sAdditionalNewData(J),2001,v.004p.0003,Glass,Alkaline-earthSilicate,AlkaliSilicate,Alumino-Silicate,,,,,ElectronicsElectrical,Substrate,PlasmaDisplay,,Annealing:at620Cfor2hr.,GlassNameC064Melting:inPtPtRhcrucibleat1600Cfor4hr.,,64.24,0,4.99,0.1,9.7,5.12,0,6.1,4.93,0,0,0,0,0,0,0,4.82,0,0,0,0,0,0,0,0,0,0,0,0,0,0,0,0,0,0,0,0,0,0,0,0,0,0,0,0,0,0,0,0,0,0,0,0,0,0,0,0,0,0,0,0,0,0.25
17916,GP06-352244,USPatentCorningInc.(US),2013,A0224491,Glass,Alumino-Silicate,AlkaliSilicate,Alkaline-earthSilicate,Melting,,,,ChemicalStrengthen,Display,ConsumerProducts,VehicleWindow,,ex.32,,59.81,0,16.02,3.41,4.9,0,0,15.7,0,0,0,0,0,0,0,0,0,0,0,0,0,0,0,0,0,0,0,0,0,0,0,0,0,0,0,0.16,0,0,0,0,0,0,0,0,0,0,0,0,0,0,0,0,0,0,0,0,0,0,0,0,0,0,0.225
1138,GB02-013712,HandbookofGlassData,1987,v.00Cp.0050,Glass,AlkaliSilicate,,,Sol-Gel,,,,,,,,,,,83.33,0,0,0,0,0,0,16.67,0,0,0,0,0,0,0,0,0,0,0,0,0,0,0,0,0,0,0,0,0,0,0,0,0,0,0,0,0,0,0,0,0,0,0,0,0,0,0,0,0,0,0,0,0,0,0,0,0,0,0,0,0,0,0.194
7118,GJ02-228907,J.Non-CrystallineSolids,2003,v.316p.0054,Glass,AlkaliSilicate,Alkaline-earthSilicate,,,,,,,,,,,SurfacedamageofglassFloatglass,,75.58,0,0,0,10.77,0,0,13.65,0,0,0,0,0,0,0,0,0,0,0,0,0,0,0,0,0,0,0,0,0,0,0,0,0,0,0,0,0,0,0,0,0,0,0,0,0,0,0,0,0,0,0,0,0,0,0,0,0,0,0,0,0,0,0.21
5205,GB02-164829,FundamentalsofInorganicGlasses,1994,v.001p.0171,Glass,AlkaliSilicate,Alkaline-earthSilicate,,,,,,,,,,,,,71.43,0,0,0,14.29,0,0,14.29,0,0,0,0,0,0,0,0,0,0,0,0,0,0,0,0,0,0,0,0,0,0,0,0,0,0,0,0,0,0,0,0,0,0,0,0,0,0,0,0,0,0,0,0,0,0,0,0,0,0,0,0,0,0,0.24
11899,XP03-261536,USPatentHoyaCorp.(J),2004,A6774072,Glass-Ceramics,Alkaline-earthSilicate,Alumino-Silicate,,,,,,Substrate,MagneticMemoryDisk,OpticalMemory,,,Ex.1-1Heattreat:800C4h+1000C4h,,50.54,0,10.43,30.89,0,0,0,0,0,0,0,0,0,0,0,0,0,0,0,0,0,0,0,0.54,0,0,0,0,0,0,7.6,0,0,0,0,0,0,0,0,0,0,0,0,0,0,0,0,0,0,0,0,0,0,0,0,0,0,0,0,0,0,0,0.23
