Repository: hori1537/rexrexxion-about-SP

File: input_csv/inputcsv_SiO2_0.01-100.00_youngsmodulus.csv (part 1 of 53)
No.,GlassNo.,DataSource,Year,DataSourceNumber,State,GlassSystem1,GlassSystem2,GlassSystem3,Appearance1,Appearance2,Appearance3,Appearance4,Usage1,Usage2,Usage3,Usage4,ThermalTreatment,Note,GlassNo.(Structure),SiO2,B2O3,Al2O3,MgO,CaO,BaO,Li2O,Na2O,K2O,Ag2O,MnO,FeO,CoO,NiO,CuO,ZnO,SrO,CdO,PbO,SnO,Cr2O3,Fe2O3,As2O3,Y2O3,Sb2O3,La2O3,Nd2O3,Gd2O3,Bi2O3,Co3O4,TiO2,MnO2,GeO2,ZrO2,CeO2,SnO2,P2O5,Ta2O5,Nb2O3,SO3,MoO3,WO3,H2O,LiF,NaF,KF,MgF2,CaF2,SrF2,BaF2,ZnF2,PbF2,YF3,AlF3,LaF3,GdF3,YbF3,ErF3,F,Cl,Br,Ag,Young'sModulusatRT(GPa)
7571,XP03-272689,USPatentHoyaCorp.(J),2006,A0040142,Glass-Ceramics,Alkaline-earthSilicate,Alumino-Silicate,,,,,,Substrate,MagneticMemoryDisk,,,800C4h+1000C4h,Ex.1-1,,50.54,0,10.43,30.89,0,0,0,0,0,0,0,0,0,0,0,0,0,0,0,0,0,0,0,0.54,0,0,0,0,0,0,7.6,0,0,0,0,0,0,0,0,0,0,0,0,0,0,0,0,0,0,0,0,0,0,0,0,0,0,0,0,0,0,0,135.6
4240,XP06-210889,JapanesePatentKonicaMinolta(J),2001,A026440,Glass-Ceramics,Alumino-Silicate,Alkaline-earthSilicate,,,,,,MagneticMemoryDisk,,,,,Crystal:Magnesium-Aluminosilicate,,58.92,0,8.48,20.71,0,0,5.03,0,0.96,0,0,0,0,0,0,0,0,0,0,0,0,0,0,0,0.08,0,0,0,0,0,5.18,0,0,0,0,0,0.64,0,0,0,0,0,0,0,0,0,0,0,0,0,0,0,0,0,0,0,0,0,0,0,0,0,89.56
4675,XP03-212569,JapanesePatentKonicaMinolta(J),2001,A287932,Glass-Ceramics,Alkaline-earthSilicate,Alumino-Silicate,Zinc-Silicate,GlassCeramics,,,,MagneticMemoryDisk,,,,,crystal:(MgAl)SiO3Zn2Ti3O8Zn2TiO4,,41.31,0,8.91,23.28,6.48,0,5.07,0,0,0,0,0,0,0,0,11.16,0,0,0,0,0,0,0,0,0,0,0,0,0,0,3.79,0,0,0,0,0,0,0,0,0,0,0,0,0,0,0,0,0,0,0,0,0,0,0,0,0,0,0,0,0,0,0,116
756,GB05-025780,HandbookofGlassData,1987,v.00Cp.0454,Glass,Boro-Silicate,AlkaliSilicate,,,,,,,,,,,,,57.97,28.99,0,0,0,0,0,13.04,0,0,0,0,0,0,0,0,0,0,0,0,0,0,0,0,0,0,0,0,0,0,0,0,0,0,0,0,0,0,0,0,0,0,0,0,0,0,0,0,0,0,0,0,0,0,0,0,0,0,0,0,0,0,66.61
7178,GP05-264607,JapanesePatentHoyaCorp.(J),2005,A037651,Glass,Boro-Silicate,,,,,,,OpticalUse,Lens&Prism,,,,Ex.1,,68.98,13,1,0,2,0,0.1,11,0,0,0,0,0,0,0,3.9,0,0,0,0,0,0,0,0,0.02,0,0,0,0,0,0,0,0,0,0,0,0,0,0,0,0,0,0,0,0,0,0,0,0,0,0,0,0,0,0,0,0,0,0,0,0,0,71
272,GB02-006605,HandbookofGlassProperties,1986,v.001p.0331,Glass,AlkaliSilicate,Alumino-Silicate,,,,,,,,,,,,,70,0,10,0,0,0,0,20,0,0,0,0,0,0,0,0,0,0,0,0,0,0,0,0,0,0,0,0,0,0,0,0,0,0,0,0,0,0,0,0,0,0,0,0,0,0,0,0,0,0,0,0,0,0,0,0,0,0,0,0,0,0,69.8
4860,XP03-212754,JapanesePatentKonicaMinolta(J),2001,A287950,Glass-Ceramics,Alkaline-earthSilicate,Alumino-Silicate,OtherSilicate,GlassCeramics,,,,MagneticMemoryDisk,,,,,crystal:(MgAl)SiO3,,40.06,0,6.3,35.16,0,0,12.53,0,2.27,0,0,0,0,0,0,0,0,0,0,0,0,0,0,0,0,0,0,0,0,0,3.68,0,0,0,0,0,0,0,0,0,0,0,0,0,0,0,0,0,0,0,0,0,0,0,0,0,0,0,0,0,0,0,126
5715,GP09-224077,USPatentNipponSheetGlass(J),2002,A6376084,Glass,OtherSilicate,Alkaline-earthSilicate,,GlassCeramics,,,,Substrate,MagneticMemoryDisk,,,,,,43,0,13,15,0,0,0,0,0,0,21,0,0,0,0,0,0,0,0,0,0,0,0,0,0,0,0,0,0,0,8,0,0,0,0,0,0,0,0,0,0,0,0,0,0,0,0,0,0,0,0,0,0,0,0,0,0,0,0,0,0,0,106
6471,GP02-252615,JapanesePatentHoyaCorp.(J),2003,A212591,Glass,AlkaliSilicate,Alumino-Silicate,,,,,,CathodeRayTube,ChemicalStrengthen,,,,Ex.3,,54.4,0,12,0,0,0,13,8,0,0,0,0,0,0,0,0,9,0,0,0,0,0,0,0,0.01,0,0,0,0,0,0.5,0,0,3,0.1,0,0,0,0,0,0,0,0,0,0,0,0,0,0,0,0,0,0,0,0,0,0,0,0,0,0,0,90
8646,GP02-297114,USPatentOwensCorning(US),2010,A0152333,Glass,AlkaliSilicate,,,Fiber,,,,Filler,,,,,Ex.5,,70.18,0,0,0,5.22,0,2.91,9.84,2.91,0,0,0,0,0,0,0,0,0,0,0,0,0,0,0,0,0,0,0,0,0,0,0,0,8.94,0,0,0,0,0,0,0,0,0,0,0,0,0,0,0,0,0,0,0,0,0,0,0,0,0,0,0,0,88.1
6416,GJ02-251267,GlassPhysics&Chemistry,2003,v.029p.0002,Glass,AlkaliSilicate,,,,,,,,,,,,,,86.25,0,0,0,0,0,0,0,13.75,0,0,0,0,0,0,0,0,0,0,0,0,0,0,0,0,0,0,0,0,0,0,0,0,0,0,0,0,0,0,0,0,0,0,0,0,0,0,0,0,0,0,0,0,0,0,0,0,0,0,0,0,0,48.5
7434,XP03-269503,USPatent,2005,A0164036,Glass-Ceramics,Alkaline-earthSilicate,Alumino-Silicate,,,,,,Substrate,MagneticMemoryDisk,,,Tg+30C4h+1000C4h,X.ZouEx.7,,43,0,12.5,32.5,0,0,0,0,0,0,0,0,0,0,0,0,0,0,0,0,0,0,0,2,0,0,0,0,0,0,10,0,0,0,0,0,0,0,0,0,0,0,0,0,0,0,0,0,0,0,0,0,0,0,0,0,0,0,0,0,0,0,170
3729,GP02-204854,JapanesePatentNipponSheetGlass(J),2000,A143281,Glass,AlkaliSilicate,Alkaline-earthSilicate,,,,,,MagneticMemoryDisk,,,,,,,61.83,0,3.91,4.31,7.41,0,15.23,1.5,0,0,0,0,0,0,0,0,4.31,0,0,0,0,0,0,0,0,0,0,0,0,0,0,0,0,1.5,0,0,0,0,0,0,0,0,0,0,0,0,0,0,0,0,0,0,0,0,0,0,0,0,0,0,0,0,92.5
789,GB02-025813,HandbookofGlassData,1987,v.00Cp.0455,Glass,AlkaliSilicate,Boro-Silicate,,,,,,,,,,,,,48.78,24.39,0,0,0,0,0,0,26.83,0,0,0,0,0,0,0,0,0,0,0,0,0,0,0,0,0,0,0,0,0,0,0,0,0,0,0,0,0,0,0,0,0,0,0,0,0,0,0,0,0,0,0,0,0,0,0,0,0,0,0,0,0,61.06
63,GB05-004823,HandbookofGlassProperties,1986,v.001p.0315,Glass,Boro-Silicate,,,,,,,,,,,,,,15,85,0,0,0,0,0,0,0,0,0,0,0,0,0,0,0,0,0,0,0,0,0,0,0,0,0,0,0,0,0,0,0,0,0,0,0,0,0,0,0,0,0,0,0,0,0,0,0,0,0,0,0,0,0,0,0,0,0,0,0,0,21.6
104,GJ06-005823,J.AmericanCeramicSoc.,1978,v.061p.0248,Glass,Alumino-Silicate,,,,,,,,,,,,3Tables4Figures,,42,0,22.7,0,0,0,0,0,0,0,0,0,0,0,0,0,0,0,0,0,0,0,0,0,0,22.3,0,0,0,0,13,0,0,0,0,0,0,0,0,0,0,0,0,0,0,0,0,0,0,0,0,0,0,0,0,0,0,0,0,0,0,0,107.5
5098,GP06-213197,JapanesePatentAsahiGlass(J),2001,A348247,Glass,Alumino-Silicate,Boro-Silicate,Alkaline-earthSilicate,NonAlkali,,,,Display,Substrate,SubstrateforPhotolithographyMask,,,,,75.64,7.81,7.22,4.29,3.09,0,0,0,0,0,0,0,0,0,0,0,1.67,0,0,0,0,0,0,0.28,0,0,0,0,0,0,0,0,0,0,0,0,0,0,0,0,0,0,0,0,0,0,0,0,0,0,0,0,0,0,0,0,0,0,0,0,0,0,72.2
7560,XP03-272494,USPatentHoyaCorp.(J),2006,A7015161,Glass-Ceramics,Alkaline-earthSilicate,Alumino-Silicate,,GlassCeramics,,,,Substrate,MagneticMemoryDisk,,,Tg+22C4hand1000C4h,Ex.6Crystalothers:Titanate,,41,0,12.5,34.5,0,0,0,0,0,0,0,0,0,0,0,0,0,0,0,0,0,0,0,2,0,0,0,0,0,0,10,0,0,0,0,0,0,0,0,0,0,0,0,0,0,0,0,0,0,0,0,0,0,0,0,0,0,0,0,0,0,0,179.1
7151,XP03-262403,USPatentHoyaCorp.(J),2004,A0241455,Glass-Ceramics,Alkaline-earthSilicate,Alumino-Silicate,,GlassCeramics,,,,OpticalMemory,Magneto-OpticalMemory,Substrate,MagneticMemoryDisk,,Ex.1-1Heattreatment:800C4h;1000C4h,,50.54,0,10.43,30.89,0,0,0,0,0,0,0,0,0,0,0,0,0,0,0,0,0,0,0,0.54,0,0,0,0,0,0,7.6,0,0,0,0,0,0,0,0,0,0,0,0,0,0,0,0,0,0,0,0,0,0,0,0,0,0,0,0,0,0,0,135.6
3355,GP03-188933,JapanesePatentNipponSheetGlass(J),1999,A302032,Glass,Alkaline-earthSilicate,Alumino-Silicate,AlkaliSilicate,,,,,Substrate,MagneticMemoryDisk,,,,,,57.39,0,8,4.51,5,0,8.7,8.4,0,0,0,0,0,0,0,0,5,0,0,0,0,0,0,0,0,0,0,0,0,0,3,0,0,0,0,0,0,0,0,0,0,0,0,0,0,0,0,0,0,0,0,0,0,0,0,0,0,0,0,0,0,0,92
5889,XP03-225190,USPatent,2002,A0028740,Glass-Ceramics,Alkaline-earthSilicate,Alumino-Silicate,,,,,,Substrate,MagneticMemoryDisk,,,,X.Zouetal.(JP)1sttreatment:790C4h2ndtreatment:1000C4hCrystal:Mg-Al-titanate,,40.24,0,6.89,45.33,0,0,0,0,0,0,0,0,0,0,0,0,0,0,0,0,0,0,0,0.5,0,0,0,0,0,0,7.04,0,0,0,0,0,0,0,0,0,0,0,0,0,0,0,0,0,0,0,0,0,0,0,0,0,0,0,0,0,0,0,170
8021,XP06-285472,EuropeanPatentSchottAG(DE),2008,A1888475,Glass-Ceramics,Alumino-Silicate,OtherSilicate,,,,,,Coating,,,,850C1h+950C2h+1050C2h.,Ex.1,,26.09,4.35,26.09,30.42,0,0,0,0,0,0,0,0,0,0,0,0,0,0,0,0,0,0,0,8.7,0,0,0,0,0,0,4.35,0,0,0,0,0,0,0,0,0,0,0,0,0,0,0,0,0,0,0,0,0,0,0,0,0,0,0,0,0,0,0,190
1564,GJ03-072982,PhysicsandChemistryofGlasses,1961,v.002p.0069,Glass,Alkaline-earthSilicate,,,,,,,,,,,,,,46.54,0,3.87,20.37,20.37,0,0,0,0,0,0,0,0,0,0,0,0,0,0,0,0,0,0,0,0,0,0,0,0,0,3.05,0,0,5.8,0,0,0,0,0,0,0,0,0,0,0,0,0,0,0,0,0,0,0,0,0,0,0,0,0,0,0,0,115.6
5297,GJ02-216687,J.Jpn.Inst.Metals&Materials(J),2000,v.064p.0177,Glass,AlkaliSilicate,,,,,,,,,,,,,,70,0,0,0,0,0,0,30,0,0,0,0,0,0,0,0,0,0,0,0,0,0,0,0,0,0,0,0,0,0,0,0,0,0,0,0,0,0,0,0,0,0,0,0,0,0,0,0,0,0,0,0,0,0,0,0,0,0,0,0,0,0,60.3
7625,GP03-274490,JapanesePatent,2006,A213595,Glass,Alkaline-earthSilicate,Boro-Silicate,Alumino-Silicate,NonAlkali,,,,Display,LiquidCrystalDisplay,,,,HenanAncaiHigh-techCo.Ex.9,,71.29,6.62,6.74,6.2,8.13,0,0,0,0,0,0,0,0,0,0,0,1.02,0,0,0,0,0,0,0,0,0,0,0,0,0,0,0,0,0,0,0,0,0,0,0,0,0,0,0,0,0,0,0,0,0,0,0,0,0,0,0,0,0,0,0,0,0,75.9
771,GB05-025795,HandbookofGlassData,1987,v.00Cp.0454,Glass,Boro-Silicate,AlkaliSilicate,,,,,,,,,,,,,47.62,47.62,0,0,0,0,0,0,4.76,0,0,0,0,0,0,0,0,0,0,0,0,0,0,0,0,0,0,0,0,0,0,0,0,0,0,0,0,0,0,0,0,0,0,0,0,0,0,0,0,0,0,0,0,0,0,0,0,0,0,0,0,0,33.91
6724,XP03-253735,USPatentKonicaMinolta(J),2003,A6649549,Glass-Ceramics,Alkaline-earthSilicate,Alumino-Silicate,,,,,,Substrate,MagneticMemoryDisk,,,,Heattreatment:660C5h+700C5hCrystalothers:ClinoenstatiteMg-Al-silicateEx.2,,43.4,0,13.07,28.75,0,0,9.7,0,0,0,0,0,0,0,0,0,0,0,0,0,0,0,0,0,0,0,0,0,0,0,5.08,0,0,0,0,0,0,0,0,0,0,0,0,0,0,0,0,0,0,0,0,0,0,0,0,0,0,0,0,0,0,0,125.2
7897,GP06-282138,USPatent,2007,A0265156,Glass,Alumino-Silicate,Alkaline-earthSilicate,,NonAlkali,,,,Battery,Display,Substrate,,,U.Peuchertetal.Ex.A5,,65.39,5.38,9.73,12.54,6.23,0,0,0,0,0,0,0,0,0,0,0,0.48,0,0,0,0,0,0,0,0,0,0,0,0,0,0,0,0,0,0,0.17,0,0,0,0,0,0,0,0,0,0,0,0,0,0,0,0,0,0,0,0,0,0,0,0,0,0,85
3494,GI06-190631R,NGF'sAdditionalNewData(J),2000,v.002p.0001,Glass,Alumino-Silicate,AlkaliSilicate,OtherSilicate,,,,,MagneticRecordingHead,,,,Anneal:at700Cfor2hr.,GlassNameA49.Melt:inPtat1600Cfor5hr.GlassforChem.Strengthen.,,65.24,0,9.67,0,0,0,10,10.19,0,0,0,0,0,0,0,0,0,0,0,0,0,0,0.19,0,0,0,0,0,0,0,0,0,0,4.71,0,0,0,0,0,0,0,0,0,0,0,0,0,0,0,0,0,0,0,0,0,0,0,0,0,0,0,0,84.27
740,GB05-025764,HandbookofGlassData,1987,v.00Cp.0453,Glass,Boro-Silicate,AlkaliSilicate,,,,,,,,,,,,,43.48,43.48,0,0,0,0,0,13.04,0,0,0,0,0,0,0,0,0,0,0,0,0,0,0,0,0,0,0,0,0,0,0,0,0,0,0,0,0,0,0,0,0,0,0,0,0,0,0,0,0,0,0,0,0,0,0,0,0,0,0,0,0,0,56.14
4102,XP06-210751,JapanesePatentKonicaMinolta(J),2001,A019476,Glass-Ceramics,Alumino-Silicate,AlkaliSilicate,,,,,,MagneticMemoryDisk,,,,,,,71.01,0,4.94,0,4.23,0,15.86,0,0,0,0,0,0,0,0,0,0,0,0,0,0,0,0,0,0,0,0,0,0,0,1.48,0,0,1.44,0,0,1.04,0,0,0,0,0,0,0,0,0,0,0,0,0,0,0,0,0,0,0,0,0,0,0,0,0,94.8
1512,GB02-071316,HandbookofGlassData,1983,v.00Ap.0317,Glass,AlkaliSilicate,,,,,,,,,,,,Heat-treatmentcondition:600C/8hr,,87.4,0,0,0,0,0,0,12.6,0,0,0,0,0,0,0,0,0,0,0,0,0,0,0,0,0,0,0,0,0,0,0,0,0,0,0,0,0,0,0,0,0,0,0,0,0,0,0,0,0,0,0,0,0,0,0,0,0,0,0,0,0,0,57.82
982,GJ02-041104,GlassPhysics&Chemistry,1981,v.007p.0131,Glass,AlkaliSilicate,,,,,,,,,,,,,,75,0,0,0,0,0,0,25,0,0,0,0,0,0,0,0,0,0,0,0,0,0,0,0,0,0,0,0,0,0,0,0,0,0,0,0,0,0,0,0,0,0,0,0,0,0,0,0,0,0,0,0,0,0,0,0,0,0,0,0,0,0,61.4
9335,GP03-307846,USPatentHoyaCorp.(J),2012,A0107647,Glass,Alkaline-earthSilicate,AlkaliSilicate,,,,,,Substrate,MagneticMemoryDisk,,,,Ex.1,,64,0,5,4,13,0,1.5,8.5,0,0,0,0,0,0,0,0,0,0,0,0,0,0,0,0,0,0,0,0,0,0,0,0,0,4,0,0,0,0,0,0,0,0,0,0,0,0,0,0,0,0,0,0,0,0,0,0,0,0,0,0,0,0,87.5
9860,GP05-313566,EuropeanPatentCorningInc.(US),2013,A2646379,Glass,Boro-Silicate,Alkaline-earthSilicate,Alumino-Silicate,,,,,Substrate,,,,,Crackresiatantglass.Ex.6,,59.92,18.31,9.43,2.51,5.82,0,0,0,0,0,0,0,0,0,0,0,3.88,0,0,0,0,0.01,0,0,0,0,0,0,0,0,0,0,0,0,0,0.1,0,0,0,0,0,0,0,0,0,0,0,0,0,0,0,0,0,0,0,0,0,0,0,0,0,0,65.5
1461,GP09-065242,JapanesePatentSchottGlassTech.(US),1987,A216938,Glass,OtherSilicate,Zinc-Silicate,AlkaliSilicate,,,,,Laser,,,,,,,19.98,4.99,0,0,0,0,0,0,4.99,0,0,0,0,0,0,9.98,0,0,0,0,0,0,0,0,0,2.57,2.49,0,0,0,0,0,0,0,0,0,54.99,0,0,0,0,0,0,0,0,0,0,0,0,0,0,0,0,0,0,0,0,0,0,0,0,0,56
3261,GJ05-187174,J.AmericanCeramicSoc.,1999,v.082p.3501,Glass,Boro-Silicate,,,,,,,,,,,,,,50,25,0,0,0,0,0,0,25,0,0,0,0,0,0,0,0,0,0,0,0,0,0,0,0,0,0,0,0,0,0,0,0,0,0,0,0,0,0,0,0,0,0,0,0,0,0,0,0,0,0,0,0,0,0,0,0,0,0,0,0,0,61
3350,GP03-188928,JapanesePatentNipponSheetGlass(J),1999,A302031,Glass,Alkaline-earthSilicate,AlkaliSilicate,Alumino-Silicate,,,,,MagneticMemoryDisk,Substrate,,,,,,47,0,13,8,10,0,14,3,0,0,0,0,0,0,0,0,0,0,0,0,0,0,0,0,0,0,0,0,0,0,0,0,0,5,0,0,0,0,0,0,0,0,0,0,0,0,0,0,0,0,0,0,0,0,0,0,0,0,0,0,0,0,107
548,GB02-019747,HandbookofGlassData,1987,v.00Cp.0209,Glass,AlkaliSilicate,Alkaline-earthSilicate,,,,,,,,,,,,,65.8,0,0,0,0,0,0,0,15.5,0,0,0,0,0,0,0,18.7,0,0,0,0,0,0,0,0,0,0,0,0,0,0,0,0,0,0,0,0,0,0,0,0,0,0,0,0,0,0,0,0,0,0,0,0,0,0,0,0,0,0,0,0,0,62.52
3087,GP05-179714,USPatentSchottGlas(Jena)(DE),1997,A5599753,Glass,Boro-Silicate,,,,,,,,,,,,,,80.69,7.97,2.69,0,0.33,0,1.04,6.44,0,0,0,0,0,0,0,0,0,0,0,0,0,0,0,0,0,0,0,0,0,0,0,0,0,0.76,0,0,0,0,0,0,0,0,0,0,0,0,0,0,0,0,0,0,0,0,0,0,0,0,0,0,0,0,67
4793,XP03-212687,JapanesePatentKonicaMinolta(J),2001,A287944,Glass-Ceramics,Alkaline-earthSilicate,OtherSilicate,,GlassCeramics,,,,MagneticMemoryDisk,,,,,crystal:(MgAl)SiO3,,43.62,0,2.68,32.51,0,0,9.14,0,0,0,0,0,0,0,0,0,0,0,0,0,0,0,0,0,0.09,0,0,0,0,0,11.96,0,0,0,0,0,0,0,0,0,0,0,0,0,0,0,0,0,0,0,0,0,0,0,0,0,0,0,0,0,0,0,151.2
6488,GP05-252961,JapanesePatentHoyaCorp.(J),2003,A292339,Glass,Boro-Silicate,AlkaliSilicate,,,,,,Lens&Prism,LiquidCrystalDisplay,,,,Ex.6,,69.98,13.5,1.5,0,0,0,0,10,0,0,0,0,0,0,0,0,5,0,0,0,0,0,0,0,0.02,0,0,0,0,0,0,0,0,0,0,0,0,0,0,0,0,0,0,0,0,0,0,0,0,0,0,0,0,0,0,0,0,0,0,0,0,0,81
3930,GP03-206019,JapanesePatentAsahiGlass(J),2000,A357318,Glass,Alkaline-earthSilicate,AlkaliSilicate,Alumino-Silicate,,,,,Substrate,MagneticMemoryDisk,,,,,,64,0,5.9,7.5,5.5,0,6.5,2,3,0,0,0,0,0,0,0,0.6,0,0,0,0,0,0,1.7,0,0,0,0,0,0,2,0,0,1.3,0,0,0,0,0,0,0,0,0,0,0,0,0,0,0,0,0,0,0,0,0,0,0,0,0,0,0,0,90
2837,GB02-164811,FundamentalsofInorganicGlasses,1994,v.001p.0171,Glass,AlkaliSilicate,Zinc-Silicate,,,,,,,,,,,,,71.43,0,0,0,0,0,0,14.29,0,0,0,0,0,0,0,14.29,0,0,0,0,0,0,0,0,0,0,0,0,0,0,0,0,0,0,0,0,0,0,0,0,0,0,0,0,0,0,0,0,0,0,0,0,0,0,0,0,0,0,0,0,0,0,69
5385,GI06-217330,Proc.ICG,1998,v.D04p.:011,Glass,Alumino-Silicate,AlkaliSilicate,Alkaline-earthSilicate,,,,,,,,,,,,60,0,16,0,8,0,0,6.4,9.6,0,0,0,0,0,0,0,0,0,0,0,0,0,0,0,0,0,0,0,0,0,0,0,0,0,0,0,0,0,0,0,0,0,0,0,0,0,0,0,0,0,0,0,0,0,0,0,0,0,0,0,0,0,75.13
4963,XP06-212857,JapanesePatentKonicaMinolta(J),2001,A287961,Glass-Ceramics,Alumino-Silicate,Alkaline-earthSilicate,OtherSilicate,GlassCeramics,,,,MagneticMemoryDisk,,,,,crystal:(MgAl)SiO3,,42.98,0,11.64,24.3,0,0,9.93,0,0,0,0,0,0,0,0,0,0,0,0,0,0,0,0,0,0,0,0,0,0,0,11.15,0,0,0,0,0,0,0,0,0,0,0,0,0,0,0,0,0,0,0,0,0,0,0,0,0,0,0,0,0,0,0,148.9
5086,XP03-213095,JapanesePatentHoyaCorp.(J),2001,A325722,Glass-Ceramics,Alkaline-earthSilicate,Alumino-Silicate,OtherSilicate,GlassCeramics,,,,Substrate,MagneticMemoryDisk,,,,Crystal:Titanate,,46,0,10.5,30,0,0,0,0,0,0,0,0,0,0,0,0,1,0,0,0,0,0,0,0.5,0,0,0,0,0,0,10,0,0,2,0,0,0,0,0,0,0,0,0,0,0,0,0,0,0,0,0,0,0,0,0,0,0,0,0,0,0,0,151.8
7772,XP03-278402,JapanesePatentHoyaCorp.(J),2007,A091527,Glass-Ceramics,Alkaline-earthSilicate,Alumino-Silicate,,,,,,Substrate,MagneticMemoryDisk,,,757C4hr+1000C4hr,Ex.9Crystalothers:titanate,,46,0,10.5,30,0,0,0,0,0.5,0,0,0,0,0,0,0,0.5,0,0,0,0,0,0,0.5,0,0,0,0,0,0,10,0,0,2,0,0,0,0,0,0,0,0,0,0,0,0,0,0,0,0,0,0,0,0,0,0,0,0,0,0,0,0,148
5592,XP06-223158,JapanesePatentAsahiGlass(J),2002,A265234,Glass-Ceramics,Alumino-Silicate,AlkaliSilicate,,GlassCeramics,,,,ColorFilter,Substrate,,,,,,51.2,0,22.4,0,0,0,0,14.8,4.8,0,0,0,0,0,0,0,0,0,0,0,0,0,0,0,0,0,0,0,0,0,6.8,0,0,0,0,0,0,0,0,0,0,0,0,0,0,0,0,0,0,0,0,0,0,0,0,0,0,0,0,0,0,0,86
963,GJ02-039816,J.CeramicSoc.Japan,1983,v.091p.0116,Glass,AlkaliSilicate,,,,,,,,,,,,,,70,0,0,0,0,0,30,0,0,0,0,0,0,0,0,0,0,0,0,0,0,0,0,0,0,0,0,0,0,0,0,0,0,0,0,0,0,0,0,0,0,0,0,0,0,0,0,0,0,0,0,0,0,0,0,0,0,0,0,0,0,0,73
333,GB02-006666,HandbookofGlassProperties,1986,v.001p.0329,Glass,AlkaliSilicate,Boro-Silicate,,,,,,,,,,,,,55,35,0,0,0,0,0,10,0,0,0,0,0,0,0,0,0,0,0,0,0,0,0,0,0,0,0,0,0,0,0,0,0,0,0,0,0,0,0,0,0,0,0,0,0,0,0,0,0,0,0,0,0,0,0,0,0,0,0,0,0,0,60.3
3251,GJ02-187147,J.AmericanCeramicSoc.,1999,v.082p.3501,Glass,AlkaliSilicate,,,,,,,,,,,,,,75,0,0,0,0,0,20,5,0,0,0,0,0,0,0,0,0,0,0,0,0,0,0,0,0,0,0,0,0,0,0,0,0,0,0,0,0,0,0,0,0,0,0,0,0,0,0,0,0,0,0,0,0,0,0,0,0,0,0,0,0,0,77.5
7472,XP03-269959,EuropeanPatentHoyaCorp.(J),2005,A1577275,Glass-Ceramics,Alkaline-earthSilicate,Alumino-Silicate,,GlassCeramics,,,,Substrate,MagneticMemoryDisk,,,810C4h+1000C4h,Ex.1-2,,50.25,0,10.51,31.58,0,0,0,0,0,0,0,0,0,0,0,0,0,0,0,0,0,0,0,0.54,0,0,0,0,0,0,7.12,0,0,0,0,0,0,0,0,0,0,0,0,0,0,0,0,0,0,0,0,0,0,0,0,0,0,0,0,0,0,0,131.9
5774,GP02-224327,USPatentNipponSheetGlass(J),2002,A6399527,Glass,AlkaliSilicate,Alkaline-earthSilicate,,,,,,Substrate,MagneticMemoryDisk,,,,,,54,0,3,11,3,0,13,4,0,0,0,0,0,0,0,0,3,0,0,0,0,0,0,0,0,0,0,0,0,0,8,0,0,1,0,0,0,0,0,0,0,0,0,0,0,0,0,0,0,0,0,0,0,0,0,0,0,0,0,0,0,0,102
6246,XP06-227893,USPatentKonicaMinolta(J),2003,A6583077,Glass-Ceramics,Alumino-Silicate,Alkaline-earthSilicate,,GlassCeramics,,,,Substrate,MagneticMemoryDisk,,,,Ex.9Heattreatment:680C5.5h+800C5.5hCrystalothers:Magnesiumaluminasilicate,,52.19,0,13.96,25.64,0,0,4.83,0,0,0,0,0,0,0,0,0,0,0,0,0,0,0,0,0,0,0,0,0,0,0,3.38,0,0,0,0,0,0,0,0,0,0,0,0,0,0,0,0,0,0,0,0,0,0,0,0,0,0,0,0,0,0,0,112.2
8653,GP03-297146,USPatentHoyaCorp.(J),2010,A0160141,Glass,Alkaline-earthSilicate,Boro-Silicate,Alumino-Silicate,,,,,Substrate,MagneticMemoryDisk,,,,Ex.10,,50,10,12,8,20,0,0,0,0,0,0,0,0,0,0,0,0,0,0,0,0,0,0,0,0,0,0,0,0,0,0,0,0,0,0,0,0,0,0,0,0,0,0,0,0,0,0,0,0,0,0,0,0,0,0,0,0,0,0,0,0,0,86.1
5680,GP03-223916,USPatentNipponSheetGlass(J),2002,A6340647,Glass,Alkaline-earthSilicate,AlkaliSilicate,Alumino-Silicate,,,,,Substrate,MagneticMemoryDisk,,,,,,42,0,9,17,8,0,18,1,0,0,0,0,0,0,0,0,1,0,0,0,0,0,0,0,0,0,0,0,0,0,1,0,0,3,0,0,0,0,0,0,0,0,0,0,0,0,0,0,0,0,0,0,0,0,0,0,0,0,0,0,0,0,111
948,GJ35-039300,J.Non-CrystallineSolids,1986,v.083p.0335,Glass,Germanate,AlkaliSilicate,,,,,,,,,,,,,40,0,0,0,0,0,0,0,20,0,0,0,0,0,0,0,0,0,0,0,0,0,0,0,0,0,0,0,0,0,0,0,40,0,0,0,0,0,0,0,0,0,0,0,0,0,0,0,0,0,0,0,0,0,0,0,0,0,0,0,0,0,54.15
10251,GP02-351038,USPatentAsahiGlass(J),2012,A0264585,Glass,AlkaliSilicate,Alumino-Silicate,,Melting,FlatGlass,,,ChemicalStrengthen,Display,,,,ex.31,,70,0,6,1.5,1.5,0,16,3,0,0,0,0,0,0,0,0,0,0,0,0,0,0,0,0,0,0,0,0,0,0,0,0,0,2,0,0,0,0,0,0,0,0,0,0,0,0,0,0,0,0,0,0,0,0,0,0,0,0,0,0,0,0,85.9
3332,XP03-188840,JapanesePatentNGKInsulators(J),1999,A278864,Glass-Ceramics,Alkaline-earthSilicate,Alumino-Silicate,,GlassCeramics,,,,MagneticMemoryDisk,,,,,,,45.1,0,11.3,33.54,0,0,0,0,0,0,0,0,0,0,0,1.12,0,0,0,0,0,0,0,0,0.21,0,0,0,0,0,8.73,0,0,0,0,0,0,0,0,0,0,0,0,0,0,0,0,0,0,0,0,0,0,0,0,0,0,0,0,0,0,0,151
6985,GJ01-259424,J.Non-CrystallineSolids,2004,v.344p.0026,Glass,Silica,,,,,,,,,,,,,,100,0,0,0,0,0,0,0,0,0,0,0,0,0,0,0,0,0,0,0,0,0,0,0,0,0,0,0,0,0,0,0,0,0,0,0,0,0,0,0,0,0,0,0,0,0,0,0,0,0,0,0,0,0,0,0,0,0,0,0,0,0,73
651,GB05-025668,HandbookofGlassData,1987,v.00Cp.0438,Glass,Boro-Silicate,AlkaliSilicate,,,,,,,,,,,,,15,55,0,0,0,0,0,30,0,0,0,0,0,0,0,0,0,0,0,0,0,0,0,0,0,0,0,0,0,0,0,0,0,0,0,0,0,0,0,0,0,0,0,0,0,0,0,0,0,0,0,0,0,0,0,0,0,0,0,0,0,0,70.95
1296,GJ02-059364,J.Non-CrystallineSolids,1980,v.038p.0705,Glass,AlkaliSilicate,,,Melting,Fiber,,,,,,,,ICG1980,,74,0,0,0,0,0,25,0,0,0,0,0,0,0,0,0,0,0,0,0,0,0,0,0,0,0,0,0,0,0,0,0,0,0,0,0,1,0,0,0,0,0,0,0,0,0,0,0,0,0,0,0,0,0,0,0,0,0,0,0,0,0,70.4
8874,GP02-299795,USPatentCentralGlass(J),2010,A0273635,Glass,AlkaliSilicate,Alkaline-earthSilicate,,FlatGlass,,,,Window,,,,,Ex.5,,65.58,0,0.78,16.24,2.95,0,0,4.54,6.76,0,0,0,0,0,0,0,1.42,0,0,0,0,0,0,0,0,0,0,0,0,0,0,0,0,1.69,0,0,0,0,0,0,0,0,0,0,0,0,0,0,0,0,0,0,0,0,0,0,0,0,0,0,0,0,76
10278,GP03-351431,USPatentOCVIntellectualCapital(US),2013,A8341978,Glass,Alkaline-earthSilicate,Alumino-Silicate,,Melting,Fiber,,,,,,,,ex.1,,64.23,0,11.18,14.48,9.33,0,0,0.7,0,0,0,0,0,0,0,0,0,0,0,0,0,0.08,0,0,0,0,0,0,0,0,0,0,0,0,0,0,0,0,0,0,0,0,0,0,0,0,0,0,0,0,0,0,0,0,0,0,0,0,0,0,0,0,12.4
1113,GJ05-047356,J.CeramicSoc.Japan,1983,v.091p.0199,Glass,Boro-Silicate,,,,,,,,,,,,,,57.14,28.57,0,0,0,0,0,14.29,0,0,0,0,0,0,0,0,0,0,0,0,0,0,0,0,0,0,0,0,0,0,0,0,0,0,0,0,0,0,0,0,0,0,0,0,0,0,0,0,0,0,0,0,0,0,0,0,0,0,0,0,0,0,71.1
1352,GJ02-061708,GlassTechnology,1964,v.005p.0216,Glass,AlkaliSilicate,Lead-Silicate,,,,,,,,,,,,,66.8,0,0,0,0,0,0,0,5.3,0,0,0,0,0,0,0,0,0,27.9,0,0,0,0,0,0,0,0,0,0,0,0,0,0,0,0,0,0,0,0,0,0,0,0,0,0,0,0,0,0,0,0,0,0,0,0,0,0,0,0,0,0,0,54.1
8861,GP02-299723,USPatentAsahiGlass(J),2010,A0255350,Glass,AlkaliSilicate,Alkaline-earthSilicate,,,,,,Substrate,MagneticMemoryDisk,,,,Ex.2,,66,0,5.5,8,0,0,8.4,4,4.6,0,0,0,0,0,0,0,0,0,0,0,0,0,0,0,0,0,0,0,0,0,0,0,0,3.5,0,0,0,0,0,0,0,0,0,0,0,0,0,0,0,0,0,0,0,0,0,0,0,0,0,0,0,0,85.7
1883,GJ02-091208,GlassPhysics&Chemistry,1980,v.006p.0310,Glass,AlkaliSilicate,Alumino-Silicate,,,,,,,,,,,,,58,0,25,0,0,0,17,0,0,0,0,0,0,0,0,0,0,0,0,0,0,0,0,0,0,0,0,0,0,0,0,0,0,0,0,0,0,0,0,0,0,0,0,0,0,0,0,0,0,0,0,0,0,0,0,0,0,0,0,0,0,0,91.6
10593,XJ03-355433,J.MaterialsScience,2013,v.048p.3461,Glass-Ceramics,Alkaline-earthSilicate,Alumino-Silicate,,Melting,GlassCeramics,,,,,,,950C10h,B2othercrystal:indialite,,51.6,0,21.1,21.1,0,0,0,0,0,0,0,0,0,0,0,0,0,0,0,0,0,0,0,0.5,0,0,0,0,0,0,0,0,0,5.7,0,0,0,0,0,0,0,0,0,0,0,0,0,0,0,0,0,0,0,0,0,0,0,0,0,0,0,0,102
3784,XP03-205112,JapanesePatentHoyaCorp.(J),2000,A169184,Glass-Ceramics,Alkaline-earthSilicate,AlkaliSilicate,OtherSilicate,GlassCeramics,,,,MagneticMemoryDisk,,,,,,,58,0,4.5,14,0,0,14,0,0,0,0,0,0,0,0,0,0,0,0,0,0,0,0,1,0,0,0,0,0,0,8.5,0,0,0,0,0,0,0,0,0,0,0,0,0,0,0,0,0,0,0,0,0,0,0,0,0,0,0,0,0,0,0,117
7677,GP02-275352,USPatentCentralGlass(J),2006,A7091144,Glass,AlkaliSilicate,OtherSilicate,,,,,,ColorFilter,OpticalDemulti-MultiPlexor,,,,Ex.3-2,,49.97,0,0,0,0,0,0,15,10.02,0,0,0,0,0,0,0,0,0,0,0,0,0,0,0,0,0,0,0,0,0,22.02,0,0,0,2.99,0,0,0,0,0,0,0,0,0,0,0,0,0,0,0,0,0,0,0,0,0,0,0,0,0,0,0,82
8824,GP02-299214,USPatentNipponSheetGlass(J),2010,A7767607,Glass,AlkaliSilicate,Alkaline-earthSilicate,,,,,,Substrate,MagneticMemoryDisk,,,,Ex.8,,67.78,0,6.52,5.03,6.66,0,0,10.02,1.48,0,0,0,0,0,0,0,2.51,0,0,0,0,0,0,0,0,0,0,0,0,0,0,0,0,0,0,0,0,0,0,0,0,0,0,0,0,0,0,0,0,0,0,0,0,0,0,0,0,0,0,0,0,0,77
1827,GB02-088962,TechnicalGlasses,1961,v.001p.0311,Glass,AlkaliSilicate,Alkaline-earthSilicate,Zinc-Silicate,,,,,SolderGlassSealingGlass,,,,,PLATINUMSEALINGGLASS16(3),,69.28,1.77,1.51,0,7.7,0,0,14.43,0,0,0,0,0,0,0,5.31,0,0,0,0,0,0,0,0,0,0,0,0,0,0,0,0,0,0,0,0,0,0,0,0,0,0,0,0,0,0,0,0,0,0,0,0,0,0,0,0,0,0,0,0,0,0,64.68
8229,GP05-289666,JapanesePatentAsahiGlass(J),2009,A102222,Glass,Boro-Silicate,,,NonLead,,,,PlasmaDisplay,SolderGlassSealingGlass,Substrate,,,Ex.18,,41.5,45,0,0,0,0,0,2,7,0,0,0,0,0,0,1,0,0,0,0,0,0,0,0,0,0,0,0,0,0,0,0,0,3.5,0,0,0,0,0,0,0,0,0,0,0,0,0,0,0,0,0,0,0,0,0,0,0,0,0,0,0,0,48
7499,GP06-271707,JapanesePatent,2006,A030486,Glass,Alumino-Silicate,,,,,,,Mirror,,,,,OsakaTokushuGlassCo.Ex.4,,65.15,3.71,9.49,11.2,0,0,0,0.52,0.34,0,0,0,0,0,0,9.51,0,0,0,0,0,0,0.05,0,0.03,0,0,0,0,0,0,0,0,0,0,0,0,0,0,0,0,0,0,0,0,0,0,0,0,0,0,0,0,0,0,0,0,0,0,0,0,0,77
2653,XP06-154330,USPatentCorningInc.(US),1994,A1620128,Glass-Ceramics,Alumino-Silicate,OtherSilicate,,GlassCeramics,,,,,,,,,,,58.84,0,14.95,9.07,0,0,0,0,0,0,0,0,0,17.14,0,0,0,0,0,0,0,0,0,0,0,0,0,0,0,0,0,0,0,0,0,0,0,0,0,0,0,0,0,0,0,0,0,0,0,0,0,0,0,0,0,0,0,0,0,0,0,0,103.2
3349,GP03-188927,JapanesePatentNipponSheetGlass(J),1999,A302031,Glass,Alkaline-earthSilicate,AlkaliSilicate,Alumino-Silicate,,,,,MagneticMemoryDisk,Substrate,,,,,,40,0,22,18,14,0,2,0,0,0,0,0,0,0,0,0,0,0,0,0,0,0,0,0,0,0,0,0,0,0,2,0,0,2,0,0,0,0,0,0,0,0,0,0,0,0,0,0,0,0,0,0,0,0,0,0,0,0,0,0,0,0,103
645,GB02-025661,HandbookofGlassData,1987,v.00Cp.0438,Glass,AlkaliSilicate,,,,,,,,,,,,,,80,0,0,0,0,0,0,20,0,0,0,0,0,0,0,0,0,0,0,0,0,0,0,0,0,0,0,0,0,0,0,0,0,0,0,0,0,0,0,0,0,0,0,0,0,0,0,0,0,0,0,0,0,0,0,0,0,0,0,0,0,0,67.91
9140,XP06-305032,JapanesePatentOharaInc.(J),2011,A201758,Glass-Ceramics,Alumino-Silicate,Zinc-Silicate,Alkaline-earthSilicate,,,,,Substrate,MagneticMemoryDisk,,,670C+770C,Ex.5crystal:RAl2O4,,52.34,0,11.67,13.11,0,0,0,6.4,0,0,0,0,0,0,0,11.37,0,0,0,0,0,0,0,0,0,0,0,0,0,0,4.96,0,0,0,0.15,0,0,0,0,0,0,0,0,0,0,0,0,0,0,0,0,0,0,0,0,0,0,0,0,0,0,0,100
6527,XP02-253264,USPatentKonicaMinolta(J),2003,A6593257,Glass-Ceramics,AlkaliSilicate,Alumino-Silicate,,GlassCeramics,,,,MagneticMemoryDisk,,,,,Heattreatment:580C5h+700C3hEx.2,,77.69,0,4.55,0,2.53,0,7.76,0,2.05,0,0,0,0,0,0,0,0,0,0,0,0,0,0,0,0.33,0,0,0,0,0,0,0,0,4.18,0,0,0.91,0,0,0,0,0,0,0,0,0,0,0,0,0,0,0,0,0,0,0,0,0,0,0,0,0,100.6
9199,XP02-305690,USPatentOharaInc.(J),2011,A8043706,Glass-Ceramics,AlkaliSilicate,Alumino-Silicate,,,,,,Substrate,MagneticMemoryDisk,,,645C3hr.,Ex.A,,72.75,0,4,1.14,0,0,19.23,0,0.61,0,0,0,0,0,0,0.35,0,0,0,0,0,0,0,0,0.04,0,0,0,0,0,0,0,0,1.07,0,0,0.81,0,0,0,0,0,0,0,0,0,0,0,0,0,0,0,0,0,0,0,0,0,0,0,0,0,90
7902,GJ05-283880,J.MaterialsScience,2008,v.043p.0281,Glass,Boro-Silicate,,,,,,,,,,,,Pyrex,,81,13,2,0,0,0,0,4,0,0,0,0,0,0,0,0,0,0,0,0,0,0,0,0,0,0,0,0,0,0,0,0,0,0,0,0,0,0,0,0,0,0,0,0,0,0,0,0,0,0,0,0,0,0,0,0,0,0,0,0,0,0,63
194,GB04-006505,HandbookofGlassProperties,1986,v.001p.0336,Glass,Lead-Silicate,Boro-Silicate,,,,,,,,,,,,,20,10,0,0,0,0,0,0,0,0,0,0,0,0,0,0,0,0,70,0,0,0,0,0,0,0,0,0,0,0,0,0,0,0,0,0,0,0,0,0,0,0,0,0,0,0,0,0,0,0,0,0,0,0,0,0,0,0,0,0,0,0,55.53
5947,XP02-225415,USPatentOharaInc.(J),2002,A0098964,Glass-Ceramics,AlkaliSilicate,Alumino-Silicate,,,,,,ColorFilter,,,,,,,72.6,0,3.47,0.73,0,0,17.78,0,0.81,0,0,0,0,0,0,0.36,1.42,0,0,0,0,0,0,0,0.04,0,0,0,0,0,0,0,0,1.92,0,0,0.87,0,0,0,0,0,0,0,0,0,0,0,0,0,0,0,0,0,0,0,0,0,0,0,0,0,100
6210,XP03-227857,USPatentKonicaMinolta(J),2003,A6573206,Glass-Ceramics,Alkaline-earthSilicate,Alumino-Silicate,,GlassCeramics,,,,Substrate,MagneticMemoryDisk,,,,Ex.3Heattreatment:690C5.5h+840C6hCrystalothers:Magnesiumaluminasilicate,,51.01,0,9.91,34.47,0,0,0,0,0,0,0,0,0,0,0,0,0,0,0,0,0,0,0,0,0,0,0,0,0,0,4.53,0,0,0,0,0,0.08,0,0,0,0,0,0,0,0,0,0,0,0,0,0,0,0,0,0,0,0,0,0,0,0,0,105.8
8390,GP02-292441,JapanesePatentCentralGlass(J),2009,A155148,Glass,AlkaliSilicate,Alkaline-earthSilicate,,FlatGlass,,,,,,,,,Ex.10,,66.56,0,1.02,15.96,3.49,0,0,2.96,7.48,0,0,0,0,0,0,0,1,0,0,0,0,0,0,0,0,0,0,0,0,0,0,0,0,1.49,0,0,0,0,0,0,0,0,0,0,0,0,0,0,0,0,0,0,0,0,0,0,0,0,0,0,0,0,76
2636,GP03-153595,USPatentNipponElectricGlass(J),1994,A5292690,Glass,Alkaline-earthSilicate,Boro-Silicate,,Balloon,,,,Filler,,,,,,,51.28,8.33,3.83,0,18.59,0,0,4.2,2.07,0,0,0,0,0,0,0,1.26,0,0,0,0,0,0,0,0,0,0,0,0,0,10.19,0,0,0,0,0,0,0,0,0.24,0,0,0,0,0,0,0,0,0,0,0,0,0,0,0,0,0,0,0,0,0,0,79
4728,XP03-212622,JapanesePatentKonicaMinolta(J),2001,A287937,Glass-Ceramics,Alkaline-earthSilicate,OtherSilicate,Zinc-Silicate,GlassCeramics,,,,MagneticMemoryDisk,,,,,crystal:(MgAl)SiO3Zn2Ti3O8Zn2TiO4,,39.34,0,6.66,21.98,0,0,11.86,0,0,0,0,0,0,0,0,9.44,0,0,0,0,0,0,0,0,0,0,0,0,0,0,10.72,0,0,0,0,0,0,0,0,0,0,0,0,0,0,0,0,0,0,0,0,0,0,0,0,0,0,0,0,0,0,0,131
3085,XP06-178563,JapanesePatentCorningInc.(US),1997,A077531,Glass-Ceramics,Alumino-Silicate,Alkaline-earthSilicate,,GlassCeramics,,,,,,,,,,,45.99,0,18.18,18.39,0,0,0,0,0,0,0,0,0,4.51,0,7.87,0,0,0,0,0,0,0,0,0,0,0,0,0,0,5.06,0,0,0,0,0,0,0,0,0,0,0,0,0,0,0,0,0,0,0,0,0,0,0,0,0,0,0,0,0,0,0,138
385,GB02-006718,HandbookofGlassProperties,1986,v.001p.0327,Glass,AlkaliSilicate,Alumino-Silicate,,,,,,,,,,,,,65,0,6,0,0,0,29,0,0,0,0,0,0,0,0,0,0,0,0,0,0,0,0,0,0,0,0,0,0,0,0,0,0,0,0,0,0,0,0,0,0,0,0,0,0,0,0,0,0,0,0,0,0,0,0,0,0,0,0,0,0,0,83.8
2583,GJ35-145878,GlassPhysics&Chemistry,1990,v.016p.0379,Glass,Germanate,,,,,,,,,,,,,,10.56,0,0,0,0,0,0,10.56,0,0,0,0,0,0,0,0,0,0,0,0,0,0,0,0,0,0,0,0,0,0,0,0,74.88,0,0,0,0,4,0,0,0,0,0,0,0,0,0,0,0,0,0,0,0,0,0,0,0,0,0,0,0,0,74.1
6297,GP02-228361,EuropeanPatentNipponSheetGlass(J),2003,A1270524,Glass,AlkaliSilicate,Alkaline-earthSilicate,,SheetGlass,,,,IRAbsorbingMaterial,UVAbsorbingMaterial,VehicleWindow,,,Ex.3,,70.11,0,0.52,6.1,8.9,0,0.99,12.69,0.14,0,0,0,0.00791,0,0,0,0,0,0,0,0.00078,0.53,0,0,0,0,0,0,0,0,0.02,0,0,0,0,0,0,0,0,0,0,0,0,0,0,0,0,0,0,0,0,0,0,0,0,0,0,0,0,0,0,0,74.3
5862,XP06-224811,USPatentKonicaMinolta(J),2002,A6458730,Glass-Ceramics,Alumino-Silicate,Alkaline-earthSilicate,,,,,,Substrate,MagneticMemoryDisk,,,,1stheattreat.:700C5h2ndheattreat.:760C4.5hCrystal:Magnesiumaluminasilicate,,61.75,0,11.36,22.54,0,0,0,0,0,0,0,0,0,0,0,0,0,0,0,0,0,0,0,0,0,0,0,0,0,0,3.6,0,0,0,0,0,0,0.75,0,0,0,0,0,0,0,0,0,0,0,0,0,0,0,0,0,0,0,0,0,0,0,0,104.4
5979,XP06-225506,USPatent,2002,A0115550,Glass-Ceramics,Alumino-Silicate,AlkaliSilicate,Zinc-Silicate,,,,,Substrate,MagneticMemoryDisk,,,,H.Kawaietal.(JP)Nucleating:550C5hNucleousgrowing:700C3hCrystal:LZS,,66.66,0,6.01,3.65,0,0,14.76,0,0,0,0,0,0,0,0,4.51,0.59,0,0,0,0,0,0,0.22,0.11,0,0,0,0,0,0.77,0,0,1.64,0,0,1.08,0,0,0,0,0,0,0,0,0,0,0,0,0,0,0,0,0,0,0,0,0,0,0,0,0,86.3
568,GB02-019768,HandbookofGlassData,1987,v.00Cp.0213,Glass,AlkaliSilicate,Alkaline-earthSilicate,,,,,,,,,,,,,78.5,0,0,0,8,0,0,13.5,0,0,0,0,0,0,0,0,0,0,0,0,0,0,0,0,0,0,0,0,0,0,0,0,0,0,0,0,0,0,0,0,0,0,0,0,0,0,0,0,0,0,0,0,0,0,0,0,0,0,0,0,0,0,69.1
1356,GJ02-061712,GlassTechnology,1964,v.005p.0216,Glass,AlkaliSilicate,Alkaline-earthSilicate,Boro-Silicate,,,,,,,,,,,,42.9,28.7,0,0,14.2,0,0,14.2,0,0,0,0,0,0,0,0,0,0,0,0,0,0,0,0,0,0,0,0,0,0,0,0,0,0,0,0,0,0,0,0,0,0,0,0,0,0,0,0,0,0,0,0,0,0,0,0,0,0,0,0,0,0,88.33
7112,GP02-262216,USPatent,2004,A0186001,Glass,AlkaliSilicate,Alkaline-earthSilicate,,SheetGlass,,,,VehicleWindow,,,,,H.Setoetal.Ex.2,,68.5,0,0.06,5.36,8.85,0,3.86,12.63,0.04,0,0,0.28,0.02,0,0,0,0,0,0,0,0,0.38,0,0,0,0,0,0,0,0,0.02,0,0,0,0,0,0,0,0,0,0,0,0,0,0,0,0,0,0,0,0,0,0,0,0,0,0,0,0,0,0,0,77.3
4297,XP03-210946,JapanesePatentKonicaMinolta(J),2001,A026445,Glass-Ceramics,Alkaline-earthSilicate,Alumino-Silicate,,,,,,MagneticMemoryDisk,,,,,Crystal:Magnesium-Aluminosilicate,,44.53,0,6.3,35.45,0,0,12.72,0,0,0,0,0,0,0,0,0,0,0,0,0,0,0,0,1,0,0,0,0,0,0,0,0,0,0,0,0,0,0,0,0,0,0,0,0,0,0,0,0,0,0,0,0,0,0,0,0,0,0,0,0,0,0,112
6742,XP02-253894,USPatent,2003,A0125183,Glass-Ceramics,AlkaliSilicate,Alumino-Silicate,,,,,,Substrate,MagneticMemoryDisk,,,,H.Nagataetal.Heattreatment:570C5.5h+720C4hEx.9,,68.66,0,6.16,0,0,0,22.01,0,0,0,0,0,0,0,0,0,0,0,0,0,0,0,0,0,0.82,0,0,0,0,0,0,0,0,0.24,0,0,2.11,0,0,0,0,0,0,0,0,0,0,0,0,0,0,0,0,0,0,0,0,0,0,0,0,0,88
1418,GJ02-062774,J.AmericanCeramicSoc.,1984,v.067p.0270,Glass,AlkaliSilicate,,,Fiber,,,,,,,,,TherearetwoFigsofYoung'smoduli,,71.4,0,0,0,0,0,28.6,0,0,0,0,0,0,0,0,0,0,0,0,0,0,0,0,0,0,0,0,0,0,0,0,0,0,0,0,0,0,0,0,0,0,0,0,0,0,0,0,0,0,0,0,0,0,0,0,0,0,0,0,0,0,0,73.8
10233,GP02-350706,JapanesePatentAsahiGlass(J),2012,A256389,Glass,AlkaliSilicate,Alumino-Silicate,,Melting,Disk,,,MagneticMemoryDisk,,,,,GlassA,,65,0,12,0,0,0,13,5,3,0,0,0,0,0,0,0,0,0,0,0,0,0,0,0,0,0,0,0,0,0,0,0,0,2,0,0,0,0,0,0,0,0,0,0,0,0,0,0,0,0,0,0,0,0,0,0,0,0,0,0,0,0,83
88,GJ06-005415,J.AmericanCeramicSoc.,1970,v.053p.0005,Glass,Alumino-Silicate,,,FlatGlass,,,,,,,,,7TABS10FIGS,,50,0,13,0,0,0,0,37,0,0,0,0,0,0,0,0,0,0,0,0,0,0,0,0,0,0,0,0,0,0,0,0,0,0,0,0,0,0,0,0,0,0,0,0,0,0,0,0,0,0,0,0,0,0,0,0,0,0,0,0,0,0,70.38
8458,GP06-293692,USPatentCorningInc.(US),2009,A7612004,Glass,Alumino-Silicate,,,,,,,SolarCell,LiquidCrystalDisplay,,,,Ex.82,,70.04,0,17.56,0.76,0,0,0,0,0,0,0,0,0,0,0,0,0,0,0,0,0,0,0,0,0,11.64,0,0,0,0,0,0,0,0,0,0,0,0,0,0,0,0,0,0,0,0,0,0,0,0,0,0,0,0,0,0,0,0,0,0,0,0,94.3092
6501,GP05-253077,JapanesePatentNipponElectricGlass(J),2003,A335548,Glass,Boro-Silicate,Alumino-Silicate,,NonAlkali,,,,LiquidCrystalDisplay,Substrate,,,,Ex.5,,69.16,13.22,8.44,0,7.02,0,0,0,0,0,0,0,0,0,0,0,0,0,0,0,0,0,0,0,0.23,0,0,0,0,0,0,0,0,0.05,0,0,1.88,0,0,0,0,0,0,0,0,0,0,0,0,0,0,0,0,0,0,0,0,0,0,0,0,0,66
820,GB02-027409,HandbookofGlassData,1987,v.00Cp.0607,Glass,AlkaliSilicate,OtherSilicate,,,,,,,,,,,,,74.8,0,0,0,0,0,0,17.4,0,0,0,0,0,0,0,0,0,0,0,0,0,0,0,0,0,0,0,0,0,0,0,0,0,7.8,0,0,0,0,0,0,0,0,0,0,0,0,0,0,0,0,0,0,0,0,0,0,0,0,0,0,0,0,75.9
1903,GJ02-091228,GlassPhysics&Chemistry,1980,v.006p.0310,Glass,AlkaliSilicate,Alumino-Silicate,,,,,,,,,,,,,70,0,5,0,0,0,25,0,0,0,0,0,0,0,0,0,0,0,0,0,0,0,0,0,0,0,0,0,0,0,0,0,0,0,0,0,0,0,0,0,0,0,0,0,0,0,0,0,0,0,0,0,0,0,0,0,0,0,0,0,0,0,81.8
6924,GI03-257671,Proc.ICG,2004,v.007p.0030,Glass,Alkaline-earthSilicate,Alumino-Silicate,,,,,,,,,,,,,39.73,0,15.22,24.62,5.31,0,5.41,0.4,0,0,0,0,0,0,0,0,0.2,0,0,0,0,0,0,0,0,0,0,0,0,0,6.01,0,0,3.1,0,0,0,0,0,0,0,0,0,0,0,0,0,0,0,0,0,0,0,0,0,0,0,0,0,0,0,0,114
5837,XP06-224786,USPatentKonicaMinolta(J),2002,A6458728,Glass-Ceramics,Alumino-Silicate,AlkaliSilicate,,,,,,Substrate,MagneticMemoryDisk,,,,Primaryheattreatment:570C5.5hSecondaryheattreatment:690C2.5h,,74.35,0,5.88,0,0,0,17.51,0,0,0,0,0,0,0,0,0,0,0,0,0,0,0,0,0,0,0,0,0,0,0,0.52,0,0,0,0,0,1.74,0,0,0,0,0,0,0,0,0,0,0,0,0,0,0,0,0,0,0,0,0,0,0,0,0,88.9
9943,GP02-315050,USPatentHoyaCorp.(J),2014,A8652660,Glass,AlkaliSilicate,Alkaline-earthSilicate,Alumino-Silicate,,,,,Substrate,MagneticMemoryDisk,,,,Ex.19,,63.36,0,5.94,9.9,6.93,0,1.49,8.42,0,0,0,0,0,0,0,0,0,0,0,0,0,0,0,0,0,0,0,0,0,0,0,0,0,3.96,0,0,0,0,0,0,0,0,0,0,0,0,0,0,0,0,0,0,0,0,0,0,0,0,0,0,0,0,87.9
10780,GP02-356858,USPatentCorningInc.(US),2014,A0227523,Glass,AlkaliSilicate,Alumino-Silicate,,Melting,,,,ChemicalStrengthen,,,,,ex.5,,67.22,2.61,12.03,3.34,0.06,0,0,14.2,0.03,0,0,0,0,0,0,0.41,0,0,0,0,0,0.01,0,0,0,0,0,0,0,0,0,0,0,0.01,0,0.09,0,0,0,0,0,0,0,0,0,0,0,0,0,0,0,0,0,0,0,0,0,0,0,0,0,0,70.104
2471,GJ35-144312,GlassPhysics&Chemistry,1992,v.018p.0159,Glass,Germanate,,,,,,,,,,,,,,8.46,0,0,0,0,0,0,8.46,0,0,0,0,0,0,0,0,0,23.1,0,0,0,0,0,0,0,0,0,0,0,0,0,0,59.99,0,0,0,0,0,0,0,0,0,0,0,0,0,0,0,0,0,0,0,0,0,0,0,0,0,0,0,0,0,73
8594,GP02-296213,JapanesePatentSaint-Gobain(FR),2010,A507557,Glass,AlkaliSilicate,Alkaline-earthSilicate,,Fiber,,,,Composite,Fiber,,,,Ex.8,,69.31,0,0,0,8.02,0,2.21,8.02,3.51,0,0,0,0,0,0,0,0,0,0,0,0,0,0,0,0,0,0,0,0,0,0,0,0,8.93,0,0,0,0,0,0,0,0,0,0,0,0,0,0,0,0,0,0,0,0,0,0,0,0,0,0,0,0,88.3
3012,GJ02-176267,GlassPhysics&Chemistry,1998,v.024p.0525,Glass,AlkaliSilicate,Alkaline-earthSilicate,,,,,,,,,,,D.S.Sanditov,,58.82,0,0,0,0,0,0,11.76,0,0,0,0,0,0,0,29.41,0,0,0,0,0,0,0,0,0,0,0,0,0,0,0,0,0,0,0,0,0,0,0,0,0,0,0,0,0,0,0,0,0,0,0,0,0,0,0,0,0,0,0,0,0,0,72.52
10787,GP02-356865,USPatentCorningInc.(US),2014,A0227523,Glass,AlkaliSilicate,Alumino-Silicate,,Melting,,,,ChemicalStrengthen,,,,,ex.31,,66.96,3.96,12.63,2.47,0.04,0,0,13.84,0.01,0,0,0,0,0,0,0,0,0,0,0,0,0.01,0,0,0,0,0,0,0,0,0,0,0,0.01,0,0.08,0,0,0,0,0,0,0,0,0,0,0,0,0,0,0,0,0,0,0,0,0,0,0,0,0,0,69.5934
8673,GP03-297243,EuropeanPatentSaint-Gobain(FR),2010,A2162404,Glass,Alkaline-earthSilicate,,,Fiber,,,,Composite,Filler,,,,Ex.9,,65.88,0,5.63,5.15,18.28,0,0,4.82,0.19,0,0,0,0,0,0,0,0,0,0,0,0,0.05,0,0,0,0,0,0,0,0,0,0,0,0,0,0,0,0,0,0,0,0,0,0,0,0,0,0,0,0,0,0,0,0,0,0,0,0,0,0,0,0,32.3
7104,GP05-262189,USPatentHoyaCorp.(J),2004,A0180239,Glass,Boro-Silicate,Alkaline-earthSilicate,Alumino-Silicate,,,,,Substrate,MagneticMemoryDisk,,,,Ex.4,,30,30,12,8,15,0,0,0,5,0,0,0,0,0,0,0,0,0,0,0,0,0,0,0,0,0,0,0,0,0,0,0,0,0,0,0,0,0,0,0,0,0,0,0,0,0,0,0,0,0,0,0,0,0,0,0,0,0,0,0,0,0,75.52
4106,XP06-210755,JapanesePatentKonicaMinolta(J),2001,A019476,Glass-Ceramics,Alumino-Silicate,AlkaliSilicate,,,,,,MagneticMemoryDisk,,,,,,,74.86,0,7.35,0,2.45,0,12.55,0,0,0,0,0,0,0,0,0,0,0,0,0,0,0,0,0,1.03,0,0,0,0,0,0.78,0,0,0.76,0,0,0.22,0,0,0,0,0,0,0,0,0,0,0,0,0,0,0,0,0,0,0,0,0,0,0,0,0,94.2
7357,GP02-268657,JapanesePatentCentralGlass(J),2005,A281101,Glass,AlkaliSilicate,Alkaline-earthSilicate,,,,,,Display,PlasmaDisplay,Substrate,,,Ex.4,,70.77,0,1.66,6.06,9.83,0,0,2.73,7.12,0,0,0,0,0,0,0,0.91,0,0,0,0,0,0,0,0,0,0,0,0,0,0,0,0,0.92,0,0,0,0,0,0,0,0,0,0,0,0,0,0,0,0,0,0,0,0,0,0,0,0,0,0,0,0,74
6205,XP03-227843,USPatentHoyaCorp.(J),2003,A6569792,Glass-Ceramics,Alkaline-earthSilicate,Alumino-Silicate,,GlassCeramics,,,,Substrate,MagneticMemoryDisk,,,,Ex.3-3Heattreatment:765C4h+950C4hCrystal:Mg-Al-titanatequartzsolidsolution,,49.11,0,10.55,32.79,0,0,0,0,0,0,0,0,0,0,0,0,0,0,0,0,0,0,0,0.54,0,0.47,0,0,0,0,6.54,0,0,0,0,0,0,0,0,0,0,0,0,0,0,0,0,0,0,0,0,0,0,0,0,0,0,0,0,0,0,0,141.1
6202,XP03-227840,USPatentHoyaCorp.(J),2003,A6569792,Glass-Ceramics,Alkaline-earthSilicate,Alumino-Silicate,,GlassCeramics,,,,Substrate,MagneticMemoryDisk,,,,Ex.2-5Heattreatment:790C4h+1000C4hCrystal:Mg-Al-titanatequartzsolidsolution,,47.15,0,7.09,38.01,0,0,0,0,0,0,0,0,0,0,0,0,0,0,0,0,0,0,0,0.51,0,0,0,0,0,0,7.24,0,0,0,0,0,0,0,0,0,0,0,0,0,0,0,0,0,0,0,0,0,0,0,0,0,0,0,0,0,0,0,149
8905,XP06-300153,EuropeanPatentOharaInc.(J),2010,A2263979,Glass-Ceramics,Alumino-Silicate,Zinc-Silicate,Alkaline-earthSilicate,,,,,Substrate,MagneticMemoryDisk,,,Nucleation:670C;Crystalgrowth:750C.,Ex.2,,46.34,0,11.28,19.02,0,0,4.28,0,0,0,0,0,0,0,0,14.13,0,0,0,0,0,0,0,0,0,0,0,0,0,0,4.8,0,0,0,0.15,0,0,0,0,0,0,0,0,0,0,0,0,0,0,0,0,0,0,0,0,0,0,0,0,0,0,0,108
939,GJ35-039291,J.Non-CrystallineSolids,1986,v.083p.0335,Glass,Germanate,AlkaliSilicate,,,,,,,,,,,,,23.08,0,0,0,0,0,0,0,6.99,0,0,0,0,0,0,0,0,0,0,0,0,0,0,0,0,0,0,0,0,0,0,0,69.93,0,0,0,0,0,0,0,0,0,0,0,0,0,0,0,0,0,0,0,0,0,0,0,0,0,0,0,0,0,60.04
4376,XP03-211025,JapanesePatentKonicaMinolta(J),2001,A026453,Glass-Ceramics,Alkaline-earthSilicate,Alumino-Silicate,,,,,,MagneticMemoryDisk,,,,,Crystal:Magnesium-Aluminosilicate,,52.05,0,11.37,32.35,0,0,0,0,0,0,0,0,0,0,0,0,0,0,0,0,0,0,0,0,0,0,0,0,0,0,3.93,0,0,0,0,0,0,0.3,0,0,0,0,0,0,0,0,0,0,0,0,0,0,0,0,0,0,0,0,0,0,0,0,102.5
3543,GI06-191671R,NGF'sAdditionalNewData(J),2001,v.004p.0001,Glass,Alumino-Silicate,AlkaliSilicate,Alkaline-earthSilicate,,,,,ElectronicsElectrical,Substrate,,,Annealing:at750Cfor1hr.,GlassNameC031Melting:inPtRhcrucibleat1550Cfor18.5hr.,,55.51,0,14.73,19.56,0,0,0,5.18,5.02,0,0,0,0,0,0,0,0,0,0,0,0,0,0,0,0,0,0,0,0,0,0,0,0,0,0,0,0,0,0,0,0,0,0,0,0,0,0,0,0,0,0,0,0,0,0,0,0,0,0,0,0,0,84.3
4896,XP06-212790,JapanesePatentKonicaMinolta(J),2001,A287954,Glass-Ceramics,Alumino-Silicate,Alkaline-earthSilicate,OtherSilicate,GlassCeramics,,,,MagneticMemoryDisk,,,,,crystal:(MgAl)SiO3,,43.99,0,9.32,19.89,0,0,11.93,0,0,0,0,0,0,0,0,0,0,0,0,0,0,0,0,0,0,0,0,0,0,0,14.87,0,0,0,0,0,0,0,0,0,0,0,0,0,0,0,0,0,0,0,0,0,0,0,0,0,0,0,0,0,0,0,146.6
10839,GP06-357099,USPatentAsahiGlass(J),2014,A0287905,Glass,Alumino-Silicate,Alkaline-earthSilicate,,Melting,SheetGlass,NonAlkali,,SubstrateforDisplay,SubstrateforPhotolithographyMask,SolarCell,,,ex.7,,68.6,0,14.3,6,9,0,0,0,0,0,0,0,0,0,0,0,2.1,0,0,0,0,0,0,0,0,0,0,0,0,0,0,0,0,0,0,0,0,0,0,0,0,0,0,0,0,0,0,0,0,0,0,0,0,0,0,0,0,0,0,0,0,0,87.1
7955,GP03-284593,JapanesePatentHoyaCorp.(J),2008,A097821,Glass,Alkaline-earthSilicate,AlkaliSilicate,,,,,,Substrate,MagneticMemoryDisk,,,,Ex.6,,55,0,6,20,0,0,10,0,0,0,0,0,0,0,0,0,0,0,0,0,0,0,0,2,0,0,0,0,0,0,7,0,0,0,0,0,0,0,0,0,0,0,0,0,0,0,0,0,0,0,0,0,0,0,0,0,0,0,0,0,0,0,105.6
3511,GI03-190716R,NGF'sAdditionalNewData(J),2000,v.002p.0005,Glass,Alkaline-earthSilicate,AlkaliSilicate,Phosphate,,,,,Biotechnology,,,,Annealing:at600Cfor2hr.,GlassNameP14Melting:inPtcrucibleat1350Cfor5hr.,,53.37,0,0,0,23.15,0,0,20.41,0,0,0,0,0,0,0,0,0,0,0,0,0,0,0,0,0,0,0,0,0,0,0,0,0,0,0,0,3.07,0,0,0,0,0,0,0,0,0,0,0,0,0,0,0,0,0,0,0,0,0,0,0,0,0,74.46
10770,GP06-356848,USPatentCorningInc.(US),2014,A0179510,Glass,Alumino-Silicate,Alkaline-earthSilicate,,Melting,SheetGlass,,,Display,LiquidCrystalDisplay,,,,ex.4,,70.81,4.9,12.27,2.12,4.98,0,0,0,0,0,0,0,0,0,0,0,4.78,0,0,0,0,0.01,0,0,0,0,0,0,0,0,0,0,0,0,0,0.07,0,0,0,0,0,0,0,0,0,0,0,0,0,0,0,0,0,0,0,0,0,0,0,0,0,0,78.6
7083,GP05-261818,USPatentHoyaCorp.(J),2004,A6818576,Glass,Boro-Silicate,Alkaline-earthSilicate,,,,,,Substrate,MagneticMemoryDisk,,,,Ex.10,,50,10,12,8,20,0,0,0,0,0,0,0,0,0,0,0,0,0,0,0,0,0,0,0,0,0,0,0,0,0,0,0,0,0,0,0,0,0,0,0,0,0,0,0,0,0,0,0,0,0,0,0,0,0,0,0,0,0,0,0,0,0,86.1
5662,GP09-223854,JapanesePatentCarlZeiss(DE),2002,A537206,Glass,OtherSilicate,,,,,,,Battery,ReinforcementofCement,,,,,,75.34,0,1.38,0,3.74,0,0,2.26,2.23,0,0,0,0,0,0,0,5.4,0,0,0,0,0,0,0,0,0,0,0,0,0,0,0,0,9.65,0,0,0,0,0,0,0,0,0,0,0,0,0,0,0,0,0,0,0,0,0,0,0,0,0,0,0,0,85
987,GJ02-041109,GlassPhysics&Chemistry,1981,v.007p.0131,Glass,AlkaliSilicate,,,,,,,,,,,,,,75,0,0,0,0,0,20,5,0,0,0,0,0,0,0,0,0,0,0,0,0,0,0,0,0,0,0,0,0,0,0,0,0,0,0,0,0,0,0,0,0,0,0,0,0,0,0,0,0,0,0,0,0,0,0,0,0,0,0,0,0,0,77.5
6228,XP02-227875,USPatentOharaInc.(J),2003,A6582826,Glass-Ceramics,AlkaliSilicate,Alumino-Silicate,,GlassCeramics,,,,ColorFilter,,,,,Ex.1Nucleation:550CCrystallization:780C,,72.29,0,3.96,1.14,0,0,19.11,0,1.22,0,0,0,0,0,0,0.35,0,0,0,0,0,0,0,0,0.04,0,0,0,0,0,0,0,0,1.08,0,0,0.81,0,0,0,0,0,0,0,0,0,0,0,0,0,0,0,0,0,0,0,0,0,0,0,0,0,100
8774,GP02-298824,JapanesePatentAsahiGlass(J),2010,A254549,Glass,AlkaliSilicate,Alkaline-earthSilicate,,,,,,Substrate,MagneticMemoryDisk,,,,Ex.5,,65,0,6.5,8,0,0,8.4,5,4.6,0,0,0,0,0,0,0,0,0,0,0,0,0,0,0,0,0,0,0,0,0,0,0,0,2.5,0,0,0,0,0,0,0,0,0,0,0,0,0,0,0,0,0,0,0,0,0,0,0,0,0,0,0,0,83.3
2936,XP06-170033,EuropeanPatentCorningInc.(US),1996,A0710627,Glass-Ceramics,Alumino-Silicate,Zinc-Silicate,,LowAlkali,GlassCeramics,,,MagneticMemoryDisk,,,,,,,53.12,0,15.33,19.39,0,0,0,0,0,0,0,0,0,0,0,4,0,0,0,0,0,0,0,0,0,0,0,0,0,0,8.15,0,0,0,0,0,0,0,0,0,0,0,0,0,0,0,0,0,0,0,0,0,0,0,0,0,0,0,0,0,0,0,116.5
581,GB02-019781,HandbookofGlassData,1987,v.00Cp.0214,Glass,AlkaliSilicate,Alkaline-earthSilicate,,,,,,,,,,,,,78.5,0,0,0,11.5,0,0,10,0,0,0,0,0,0,0,0,0,0,0,0,0,0,0,0,0,0,0,0,0,0,0,0,0,0,0,0,0,0,0,0,0,0,0,0,0,0,0,0,0,0,0,0,0,0,0,0,0,0,0,0,0,0,72.2
