Repository: hori1537/rexrexxion-about-SP

File: input_csv/inputcsv_SiO2_0.01-100.00_Abbesnumber.csv (part 2 of 17)
No.,GlassNo.,DataSource,Year,DataSourceNumber,State,GlassSystem1,GlassSystem2,GlassSystem3,Appearance1,Appearance2,Appearance3,Appearance4,Usage1,Usage2,Usage3,Usage4,ThermalTreatment,Note,GlassNo.(Structure),SiO2,B2O3,Al2O3,MgO,CaO,BaO,Li2O,Na2O,K2O,Ag2O,MnO,FeO,CoO,NiO,CuO,ZnO,SrO,CdO,PbO,SnO,Cr2O3,Fe2O3,As2O3,Y2O3,Sb2O3,La2O3,Nd2O3,Gd2O3,Bi2O3,Co3O4,TiO2,MnO2,GeO2,ZrO2,CeO2,SnO2,P2O5,Ta2O5,Nb2O3,SO3,MoO3,WO3,H2O,LiF,NaF,KF,MgF2,CaF2,SrF2,BaF2,ZnF2,PbF2,YF3,AlF3,LaF3,GdF3,YbF3,ErF3,F,Cl,Br,Ag,AbbeValue(nd-1)/(nF-nC)
11461,GP03-254441,EuropeanPatentOharaInc.(J),2003,A1354859,Glass,Alkaline-earthSilicate,AlkaliSilicate,,NonLead,,,,OpticalUse,Lens&Prism,,,,Ex.5,,56.58,1.09,0.67,0,0,9.86,0,7.93,6.82,0,0,0,0,0,0,0,0,0,0,0,0,0,0,0,0.03,0,0,0,0,0,17.02,0,0,0,0,0,0,0,0,0,0,0,0,0,0,0,0,0,0,0,0,0,0,0,0,0,0,0,0,0,0,0,38.5
4358,GB04-099531,PropertiesofGlass,1954,v.001p.0425,Glass,Lead-Silicate,AlkaliSilicate,,,,,,OpticalUse,,,,,Type:1018L.F.,,78.67,0,0.23,0,0.41,1.27,0,0,11.51,0,0,0,0,0,0,0,0,0,7.86,0,0,0,0.04,0,0,0,0,0,0,0,0,0,0,0,0,0,0,0,0,0,0,0,0,0,0,0,0,0,0,0,0,0,0,0,0,0,0,0,0,0,0,0,45.5
2496,GP05-028943,JapanesePatentCorningInc.(US),1985,A161351,Glass,Boro-Silicate,Alumino-Silicate,OtherSilicate,,,,,OphthalmicLens,,,,,,,66.45,13.25,3.92,0,0,0,1.74,6.32,2.61,0,0,0,0,0,0,0,0,0,0,0,0,0,0.1,0,0,0,0,0,0,0,4.58,0,0,0,0,0,0,0,0,0,0,0,0,0,0,0,0,0,0,0,0,0,0,0,0,0,0,0,0,1.03,0,0,51.8
1875,GB02-021240,HandbookofGlassData,1987,v.00Cp.0391,Glass,AlkaliSilicate,Boro-Silicate,,,,,,,,,,,,,74.36,6.38,0,0,0,0,0,19.26,0,0,0,0,0,0,0,0,0,0,0,0,0,0,0,0,0,0,0,0,0,0,0,0,0,0,0,0,0,0,0,0,0,0,0,0,0,0,0,0,0,0,0,0,0,0,0,0,0,0,0,0,0,0,62
4641,GP03-092099,USPatentKonicaMinolta(J),1982,A4309078,Glass,Alkaline-earthSilicate,Zinc-Silicate,Boro-Silicate,,,,,Lens&Prism,,,,,,,52.19,4.22,0,0,9.03,7.37,4.9,0,0,0,0,0,0,0,0,13.54,4.25,0,0.65,0,0,0,0.11,0,0,0,0,0,0,0,0.46,0,0,3.27,0,0,0,0,0,0,0,0,0,0,0,0,0,0,0,0,0,0,0,0,0,0,0,0,0,0,0,0,51.4
5420,GP02-105013,USPatentCorningInc.(US),1989,A4822758,Glass,AlkaliSilicate,Boro-Silicate,,,,,,OphthalmicLens,,,,,,,59.45,4.63,0.32,0,3.64,0,2.2,7.92,8.54,0,0,0,0,0,0,0,0,0,0,0,0,0,0.1,0,0,0,0,0,0,0,12.66,0,0,0.53,0,0,0,0,0,0,0,0,0,0,0,0,0,0,0,0,0,0,0,0,0,0,0,0,0,0,0,0,41.2
2478,GP03-028846,JapanesePatentOharaInc.(J),1985,A122747,Glass,Alkaline-earthSilicate,AlkaliSilicate,Zinc-Silicate,,,,,Lens&Prism,,,,,,,53.91,2.64,2.4,0,27.35,0,0,9.9,0,0,0,0,0,0,0,3.77,0,0,0,0,0,0,0,0,0.04,0,0,0,0,0,0,0,0,0,0,0,0,0,0,0,0,0,0,0,0,0,0,0,0,0,0,0,0,0,0,0,0,0,0,0,0,0,55.2
3850,GP05-071043,EuropeanPatentCorningInc.(US),1985,A0151346,Glass,Boro-Silicate,AlkaliSilicate,,,,,,OphthalmicLens,,,,,,,62.61,14.03,3.88,0,0,0,5.96,3.18,5.96,0,0,0,0,0,0,0,0,0,0,0,0,0,0.09,0,0,0,0,0,0,0,3.26,0,0,0,0,0,0,0,0,0,0,0,0,0,0,0,0,0,0,0,0,0,0,0,0,0,0,0,0,1.02,0,0,55.3
3190,GP07-050184,JapanesePatentSumitaOpticalGlass(J),1980,A136145,Glass,Zinc-Silicate,Alkaline-earthSilicate,Boro-Silicate,,,,,Lens&Prism,,,,,,,59.45,8.39,1.91,0,11.58,0,0,3.25,2.14,0,0,0,0,0,0,11.96,0,0,0,0,0,0,0.1,0,0,0,0,0,0,0,1.21,0,0,0,0,0,0,0,0,0,0,0,0,0,0,0,0,0,0,0,0,0,0,0,0,0,0,0,0,0,0,0,56.8
2393,GB03-024991,HandbookofGlassData,1987,v.00Cp.0774,Glass,Alkaline-earthSilicate,Alumino-Silicate,,,,,,,,,,,,,62,0,10,0,0,28,0,0,0,0,0,0,0,0,0,0,0,0,0,0,0,0,0,0,0,0,0,0,0,0,0,0,0,0,0,0,0,0,0,0,0,0,0,0,0,0,0,0,0,0,0,0,0,0,0,0,0,0,0,0,0,0,57
3242,GP03-052769,JapanesePatentOharaInc.(J),1982,A205338,Glass,Alkaline-earthSilicate,Lead-Silicate,Zinc-Silicate,,,,,,,,,,,,51.79,1.39,2.38,0,3.46,22.19,0,0.78,0,0,0,0,0,0,0,4.77,0,0,7.19,0,0,0,0.24,0,0,0,0,0,0,0,3.03,0,0,2.76,0,0,0,0,0,0,0,0,0,0,0,0,0,0,0,0,0,0,0,0,0,0,0,0,0,0,0,0,41.2
12217,GP04-266047,USPatent,2005,A0075234,Glass,Lead-Silicate,,,,,,,OpticalUse,Lens&Prism,LiquidCrystalDisplay,,,S.Wolffetal.Ex.8,,52.12,0,0,0,0,0,0,1.05,0.69,0,0,0,0,0,0,0,0,0,40.63,0,0,0,0,0,0.22,0,0,0,0,0,0,0,0,5.29,0,0,0,0,0,0,0,0,0,0,0,0,0,0,0,0,0,0,0,0,0,0,0,0,0,0,0,0,22.02
13494,GP02-286904,JapanesePatentNipponElectricGlass(J),2008,A230949,Glass,AlkaliSilicate,Alkaline-earthSilicate,,Fiber,,,,Composite,,,,,Ex.2,,52.54,2.02,0.69,5.22,0,5.95,3.52,9.06,6.11,0,0,0,0,0,0,6.03,3.59,0,0,0,0,0,0,0,0,0,0,0,0,0,5.27,0,0,0,0,0,0,0,0,0,0,0,0,0,0,0,0,0,0,0,0,0,0,0,0,0,0,0,0,0,0,0,48
3734,GP03-067595,JapanesePatentOharaInc.(J),1981,A073646,Glass,Alkaline-earthSilicate,Lead-Silicate,OtherSilicate,,,,,Lens&Prism,,,,,,,50.83,1.46,1,0,0,28.89,0,0,3.24,0,0,0,0,0,0,0,4.91,0,4.56,0,0,0,0,0,0.17,0,0,0,0,0,0,0,0,4.95,0,0,0,0,0,0,0,0,0,0,0,0,0,0,0,0,0,0,0,0,0,0,0,0,0,0,0,0,45.4
7433,GP04-256707,USPatent,2004,A0063563,Glass,Lead-Silicate,,,,,,,OpticalUse,Lens&Prism,,,,A.Masumuraetal.Ex.5,,73.46,0,0,0,0,0,0,8.97,4.58,0,0,0,0,0,0,0,0,0,12.86,0,0,0,0.13,0,0,0,0,0,0,0,0,0,0,0,0,0,0,0,0,0,0,0,0,0,0,0,0,0,0,0,0,0,0,0,0,0,0,0,0,0,0,0,40.9
814,GJ05-008634,GlassScienceandTechnology,1987,v.060p.0234,Glass,Boro-Silicate,,,,,,,,,,,,antireflection,,75,15,0,0,0,0,0,0,10,0,0,0,0,0,0,0,0,0,0,0,0,0,0,0,0,0,0,0,0,0,0,0,0,0,0,0,0,0,0,0,0,0,0,0,0,0,0,0,0,0,0,0,0,0,0,0,0,0,0,0,0,0,67.23
14377,GP03-296759,USPatentNipponSheetGlass(J),2010,A0029830,Glass,Alkaline-earthSilicate,,,Flake,,,,Filler,,,,,Ex.10,,60,0,7.7,5.63,22.47,0,0,0,0,0,0,0,0,0,0,0,0,0,0,0,0,0,0,0,0,0,0,0,0,0,4.2,0,0,0,0,0,0,0,0,0,0,0,0,0,0,0,0,0,0,0,0,0,0,0,0,0,0,0,0,0,0,0,54
12021,GP07-262700,EuropeanPatentSchottAG(DE),2004,A1468972,Glass,Zinc-Silicate,Alkaline-earthSilicate,,,,,,OpticalUse,Laser,OpticalWaveguide,,,Ex.7,,53.22,1.04,1.43,0,6.48,3.79,0,3.52,5.4,0,0,0,0,0,0,22.33,0,0,0,0,0,0,0,0,0,0,0,0,0,0,0,0,0,1.77,0,0,1.02,0,0,0,0,0,0,0,0,0,0,0,0,0,0,0,0,0,0,0,0,0,0,0,0,0,51.29
2486,GP03-028855,JapanesePatentOharaInc.(J),1985,A122747,Glass,Alkaline-earthSilicate,Zinc-Silicate,Boro-Silicate,,,,,Lens&Prism,,,,,,,56.36,4.53,1.85,0,19.68,0,5.27,5.08,0,0,0,0,0,0,0,4.26,2.12,0,0,0,0,0,0,0,0.06,0.77,0,0,0,0,0,0,0,0,0,0,0,0,0,0,0,0,0,0,0,0,0,0,0,0,0,0,0,0,0,0,0,0,0,0,0,0,56
7398,GB03-174636,DataBookofGlassComposition(J),1991,v.001p.0091,Glass,Alkaline-earthSilicate,Boro-Silicate,,,,,,OpticalUse,Lens&Prism,,,,SK3,,52.11,15.29,3.95,0,0,26.78,0,0.73,0,0,0,0,0,0,0,0,0,0,0.24,0,0,0,0.45,0,0.46,0,0,0,0,0,0,0,0,0,0,0,0,0,0,0,0,0,0,0,0,0,0,0,0,0,0,0,0,0,0,0,0,0,0,0,0,0,58.9
15705,GP03-307444,JapanesePatentNipponElectricGlass(J),2012,A046392,Glass,Alkaline-earthSilicate,,,,,,,OpticalUse,Lens&Prism,,,,Ex.4,,58.8,9.76,2.67,0,0,9.75,13.64,2.19,0.36,0,0,0,0,0,0,2.5,0.33,0,0,0,0,0.0006382,0,0,0,0,0,0,0,0,0,0,0,0,0,0,0,0,0,0,0,0,0,0,0,0,0,0,0,0,0,0,0,0,0,0,0,0,0,0,0,0,60
1089,GB03-012914,HandbookofGlassProperties,1986,v.001p.0600,Glass,Alkaline-earthSilicate,OtherSilicate,,,,,,,,,,,,,55,0,0,0,0,25,0,0,0,0,0,0,0,0,0,0,0,0,0,0,0,0,0,0,0,0,0,0,0,0,20,0,0,0,0,0,0,0,0,0,0,0,0,0,0,0,0,0,0,0,0,0,0,0,0,0,0,0,0,0,0,0,34
6677,GP04-214907,EuropeanPatentOharaInc.(J),2001,A1162180,Glass,Lead-Silicate,,,,,,,OpticalUse,,,,,,,80.22,0,0,0,0,0,0,7.19,5.97,0,0,0,0,0,0,0,0,0,6.51,0,0,0,0.11,0,0,0,0,0,0,0,0.009143,0,0,0,0,0,0,0,0,0,0,0,0,0,0,0,0,0,0,0,0,0,0,0,0,0,0,0,0,0,0,0,49
8303,GP03-187762,JapanesePatentOharaInc.(J),1999,A049530,Glass,Alkaline-earthSilicate,,,HotPressed,Pressed,Molded,,Lens&Prism,OpticalUse,,,,,,63.6,6.33,2.16,0,0,12.8,7.38,0,3.12,0,0,0,0,0,0,3.61,0,0,0,0,0,0,0,0,0.08,0,0,0,0,0,0.92,0,0,0,0,0,0,0,0,0,0,0,0,0,0,0,0,0,0,0,0,0,0,0,0,0,0,0,0,0,0,0,57.8
1677,GB03-017343,HandbookofGlassData,1987,v.00Cp.0910,Glass,Alkaline-earthSilicate,OtherSilicate,,,,,,,,,,,,,60,0,0,0,0,33,0,0,0,0,0,0,0,0,0,0,0,0,0,0,0,0,0,0,0,0,0,0,0,0,0,0,0,0,0,0,0,7,0,0,0,0,0,0,0,0,0,0,0,0,0,0,0,0,0,0,0,0,0,0,0,0,45.4
13217,XP06-282194,USPatentOharaInc.(J),2007,A0293386,Glass-Ceramics,Alumino-Silicate,,,GlassCeramics,,,,Substrate,Semiconductor,,,650-750C1-150hr.,Ex.1,,63.27,0,16.54,1.71,1.23,0.45,9.21,0,0,0,0,0,0,0,0,0.42,0,0,0,0,0,0,0,0,0.06,0,0,0,0,0,2.15,0,0,1.12,0.2,0,3.64,0,0,0,0,0,0,0,0,0,0,0,0,0,0,0,0,0,0,0,0,0,0,0,0,0,55.5
14468,GP03-297160,USPatentNipponSheetGlass(J),2010,A0160528,Glass,Alkaline-earthSilicate,,,Flake,,,,Filler,,,,,Ex.3,,59.99,0,7.7,4.58,16.57,6.96,0,0,0,0,0,0,0,0,0,0,0,0,0,0,0,0,0,0,0,0,0,0,0,0,4.2,0,0,0,0,0,0,0,0,0,0,0,0,0,0,0,0,0,0,0,0,0,0,0,0,0,0,0,0,0,0,0,54
14411,GP02-296965,USPatent,2010,A0093510,Glass,AlkaliSilicate,Boro-Silicate,,Fiber,,,,,,,,,T.Tanakaetal.Ex.9,,69.62,9.21,5.09,0,0,0,8.18,6.4,0,0,0,0,0,0,0,1.5,0,0,0,0,0,0,0,0,0,0,0,0,0,0,0,0,0,0,0,0,0,0,0,0,0,0,0,0,0,0,0,0,0,0,0,0,0,0,0,0,0,0,0,0,0,0,63
7647,GP02-265045,JapanesePatentOharaInc.(J),2005,A104824,Glass,AlkaliSilicate,,,,,,,OpticalUse,Lens&Prism,,,,Ex.3,,73.93,2.17,0.19,0,2.81,0,2.53,9.15,9.03,0,0,0,0,0,0,0,0,0,0,0,0,0,0,0,0.11,0,0,0,0,0,0.08,0,0,0,0,0,0,0,0,0,0,0,0,0,0,0,0,0,0,0,0,0,0,0,0,0,0,0,0,0,0,0,60.5
7413,GB02-174668,DataBookofGlassComposition(J),1991,v.001p.0097,Glass,AlkaliSilicate,Zinc-Silicate,,,,,,OpticalUse,Lens&Prism,,,,BaLF1,,69.66,0,0,0,0,7.21,0,1.88,7.85,0,0,0,0,0,0,9.56,0,0,3.73,0,0,0,0.12,0,0,0,0,0,0,0,0,0,0,0,0,0,0,0,0,0,0,0,0,0,0,0,0,0,0,0,0,0,0,0,0,0,0,0,0,0,0,0,50.8
2398,GB03-024996,HandbookofGlassData,1987,v.00Cp.0774,Glass,Alkaline-earthSilicate,Alumino-Silicate,,,,,,,,,,,,,52,0,10,0,0,38,0,0,0,0,0,0,0,0,0,0,0,0,0,0,0,0,0,0,0,0,0,0,0,0,0,0,0,0,0,0,0,0,0,0,0,0,0,0,0,0,0,0,0,0,0,0,0,0,0,0,0,0,0,0,0,0,54.2
2919,GP03-044198,JapanesePatentSumitaOpticalGlass(J),1980,A037431,Glass,Alkaline-earthSilicate,AlkaliSilicate,Zinc-Silicate,AcidResistant,,,,Lens&Prism,,,,,,,65.13,0.87,0,0,19.62,0,2.04,3.15,2.27,0,0,0,0,0,0,3.75,0,0,0,0,0,0,0.09,0,0,0,0,0,0,0,3.06,0,0,0,0,0,0,0,0,0,0,0,0,0,0,0,0,0,0,0,0,0,0,0,0,0,0,0,0,0,0,0,53.9
12970,GP03-278953,USPatentSchottAG(DE),2007,A7169470,Glass,Alkaline-earthSilicate,,,Fiber,,,,OpticalUse,OpticalFiber,,,,Ex.1,,55.18,0,4.07,0,0,14.6,0,13.37,0,0,0,0,0,0,0,8.15,0,0,0,0,0,0,0,0,0,1.27,0,0,0,0,0,0,0,3.36,0,0,0,0,0,0,0,0,0,0,0,0,0,0,0,0,0,0,0,0,0,0,0,0,0,0,0,0,52.3
15987,GP02-309040,JapanesePatentNipponSheetGlass(J),2012,A153582,Glass,AlkaliSilicate,OtherSilicate,,Flake,,,,Composite,Filler,,,,Ex.7,,60.76,6,2.88,0.93,0,0,0,0.96,13.47,0,0,0,0,0,0,0,0,0,0,0,0,0,0,0,0,0,0,0,0,0,15,0,0,0,0,0,0,0,0,0,0,0,0,0,0,0,0,0,0,0,0,0,0,0,0,0,0,0,0,0,0,0,38
11413,GP03-253563,USPatentSchottAG(DE),2003,A6627569,Glass,Alkaline-earthSilicate,AlkaliSilicate,OtherSilicate,,,,,ReinforcementofCement,,,,,Ex.A9,,63.49,0,4.23,1.72,9.94,0,0,3.37,3.7,0,0,0,0,0,0,0,0,0,0,0,0,0,0,0,0,0,0,0,0,0,3.49,0,0,10.06,0,0,0,0,0,0,0,0,0,0,0,0,0,0,0,0,0,0,0,0,0,0,0,0,0,0,0,0,47.57
13521,GP03-287010,JapanesePatentOharaInc.(J),2008,A254975,Glass,Alkaline-earthSilicate,,,Pressed,,,,OpticalUse,Lens&Prism,,,,Ex.2,,57.86,8.15,2.78,0,0,12.22,11.87,3.43,0.38,0,0,0,0,0,0,2.61,0.68,0,0,0,0,0,0,0,0.02,0,0,0,0,0,0,0,0,0,0,0,0,0,0,0,0,0,0,0,0,0,0,0,0,0,0,0,0,0,0,0,0,0,0,0,0,0,60.2
12132,GP04-265441,JapanesePatentSchottAG(DE),2005,A515954,Glass,Lead-Silicate,,,,,,,OpticalUse,Lens&Prism,,,,Ex.3,,52.86,0,0,0,0,0,0,1.07,0.7,0,0,0,0,0,0,0,0,0,42.99,0,0,0,0,0,0.23,0,0,0,0,0,0,0,0,2.15,0,0,0,0,0,0,0,0,0,0,0,0,0,0,0,0,0,0,0,0,0,0,0,0,0,0,0,0,23.88
11419,GP09-253572,USPatentSchottAG(DE),2003,A6630420,Glass,OtherSilicate,Alkaline-earthSilicate,AlkaliSilicate,,,,,ReinforcementofCement,,,,,Ex.A8,,64.97,3.71,0.66,1.68,9.33,1.68,0,8.44,0,0,0,0,0,0,0,0,0,0,0,0,0,0,0,0,0,0,0,0,0,0,0,0,0,9.53,0,0,0,0,0,0,0,0,0,0,0,0,0,0,0,0,0,0,0,0,0,0,0,0,0,0,0,0,53.19
14083,GP03-293952,USPatentAsahiGlass(J),2009,A0227439,Glass,Alkaline-earthSilicate,Boro-Silicate,,Pressed,Molded,,,OpticalUse,Lens&Prism,,,,Ex.8,,54.76,18.25,4.18,0,0,22.35,0,0,0,0,0,0,0,0,0,0,0,0,0,0,0,0,0.43,0,0.03,0,0,0,0,0,0,0,0,0,0,0,0,0,0,0,0,0,0,0,0,0,0,0,0,0,0,0,0,0,0,0,0,0,0,0,0,0,61.3
13238,XP06-282395,EuropeanPatentOharaInc.(J),2007,A1864952,Glass-Ceramics,Alumino-Silicate,,,GlassCeramics,,,,,,,,,Ex.7,,62.36,0,16.68,1.72,1.24,0.45,9.29,0,0,0,0,0,0,0,0,0.43,0,0,0,0,0,0,0,0,0,0,0,0,0,0,2.17,0,0,1.13,0.4,0.46,3.67,0,0,0,0,0,0,0,0,0,0,0,0,0,0,0,0,0,0,0,0,0,0,0,0,0,55.1
6206,GB02-138855,HandbookofGlassData,1993,v.00Ep.0444,Glass,AlkaliSilicate,Lead-Silicate,,,,,,,,,,,P445446,,69.5,0,0,0,0,0,0,0,27.5,0,0,0,0,0,0,0,0,0,3,0,0,0,0,0,0,0,0,0,0,0,0,0,0,0,0,0,0,0,0,0,0,0,0,0,0,0,0,0,0,0,0,0,0,0,0,0,0,0,0,0,0,0,49.4
4214,GP05-080658,USPatentCorningInc.(US),1986,A4565791,Glass,Boro-Silicate,AlkaliSilicate,,,,,,OphthalmicLens,,,,,,,61.9,20.17,0.75,0,0,0,3.8,6.18,2.55,0,0,0,0,0,0,0,0,0,0,0,0,0,0.09,0,0,0,0,0,0,0,3.53,0,0,0,0,0,0,0,0,0,0,0,0,0,0,0,0,0,0,0,0,0,0,0,0,0,0,0,0,1,0,0,55
2079,GB02-019585,HandbookofGlassData,1987,v.00Cp.0169,Glass,AlkaliSilicate,Lead-Silicate,,,,,,,,,,,,,64.32,0,0,0,0,0,0,0,6.78,0,0,0,0,0,0,0,0,0,28.9,0,0,0,0,0,0,0,0,0,0,0,0,0,0,0,0,0,0,0,0,0,0,0,0,0,0,0,0,0,0,0,0,0,0,0,0,0,0,0,0,0,0,0,30.1
12997,GP04-279135,USPatentSchottAG(DE),2007,A7208431,Glass,Lead-Silicate,,,,,,,OpticalUse,Lens&Prism,,,,Ex.5,,53.9,0,0,0,0,0,0,0.86,0.85,0,0,0,0,0,0.001669,0,0,0,44.19,0,0,0,0.2,0,0,0,0,0,0,0,0,0,0,0,0,0,0,0,0,0,0,0,0,0,0,0,0,0,0,0,0,0,0,0,0,0,0,0,0,0,0,0,23.76
4355,GB04-099528,PropertiesofGlass,1954,v.001p.0425,Glass,Lead-Silicate,AlkaliSilicate,,,,,,OpticalUse,,,,,Type:1017L.F.,,75.94,0,0.16,0,0.46,0,0,0,9.26,0,0,0,0,0,0,0,0,0,14.13,0,0,0,0.04,0,0,0,0,0,0,0,0,0,0,0,0,0,0,0,0,0,0,0,0,0,0,0,0,0,0,0,0,0,0,0,0,0,0,0,0,0,0,0,41.4
6992,GP09-225777,EuropeanPatentSchottAG(DE),2002,A1169274,Glass,OtherSilicate,AlkaliSilicate,Alkaline-earthSilicate,,,,,ReinforcementofCement,,,,,,,78.85,0,0.67,1.68,4.85,0.44,0,3.29,3.61,0,0,0,0,0,0,0,0,0,0,0,0,0,0,0,0,1.04,0,0,0,0,0,0,0,5.57,0,0,0,0,0,0,0,0,0,0,0,0,0,0,0,0,0,0,0,0,0,0,0,0,0,0,0,0,57.25
8637,GI05-190680R,NGF'sAdditionalNewData(J),2000,v.002p.0005,Glass,Boro-Silicate,AlkaliSilicate,Alkaline-earthSilicate,,,,,,,,,Annealing:at600Cfor2hr.,GlassNameB37.Melting:inPtcrucibleat1350Cfor5hr.,,50.5,19.15,0,0,9.83,0,0,10.34,10.18,0,0,0,0,0,0,0,0,0,0,0,0,0,0,0,0,0,0,0,0,0,0,0,0,0,0,0,0,0,0,0,0,0,0,0,0,0,0,0,0,0,0,0,0,0,0,0,0,0,0,0,0,0,62
1906,GB09-021490,HandbookofGlassData,1987,v.00Cp.0398,Glass,OtherSilicate,AlkaliSilicate,,,,,,,,,,,,,70.91,0,0,0,0,0,0,17.19,0,0,0,0,0,0,0,0,0,0,0,0,0,0,0,0,0,0,0,0,11.9,0,0,0,0,0,0,0,0,0,0,0,0,0,0,0,0,0,0,0,0,0,0,0,0,0,0,0,0,0,0,0,0,0,31.11
1003,GB02-012271,HandbookofGlassProperties,1986,v.001p.0584,Glass,AlkaliSilicate,OtherSilicate,,,,,,,,,,,,,60,0,0,0,0,0,0,23,0,0,0,0,0,0,0,0,0,0,0,0,0,0,0,0,0,0,0,0,0,0,17,0,0,0,0,0,0,0,0,0,0,0,0,0,0,0,0,0,0,0,0,0,0,0,0,0,0,0,0,0,0,0,36.4
11867,GP07-261128,JapanesePatentCarlZeiss(DE),2004,A277281,Glass,Zinc-Silicate,AlkaliSilicate,,Fiber,,,,OpticalUse,OpticalWaveguide,,,,Ex.6,,51.6,5.3,0.72,0,1.32,3.37,0,7.15,7.84,0,0,0,0,0,0,18.14,0,0,0,0,0,0,0,0,0,0,0,0,0,0,0,0,0,3,0,0,1.56,0,0,0,0,0,0,0,0,0,0,0,0,0,0,0,0,0,0,0,0,0,0,0,0,0,52.74
4550,GP02-116664,JapanesePatentHoyaCorp.(J),1991,A012341,Glass,AlkaliSilicate,,,Fiber,WaterResistant,,,OpticalTransmission,OpticalFiber,OpticalWaveguide,,,Clad.,,73.26,4.84,1.66,0,0,0,0,11.98,5.65,0,0,0,0,0,0,0,0,0,2.54,0,0,0,0.07,0,0,0,0,0,0,0,0,0,0,0,0,0,0,0,0,0,0,0,0,0,0,0,0,0,0,0,0,0,0,0,0,0,0,0,0,0,0,0,56.7
1109,GB03-012959,HandbookofGlassProperties,1986,v.001p.0603,Glass,Alkaline-earthSilicate,OtherSilicate,,,,,,,,,,,,,68,0,0,0,0,27,0,0,0,0,0,0,0,0,0,0,0,0,0,0,0,0,0,0,0,0,0,0,0,0,0,0,0,0,0,0,0,5,0,0,0,0,0,0,0,0,0,0,0,0,0,0,0,0,0,0,0,0,0,0,0,0,48.9
7639,GP05-264609,JapanesePatentHoyaCorp.(J),2005,A037651,Glass,Boro-Silicate,,,,,,,OpticalUse,Lens&Prism,,,,Ex.3,,71.98,14,1,0,2,0,0,8,0,0,0,0,0,0,0,3,0,0,0,0,0,0,0,0,0.02,0,0,0,0,0,0,0,0,0,0,0,0,0,0,0,0,0,0,0,0,0,0,0,0,0,0,0,0,0,0,0,0,0,0,0,0,0,63.4
14409,GP02-296958,USPatent,2010,A0093510,Glass,AlkaliSilicate,,,Fiber,,,,,,,,,T.Tanakaetal.Ex.2,,66.9,8.8,4.57,0,0,0,8.61,7.51,0.65,0,0,0,0,0,0,1.13,0.3,0,0,0,0,0,0,0,0,0,0,0,0,0,1.53,0,0,0,0,0,0,0,0,0,0,0,0,0,0,0,0,0,0,0,0,0,0,0,0,0,0,0,0,0,0,0,59
7568,GP04-261704,USPatentSchottAG(DE),2004,A6806216,Glass,Lead-Silicate,Zinc-Silicate,,,,,,OpticalUse,Lens&Prism,,,,Ex.9,,70.95,0,0,0,0,0,0,0.27,3.29,0,0,0,0,0,0,18.12,0,0,7.28,0,0,0,0.09,0,0,0,0,0,0,0,0,0,0,0,0,0,0,0,0,0,0,0,0,0,0,0,0,0,0,0,0,0,0,0,0,0,0,0,0,0,0,0,45
6712,GP03-155471,JapanesePatentOharaInc.(J),1994,A107426,Glass,Alkaline-earthSilicate,AlkaliSilicate,Boro-Silicate,,,,,Lens&Prism,,,,,,,61.92,8.97,2.75,0,0.63,6.78,3.52,3.4,2.31,0,0,0,0,0,0,0,0,0,0,0,0,0,0,0,0.05,0,0,0,0,0,9.67,0,0,0,0,0,0,0,0,0,0,0,0,0,0,0,0,0,0,0,0,0,0,0,0,0,0,0,0,0,0,0,48.7
12713,GP08-274297,JapanesePatentSumitaOpticalGlass(J),2006,A176351,Glass,Fluoro-Silicate,OtherSilicate,,Pressed,NonLead,,,OpticalUse,Lens&Prism,,,,Ex.4,,52.9,0,0,0,0,0,0,0,0,0,0,0,0,0,0,0,0,0,0,0,0,0,0,0,0,0,0,0,0,0,16.71,0,0,0,0,0,0,0,0,0,0,0,0,0,0,27.36,0,0,0,0,0,0,0,3.03,0,0,0,0,0,0,0,0,36.5
2367,GB07-024309,HandbookofGlassData,1987,v.00Cp.0685,Glass,Zinc-Silicate,Alkaline-earthSilicate,,,,,,,,,,,,,53.33,0,0,0,0,13.33,0,0,0,0,0,0,0,0,0,33.33,0,0,0,0,0,0,0,0,0,0,0,0,0,0,0,0,0,0,0,0,0,0,0,0,0,0,0,0,0,0,0,0,0,0,0,0,0,0,0,0,0,0,0,0,0,0,51.8
2063,GB02-019482,HandbookofGlassData,1987,v.00Cp.0166,Glass,AlkaliSilicate,Alkaline-earthSilicate,,,,,,,,,,,,,65,0,0,0,0,0,0,0,26.5,0,0,0,0,0,0,0,8.5,0,0,0,0,0,0,0,0,0,0,0,0,0,0,0,0,0,0,0,0,0,0,0,0,0,0,0,0,0,0,0,0,0,0,0,0,0,0,0,0,0,0,0,0,0,57.3
8924,GP05-204398,JapanesePatent,2000,A053441,Glass,Boro-Silicate,AlkaliSilicate,Alkaline-earthSilicate,NonLead,,,,OpticalUse,,,,,,,69.69,8.34,0,0,0.24,1.94,0,8.62,5.32,0,0,0,0,0,0,0,0,0,0,0,0,0,0,0,0.07,0,0,0,0,0,5.78,0,0,0,0,0,0,0,0,0,0,0,0,0,0,0,0,0,0,0,0,0,0,0,0,0,0,0,0,0,0,0,50.74
2297,GB03-023386,HandbookofGlassData,1987,v.00Cp.0880,Glass,Alkaline-earthSilicate,OtherSilicate,,,,,,,,,,,,,65,0,0,0,0,30,0,0,0,0,0,0,0,0,0,0,0,0,0,0,0,0,0,0,0,0,0,0,0,0,5,0,0,0,0,0,0,0,0,0,0,0,0,0,0,0,0,0,0,0,0,0,0,0,0,0,0,0,0,0,0,0,49.9
6002,GP04-125011,USPatentCorningInc.(US),1992,A5162826,Glass,Lead-Silicate,Boro-Silicate,,,,,,OphthalmicLens,,,,,,,51.11,11.1,6.94,0,0,0,4.94,2.25,0,0,0,0,0,0,0,0,0,0,16.4,0,0,0,0.18,0,0,1.62,0,0,0,0,4.56,0,0,0.9,0,0,0,0,0,0,0,0,0,0,0,0,0,0,0,0,0,0,0,0,0,0,0,0,0,0,0,0,31.8
1000,GB02-012266,HandbookofGlassProperties,1986,v.001p.0584,Glass,AlkaliSilicate,OtherSilicate,,,,,,,,,,,,,65,0,0,0,0,0,0,20,0,0,0,0,0,0,0,0,0,0,0,0,0,0,0,0,0,0,0,0,0,0,15,0,0,0,0,0,0,0,0,0,0,0,0,0,0,0,0,0,0,0,0,0,0,0,0,0,0,0,0,0,0,0,38.2
7065,GP09-164377,EuropeanPatentOharaInc.(J),1995,A0645348,Glass,OtherSilicate,AlkaliSilicate,Alkaline-earthSilicate,,,,,OpticalUse,,,,,,,60.1,0,0,0,0,0,0,5.38,7.37,0,0,0,0,0,0,0,5.36,0,0,0,0,0,0,0,0.05,0,0,0,0,0,21.74,0,0,0,0,0,0,0,0,0,0,0,0,0,0,0,0,0,0,0,0,0,0,0,0,0,0,0,0,0,0,0,37.8
810,GJ05-008630,GlassScienceandTechnology,1987,v.060p.0234,Glass,Boro-Silicate,,,,,,,,,,,,antireflection,,75,15,0,0,0,0,0,5,5,0,0,0,0,0,0,0,0,0,0,0,0,0,0,0,0,0,0,0,0,0,0,0,0,0,0,0,0,0,0,0,0,0,0,0,0,0,0,0,0,0,0,0,0,0,0,0,0,0,0,0,0,0,66.7
4695,GP07-092838,USPatentSchottGlassTech.(US),1985,A4554259,Glass,Zinc-Silicate,Alumino-Silicate,,NonAlkali,,,,SubstrateforPhotolithographyMask,,,,,,,61.36,3.32,8.9,3.3,3.3,4.43,0,0,0,0,0,0,0,0,0,13.14,0,0,0,0,0,0,0.08,0,0.05,0,0,0,0,0,0,0,0,0,2.11,0,0,0,0,0,0,0,0,0,0,0,0,0,0,0,0,0,0,0,0,0,0,0,0,0,0,0,56.35
4330,GP05-082934,EuropeanPatentSchottAG(DE),1982,A0063790,Glass,Boro-Silicate,Lead-Silicate,AlkaliSilicate,Photochromic,,,,OphthalmicLens,,,,,,,52.19,19.24,0,0,0,0,9.38,0,4.49,0.08,0,0,0,0,0.01,0,0,0,2.8,0,0,0,0,0,0,2.49,0,0,0,0,1.94,0,0,4.93,0,0,0,0,0,0,0,0,0,0,0,0,0,0,0,0,0,0,0,0,0,0,0,0,0,1.33,1.11,0,40
7245,GP02-169188,JapanesePatentHoyaCorp.(J),1996,A290936,Glass,AlkaliSilicate,OtherSilicate,,NonLead,,,,OpticalUse,Lens&Prism,,,,,,66.8,7.95,1.36,0,0,0,0,16.75,0,0,0,0,0,0,0,3.4,0,0,0,0,0,0,0,0,0.12,0,0,0,1.19,0,0,0,0,0,0,0,2.44,0,0,0,0,0,0,0,0,0,0,0,0,0,0,0,0,0,0,0,0,0,0,0,0,0,54.5
3204,GP04-050458,JapanesePatentCorningInc.(US),1980,A121926,Glass,Lead-Silicate,Alkaline-earthSilicate,Boro-Silicate,,,,,OphthalmicLens,,,,,,,64.01,8.69,5.19,0,0,4.32,3.43,3.54,0,0,0,0,0,0,0,0,0,0,10.1,0,0,0,0.06,0,0.02,0,0,0,0,0,0.62,0,0,0,0,0,0,0,0,0,0,0,0,0,0,0,0,0,0,0,0,0,0,0,0,0,0,0,0,0,0,0,45.13
6040,GP05-127270,JapanesePatentSumitaOpticalGlass(J),1993,A193979,Glass,Boro-Silicate,Alumino-Silicate,,Pressed,,,,Lens&Prism,,,,,,,56.83,21.89,4.18,0,0,0,10.2,6.88,0,0,0,0,0,0,0,0,0,0,0,0,0,0,0,0,0,0,0,0,0,0,0,0,0,0,0,0,0,0,0,0,0,0,0,0,0,0,0,0,0,0,0,0,0,0,0,0,0,0,0,0,0,0,64.5
2350,GB03-024283,HandbookofGlassData,1987,v.00Cp.0684,Glass,Alkaline-earthSilicate,Zinc-Silicate,,,,,,,,,,,,,54,0,0,0,0,26,0,0,0,0,0,0,0,0,0,20,0,0,0,0,0,0,0,0,0,0,0,0,0,0,0,0,0,0,0,0,0,0,0,0,0,0,0,0,0,0,0,0,0,0,0,0,0,0,0,0,0,0,0,0,0,0,51.7
6642,GP03-154478,USPatentCorningInc.(US),1994,A5371048,Glass,Alkaline-earthSilicate,,,,,,,Lens&Prism,,,,,,,55.47,16.12,4.05,0,0,20.93,2.76,0,0,0,0,0,0,0,0,0,0.56,0,0,0,0,0,0,0,0.11,0,0,0,0,0,0,0,0,0,0,0,0,0,0,0,0,0,0,0,0,0,0,0,0,0,0,0,0,0,0,0,0,0,0,0,0,0,61
5770,GP02-181360,JapanesePatent,1998,A167753,Glass,AlkaliSilicate,,,NonLead,,,,OpticalUse,Lens&Prism,,,,,,73.81,3.01,0,0,0,0,0,7.34,11.15,0,0,0,0,0,0,4.38,0,0,0,0,0,0,0,0,0,0,0,0,0,0,0.26,0,0,0.05,0,0,0,0,0,0,0,0,0,0,0,0,0,0,0,0,0,0,0,0,0,0,0,0,0,0,0,0,59.43
3845,GP05-071036,EuropeanPatentCorningInc.(US),1985,A0151346,Glass,Boro-Silicate,AlkaliSilicate,,,,,,OphthalmicLens,,,,,,,59.51,18.61,3.88,0,0,0,5.14,4.21,3.94,0,0,0,0,0,0,0,0,0,0,0,0,0,0.09,0,0,0,0,0,0,0,3.57,0,0,0,0,0,0,0,0,0,0,0,0,0,0,0,0,0,0,0,0,0,0,0,0,0,0,0,0,1.02,0,0,54.7
15923,GP05-308876,JapanesePatentNipponElectricGlass(J),2012,A140314,Glass,Boro-Silicate,,,NonLead,,,,OpticalUse,Lens&Prism,,,,Ex.6,,56.38,19.47,5.7,0,0,0,4.32,10.42,3.08,0,0,0,0,0,0,0,0.62,0,0,0,0,0,0,0,0.01,0,0,0,0,0,0,0,0,0,0,0,0,0,0,0,0,0,0,0,0,0,0,0,0,0,0,0,0,0,0,0,0,0,0,0,0,0,63.5
5263,GB04-099522,PropertiesofGlass,1954,v.001p.0425,Glass,Lead-Silicate,AlkaliSilicate,,,,,,OpticalUse,,,,,Type:337E.D.F.,,68.12,0,0.19,0,0.35,0,0,0,8.02,0,0,0,0,0,0,0,0,0,23.26,0,0,0,0.05,0,0,0,0,0,0,0,0,0,0,0,0,0,0,0,0,0,0,0,0,0,0,0,0,0,0,0,0,0,0,0,0,0,0,0,0,0,0,0,33.7
12361,GP03-268301,JapanesePatentNipponElectricGlass(J),2005,A200296,Glass,Alkaline-earthSilicate,Boro-Silicate,AlkaliSilicate,Pressed,Molded,NonLead,,OpticalUse,Lens&Prism,,,,Ex.7,,58.33,8.7,1.8,0,0,4.48,16.86,2.97,0,0,0,0,0,0,0,0,4.93,0,0,0,0,0,0,0,0.05,1.88,0,0,0,0,0,0,0,0,0,0,0,0,0,0,0,0,0,0,0,0,0,0,0,0,0,0,0,0,0,0,0,0,0,0,0,0,59.4
8336,GP04-285057,USPatentOharaInc.(J),2008,A7371703,Glass,Lead-Silicate,,,,,,,OpticalUse,Lens&Prism,,,,Ex.7,,72.04,0.62,0,0,0,0,0,7.51,4.94,0,0,0,0,0,0,0,0,0,14.76,0,0,0,0.13,0,0,0,0,0,0,0,0.005397,0,0,0,0,0,0,0,0,0,0,0,0,0,0,0,0,0,0,0,0,0,0,0,0,0,0,0,0,0,0,0,39.3
7257,GP02-169367,JapanesePatentCorningInc.(US),1996,A337432,Glass,AlkaliSilicate,Zinc-Silicate,Alumino-Silicate,NonLead,,,,OphthalmicLens,,,,,,,68.92,0.94,2.77,0,2.33,0,0,12.64,5.54,0,0,0,0,0,0,5.49,0,0,0,0,0,0,0,0,0,0,0,0,0,0,0.16,0,0,0.93,0.07,0,0,0,0,0,0,0,0,0,0,0,0,0,0,0,0,0,0,0,0,0,0,0,0,0,0.2,0,57.7
3517,GP09-058952,JapanesePatentCorningInc.(US),1986,A086446,Glass,OtherSilicate,AlkaliSilicate,Boro-Silicate,,,,,OphthalmicLens,,,,,,,56.84,7.99,0,0,6.69,0,9.83,1.01,7.63,0,0,0,0,0,0,0,0,0,0,0,0,0,0.09,0,0,0,0,0,0,0,9.4,0,0,0.51,0,0,0,0,0,0,0,0,0,0,0,0,0,0,0,0,0,0,0,0,0,0,0,0,0,0,0,0,44.4
14031,XP05-293577,USPatentSchottAG(DE),2009,A7592278,Glass-Ceramics,Boro-Silicate,OtherSilicate,,,,,,Substrate,,,,,Ex.6,,54.01,23,0,0,0,0,0,0,0,0,0,0,0,0,0,0,0,0,0,0,0,0,0,0,0,0,0,0,0,0,0,0,0,0,0,0,22.99,0,0,0,0,0,0,0,0,0,0,0,0,0,0,0,0,0,0,0,0,0,0,0,0,0,71.06
2330,GB03-024257,HandbookofGlassData,1987,v.00Cp.0683,Glass,Alkaline-earthSilicate,Zinc-Silicate,,,,,,,,,,,,,64,0,0,0,0,30,0,0,0,0,0,0,0,0,0,6,0,0,0,0,0,0,0,0,0,0,0,0,0,0,0,0,0,0,0,0,0,0,0,0,0,0,0,0,0,0,0,0,0,0,0,0,0,0,0,0,0,0,0,0,0,0,55.3
2466,GB02-026181,HandbookofGlassData,1987,v.00Cp.0589,Glass,AlkaliSilicate,OtherSilicate,,,,,,,,,,,,,55,0,0,0,0,0,0,35,0,0,0,0,0,0,0,0,0,0,0,0,0,0,0,0,0,0,0,0,0,0,10,0,0,0,0,0,0,0,0,0,0,0,0,0,0,0,0,0,0,0,0,0,0,0,0,0,0,0,0,0,0,0,42.6
8477,GP02-290537,USPatentNipponSheetGlass(J),2009,A0088309,Glass,AlkaliSilicate,Alkaline-earthSilicate,,,,,,Substrate,Biotechnology,,,,Ex.1,,70.1,0,1.02,7.01,6.03,0,0,8.02,5.99,0,0,0,0,0,0,0,0,0,0,0,0,0.0001538,0,0,0,0,0,0,0,0,1.77,0,0,0,0,0,0,0,0,0.06,0,0,0,0,0,0,0,0,0,0,0,0,0,0,0,0,0,0,0,0,0,0,57.2
1013,GB03-012530,HandbookofGlassProperties,1986,v.001p.0591,Glass,Alkaline-earthSilicate,Zinc-Silicate,,,,,,,,,,,,,52,0,0,0,0,34,0,0,0,0,0,0,0,0,0,14,0,0,0,0,0,0,0,0,0,0,0,0,0,0,0,0,0,0,0,0,0,0,0,0,0,0,0,0,0,0,0,0,0,0,0,0,0,0,0,0,0,0,0,0,0,0,51.7
880,GB03-012953,HandbookofGlassProperties,1986,v.001p.0603,Glass,Alkaline-earthSilicate,OtherSilicate,,,,,,,,,,,,,70,0,0,0,0,28,0,0,0,0,0,0,0,0,0,0,0,0,0,0,0,0,0,0,0,0,0,0,0,0,0,0,0,0,0,0,0,2,0,0,0,0,0,0,0,0,0,0,0,0,0,0,0,0,0,0,0,0,0,0,0,0,53.5
14309,GP03-296127,JapanesePatentNipponElectricGlass(J),2010,A120837,Glass,Alkaline-earthSilicate,AlkaliSilicate,Boro-Silicate,Pressed,Molded,,,OpticalUse,Lens&Prism,,,,Ex.1,,57.43,9.92,2.71,0,0,11.25,13.87,2.23,0,0,0,0,0,0,0,2.54,0,0,0,0,0,0,0,0,0.05,0,0,0,0,0,0,0,0,0,0,0,0,0,0,0,0,0,0,0,0,0,0,0,0,0,0,0,0,0,0,0,0,0,0,0,0,0,59
1023,GB03-012545,HandbookofGlassProperties,1986,v.001p.0591,Glass,Alkaline-earthSilicate,Zinc-Silicate,,,,,,,,,,,,,62,0,0,0,0,28,0,0,0,0,0,0,0,0,0,10,0,0,0,0,0,0,0,0,0,0,0,0,0,0,0,0,0,0,0,0,0,0,0,0,0,0,0,0,0,0,0,0,0,0,0,0,0,0,0,0,0,0,0,0,0,0,54.6
1790,GB02-019464,HandbookofGlassData,1987,v.00Cp.0165,Glass,AlkaliSilicate,Alkaline-earthSilicate,,,,,,,,,,,,,72,0,0,0,0,0,0,0,12.6,0,0,0,0,0,0,0,15.4,0,0,0,0,0,0,0,0,0,0,0,0,0,0,0,0,0,0,0,0,0,0,0,0,0,0,0,0,0,0,0,0,0,0,0,0,0,0,0,0,0,0,0,0,0,59.9
2501,GP05-028948,JapanesePatentCorningInc.(US),1985,A161351,Glass,Boro-Silicate,Alumino-Silicate,AlkaliSilicate,,,,,OphthalmicLens,,,,,,,61.97,16.9,3.93,0,0,0,3.9,4.27,3.99,0,0,0,0,0,0,0,0,0,0,0,0,0,0,0,0,0,0,0,0,0,2.42,0,0,1.56,0,0,0,0,0,0,0,0,0,0,0,0,0,0,0,0,0,0,0,0,0,0,0,0,0,1.04,0,0,55.8
11104,GJ04-245076,J.Res.NationalBureauofStandards,1951,v.046p.0176,Glass,Lead-Silicate,,,,,,,OpticalUse,,,,,viscosityanddensityofmoltenglasseswithacounterbalanced-spheremethod,,64.3,0,0,0,0,0,0,0,3.85,0,0,0,0,0,0,0,0,0,31.68,0,0,0,0.17,0,0,0,0,0,0,0,0,0,0,0,0,0,0,0,0,0,0,0,0,0,0,0,0,0,0,0,0,0,0,0,0,0,0,0,0,0,0,0,29.3
1015,GB03-012535,HandbookofGlassProperties,1986,v.001p.0591,Glass,Alkaline-earthSilicate,Zinc-Silicate,,,,,,,,,,,,,52,0,0,0,0,32,0,0,0,0,0,0,0,0,0,16,0,0,0,0,0,0,0,0,0,0,0,0,0,0,0,0,0,0,0,0,0,0,0,0,0,0,0,0,0,0,0,0,0,0,0,0,0,0,0,0,0,0,0,0,0,0,51.4
3671,GP04-063333,JapanesePatentSumitaOpticalGlass(J),1982,A034042,Glass,Lead-Silicate,Boro-Silicate,,,,,,Lens&Prism,,,,,,,54.12,5.18,0,0,0,0,0,0,0,0,0,0,0,0,0,0,0,0,35.88,0,0,0,0.3,0,0,0,0,0,0,0,4.52,0,0,0,0,0,0,0,0,0,0,0,0,0,0,0,0,0,0,0,0,0,0,0,0,0,0,0,0,0,0,0,24.6
13776,GP05-289808,JapanesePatentOharaInc.(J),2009,A505118,Glass,Boro-Silicate,,,,,,,OpticalUse,Material,,,,Ex.2,,67.72,11.89,1.9,0,1,0,0,4.3,0.3,0,0,0,0,0,0,0,0,0,0,0,0,0,0,0,0,0,0,0,0,0,0,0,12.89,0,0,0,0,0,0,0,0,0,0,0,0,0,0,0,0,0,0,0,0,0,0,0,0,0,0,0,0,0,63.4
5432,GB07-174629,DataBookofGlassComposition(J),1991,v.001p.0090,Glass,Zinc-Silicate,AlkaliSilicate,,,,,,OpticalUse,Lens&Prism,,,,ZK4,,75.73,0,0,0,0,0,0,6.66,8.35,0,0,0,0,0,0,8.86,0,0,0.29,0,0,0,0.1,0,0,0,0,0,0,0,0,0,0,0,0,0,0,0,0,0,0,0,0,0,0,0,0,0,0,0,0,0,0,0,0,0,0,0,0,0,0,0,58.2
11865,GP03-261126,JapanesePatentCarlZeiss(DE),2004,A277281,Glass,Alkaline-earthSilicate,Zinc-Silicate,,Fiber,,,,OpticalUse,OpticalWaveguide,,,,Ex.4,,51.13,5.88,2.68,0,7.3,2.67,11.42,2.2,1.45,0,0,0,0,0,0,11.75,0,0,0,0,0,0,0,0,0,1.05,0,0,0,0,0,0,0,0.55,0,0,1.92,0,0,0,0,0,0,0,0,0,0,0,0,0,0,0,0,0,0,0,0,0,0,0,0,0,55.63
16105,GP03-309836,USPatentNipponSheetGlass(J),2012,A8338524,Glass,Alkaline-earthSilicate,Alumino-Silicate,,Flake,,,,Filler,Composite,,,,Ex.2,,60.01,0,6.7,5.67,22.63,0,0.39,0.4,0,0,0,0,0,0,0,0,0,0,0,0,0,0,0,0,0,0,0,0,0,0,4.2,0,0,0,0,0,0,0,0,0,0,0,0,0,0,0,0,0,0,0,0,0,0,0,0,0,0,0,0,0,0,0,54
11914,GP07-261703,USPatentSchottAG(DE),2004,A6806216,Glass,Zinc-Silicate,Lead-Silicate,,,,,,OpticalUse,Lens&Prism,,,,Ex.8,,52.51,0,0,0,0,0,0,6.46,2.61,0,0,0,0,0,0,32.99,0,0,5.34,0,0,0,0.09,0,0,0,0,0,0,0,0,0,0,0,0,0,0,0,0,0,0,0,0,0,0,0,0,0,0,0,0,0,0,0,0,0,0,0,0,0,0,0,42.3
12930,GP02-278656,JapanesePatentNipponSheetGlass(J),2007,A137705,Glass,AlkaliSilicate,Alkaline-earthSilicate,,,,,,UV-TransmittingMaterial,LaboratoryWare,,,,Ex.4,,67.91,0,0.99,6.06,9.02,1.01,1.99,12.98,0,0,0,0,0,0,0,0,0,0,0,0,0,0.00008579,0,0,0,0,0,0,0,0,0.0002162,0,0,0,0,0,0,0,0,0.04,0,0,0,0,0,0,0,0,0,0,0,0,0,0,0,0,0,0,0,0,0,0,58.8
2463,GB02-026176,HandbookofGlassData,1987,v.00Cp.0589,Glass,AlkaliSilicate,OtherSilicate,,,,,,,,,,,,,55,0,0,0,0,0,0,30,0,0,0,0,0,0,0,0,0,0,0,0,0,0,0,0,0,0,0,0,0,0,15,0,0,0,0,0,0,0,0,0,0,0,0,0,0,0,0,0,0,0,0,0,0,0,0,0,0,0,0,0,0,0,38.6
8091,GP04-279086,USPatentOharaInc.(J),2007,A7196027,Glass,Lead-Silicate,,,,,,,OpticalUse,Lens&Prism,,,,Ex.7,,72.04,0.62,0,0,0,0,0,7.51,4.94,0,0,0,0,0,0,0,0,0,14.76,0,0,0,0.13,0,0,0,0,0,0,0,0.005397,0,0,0,0,0,0,0,0,0,0,0,0,0,0,0,0,0,0,0,0,0,0,0,0,0,0,0,0,0,0,0,39.3
7388,GP06-255389,JapanesePatentNipponSheetGlass(J),2004,A020994,Glass,Alumino-Silicate,,,Fiber,,,,OpticalFiber,,,,,Cladglass,,74.55,0,12.41,0.4,0,0,12.41,0.1,0.1,0,0,0,0,0,0,0,0,0,0,0,0,0.03,0,0,0,0,0,0,0,0,0,0,0,0,0,0,0,0,0,0,0,0,0,0,0,0,0,0,0,0,0,0,0,0,0,0,0,0,0,0,0,0,57.3
7012,GP04-226593,JapanesePatentOharaInc.(J),2003,A040645,Glass,Lead-Silicate,,,,,,,OpticalUse,Lens&Prism,,,,Ex.5,,73.46,0,0,0,0,0,0,8.97,4.58,0,0,0,0,0,0,0,0,0,12.86,0,0,0,0.13,0,0,0,0,0,0,0,0,0,0,0,0,0,0,0,0,0,0,0,0,0,0,0,0,0,0,0,0,0,0,0,0,0,0,0,0,0,0,0,40.8
2056,GB02-019470,HandbookofGlassData,1987,v.00Cp.0165,Glass,AlkaliSilicate,Alkaline-earthSilicate,,,,,,,,,,,,,65.8,0,0,0,0,0,0,0,15.5,0,0,0,0,0,0,0,18.7,0,0,0,0,0,0,0,0,0,0,0,0,0,0,0,0,0,0,0,0,0,0,0,0,0,0,0,0,0,0,0,0,0,0,0,0,0,0,0,0,0,0,0,0,0,57.7
4357,GB04-099530,PropertiesofGlass,1954,v.001p.0425,Glass,Lead-Silicate,AlkaliSilicate,Alkaline-earthSilicate,,,,,OpticalUse,,,,,Type:665L.B.F.,,74.67,0,0.16,0,0.45,4.13,0,0,9.01,0,0,0,0,0,0,0,0,0,11.48,0,0,0,0.08,0,0,0,0,0,0,0,0,0,0,0,0,0,0,0,0,0,0,0,0,0,0,0,0,0,0,0,0,0,0,0,0,0,0,0,0,0,0,0,44
2054,GB02-019465,HandbookofGlassData,1987,v.00Cp.0165,Glass,AlkaliSilicate,Alkaline-earthSilicate,,,,,,,,,,,,,66.3,0,0,0,0,0,0,0,11.6,0,0,0,0,0,0,0,22.1,0,0,0,0,0,0,0,0,0,0,0,0,0,0,0,0,0,0,0,0,0,0,0,0,0,0,0,0,0,0,0,0,0,0,0,0,0,0,0,0,0,0,0,0,0,58.4
6006,GP04-125017,USPatentCorningInc.(US),1992,A5162826,Glass,Lead-Silicate,Boro-Silicate,,,,,,OphthalmicLens,,,,,,,52.97,6.16,10.09,0,0,0,5.75,2.71,0,0,0,0,0,0,0,0,0,0,15.39,0,0,0,0.17,0,0,1.6,0,0,0,0,4.27,0,0,0.88,0,0,0,0,0,0,0,0,0,0,0,0,0,0,0,0,0,0,0,0,0,0,0,0,0,0,0,0,32.7
5284,GP09-099709,USPatentSchottGlassTech.(US),1984,A4444893,Glass,OtherSilicate,AlkaliSilicate,Alkaline-earthSilicate,,,,,OphthalmicLens,,,,,,,65.53,0,0,0,10.65,0,1,10.14,1,0,0,0,0,0,0,0,0,0,0,0,0,0,0.03,0,0,0,0,0,0,0,11.65,0,0,0,0,0,0,0,0,0,0,0,0,0,0,0,0,0,0,0,0,0,0,0,0,0,0,0,0,0,0,0,41.44
10407,GP09-223864,JapanesePatentCarlZeiss(DE),2002,A537207,Glass,OtherSilicate,Alkaline-earthSilicate,AlkaliSilicate,,,,,Battery,ReinforcementofCement,,,,,,63.49,0,4.23,1.72,9.94,0,0,3.37,3.7,0,0,0,0,0,0,0,0,0,0,0,0,0,0,0,0,0,0,0,0,0,3.49,0,0,10.06,0,0,0,0,0,0,0,0,0,0,0,0,0,0,0,0,0,0,0,0,0,0,0,0,0,0,0,0,47.57
3515,GP09-058950,JapanesePatentCorningInc.(US),1986,A086446,Glass,OtherSilicate,AlkaliSilicate,Boro-Silicate,,,,,OphthalmicLens,,,,,,,55.25,6.92,0.3,0,6.52,0,13.27,1.48,6.67,0,0,0,0,0,0,0,0,0,0,0,0,0,0,0,0,0,0,0,0,0,9.09,0,0,0.49,0,0,0,0,0,0,0,0,0,0,0,0,0,0,0,0,0,0,0,0,0,0,0,0,0,0,0,0,44.4
3668,GP04-063329,JapanesePatentSumitaOpticalGlass(J),1982,A034042,Glass,Lead-Silicate,Boro-Silicate,,,,,,Lens&Prism,,,,,,,57.03,3.54,1.21,0,0,0,0,0,0,0,0,0,0,0,0,0,0,0,38.1,0,0,0,0.12,0,0,0,0,0,0,0,0,0,0,0,0,0,0,0,0,0,0,0,0,0,0,0,0,0,0,0,0,0,0,0,0,0,0,0,0,0,0,0,27.2
12130,GP04-265439,JapanesePatentSchottAG(DE),2005,A515954,Glass,Lead-Silicate,,,,,,,OpticalUse,Lens&Prism,,,,Ex.1,,53.11,0,0,0,0,0,0,1.07,0.71,0,0,0,0,0,0,0,0,0,43.8,0,0,0,0,0,0.23,0,0,0,0,0,0,0,0,1.08,0,0,0,0,0,0,0,0,0,0,0,0,0,0,0,0,0,0,0,0,0,0,0,0,0,0,0,0,23.73
8925,GP05-204402,JapanesePatent,2000,A053441,Glass,Boro-Silicate,AlkaliSilicate,Alkaline-earthSilicate,NonLead,,,,OpticalUse,,,,,,,69.81,8.36,0,0,0.17,2.41,0,9.71,5.33,0,0,0,0,0,0,0,0,0,0,0,0,0,0,0,0.07,0,0,0,0,0,4.14,0,0,0,0,0,0,0,0,0,0,0,0,0,0,0,0,0,0,0,0,0,0,0,0,0,0,0,0,0,0,0,53.87
2555,GP02-030357,JapanesePatentNikonCorp.(J),1984,A018131,Glass,AlkaliSilicate,OtherSilicate,,,,,,OphthalmicLens,,,,,,,51.59,0,0,0,0,0,36.31,0,1.09,0,0,0,0,0,0,0,0,0,0,0,0,0,0,0,0,0,0,0,0,0,10.99,0,0,0,0,0,0,0,0,0,0,0,0,0,0,0,0,0,0,0,0,0,0,0,0,0,0,0,0,0,0,0,41.22
5425,GB05-174620,DataBookofGlassComposition(J),1991,v.001p.0088,Glass,Boro-Silicate,AlkaliSilicate,,,,,,OpticalUse,Lens&Prism,,,,PK2,,72.12,12.65,0,0,0,0.46,0,8.71,5.73,0,0,0,0,0,0,0,0,0,0,0,0,0,0.33,0,0,0,0,0,0,0,0,0,0,0,0,0,0,0,0,0,0,0,0,0,0,0,0,0,0,0,0,0,0,0,0,0,0,0,0,0,0,0,65.2
5282,GP09-099707,USPatentSchottGlassTech.(US),1984,A4444893,Glass,OtherSilicate,AlkaliSilicate,Alkaline-earthSilicate,,,,,OphthalmicLens,,,,,,,66.72,0,0,0,10.62,0,0,5.16,5.44,0,0,0,0,0,0,0,0,0,0,0,0,0,0.03,0,0,0,0,0,0,0,12.02,0,0,0,0,0,0,0,0,0,0,0,0,0,0,0,0,0,0,0,0,0,0,0,0,0,0,0,0,0,0,0,41.89
15078,GP03-301781,JapanesePatentOharaInc.(J),2011,A116621,Glass,Alkaline-earthSilicate,AlkaliSilicate,Zinc-Silicate,NonLead,,,,OpticalUse,Lens&Prism,,,,Ex.4,,60.88,0,0,0,0,10.68,0,9.21,2.59,0,0,0,0,0,0,12.02,0,0,0,0,0,0,0,0,0.06,1,0,0,0,0,0,0,0,2.64,0,0,0,0.92,0,0,0,0,0,0,0,0,0,0,0,0,0,0,0,0,0,0,0,0,0,0,0,0,48.8
14189,GP03-294503,EuropeanPatentNipponSheetGlass(J),2009,A2119680,Glass,Alkaline-earthSilicate,Alumino-Silicate,,Flake,,,,Filler,,,,,Ex.2,,60.01,0,6.7,5.67,22.63,0,0.39,0.4,0,0,0,0,0,0,0,0,0,0,0,0,0,0,0,0,0,0,0,0,0,0,4.2,0,0,0,0,0,0,0,0,0,0,0,0,0,0,0,0,0,0,0,0,0,0,0,0,0,0,0,0,0,0,0,54
13979,GP03-293190,JapanesePatentOharaInc.(J),2009,A286680,Glass,Alkaline-earthSilicate,Boro-Silicate,,,,,,OpticalUse,Lens&Prism,,,,Ex.9,,51.54,7.83,1.12,0,6.17,13.82,0,7.3,2.7,0,0,0,0,0,0,2.84,0,0,0,0,0,0,0,0,0.05,0,0,0,0,0,6.63,0,0,0,0,0,0,0,0,0,0,0,0,0,0,0,0,0,0,0,0,0,0,0,0,0,0,0,0,0,0,0,49.8
4222,GP05-080666,USPatentCorningInc.(US),1986,A4565791,Glass,Boro-Silicate,AlkaliSilicate,,,,,,OphthalmicLens,,,,,,,65.22,10.73,1.93,6.04,0,0,3.68,4.04,3.78,0,0,0,0,0,0,0,0,0,0,0,0,0,0.92,0,0,0,0,0,0,0,2.66,0,0,0,0,0,0,0,0,0,0,0,0,0,0,0,0,0,0,0,0,0,0,0,0,0,0,0,0,0.98,0,0,57.2
5423,GP02-105016,USPatentCorningInc.(US),1989,A4822758,Glass,AlkaliSilicate,Boro-Silicate,,,,,,OphthalmicLens,,,,,,,60.21,5.6,0.32,0,4.48,0,1.55,6.34,8.56,0,0,0,0,0,0,0,0,0,0,0,0,0,0.1,0,0,0,0,0,0,0,12.13,0,0,0.69,0,0,0,0,0,0,0,0,0,0,0,0,0,0,0,0,0,0,0,0,0,0,0,0,0,0,0,0,41.4
852,GB02-012019,HandbookofGlassProperties,1986,v.001p.0578,Glass,AlkaliSilicate,,,,,,,,,,,,,,80.49,0,0,0,0,0,0,19.5,0,0,0,0,0,0,0,0,0,0,0,0,0,0,0,0,0,0,0,0,0,0,0,0,0,0,0,0,0,0,0,0,0,0,0,0,0,0,0,0,0,0,0,0,0,0,0,0,0,0,0,0,0,0,59.29
8696,GI06-191688R,NGF'sAdditionalNewData(J),2001,v.004p.0001,Glass,Alumino-Silicate,AlkaliSilicate,,,,,,ElectronicsElectrical,Substrate,,,Annealing:at650Cfor1hr.,GlassNameC048.Melting:inPtcrucibleat1600Cfor7hr.,,65.08,0,15.19,0,0,0,7.35,7.81,0,0,0,0,0,0,0,0,4.57,0,0,0,0,0,0,0,0,0,0,0,0,0,0,0,0,0,0,0,0,0,0,0,0,0,0,0,0,0,0,0,0,0,0,0,0,0,0,0,0,0,0,0,0,0,57.9
18436,XP06-356296,JapanesePatentOharaInc.(J),2014,A091637,Glass-Ceramics,Alumino-Silicate,AlkaliSilicate,,Melting,GlassCeramics,,,Mirror,SubstrateforPhotolithographyMask,,,650-750C1-150h+750-850C1-300h,ex.2,,63.54,0,16.52,1.71,1.29,0.35,8.75,0,0,0,0,0,0,0,0,0.92,0,0,0,0,0,0,0,0,0,0,0,0,0,0,1.98,0,0,0.84,0,0.46,3.64,0,0,0,0,0,0,0,0,0,0,0,0,0,0,0,0,0,0,0,0,0,0,0,0,0,55.3
5278,GP09-099703,USPatentSchottGlassTech.(US),1984,A4444893,Glass,OtherSilicate,AlkaliSilicate,Alkaline-earthSilicate,,,,,OphthalmicLens,,,,,,,65.47,0,0,0,10.48,0,1.03,11.97,0.33,0,0,0,0,0,0,0,0,0,0,0,0,0,0.03,0,0,0,0,0,0,0,10.68,0,0,0,0,0,0,0,0,0,0,0,0,0,0,0,0,0,0,0,0,0,0,0,0,0,0,0,0,0,0,0,42.61
11322,GP05-252961,JapanesePatentHoyaCorp.(J),2003,A292339,Glass,Boro-Silicate,AlkaliSilicate,,,,,,Lens&Prism,LiquidCrystalDisplay,,,,Ex.6,,69.98,13.5,1.5,0,0,0,0,10,0,0,0,0,0,0,0,0,5,0,0,0,0,0,0,0,0.02,0,0,0,0,0,0,0,0,0,0,0,0,0,0,0,0,0,0,0,0,0,0,0,0,0,0,0,0,0,0,0,0,0,0,0,0,0,64.1
5500,GP09-107288,EuropeanPatentCorningInc.(US),1989,A0315353,Glass,OtherSilicate,AlkaliSilicate,,,,,,OpticsOptoelectronics,OphthalmicLens,,,,Multifocallens,,60.15,4.28,0.33,0,3.8,0,1.56,6.17,9.97,0,0,0,0,0,0,0,0,0,0,0,0,0,0.1,0,0,0,0,0,0,0,12.92,0,0,0.71,0,0,0,0,0,0,0,0,0,0,0,0,0,0,0,0,0,0,0,0,0,0,0,0,0,0,0,0,41.2
10858,GP06-227583,USPatentOharaInc.(J),2003,A6521557,Glass,Alumino-Silicate,Alkaline-earthSilicate,Zinc-Silicate,,,,,Machinary,Window,,,,Ex.5,,55.79,3.25,10.83,12.34,8.64,0,0,0,0,0,0,0,0,0,0,7.94,0,0,0,0,0,0,0,0,0,0,0,0,0,0,0,0,0,1.21,0,0,0,0,0,0,0,0,0,0,0,0,0,0,0,0,0,0,0,0,0,0,0,0,0,0,0,0,58.4
2569,GP03-030471,JapanesePatentOharaInc.(J),1984,A169953,Glass,Alkaline-earthSilicate,Boro-Silicate,Zinc-Silicate,AcidResistant,,,,,,,,,,,58.92,7.74,2.26,3.82,8.23,13.55,0,0,0,0,0,0,0,0,0,3.78,0,0,1.38,0,0,0,0.19,0,0.13,0,0,0,0,0,0,0,0,0,0,0,0,0,0,0,0,0,0,0,0,0,0,0,0,0,0,0,0,0,0,0,0,0,0,0,0,0,55.5
1820,GB02-019578,HandbookofGlassData,1987,v.00Cp.0169,Glass,AlkaliSilicate,Lead-Silicate,,,,,,,,,,,,,75.94,0,0,0,0,0,0,0,8.7,0,0,0,0,0,0,0,0,0,15.36,0,0,0,0,0,0,0,0,0,0,0,0,0,0,0,0,0,0,0,0,0,0,0,0,0,0,0,0,0,0,0,0,0,0,0,0,0,0,0,0,0,0,0,39.6
12216,GP04-266045,USPatent,2005,A0075234,Glass,Lead-Silicate,,,,,,,OpticalUse,Lens&Prism,LiquidCrystalDisplay,,,S.Wolffetal.Ex.6,,50.07,0,0,0,0,0,0,1.1,0.73,0,0,0,0,0,0,0,0,0,45.65,0,0,0,0,0,0.23,0,0,0,0,0,0,0,0,2.22,0,0,0,0,0,0,0,0,0,0,0,0,0,0,0,0,0,0,0,0,0,0,0,0,0,0,0,0,22.71
8090,GP04-279085,USPatentOharaInc.(J),2007,A7196027,Glass,Lead-Silicate,,,,,,,OpticalUse,Lens&Prism,,,,Ex.6,,74.73,0,0,0,0,0,0,7.78,6.48,0,0,0,0,0,0,0,0,0,10.87,0,0,0,0.12,0,0,0,0,0,0,0,0.02,0,0,0,0,0,0,0,0,0,0,0,0,0,0,0,0,0,0,0,0,0,0,0,0,0,0,0,0,0,0,0,42.8
6715,GP03-155474,JapanesePatentOharaInc.(J),1994,A107426,Glass,Alkaline-earthSilicate,AlkaliSilicate,,,,,,Lens&Prism,,,,,,,61.31,5.1,0.35,0,13.42,8.33,0,0,5.27,0,0,0,0,0,0,0,0,0,0,0,0,0,0,0,0,0,0,0,0,0,6.22,0,0,0,0,0,0,0,0,0,0,0,0,0,0,0,0,0,0,0,0,0,0,0,0,0,0,0,0,0,0,0,50.8
12494,GP04-269550,USPatent,2005,A0176574,Glass,Lead-Silicate,,,,,,,OpticalUse,,,,,S.Wolffetal.Ex.8,,53.9,0,0,0,0,0,0,0.86,0.85,0,0,0,0,0,0,0,0,0,44.19,0,0,0,0.2,0,0,0,0,0,0,0,0.001662,0,0,0,0,0,0,0,0,0,0,0,0,0,0,0,0,0,0,0,0,0,0,0,0,0,0,0,0,0,0,0,23.78
6122,GI06-190635R,NGF'sAdditionalNewData(J),2000,v.002p.0003,Glass,Alumino-Silicate,AlkaliSilicate,OtherSilicate,,,,,Substrate,,,,Annealing:at750Cfor2hr.,GlassNameA54.Melting:inPt-Rhcrucibleat1760Cfor5hr.,,70.66,0,14.9,3.96,0,0,10.48,0,0,0,0,0,0,0,0,0,0,0,0,0,0,0,0,0,0,0,0,0,0,0,0,0,0,0,0,0,0,0,0,0,0,0,0,0,0,0,0,0,0,0,0,0,0,0,0,0,0,0,0,0,0,0,62.4
12143,GP02-265541,USPatentOharaInc.(J),2005,A6846762,Glass,AlkaliSilicate,Alkaline-earthSilicate,OtherSilicate,NonLead,,,,OpticalUse,Lens&Prism,,,,Ex.6,,54.1,1.56,0.28,0,5.15,5.18,0,7.57,8.43,0,0,0,0,0,0,0,2.79,0,0,0,0,0,0,0,0.02,0,0,0,0,0,14.92,0,0,0,0,0,0,0,0,0,0,0,0,0,0,0,0,0,0,0,0,0,0,0,0,0,0,0,0,0,0,0,40.9
6641,GP03-154477,USPatentCorningInc.(US),1994,A5371048,Glass,Alkaline-earthSilicate,,,,,,,Lens&Prism,,,,,,,53.65,16.27,5.47,0,0,21.13,2.79,0,0,0,0,0,0,0,0,0,0.56,0,0,0,0,0,0,0,0.11,0,0,0,0,0,0,0,0,0,0,0,0,0,0,0,0,0,0,0,0,0,0,0,0,0,0,0,0,0,0,0,0,0,0,0,0,0,60.7
3696,GP06-063975,JapanesePatentNat.Inst.Mat.Sci.(J),1987,A138342,Glass,Alumino-Silicate,Alkaline-earthSilicate,,,,,,Lens&Prism,,,,,,,60,0,10,20,0,0,0,0,0,0,0,0,0,0,0,0,0,0,0,0,0,0,0,0,0,0,0,10,0,0,0,0,0,0,0,0,0,0,0,0,0,0,0,0,0,0,0,0,0,0,0,0,0,0,0,0,0,0,0,0,0,0,55.7
13236,XP06-282393,EuropeanPatentOharaInc.(J),2007,A1864952,Glass-Ceramics,Alumino-Silicate,,,GlassCeramics,,,,,,,,,Ex.5,,62.85,0,16.71,1.71,1.23,0.45,9.23,0,0,0,0,0,0,0,0,0.42,0,0,0,0,0,0,0,0,0,0,0,0,0,0,2.16,0,0,1.12,0.1,0.23,3.79,0,0,0,0,0,0,0,0,0,0,0,0,0,0,0,0,0,0,0,0,0,0,0,0,0,55.6
7014,GP04-226595,JapanesePatentOharaInc.(J),2003,A040645,Glass,Lead-Silicate,,,,,,,OpticalUse,Lens&Prism,,,,Ex.7,,72.04,0.62,0,0,0,0,0,7.51,4.94,0,0,0,0,0,0,0,0,0,14.76,0,0,0,0.13,0,0,0,0,0,0,0,0.005397,0,0,0,0,0,0,0,0,0,0,0,0,0,0,0,0,0,0,0,0,0,0,0,0,0,0,0,0,0,0,0,39.3
5739,GP02-116689,JapanesePatentHoyaCorp.(J),1991,A012341,Glass,AlkaliSilicate,Lead-Silicate,,Fiber,WaterResistant,,,OpticalTransmission,OpticalFiber,OpticalWaveguide,,,Clad,,65.44,8.8,0,6.4,1.73,0,5.6,4.37,4.52,0,0,0,0,0,0,0,0,0,3.09,0,0,0,0,0,0.04,0,0,0,0,0,0,0,0,0,0,0,0,0,0,0,0,0,0,0,0,0,0,0,0,0,0,0,0,0,0,0,0,0,0,0,0,0,56.9
4906,GB04-096438,PropertiesofGlass,1954,v.001p.0375,Glass,Lead-Silicate,AlkaliSilicate,,,,,,,,,,,,,59.09,0,0,0,0,0,0,3.51,0,0,0,0,0,0,0,0,0,0,37.4,0,0,0,0,0,0,0,0,0,0,0,0,0,0,0,0,0,0,0,0,0,0,0,0,0,0,0,0,0,0,0,0,0,0,0,0,0,0,0,0,0,0,0,26.4
10786,GP04-226648,JapanesePatentOharaInc.(J),2003,A048746,Glass,Lead-Silicate,,,,,,,OpticalUse,Lens&Prism,,,,Ex.7,,54.88,0.7,0,0,0,0,3.68,0.99,1.3,0,0,0,0,0,0,0,0,0,38.31,0,0,0,0.06,0,0,0,0,0,0,0,0,0,0,0,0,0,0,0,0,0,0,0,0,0,0,0,0,0,0,0,0,0,0,0,0,0,0,0,0,0,0,0,24.8
