Repository: hori1537/rexrexxion-about-SP

File: input_csv/inputcsv_SiO2_0.01-100.00_FractureToughness.csv (part 2 of 9)
No.,GlassNo.,DataSource,Year,DataSourceNumber,State,GlassSystem1,GlassSystem2,GlassSystem3,Appearance1,Appearance2,Appearance3,Appearance4,Usage1,Usage2,Usage3,Usage4,ThermalTreatment,Note,GlassNo.(Structure),SiO2,B2O3,Al2O3,MgO,CaO,BaO,Li2O,Na2O,K2O,Ag2O,MnO,FeO,CoO,NiO,CuO,ZnO,SrO,CdO,PbO,SnO,Cr2O3,Fe2O3,As2O3,Y2O3,Sb2O3,La2O3,Nd2O3,Gd2O3,Bi2O3,Co3O4,TiO2,MnO2,GeO2,ZrO2,CeO2,SnO2,P2O5,Ta2O5,Nb2O3,SO3,MoO3,WO3,H2O,LiF,NaF,KF,MgF2,CaF2,SrF2,BaF2,ZnF2,PbF2,YF3,AlF3,LaF3,GdF3,YbF3,ErF3,F,Cl,Br,Ag,FractureToughness(MPa.m1/2)
7358,XJ06-173457,J.Non-CrystallineSolids,1997,v.219p.0219,Glass-Ceramics,Alumino-Silicate,Alkaline-earthSilicate,Zinc-Silicate,NonAlkali,,,,,,,,,L.R.Pinckney,,50.37,0,18.01,15.19,0,0,0,0,0,0,0,0,0,0,0,8.77,0,0,0,0,0,0,0,0,0,0,0,0,0,0,7.66,0,0,0,0,0,0,0,0,0,0,0,0,0,0,0,0,0,0,0,0,0,0,0,0,0,0,0,0,0,0,0,1.4
14865,GP02-299794,USPatentCentralGlass(J),2010,A0273635,Glass,AlkaliSilicate,Alkaline-earthSilicate,,FlatGlass,,,,Window,,,,,Ex.4,,66.53,0,0.78,16.51,3.05,0.04,0,2.86,8.04,0,0,0,0,0,0,0,1,0,0,0,0,0,0,0,0,0,0,0,0,0,0,0,0,1.19,0,0,0,0,0,0,0,0,0,0,0,0,0,0,0,0,0,0,0,0,0,0,0,0,0,0,0,0,0.7
778,GI02-008301,Proc.ICG,1983,v.002p.1112,Glass,AlkaliSilicate,,,,,,,,,,,,,,90,0,0,0,0,0,0,10,0,0,0,0,0,0,0,0,0,0,0,0,0,0,0,0,0,0,0,0,0,0,0,0,0,0,0,0,0,0,0,0,0,0,0,0,0,0,0,0,0,0,0,0,0,0,0,0,0,0,0,0,0,0,0.834
6744,GI02-219405,Proc.ICG,2002,v.P1Dp.:008,Glass,AlkaliSilicate,Alkaline-earthSilicate,,,,,,,,,,,,,71.25,0,1.12,5.94,8.44,0,0,13.25,0,0,0,0,0,0,0,0,0,0,0,0,0,0,0,0,0,0,0,0,0,0,0,0,0,0,0,0,0,0,0,0,0,0,0,0,0,0,0,0,0,0,0,0,0,0,0,0,0,0,0,0,0,0,0.75
3416,GI02-081693,Proc.ICG,2001,v.002p.0233,Glass,AlkaliSilicate,Alkaline-earthSilicate,,,,,,,,,,annealedat540C1h.,,,75,0,0,6.25,3.75,0,0,15,0,0,0,0,0,0,0,0,0,0,0,0,0,0,0,0,0,0,0,0,0,0,0,0,0,0,0,0,0,0,0,0,0,0,0,0,0,0,0,0,0,0,0,0,0,0,0,0,0,0,0,0,0,0,0.99
12405,GP06-268634,JapanesePatentKonicaMinolta(J),2005,A272212,Glass,Alumino-Silicate,AlkaliSilicate,Alkaline-earthSilicate,,,,,Substrate,MagneticMemoryDisk,,,,KonicaMinoltaOpt.Co.Ltd.Ex.9,,62.96,1,9.04,5.83,0,0,8.3,2.97,1.55,0,0,0,0,0,0,3.91,0,0,0,0,0,0,0,0,0.09,0.23,0,0,0,0,3.66,0,0,0.46,0,0,0,0,0,0,0,0,0,0,0,0,0,0,0,0,0,0,0,0,0,0,0,0,0,0,0,0,1.38
13587,GP06-287445,USPatentKonicaMinolta(J),2008,A7396788,Glass,Alumino-Silicate,,,,,,,Substrate,MagneticMemoryDisk,,,,Ex.2,,61.34,4.47,4.46,6.79,4.88,0,7.08,3.81,1.26,0,0,0,0,0,0,0,0,0,0,0,0,0,0,0,0.06,0.27,0,0,0,0,2.8,0,0,2.78,0,0,0,0,0,0,0,0,0,0,0,0,0,0,0,0,0,0,0,0,0,0,0,0,0,0,0,0,0.83
4569,XP02-117236,JapanesePatentAsahiGlass(J),1991,A080129,Glass-Ceramics,AlkaliSilicate,,,GlassCeramics,,,,ArchitectureTrafficIndustry,,,,,Heattreatment:1000Cx1hr920Cx6hr,,74.63,0,1.22,1.54,8.89,0,0,13.06,0.66,0,0,0,0,0,0,0,0,0,0,0,0,0,0,0,0,0,0,0,0,0,0,0,0,0,0,0,0,0,0,0,0,0,0,0,0,0,0,0,0,0,0,0,0,0,0,0,0,0,0,0,0,0,2
7502,GJ02-259439,J.Non-CrystallineSolids,2004,v.344p.0044,Glass,AlkaliSilicate,Alkaline-earthSilicate,,,,,,,,,,,,,71,0,0,0,11.5,0,0,17.5,0,0,0,0,0,0,0,0,0,0,0,0,0,0,0,0,0,0,0,0,0,0,0,0,0,0,0,0,0,0,0,0,0,0,0,0,0,0,0,0,0,0,0,0,0,0,0,0,0,0,0,0,0,0,0.71
5882,GJ02-185140,J.Non-CrystallineSolids,1999,v.253p.0126,Glass,AlkaliSilicate,Alkaline-earthSilicate,,,,,,,,,,,,,78,0,2,0,5,0,0,5,10,0,0,0,0,0,0,0,0,0,0,0,0,0,0,0,0,0,0,0,0,0,0,0,0,0,0,0,0,0,0,0,0,0,0,0,0,0,0,0,0,0,0,0,0,0,0,0,0,0,0,0,0,0,0.88
2446,GI02-047447,Proc.ICG,1986,v.001p.0225,Glass,AlkaliSilicate,,,,,,,,,,,,,,74.99,0,0,0,0,0,25,0,0,0,0,0,0,0,0,0,0,0,0,0,0,0,0,0,0,0,0,0,0,0,0,0,0,0,0,0,0,0,0,0,0,0,0.01,0,0,0,0,0,0,0,0,0,0,0,0,0,0,0,0,0,0,0,0.75
8765,GI05-191776R,NGF'sAdditionalNewData(J),2001,v.004p.0005,Glass,Boro-Silicate,AlkaliSilicate,Alkaline-earthSilicate,,,,,,,,,Annealing:at600Cfor1h.,GlassNameC142Melting:inPt-Rhcrucibleat1200Cfor7h.,,57.24,15.72,0,4.92,0,5.8,0,10.12,6.2,0,0,0,0,0,0,0,0,0,0,0,0,0,0,0,0,0,0,0,0,0,0,0,0,0,0,0,0,0,0,0,0,0,0,0,0,0,0,0,0,0,0,0,0,0,0,0,0,0,0,0,0,0,0.62
14137,GP02-294183,USPatent,2009,A0291820,Glass,AlkaliSilicate,,,,,,,Dental,ArtificialTooth,,,,IvoclarVivadentAG.Ex.8,,62.79,0,0.58,1.34,1.92,0,27.82,0,2.52,0,0,0,0,0,0,1.59,0,0,0,0,0,0,0,0,0,0,0,0,0,0,0,0,0,0,0,0,1.44,0,0,0,0,0,0,0,0,0,0,0,0,0,0,0,0,0,0,0,0,0,0,0,0,0,2.4
8528,GP02-293455,USPatentKonicaMinolta(J),2009,A7566673,Glass,AlkaliSilicate,Alumino-Silicate,,,,,,Substrate,MagneticMemoryDisk,,,,Ex.3,,71.93,4.99,5.89,0,0,0,8.46,4.59,1.48,0,0,0,0,0,0,0,0,0,0,0,0,0,0,0,0.07,0,0,0.38,0,0,1.34,0,0,0.87,0,0,0,0,0,0,0,0,0,0,0,0,0,0,0,0,0,0,0,0,0,0,0,0,0,0,0,0,1.15
14550,GJ02-298046,J.Non-CrystallineSolids,2010,v.356p.002417,Glass,AlkaliSilicate,Alkaline-earthSilicate,,,,,,,,,,,,,65,0,0,0,15,0,0,20,0,0,0,0,0,0,0,0,0,0,0,0,0,0,0,0,0,0,0,0,0,0,0,0,0,0,0,0,0,0,0,0,0,0,0,0,0,0,0,0,0,0,0,0,0,0,0,0,0,0,0,0,0,0,0.73
8509,GJ02-292282,GlassPhysics&Chemistry,2009,v.035p.0369,Glass,AlkaliSilicate,Alkaline-earthSilicate,,,,,,,,,,Annealedat680Cfor1.5hr.,,,74.69,0,1.22,0,10.01,0,0,14.08,0,0,0,0,0,0,0,0,0,0,0,0,0,0,0,0,0,0,0,0,0,0,0,0,0,0,0,0,0,0,0,0,0,0,0,0,0,0,0,0,0,0,0,0,0,0,0,0,0,0,0,0,0,0,1.19
18690,GP03-357275,USPatentHoyaCorp.(J),2014,A0334276,Glass,Alkaline-earthSilicate,AlkaliSilicate,,Melting,Disk,,,MagneticMemoryDisk,ChemicalStrengthen,,,,ex.14,,63,0,10,17,2,0,1,6,0,0,0,0,0,0,0,0,0,0,0,0,0,0,0,0,0,0,0,0,0,0,0,0,0,1,0,0,0,0,0,0,0,0,0,0,0,0,0,0,0,0,0,0,0,0,0,0,0,0,0,0,0,0,1.6
13889,GP02-292435,JapanesePatentCentralGlass(J),2009,A155148,Glass,AlkaliSilicate,Alkaline-earthSilicate,,FlatGlass,,,,,,,,,Ex.4,,66.53,0,0.78,16.51,3.05,0.04,0,2.86,8.04,0,0,0,0,0,0,0,1,0,0,0,0,0,0,0,0,0,0,0,0,0,0,0,0,1.19,0,0,0,0,0,0,0,0,0,0,0,0,0,0,0,0,0,0,0,0,0,0,0,0,0,0,0,0,0.7
8715,GJ02-298052,J.Non-CrystallineSolids,2010,v.356p.002417,Glass,AlkaliSilicate,Alkaline-earthSilicate,,,,,,,,,,,,,75,0,0,0,10,0,0,12,3,0,0,0,0,0,0,0,0,0,0,0,0,0,0,0,0,0,0,0,0,0,0,0,0,0,0,0,0,0,0,0,0,0,0,0,0,0,0,0,0,0,0,0,0,0,0,0,0,0,0,0,0,0,0.59
14898,GP02-300044,EuropeanPatentCentralGlass(J),2010,A2233445,Glass,AlkaliSilicate,Alkaline-earthSilicate,,,,,,Window,Substrate,,,,Ex.2,,66.99,0,0.55,15.96,2.1,0.04,0,3.09,7.16,0,0,0,0,0,0,0,1.85,0,0,0,0,0,0,0,0,0,0,0,0,0,0,0,0,2.26,0,0,0,0,0,0,0,0,0,0,0,0,0,0,0,0,0,0,0,0,0,0,0,0,0,0,0,0,0.77
13712,XJ06-288504,J.Non-CrystallineSolids,2008,v.354p.5402,Glass-Ceramics,Alumino-Silicate,Alkaline-earthSilicate,,,,,,,,,,750C15min+1080C3h,othercrystal:ZrTiO4sapphirine,,50.83,0,20.75,20.76,0,0,0,0,0,0,0,0,0,0,0,0,0,0,0,0,0,0,0.14,0,0.07,0,0,0,0,0,3.75,0,0,3.7,0,0,0,0,0,0,0,0,0,0,0,0,0,0,0,0,0,0,0,0,0,0,0,0,0,0,0,0,2.8
9016,GP06-205246,JapanesePatentAsahiGlass(J),2000,A203874,Glass,Alumino-Silicate,Alkaline-earthSilicate,AlkaliSilicate,,,,,Substrate,PlasmaDisplay,,,,,,66.07,2.36,6.83,7.08,6.77,0,0,5.92,4.97,0,0,0,0,0,0,0,0,0,0,0,0,0,0,0,0,0,0,0,0,0,0,0,0,0,0,0,0,0,0,0,0,0,0,0,0,0,0,0,0,0,0,0,0,0,0,0,0,0,0,0,0,0,0.71
8740,GI03-191733R,NGF'sAdditionalNewData(J),2001,v.004p.0003,Glass,Alkaline-earthSilicate,Alumino-Silicate,Boro-Silicate,,,,,ElectronicsElectrical,Substrate,,,Annealing:at670Cfor1h.,GlassNameC093.Melting:inPT-Rhcrucibleat1500Cfor6h.,,55.07,10.07,7.41,0,0,0,0,5.06,4.93,0,0,0,0,0,0,0,14.85,0,0,0,0,0,0.06,0,0,0,0,0,0,0,0,0,0,2.53,0,0,0,0,0,0,0,0,0,0,0,0,0,0,0,0,0,0,0,0,0,0,0,0,0,0,0,0,0.78
14460,GP02-297152,USPatentHoyaCorp.(J),2010,A0160141,Glass,AlkaliSilicate,Alkaline-earthSilicate,,,,,,Substrate,MagneticMemoryDisk,,,,Ex.28,,65,5,2.5,10,0,0,0,12.5,5,0,0,0,0,0,0,0,0,0,0,0,0,0,0,0,0,0,0,0,0,0,0,0,0,0,0,0,0,0,0,0,0,0,0,0,0,0,0,0,0,0,0,0,0,0,0,0,0,0,0,0,0,0,0.72
6151,XP02-129448,EuropeanPatentCorningInc.(US),1993,A0536479,Glass-Ceramics,AlkaliSilicate,,,GlassCeramics,,,,TableWare,,,,,,,66.99,0,1.88,0,0,0,27.96,0,1.87,0,0,0,0,0,0,0,0,0,0,0,0,0,0,0,0,0,0,0,0,0,0,0,0,0,0,0,1.29,0,0,0,0,0,0,0,0,0,0,0,0,0,0,0,0,0,0,0,0,0,0,0,0,0,3.3
7440,GI02-257646,Proc.ICG,2004,v.007p.0019,Glass,AlkaliSilicate,Alkaline-earthSilicate,,,,,,,,,,,,,77,0,0,0,9.1,0,0,13.9,0,0,0,0,0,0,0,0,0,0,0,0,0,0,0,0,0,0,0,0,0,0,0,0,0,0,0,0,0,0,0,0,0,0,0,0,0,0,0,0,0,0,0,0,0,0,0,0,0,0,0,0,0,0,0.76
6563,XP02-211218,JapanesePatentOharaInc.(J),2001,A035417,Glass-Ceramics,AlkaliSilicate,Alumino-Silicate,,GlassCeramics,,,,CathodeRayTube,,,,,,,72.91,0,3.66,1.14,0,0,19.03,0,1.22,0,0,0,0,0,0,0.35,0,0,0,0,0,0,0,0,0.04,0,0,0,0,0,0,0,0,0.84,0,0,0.81,0,0,0,0,0,0,0,0,0,0,0,0,0,0,0,0,0,0,0,0,0,0,0,0,0,1.2
6568,XP02-211224,JapanesePatentOharaInc.(J),2001,A035417,Glass-Ceramics,AlkaliSilicate,Alumino-Silicate,,GlassCeramics,,,,CathodeRayTube,,,,,,,75.35,0,2.88,0.73,0,0,16.69,0,1.25,0,0,0,0,0,0,0.36,0,0,0,0,0,0,0,0,0.1,0,0,0,0,0,0,0,0,1.9,0,0,0.74,0,0,0,0,0,0,0,0,0,0,0,0,0,0,0,0,0,0,0,0,0,0,0,0,0,1.5
12439,GP02-268894,JapanesePatentCentralGlass(J),2005,A324992,Glass,AlkaliSilicate,Alkaline-earthSilicate,,,,,,Display,Substrate,,,,Ex.8,,60.74,0,4.61,23.3,0.21,0,0,5.85,4.86,0,0,0,0,0,0,0,0,0,0,0,0,0,0,0,0,0,0,0,0,0,0,0,0,0.43,0,0,0,0,0,0,0,0,0,0,0,0,0,0,0,0,0,0,0,0,0,0,0,0,0,0,0,0,0.91
5868,GJ02-185125,J.Non-CrystallineSolids,1999,v.253p.0126,Glass,AlkaliSilicate,Alkaline-earthSilicate,,,,,,,,,,,,,78,0,2,5,0,0,0,15,0,0,0,0,0,0,0,0,0,0,0,0,0,0,0,0,0,0,0,0,0,0,0,0,0,0,0,0,0,0,0,0,0,0,0,0,0,0,0,0,0,0,0,0,0,0,0,0,0,0,0,0,0,0,0.93
9010,GP06-205240,JapanesePatentAsahiGlass(J),2000,A203874,Glass,Alumino-Silicate,Alkaline-earthSilicate,AlkaliSilicate,,,,,Substrate,PlasmaDisplay,,,,,,56.9,4.03,12.03,5.99,10.47,0,0,7.05,3.53,0,0,0,0,0,0,0,0,0,0,0,0,0,0,0,0,0,0,0,0,0,0,0,0,0,0,0,0,0,0,0,0,0,0,0,0,0,0,0,0,0,0,0,0,0,0,0,0,0,0,0,0,0,0.72
6009,GP06-125113,USPatentIBMCorp.(US),1992,A5173331,Glass,Alumino-Silicate,Alkaline-earthSilicate,,,,,,SolderGforSemiconPackage,ICLSI.,,,,,,55.35,0.86,12.59,30.01,0,0,0,0,0,0,0,0,0,0,0,0,0,0,0,0,0,0,0,0,0,0,0,0,0,0,0,0,0,0,0,0,1.18,0,0,0,0,0,0,0,0,0,0,0,0,0,0,0,0,0,0,0,0,0,0,0,0,0,1.75
11721,XI02-258083,Proc.ICG,2004,v.012p.0005,Glass-Ceramics,AlkaliSilicate,Alkaline-earthSilicate,Fluoro-Silicate,,,,,,,,,,Crystalothers:frankamenitewadeite,,55.03,0,0,0,13.76,0,0,7.38,6.38,0,0,0,0,0,0,0,0,0,0,0,0,0,0,0,0,0,0,0,0,0,0,0,0,3.69,0,0,0,0,0,0,0,0,0,0,0,0,0,13.76,0,0,0,0,0,0,0,0,0,0,0,0,0,0,2
15569,GP02-306222,USPatentAsahiGlass(J),2011,A0312483,Glass,AlkaliSilicate,Alumino-Silicate,,,,,,Display,,,,,Ex.5,,65,0,10,3,0,0,10,5,5,0,0,0,0,0,0,0,0,0,0,0,0,0,0,0,0,0,0,0,0,0,0,0,0,2,0,0,0,0,0,0,0,0,0,0,0,0,0,0,0,0,0,0,0,0,0,0,0,0,0,0,0,0,0.88
18341,XP02-355855,JapanesePatentAsahiGlass(J),2012,AW121116,Glass-Ceramics,AlkaliSilicate,,,Melting,GlassCeramics,,,Display,,,,540C4h+800C1h,ex.18,,65.33,0,2.5,0,0,0,27.57,0,1.8,0,0,0,0,0,0,0,0,0,0,0,0,0,0,0,0,0.1,0,0,0,0,0,0,0,1.4,0,0,1.3,0,0,0,0,0,0,0,0,0,0,0,0,0,0,0,0,0,0,0,0,0,0,0,0,0,1.32
9332,GP03-314916,JapanesePatentAsahiGlass(J),2014,A088320,Glass,Alkaline-earthSilicate,Alumino-Silicate,Boro-Silicate,,,,,Substrate,MagneticMemoryDisk,,,,Ex.5,,70.48,9.03,6.84,3.43,9.86,0,0,0,0,0,0,0,0,0,0,0,0.36,0,0,0,0,0,0,0,0,0,0,0,0,0,0,0,0,0,0,0,0,0,0,0,0,0,0,0,0,0,0,0,0,0,0,0,0,0,0,0,0,0,0,0,0,0,0.9
8861,XJ03-193760,J.AmericanCeramicSoc.,2000,v.083p.0545,Glass-Ceramics,Alkaline-earthSilicate,,,GlassCeramics,,,,,,,,,AspectRatio=8.1,,62.5,0,0,0,0,37.5,0,0,0,0,0,0,0,0,0,0,0,0,0,0,0,0,0,0,0,0,0,0,0,0,0,0,0,0,0,0,0,0,0,0,0,0,0,0,0,0,0,0,0,0,0,0,0,0,0,0,0,0,0,0,0,0,2.2
12517,GP06-269685,USPatentKonicaMinolta(J),2005,A0215414,Glass,Alumino-Silicate,AlkaliSilicate,Alkaline-earthSilicate,,,,,Substrate,MagneticMemoryDisk,,,,Ex.5,,63.07,1.33,8.29,8.88,0,0,9.09,3.88,1.64,0,0,0,0,0,0,0,0,0,0,0,0,0,0,0,0.06,0.3,0,0,0,0,2.86,0,0,0.6,0,0,0,0,0,0,0,0,0,0,0,0,0,0,0,0,0,0,0,0,0,0,0,0,0,0,0,0,1.08
8742,GI03-191735R,NGF'sAdditionalNewData(J),2001,v.004p.0003,Glass,Alkaline-earthSilicate,Alumino-Silicate,,,,,,Fiber,,,,Annealing:at800Cfor1h.,GlassNameC099Melting:inPT-Rhcrucibleat1600Cfor7h.,,58.71,0,6.98,2.5,24.6,0,0,4.93,0,0,0,0,0,0,0,0,0.006005,0,0,0,0,0,0.13,0,0,0,0,0,0,0,2.15,0,0,0,0,0,0,0,0,0,0,0,0,0,0,0,0,0,0,0,0,0,0,0,0,0,0,0,0,0,0,0,0.75
10961,GP05-228297,USPatent,2003,A0109370,Glass,Boro-Silicate,Alkaline-earthSilicate,Alumino-Silicate,,,,,Substrate,MagneticMemoryDisk,,,,M.Ikenishietal.Ex.13,,55,10,12,8,5,0,0,5,5,0,0,0,0,0,0,0,0,0,0,0,0,0,0,0,0,0,0,0,0,0,0,0,0,0,0,0,0,0,0,0,0,0,0,0,0,0,0,0,0,0,0,0,0,0,0,0,0,0,0,0,0,0,0.8
2456,GI02-047457,Proc.ICG,1986,v.001p.0225,Glass,AlkaliSilicate,,,,,,,,,,,,,,74.4,0,0,0,0,0,0,24.8,0,0,0,0,0,0,0,0,0,0,0,0,0,0,0,0,0,0,0,0,0,0,0,0,0,0,0,0,0,0,0,0,0,0,0.79,0,0,0,0,0,0,0,0,0,0,0,0,0,0,0,0,0,0,0,1.4
15267,XP02-303002,EuropeanPatent,2011,A2284133,Glass-Ceramics,AlkaliSilicate,,,Translucent,,,,Dental,ArtificialTooth,,,650C20min+850C10min,Ex.5othercrystal:Li-phosphate,,61.57,0,0.57,6.55,0,0,27.38,0,2.52,0,0,0,0,0,0,0,0,0,0,0,0,0,0,0,0,0,0,0,0,0,0,0,0,0,0,0,1.41,0,0,0,0,0,0,0,0,0,0,0,0,0,0,0,0,0,0,0,0,0,0,0,0,0,1.8
2386,GJ02-046103,J.Non-CrystallineSolids,1983,v.056p.0161,Glass,AlkaliSilicate,Boro-Silicate,,,,,,,,,,,,,71.33,13.64,0,0,0,0,0,15.02,0,0,0,0,0,0,0,0,0,0,0,0,0,0,0,0,0,0,0,0,0,0,0,0,0,0,0,0,0,0,0,0,0,0,0,0,0,0,0,0,0,0,0,0,0,0,0,0,0,0,0,0,0,0,0.74
7474,GJ02-258710,PhysicsandChemistryofGlasses,2004,v.045p.0037,Glass,AlkaliSilicate,Alkaline-earthSilicate,,,,,,,,,,,,,76,0,0,10,0,0,0,14,0,0,0,0,0,0,0,0,0,0,0,0,0,0,0,0,0,0,0,0,0,0,0,0,0,0,0,0,0,0,0,0,0,0,0,0,0,0,0,0,0,0,0,0,0,0,0,0,0,0,0,0,0,0,0.78
15567,GP02-306220,USPatentAsahiGlass(J),2011,A0312483,Glass,AlkaliSilicate,Alumino-Silicate,,,,,,Display,,,,,Ex.3,,62,0,13,3,0,0,10,5,5,0,0,0,0,0,0,0,0,0,0,0,0,0,0,0,0,0,0,0,0,0,0,0,0,2,0,0,0,0,0,0,0,0,0,0,0,0,0,0,0,0,0,0,0,0,0,0,0,0,0,0,0,0,0.89
17516,GP02-340133,USPatentOthers,2012,A0183812,Glass,AlkaliSilicate,Alkaline-earthSilicate,Alumino-Silicate,Disk,,,,Magneto-OpticalMemory,Substrate,,,,Ex.18,,69.73,0,6.17,4.58,4.94,0,8.86,2.09,2.09,0,0,0,0,0,0,0,0,0,0,0,0,0,0,0,0,0,0,0,0,0,0,0,0,1.25,0,0,0,0.29,0,0,0,0,0,0,0,0,0,0,0,0,0,0,0,0,0,0,0,0,0,0,0,0,1.25
8694,GJ02-298020,J.Non-CrystallineSolids,2010,v.356p.002417,Glass,AlkaliSilicate,Alkaline-earthSilicate,,,,,,,,,,,,,75,0,0,0,10,0,0,15,0,0,0,0,0,0,0,0,0,0,0,0,0,0,0,0,0,0,0,0,0,0,0,0,0,0,0,0,0,0,0,0,0,0,0,0,0,0,0,0,0,0,0,0,0,0,0,0,0,0,0,0,0,0,0.72
12985,GP02-279074,USPatentKonicaMinolta(J),2007,A7192898,Glass,AlkaliSilicate,Alumino-Silicate,,,,,,Substrate,MagneticMemoryDisk,,,,Ex.5,,68.7,4.79,6.36,0,0,0,10.35,5.48,1.84,0,0,0,0,0,0,0,0,0,0,0,0,0,0,0,0.06,0,0,0,0,0,1.47,0,0,0.95,0,0,0,0,0,0,0,0,0,0,0,0,0,0,0,0,0,0,0,0,0,0,0,0,0,0,0,0,1.08
18299,XJ03-355436,J.MaterialsScience,2013,v.048p.3461,Glass-Ceramics,Alkaline-earthSilicate,Alumino-Silicate,,Melting,GlassCeramics,,,,,,,950C5h,D1,,50.6,0,20.7,20.7,0,0,0,0,0,0,0,0,0,0,0,0,0,0,0,0,0,0,0,2.4,0,0,0,0,0,0,0,0,0,5.6,0,0,0,0,0,0,0,0,0,0,0,0,0,0,0,0,0,0,0,0,0,0,0,0,0,0,0,0,1.75
4837,GI02-095964,Proc.ICG,2001,v.002p.0233,Glass,AlkaliSilicate,,,,,,,,,,,annealedat540C1h.,,,66.67,0,0,0,0,0,0,16.67,16.67,0,0,0,0,0,0,0,0,0,0,0,0,0,0,0,0,0,0,0,0,0,0,0,0,0,0,0,0,0,0,0,0,0,0,0,0,0,0,0,0,0,0,0,0,0,0,0,0,0,0,0,0,0,1.41
13091,GP03-280831,JapanesePatentCentralGlass(J),2007,A210839,Glass,Alkaline-earthSilicate,Alumino-Silicate,,,,,,Display,Substrate,,,Annealedat550-650C.,Ex.1,,62.08,0,7.07,7.09,6.34,4.42,0,3.7,0.25,0,0,0,0,0,0,0,7.03,0,0,0,0,0,0,0,0,0,0,0,0,0,0,0,0,2.02,0,0,0,0,0,0,0,0,0,0,0,0,0,0,0,0,0,0,0,0,0,0,0,0,0,0,0,0,0.66
781,GJ02-003208,J.CeramicSoc.Japan,1988,v.096p.1012,Glass,AlkaliSilicate,Alkaline-earthSilicate,,Fiber,AlkaliResistant,Melting,,,,,,,,,67,0,0,0,6,0,0,17.5,0,0,0,0,0,0,0,0,0,0,0,0,0,0,0,0,0,0,0,0,0,0,0,0,0,9.5,0,0,0,0,0,0,0,0,0,0,0,0,0,0,0,0,0,0,0,0,0,0,0,0,0,0,0,0,0.52
12261,XP02-266444,EuropeanPatent,2005,A1505041,Glass-Ceramics,AlkaliSilicate,,,,,,,Dental,ArtificialTooth,,,490C30min,IvoclarVivadentAGEx.2Crystalothers:Lithiumphosphate,,64.73,0,0.57,0,0,0,30.32,0,2.49,0,0,0,0,0,0,0.46,0,0,0,0,0,0,0,0,0,0,0,0,0,0,0,0,0,0,0,0,1.43,0,0,0,0,0,0,0,0,0,0,0,0,0,0,0,0,0,0,0,0,0,0,0,0,0,2.2
4838,GI02-095965,Proc.ICG,2001,v.002p.0233,Glass,AlkaliSilicate,,,,,,,,,,,annealedat540C1h.,,,66.67,0,0,0,0,0,0,8.33,25,0,0,0,0,0,0,0,0,0,0,0,0,0,0,0,0,0,0,0,0,0,0,0,0,0,0,0,0,0,0,0,0,0,0,0,0,0,0,0,0,0,0,0,0,0,0,0,0,0,0,0,0,0,1.47
8264,XJ03-187078,J.AmericanCeramicSoc.,1999,v.082p.2523,Glass-Ceramics,Alkaline-earthSilicate,Fluoro-Silicate,,GlassCeramics,,,,,,,,,MiseriteGlassCeramics,,62.11,0.91,0.37,0,21.47,0,0,0,3.7,0,0,0,0,0,0,0,0,0,0,0,0,0,0,0,0,0,0,0,0,0,0,0,0,0,0,0,0.89,0,0,0,0,0,0,0,0,0,0,10.55,0,0,0,0,0,0,0,0,0,0,0,0,0,0,3.5
14553,GJ02-298057,J.Non-CrystallineSolids,2010,v.356p.002417,Glass,AlkaliSilicate,,,,,,,,,,,,,,66.7,0,0,0,0,0,0,33.3,0,0,0,0,0,0,0,0,0,0,0,0,0,0,0,0,0,0,0,0,0,0,0,0,0,0,0,0,0,0,0,0,0,0,0,0,0,0,0,0,0,0,0,0,0,0,0,0,0,0,0,0,0,0,0.97
17422,XP02-316898,EuropeanPatentIvoclarVivadentAG(LI),2014,A2765979,Glass-Ceramics,AlkaliSilicate,,,,,,,Dental,ArtificialTooth,,,,WO:2013/053867A2IvoclarVivadentAG.Ex.2,,68.17,0,0,0,0,0,28.42,0,0,0,0,0,0,0,0,0,0,0,0,0,0,0,0,0,0,0,0,0,0,0,0,0,0,1.58,0,0,1.33,0.5,0,0,0,0,0,0,0,0,0,0,0,0,0,0,0,0,0,0,0,0,0,0,0,0,2.49
14130,GP02-294176,USPatent,2009,A0291820,Glass,AlkaliSilicate,,,,,,,Dental,ArtificialTooth,,,,IvoclarVivadentAG.Ex.1,,62.77,0,0.59,1.35,0,0,27.87,0,2.48,0,0,0,0,0,0,3.48,0,0,0,0,0,0,0,0,0,0,0,0,0,0,0,0,0,0,0,0,1.46,0,0,0,0,0,0,0,0,0,0,0,0,0,0,0,0,0,0,0,0,0,0,0,0,0,1.6
18339,XP02-355853,JapanesePatentAsahiGlass(J),2012,AW121116,Glass-Ceramics,AlkaliSilicate,,,Melting,GlassCeramics,,,Display,,,,537C4h+790C4h,ex.13,,65.23,0,1.8,0,0,0,27.27,0,3,0,0,0,0,0,0,0,0,0,0,0,0,0,0,0,0,0,0,0,0,0,0,0,0,1.4,0,0,1.3,0,0,0,0,0,0,0,0,0,0,0,0,0,0,0,0,0,0,0,0,0,0,0,0,0,1.35
8664,GI06-191649R,NGF'sAdditionalNewData(J),2001,v.004p.0001,Glass,Alumino-Silicate,AlkaliSilicate,,,,,,ElectronicsElectrical,Substrate,,,Annealing:at770Cfor1hr.,GlassNameC009.Melting:inPtRhcrucibleat1550Cfor18hr.,,65.94,0,15.68,0,0.01,0,0,0,18.3,0,0,0,0,0,0,0,0,0,0,0,0,0,0.07,0,0,0,0,0,0,0,0,0,0,0,0,0,0,0,0,0,0,0,0,0,0,0,0,0,0,0,0,0,0,0,0,0,0,0,0,0,0,0,0.85
15482,GP02-305475,JapanesePatentKonicaMinolta(J),2011,A251854,Glass,AlkaliSilicate,Alkaline-earthSilicate,,,,,,Substrate,MagneticMemoryDisk,,,,Ex.5,,66.21,0,0.44,6.49,12.73,0,0,3.39,6.02,0,0,0,0,0,0,0,0,0,0,0,0,0,0,0,0.11,0,0,0,0,0,0,0,0,4.61,0,0,0,0,0,0,0,0,0,0,0,0,0,0,0,0,0,0,0,0,0,0,0,0,0,0,0,0,0.85
12007,GP02-262433,USPatentKonicaMinolta(J),2004,A0242398,Glass,AlkaliSilicate,Alumino-Silicate,,,,,,Substrate,MagneticMemoryDisk,,,,Ex.7,,69.52,4.85,5.7,0,0,0,9.42,5.04,1.66,0,0,0,0,0,0,0,0,0,0,0,0,0,0,0,0.06,0.15,0,0,0,0,2.43,0,0,1.17,0,0,0,0,0,0,0,0,0,0,0,0,0,0,0,0,0,0,0,0,0,0,0,0,0,0,0,0,1.26
8764,GI05-191775,NGF'sAdditionalNewData(J),2001,v.004p.0005,Glass,Boro-Silicate,,,,,,,,,,,Annealing:at600Cfor1h.,GlassNameC141Melting:inPtcrucibleat1200Cfor7h.,,51.21,19.5,0,4,0,0,0,10.27,10.08,0,0,0,0,0,0,0,4.94,0,0,0,0,0,0,0,0,0,0,0,0,0,0,0,0,0,0,0,0,0,0,0,0,0,0,0,0,0,0,0,0,0,0,0,0,0,0,0,0,0,0,0,0,0,0.65
8927,GP02-305476,JapanesePatentKonicaMinolta(J),2011,A251854,Glass,AlkaliSilicate,Alkaline-earthSilicate,,,,,,Substrate,MagneticMemoryDisk,,,,Ex.6,,71.31,0,0,3.33,9.46,0,0,1.19,10.55,0,0,0,0,0,0,0,0,0,0,0,0,0,0,0,0,0,0,0.78,0,0,0,0,0,3.38,0,0,0,0,0,0,0,0,0,0,0,0,0,0,0,0,0,0,0,0,0,0,0,0,0,0,0,0,1.05
15944,GP06-308914,JapanesePatentOharaInc.(J),2012,A146393,Glass,Alumino-Silicate,Zinc-Silicate,,,,,,Substrate,MagneticMemoryDisk,,,,Ex.G1,,52.71,0.96,11.75,13.21,0,0,0,4.3,0,0,0,0,0,0,0,11.45,0,0,0,0,0,0,0,0,0,0,0,0,0,0,5,0,0,0,0.15,0,0.47,0,0,0,0,0,0,0,0,0,0,0,0,0,0,0,0,0,0,0,0,0,0,0,0,0,1.3
8708,GI03-191701,NGF'sAdditionalNewData(J),2001,v.004p.0003,Glass,Alkaline-earthSilicate,AlkaliSilicate,Alumino-Silicate,,,,,ElectronicsElectrical,Substrate,PlasmaDisplay,,Anneal:at620Cfor2hr.,GlassNameC061Melt:inPtPtRhat1600Cfor4hr.Defectexist.,,63.58,0,4.93,0,4.94,5.22,0,6.33,5.28,0,0,0,0,0,0,0,9.72,0,0,0,0,0,0,0,0,0,0,0,0,0,0,0,0,0,0,0,0,0,0,0,0,0,0,0,0,0,0,0,0,0,0,0,0,0,0,0,0,0,0,0,0,0,0.61
5883,GJ02-185142,J.Non-CrystallineSolids,1999,v.253p.0126,Glass,AlkaliSilicate,Alkaline-earthSilicate,,,,,,,,,,,,,78,0,2,0,5,0,0,15,0,0,0,0,0,0,0,0,0,0,0,0,0,0,0,0,0,0,0,0,0,0,0,0,0,0,0,0,0,0,0,0,0,0,0,0,0,0,0,0,0,0,0,0,0,0,0,0,0,0,0,0,0,0,0.93
7475,GJ02-258711,PhysicsandChemistryofGlasses,2004,v.045p.0037,Glass,AlkaliSilicate,Alkaline-earthSilicate,,,,,,,,,,,,,72,0,0,14,0,0,0,14,0,0,0,0,0,0,0,0,0,0,0,0,0,0,0,0,0,0,0,0,0,0,0,0,0,0,0,0,0,0,0,0,0,0,0,0,0,0,0,0,0,0,0,0,0,0,0,0,0,0,0,0,0,0,0.82
13436,XP02-285335,USPatent,2008,A0125303,Glass-Ceramics,AlkaliSilicate,,,,,,,Dental,,,,500C10min.,IvoclarVivadentAG.Ex.7,,62.79,0,0.59,1.36,0,0.72,27.79,0,2.51,0,0,0,0,0,0,2.77,0,0,0,0,0,0,0,0,0,0,0,0,0,0,0,0,0,0,0,0,1.47,0,0,0,0,0,0,0,0,0,0,0,0,0,0,0,0,0,0,0,0,0,0,0,0,0,1.8
7464,GJ02-258700,PhysicsandChemistryofGlasses,2004,v.045p.0037,Glass,AlkaliSilicate,,,,,,,,,,,,,,75,0,2,6,0,0,0,17,0,0,0,0,0,0,0,0,0,0,0,0,0,0,0,0,0,0,0,0,0,0,0,0,0,0,0,0,0,0,0,0,0,0,0,0,0,0,0,0,0,0,0,0,0,0,0,0,0,0,0,0,0,0,0.78
3417,GI02-081694,Proc.ICG,2001,v.002p.0233,Glass,AlkaliSilicate,Alkaline-earthSilicate,,,,,,,,,,annealedat540C1h.,,,75,0,0,7.5,2.5,0,0,15,0,0,0,0,0,0,0,0,0,0,0,0,0,0,0,0,0,0,0,0,0,0,0,0,0,0,0,0,0,0,0,0,0,0,0,0,0,0,0,0,0,0,0,0,0,0,0,0,0,0,0,0,0,0,0.82
3487,XP09-083330,USPatentUSAGov.(US),1986,A4587224,Glass-Ceramics,OtherSilicate,AlkaliSilicate,,GlassCeramics,Strengthened(Tempered),,,SolderGforHermeticSeal,,,,,GlassceramictoughenedwithtetragonalZirconia.,,73.12,0,0,0,0,0,0,12.84,0,0,0,0,0,0,0,0,0,0,0,0,0,0,0,0,0,0,0,0,0,0,0,0,0,14.04,0,0,0,0,0,0,0,0,0,0,0,0,0,0,0,0,0,0,0,0,0,0,0,0,0,0,0,0,1.5
5636,GJ02-178201,J.AmericanCeramicSoc.,1998,v.081p.2485,Glass,AlkaliSilicate,Alkaline-earthSilicate,,,,,,,,,,,J.Sehgal,,80,0,0,0,5,0,0,15,0,0,0,0,0,0,0,0,0,0,0,0,0,0,0,0,0,0,0,0,0,0,0,0,0,0,0,0,0,0,0,0,0,0,0,0,0,0,0,0,0,0,0,0,0,0,0,0,0,0,0,0,0,0,0.9
10970,GP02-228306,USPatent,2003,A0109370,Glass,AlkaliSilicate,Alkaline-earthSilicate,Boro-Silicate,,,,,Substrate,MagneticMemoryDisk,,,,M.Ikenishietal.Ex.35,,65,5,5,5,5,0,2,7,6,0,0,0,0,0,0,0,0,0,0,0,0,0,0,0,0,0,0,0,0,0,0,0,0,0,0,0,0,0,0,0,0,0,0,0,0,0,0,0,0,0,0,0,0,0,0,0,0,0,0,0,0,0,0.55
13586,GP06-287444,USPatentKonicaMinolta(J),2008,A7396788,Glass,Alumino-Silicate,,,,,,,Substrate,MagneticMemoryDisk,,,,Ex.1,,57.66,4.43,9.56,13.3,0,0,7.03,3.79,1.25,0,0,0,0,0,0,0,0,0,0,0,0,0,0,0,0.06,0.27,0,0,0,0,2.4,0,0,0.25,0,0,0,0,0,0,0,0,0,0,0,0,0,0,0,0,0,0,0,0,0,0,0,0,0,0,0,0,0.96
8707,GI03-191700R,NGF'sAdditionalNewData(J),2001,v.004p.0003,Glass,Alkaline-earthSilicate,AlkaliSilicate,Alumino-Silicate,,,,,ElectronicsElectrical,Substrate,PlasmaDisplay,,Annealing:at610Cfor2hr.,GlassNameC060.Melting:inPtPtRhcrucibleat1600Cfor4hr.,,63.42,0,4.85,0,4.87,10.03,0,6.54,5.23,0,0,0,0,0,0,0,5.06,0,0,0,0,0,0,0,0,0,0,0,0,0,0,0,0,0,0,0,0,0,0,0,0,0,0,0,0,0,0,0,0,0,0,0,0,0,0,0,0,0,0,0,0,0,0.56
2210,GJ02-037032,J.AmericanCeramicSoc.,1978,v.061p.0027,Glass,AlkaliSilicate,,,,,,,,,,,,8Figures1Table,,75,0,5,0,0,0,0,20,0,0,0,0,0,0,0,0,0,0,0,0,0,0,0,0,0,0,0,0,0,0,0,0,0,0,0,0,0,0,0,0,0,0,0,0,0,0,0,0,0,0,0,0,0,0,0,0,0,0,0,0,0,0,0.67
9009,GP06-205239,JapanesePatentAsahiGlass(J),2000,A203874,Glass,Alumino-Silicate,Alkaline-earthSilicate,AlkaliSilicate,,,,,Substrate,PlasmaDisplay,,,,,,57.02,3.99,10.97,6.58,10.95,0,0,6.99,3.5,0,0,0,0,0,0,0,0,0,0,0,0,0,0,0,0,0,0,0,0,0,0,0,0,0,0,0,0,0,0,0,0,0,0,0,0,0,0,0,0,0,0,0,0,0,0,0,0,0,0,0,0,0,0.71
8722,GI03-191715R,NGF'sAdditionalNewData(J),2001,v.004p.0003,Glass,Alkaline-earthSilicate,AlkaliSilicate,Alumino-Silicate,,,,,ElectronicsElectrical,Substrate,PlasmaDisplay,,Annealing:at630Cfor2hr.,GlassNameC075Melting:inPtPtRhcrucibleat1600Cfor4hr.,,63.48,0,4.92,9.43,0,0.06,0,5.98,4.88,0,0,0,0,0,0,0,11.25,0,0,0,0,0,0,0,0,0,0,0,0,0,0,0,0,0,0,0,0,0,0,0,0,0,0,0,0,0,0,0,0,0,0,0,0,0,0,0,0,0,0,0,0,0,0.73
8780,GI03-191929R,NGF'sAdditionalNewData(J),2001,v.004p.0011,Glass,Alkaline-earthSilicate,AlkaliSilicate,,,,,,,,,,Annealing:at550Cfor2h.,GlassNameE111Melting:inquartzcrucibleat1300Cfor4h.,,50.13,0,0,0.14,24.2,0,0,20.23,0,0,0,0,0,0,0,0,0,0,0,0,0,0,0,0,0,0,0,0,0,0,2.71,0,0,0,0,0,2.59,0,0,0,0,0,0,0,0,0,0,0,0,0,0,0,0,0,0,0,0,0,0,0,0,0,0.51
8747,GI03-191740R,NGF'sAdditionalNewData(J),2001,v.004p.0003,Glass,Alkaline-earthSilicate,Alumino-Silicate,,,,,,Fiber,,,,Annealing:at850Cfor1h.,GlassNameC104Melting:inPtcrucibleat1600Cfor7h.,,65.15,0,6.57,8.18,20.1,0,0,0,0,0,0,0,0,0,0,0,0,0,0,0,0,0,0,0,0,0,0,0,0,0,0,0,0,0,0,0,0,0,0,0,0,0,0,0,0,0,0,0,0,0,0,0,0,0,0,0,0,0,0,0,0,0,0.8
13439,XP02-285338,USPatent,2008,A0125303,Glass-Ceramics,AlkaliSilicate,,,,,,,Dental,,,,500C10min.,IvoclarVivadentAG.Ex.10,,62.87,0,0.59,1.36,0,0,27.75,0,2.91,0,0,0,0,0,0,2.16,0,0,0,0,0,0,0,0,0,0,0,0,0,0,0,0,0,0.89,0,0,1.47,0,0,0,0,0,0,0,0,0,0,0,0,0,0,0,0,0,0,0,0,0,0,0,0,0,1.8
12519,GP06-269687,USPatentKonicaMinolta(J),2005,A0215414,Glass,Alumino-Silicate,AlkaliSilicate,Alkaline-earthSilicate,,,,,Substrate,MagneticMemoryDisk,,,,Ex.7,,61.95,0.99,8.89,8.85,0,0,8.17,2.93,1.53,0,0,0,0,0,0,2.31,0,0,0,0,0,0,0,0,0.09,0.23,0,0,0,0,3.6,0,0,0.46,0,0,0,0,0,0,0,0,0,0,0,0,0,0,0,0,0,0,0,0,0,0,0,0,0,0,0,0,1.18
15087,GP02-301883,JapanesePatentAsahiGlass(J),2011,A123924,Glass,AlkaliSilicate,,,,,,,Substrate,MagneticMemoryDisk,,,,Ex.4,,66.3,0,8.5,0,0,0,11.6,10.9,0,0,0,0,0,0,0,0,0,0,0,0,0,0,0,0,0,0,0,0,0,0,0,0,0,2.7,0,0,0,0,0,0,0,0,0,0,0,0,0,0,0,0,0,0,0,0,0,0,0,0,0,0,0,0,0.88
13097,GP03-280837,JapanesePatentCentralGlass(J),2007,A210839,Glass,Alkaline-earthSilicate,Alumino-Silicate,,,,,,Display,Substrate,,,Annealedat550-650C.,Ex.7,,65.53,0,7.46,5.31,5.07,6.21,0,4.01,0.38,0,0,0,0,0,0,0,3.43,0,0,0,0,0,0,0,0,0,0,0,0,0,0,0,0,2.6,0,0,0,0,0,0,0,0,0,0,0,0,0,0,0,0,0,0,0,0,0,0,0,0,0,0,0,0,0.68
6781,GJ05-221526,J.AmericanCeramicSoc.,2002,v.085p.2499,Glass,Boro-Silicate,AlkaliSilicate,,,,,,,,,,,Influenceofcompositiononfatiguebehavior,,79.81,7.19,0,0,0,0,0,13,0,0,0,0,0,0,0,0,0,0,0,0,0,0,0,0,0,0,0,0,0,0,0,0,0,0,0,0,0,0,0,0,0,0,0,0,0,0,0,0,0,0,0,0,0,0,0,0,0,0,0,0,0,0,0.9
15943,GP06-308913,JapanesePatentOharaInc.(J),2012,A146392,Glass,Alumino-Silicate,Zinc-Silicate,,,,,,Substrate,MagneticMemoryDisk,,,,Ex.G7,,53.74,2.93,10.68,10.55,1.21,0.44,0,4.39,0,0,0,0,0,0,0,10.66,0,0,0,0,0,0,0,0,0,0,0,0,0,0,4.68,0,0,0,0.24,0,0.48,0,0,0,0,0,0,0,0,0,0,0,0,0,0,0,0,0,0,0,0,0,0,0,0,0,1.3
10068,XJ06-219615,J.Non-CrystallineSolids,2002,v.298p.0137,Glass-Ceramics,Alumino-Silicate,Alkaline-earthSilicate,OtherSilicate,GlassCeramics,,,,,,,,Heattreatment:800C/2h+1200C/3h,Crystal:Aluminumtitanate,,57.3,0,19,14.6,0,0,0,0,0,0,0,0,0,0,0,0,0,0,0,0,0,0,0,0,0,0,0,0,0,0,9.1,0,0,0,0,0,0,0,0,0,0,0,0,0,0,0,0,0,0,0,0,0,0,0,0,0,0,0,0,0,0,0,2
12646,GP02-272217,JapanesePatentCentralGlass(J),2006,A143523,Glass,AlkaliSilicate,Alkaline-earthSilicate,,,,,,Display,PlasmaDisplay,Substrate,,Annealedat600-700C.,Ex.6,,66.8,0,1.75,15.89,1.43,0,0,3.97,8.43,0,0,0,0,0,0,0,0.48,0,0,0,0,0,0,0,0,0,0,0,0,0,0,0,0,1.25,0,0,0,0,0,0,0,0,0,0,0,0,0,0,0,0,0,0,0,0,0,0,0,0,0,0,0,0,0.81
8672,GI06-191661R,NGF'sAdditionalNewData(J),2001,v.004p.0001,Glass,Alumino-Silicate,Alkaline-earthSilicate,AlkaliSilicate,,,,,ElectronicsElectrical,Substrate,,,,GlassNameC021Melting:inPtRhcrucibleat1510Cfor16hr.Annealing:at720Cfor1hr.,,55.71,0,14.5,19.82,0,0,0,9.88,0,0,0,0,0,0,0,0,0,0,0,0,0,0,0.09,0,0,0,0,0,0,0,0,0,0,0,0,0,0,0,0,0,0,0,0,0,0,0,0,0,0,0,0,0,0,0,0,0,0,0,0,0,0,0,1.18
15671,GP02-307213,JapanesePatentAsahiGlass(J),2012,A020921,Glass,AlkaliSilicate,Alumino-Silicate,,,,,,Display,,,,,Ex.G4,,63.5,0,11.5,3,0,0,10,5,5,0,0,0,0,0,0,0,0,0,0,0,0,0,0,0,0,0,0,0,0,0,0,0,0,2,0,0,0,0,0,0,0,0,0,0,0,0,0,0,0,0,0,0,0,0,0,0,0,0,0,0,0,0,0.87
9111,XP06-206506,USPatentCorningInc.(US),2000,A6124223,Glass-Ceramics,Alumino-Silicate,Alkaline-earthSilicate,,,,,,CookingWareCulinary,TableWare,,,,,,52.54,0,15.76,18.18,0,0,3.87,0,0,0,0,0,0,0,0,2.84,0,0,0,0,0,0,0,0,0,0,0,0,0,0,5.87,0,0,0.94,0,0,0,0,0,0,0,0,0,0,0,0,0,0,0,0,0,0,0,0,0,0,0,0,0,0,0,0,1.2
5665,GI06-113970,AnnualMeetingCeram.Soc.Japan(J),1989,v.001p.0370,Glass,Alumino-Silicate,,,,,,,,,,,,SimulatedgrainboundaryphaseforSi3N4ceramics,,65.78,0,14.54,0,0,0,0,0,0,0,0,0,0,0,0,0,0,0,0,0,0,0,0,19.68,0,0,0,0,0,0,0,0,0,0,0,0,0,0,0,0,0,0,0,0,0,0,0,0,0,0,0,0,0,0,0,0,0,0,0,0,0,0,1.07
10969,GP02-228305,USPatent,2003,A0109370,Glass,AlkaliSilicate,Alkaline-earthSilicate,Boro-Silicate,,,,,Substrate,MagneticMemoryDisk,,,,M.Ikenishietal.Ex.34,,65,5,5,5,5,0,2,9,4,0,0,0,0,0,0,0,0,0,0,0,0,0,0,0,0,0,0,0,0,0,0,0,0,0,0,0,0,0,0,0,0,0,0,0,0,0,0,0,0,0,0,0,0,0,0,0,0,0,0,0,0,0,0.58
15568,GP02-306221,USPatentAsahiGlass(J),2011,A0312483,Glass,AlkaliSilicate,Alumino-Silicate,,,,,,Display,,,,,Ex.4,,63.5,0,11.5,3,0,0,10,5,5,0,0,0,0,0,0,0,0,0,0,0,0,0,0,0,0,0,0,0,0,0,0,0,0,2,0,0,0,0,0,0,0,0,0,0,0,0,0,0,0,0,0,0,0,0,0,0,0,0,0,0,0,0,0.87
11854,GP02-261088,JapanesePatentKonicaMinolta(J),2004,A277232,Glass,AlkaliSilicate,Alumino-Silicate,,,,,,Substrate,MagneticMemoryDisk,,,,Ex.8,,65.05,4.49,8.53,0,0,0,14.23,3.53,1.2,0,0,0,0,0,0,0,0,0,0,0,0,0,0,0,0.06,0.46,0,0,0,0,1.49,0,0,0.96,0,0,0,0,0,0,0,0,0,0,0,0,0,0,0,0,0,0,0,0,0,0,0,0,0,0,0,0,1.12
14462,GP02-297154,USPatentHoyaCorp.(J),2010,A0160141,Glass,AlkaliSilicate,Alkaline-earthSilicate,,,,,,Substrate,MagneticMemoryDisk,,,,Ex.30,,65,5,5,5,5,0,0,10,5,0,0,0,0,0,0,0,0,0,0,0,0,0,0,0,0,0,0,0,0,0,0,0,0,0,0,0,0,0,0,0,0,0,0,0,0,0,0,0,0,0,0,0,0,0,0,0,0,0,0,0,0,0,0.56
11579,GP02-256022,JapanesePatentKonicaMinolta(J),2004,A161597,Glass,AlkaliSilicate,Alkaline-earthSilicate,Alumino-Silicate,,,,,Substrate,MagneticRecordingHead,,,,Ex.7,,62.88,3.79,3.72,0,7.57,0,9.05,4.89,1.64,0,0,0,0,0,0,0,0,0,0,0,0,0,0,0,0.07,1.01,0,0,0,0,2.98,0,0,2.4,0,0,0,0,0,0,0,0,0,0,0,0,0,0,0,0,0,0,0,0,0,0,0,0,0,0,0,0,0.82
15938,GP06-308908,JapanesePatentOharaInc.(J),2012,A146392,Glass,Alumino-Silicate,Zinc-Silicate,,,,,,Substrate,MagneticMemoryDisk,,,,Ex.G2,,57.82,0,11.05,9.87,2.36,0,0,4.28,0,0,0,0,0,0,0,9.77,0,0,0,0,0,0,0,0,0,0,0,0,0,0,4.15,0,0,0,0.23,0,0.47,0,0,0,0,0,0,0,0,0,0,0,0,0,0,0,0,0,0,0,0,0,0,0,0,0,1.9
8650,GI03-190716R,NGF'sAdditionalNewData(J),2000,v.002p.0005,Glass,Alkaline-earthSilicate,AlkaliSilicate,Phosphate,,,,,Biotechnology,,,,Annealing:at600Cfor2hr.,GlassNameP14Melting:inPtcrucibleat1350Cfor5hr.,,53.37,0,0,0,23.15,0,0,20.41,0,0,0,0,0,0,0,0,0,0,0,0,0,0,0,0,0,0,0,0,0,0,0,0,0,0,0,0,3.07,0,0,0,0,0,0,0,0,0,0,0,0,0,0,0,0,0,0,0,0,0,0,0,0,0,0.62
4460,GJ04-088401,J.Non-CrystallineSolids,1980,v.037p.0359,Glass,Lead-Silicate,,,Melting,,,,,,,,,Comp.Fig.,,62,0,0,0,0,0,0,0,0,0,0,0,0,0,0,0,0,0,38,0,0,0,0,0,0,0,0,0,0,0,0,0,0,0,0,0,0,0,0,0,0,0,0,0,0,0,0,0,0,0,0,0,0,0,0,0,0,0,0,0,0,0,1
834,GJ05-010145,J.AmericanCeramicSoc.,1980,v.063p.0286,Glass,Boro-Silicate,AlkaliSilicate,,,,,,,,,,,1Tab.1Fig.Notchedbeamthreepointbending,,70,10,0,0,0,0,0,20,0,0,0,0,0,0,0,0,0,0,0,0,0,0,0,0,0,0,0,0,0,0,0,0,0,0,0,0,0,0,0,0,0,0,0,0,0,0,0,0,0,0,0,0,0,0,0,0,0,0,0,0,0,0,0.92
8720,GI03-191713R,NGF'sAdditionalNewData(J),2001,v.004p.0003,Glass,Alkaline-earthSilicate,AlkaliSilicate,Alumino-Silicate,,,,,ElectronicsElectrical,Substrate,PlasmaDisplay,,Annealing:at550Cfor2hr.,GlassNameC073.Melting:inPtPtRhcrucibleat1600Cfor4hr.,,64.45,0,4.95,4.71,0,0.13,0,6.06,5,0,0,0,0,0,0,0,14.7,0,0,0,0,0,0,0,0,0,0,0,0,0,0,0,0,0,0,0,0,0,0,0,0,0,0,0,0,0,0,0,0,0,0,0,0,0,0,0,0,0,0,0,0,0,0.7
8708,GJ02-298034,J.Non-CrystallineSolids,2010,v.356p.002417,Glass,AlkaliSilicate,Alkaline-earthSilicate,,,,,,,,,,,,,70,0,0,2.5,0,7.5,0,0,20,0,0,0,0,0,0,0,0,0,0,0,0,0,0,0,0,0,0,0,0,0,0,0,0,0,0,0,0,0,0,0,0,0,0,0,0,0,0,0,0,0,0,0,0,0,0,0,0,0,0,0,0,0,0.76
9753,GP03-213713,USPatentAsahiGlass(J),2001,A6268304,Glass,Alkaline-earthSilicate,AlkaliSilicate,Alumino-Silicate,FlatGlass,,,,PlasmaDisplay,Substrate,SubstrateforDisplay,,,,,57,4,9.5,6.5,11,0,0,6,4.5,0,0,0,0,0,0,0,0,0,0,0,0,0,0,0,0,0,0,0,0,0,0,0,0,1.5,0,0,0,0,0,0,0,0,0,0,0,0,0,0,0,0,0,0,0,0,0,0,0,0,0,0,0,0,0.8
8717,GJ02-298054,J.Non-CrystallineSolids,2010,v.356p.002417,Glass,AlkaliSilicate,Alkaline-earthSilicate,,,,,,,,,,,,,70,0,0,0,15,0,0,15,0,0,0,0,0,0,0,0,0,0,0,0,0,0,0,0,0,0,0,0,0,0,0,0,0,0,0,0,0,0,0,0,0,0,0,0,0,0,0,0,0,0,0,0,0,0,0,0,0,0,0,0,0,0,0.68
11660,GP03-256719,USPatentKonicaMinolta(J),2004,A0063564,Glass,Alkaline-earthSilicate,AlkaliSilicate,,,,,,Substrate,MagneticMemoryDisk,,,,Ex.5,,65.86,2.96,2.87,5.57,5.76,0,7.1,3.72,1.26,0,0,0,0,0,0,0,0,0,0,0,0,0,0,0,0.04,0.78,0,0,0,0,2.26,0,0,1.82,0,0,0,0,0,0,0,0,0,0,0,0,0,0,0,0,0,0,0,0,0,0,0,0,0,0,0,0,0.9
18066,GP06-353485,JapanesePatentCorningInc.(US),2013,A502371,Glass,Alumino-Silicate,AlkaliSilicate,Boro-Silicate,Melting,SheetGlass,,,ChemicalStrengthen,,,,,ex.f,,63.93,8.99,13.49,0,0,0,0,13.49,0,0,0,0,0,0,0,0,0,0,0,0,0,0,0,0,0,0,0,0,0,0,0,0,0,0,0,0.1,0,0,0,0,0,0,0,0,0,0,0,0,0,0,0,0,0,0,0,0,0,0,0,0,0,0,0.77
18167,GP03-353842,USPatentHoyaCorp.(J),2014,A0036644,Glass,Alkaline-earthSilicate,Alumino-Silicate,AlkaliSilicate,Melting,Disk,,,MagneticMemoryDisk,ChemicalStrengthen,,,,ex.13,,65,0,6,16.5,0.5,0,1,9,0,0,0,0,0,0,0,0,0,0,0,0,0,0,0,0,0,0,0,0,0,0,0,0,0,2,0,0,0,0,0,0,0,0,0,0,0,0,0,0,0,0,0,0,0,0,0,0,0,0,0,0,0,0,1.7
12399,GP06-268628,JapanesePatentKonicaMinolta(J),2005,A272212,Glass,Alumino-Silicate,AlkaliSilicate,Alkaline-earthSilicate,,,,,Substrate,MagneticMemoryDisk,,,,KonicaMinoltaOpt.Co.Ltd.Ex.3,,60.54,0.97,8.69,13.19,0,0,7.98,2.86,1.49,0,0,0,0,0,0,0,0,0,0,0,0,0,0,0,0.08,0.23,0,0,0,0,3.52,0,0,0.45,0,0,0,0,0,0,0,0,0,0,0,0,0,0,0,0,0,0,0,0,0,0,0,0,0,0,0,0,1.06
11735,XJ03-258965,J.AmericanCeramicSoc.,2004,v.087p.0240,Glass-Ceramics,Alkaline-earthSilicate,AlkaliSilicate,Fluoro-Silicate,,,,,,,,,1000C,,,52.26,0,0,32.66,0,0,0,3.26,3.26,0,0,0,0,0,0,0,0,0,0,0,0,0,0,0,0,0,0,0,0,0,0,0,0,0,0,0,2,0,0,0,0,0,0,0,0,0,0,6.56,0,0,0,0,0,0,0,0,0,0,0,0,0,0,0.7
15169,XP02-302399,USPatent,2011,A0009254,Glass-Ceramics,AlkaliSilicate,,,Machinable,Translucent,,,Dental,ArtificialTooth,,,500C10min+650C20min,Ex.9othercrystal:Li-phosphate,,62.79,0,1.62,0,0,0,27.8,1.77,1.17,0,0,0,0,0,0,2.91,0,0,0,0,0,0,0,0,0,0,0,0,0,0,0,0,0,0,0,0,1.94,0,0,0,0,0,0,0,0,0,0,0,0,0,0,0,0,0,0,0,0,0,0,0,0,0,1.9
13434,XP02-285333,USPatent,2008,A0125303,Glass-Ceramics,AlkaliSilicate,,,,,,,Dental,,,,500C10min.,IvoclarVivadentAG.Ex.5,,61.57,0,0.57,6.55,0,0,27.38,0,2.52,0,0,0,0,0,0,0,0,0,0,0,0,0,0,0,0,0,0,0,0,0,0,0,0,0,0,0,1.41,0,0,0,0,0,0,0,0,0,0,0,0,0,0,0,0,0,0,0,0,0,0,0,0,0,1.8
18300,XJ03-355437,J.MaterialsScience,2013,v.048p.3461,Glass-Ceramics,Alkaline-earthSilicate,Alumino-Silicate,,Melting,GlassCeramics,,,,,,,950C10h,D2othercrystal:indialite,,50.6,0,20.7,20.7,0,0,0,0,0,0,0,0,0,0,0,0,0,0,0,0,0,0,0,2.4,0,0,0,0,0,0,0,0,0,5.6,0,0,0,0,0,0,0,0,0,0,0,0,0,0,0,0,0,0,0,0,0,0,0,0,0,0,0,0,2
14929,XP02-300896,JapanesePatent,2011,A016720,Glass-Ceramics,AlkaliSilicate,,,,,,,Dental,,,,500C10min+650C20min,Ex.2othercrystal:Li-phosphate,,64.8,0,0.57,0,0,0,30.33,0,2.49,0,0,0,0,0,0,0.46,0,0,0,0,0,0,0,0,0,0,0,0,0,0,0,0,0,0,0,0,1.35,0,0,0,0,0,0,0,0,0,0,0,0,0,0,0,0,0,0,0,0,0,0,0,0,0,1.8
14772,XP02-299337,USPatent,2010,A7816291,Glass-Ceramics,AlkaliSilicate,,,,,,,Dental,,,,,IvoclarVivadentAG.Ex.10,,62.87,0,0.59,1.36,0,0,27.75,0,2.91,0,0,0,0,0,0,2.16,0,0,0,0,0,0,0,0,0,0,0,0,0,0,0,0,0,0.89,0,0,1.47,0,0,0,0,0,0,0,0,0,0,0,0,0,0,0,0,0,0,0,0,0,0,0,0,0,1.8
12400,GP06-268629,JapanesePatentKonicaMinolta(J),2005,A272212,Glass,Alumino-Silicate,AlkaliSilicate,Alkaline-earthSilicate,,,,,Substrate,MagneticMemoryDisk,,,,KonicaMinoltaOpt.Co.Ltd.Ex.4,,63.35,1.4,8.26,8.78,0,0,11.03,2.26,1.1,0,0,0,0,0,0,0,0,0,0,0,0,0,0,0,0.08,0.32,0,0,0,0,2.83,0,0,0.59,0,0,0,0,0,0,0,0,0,0,0,0,0,0,0,0,0,0,0,0,0,0,0,0,0,0,0,0,1.1
10965,GP05-228301,USPatent,2003,A0109370,Glass,Boro-Silicate,AlkaliSilicate,Alkaline-earthSilicate,,,,,Substrate,MagneticMemoryDisk,,,,M.Ikenishietal.Ex.17,,60,10,2.5,10,0,0,0,12.5,5,0,0,0,0,0,0,0,0,0,0,0,0,0,0,0,0,0,0,0,0,0,0,0,0,0,0,0,0,0,0,0,0,0,0,0,0,0,0,0,0,0,0,0,0,0,0,0,0,0,0,0,0,0,0.56
5887,GJ02-185147,J.Non-CrystallineSolids,1999,v.253p.0126,Glass,AlkaliSilicate,Alkaline-earthSilicate,,,,,,,,,,,,,70,0,0,0,10,0,0,20,0,0,0,0,0,0,0,0,0,0,0,0,0,0,0,0,0,0,0,0,0,0,0,0,0,0,0,0,0,0,0,0,0,0,0,0,0,0,0,0,0,0,0,0,0,0,0,0,0,0,0,0,0,0,0.8
2452,GI02-047453,Proc.ICG,1986,v.001p.0225,Glass,AlkaliSilicate,,,,,,,,,,,,,,74.99,0,0,0,0,0,0,25,0,0,0,0,0,0,0,0,0,0,0,0,0,0,0,0,0,0,0,0,0,0,0,0,0,0,0,0,0,0,0,0,0,0,0.01,0,0,0,0,0,0,0,0,0,0,0,0,0,0,0,0,0,0,0,1.3
11842,GP02-261075,JapanesePatentKonicaMinolta(J),2004,A277230,Glass,AlkaliSilicate,Alumino-Silicate,,,,,,Substrate,MagneticMemoryDisk,,,,Ex.6,,69.58,4.76,5.61,0,0,0,10.3,5.45,1.83,0,0,0,0,0,0,0,0,0,0,0,0,0,0,0,0.06,0,0,0,0,0,1.46,0,0,0.95,0,0,0,0,0,0,0,0,0,0,0,0,0,0,0,0,0,0,0,0,0,0,0,0,0,0,0,0,1
14023,GP02-293458,USPatentKonicaMinolta(J),2009,A7566673,Glass,AlkaliSilicate,Alumino-Silicate,,,,,,Substrate,MagneticMemoryDisk,,,,Ex.6,,69.95,2.16,7.66,0,0,0,14.07,3.39,1.27,0,0,0,0,0,0,0,0,0,0,0,0,0,0,0,0,0,0,0,0,0,1.5,0,0,0,0,0,0,0,0,0,0,0,0,0,0,0,0,0,0,0,0,0,0,0,0,0,0,0,0,0,0,0,1.2
5888,GJ02-185150,J.Non-CrystallineSolids,1999,v.253p.0126,Glass,AlkaliSilicate,Alkaline-earthSilicate,,,,,,,,,,,,,72,0,1,5,9,0,0,12,1,0,0,0,0,0,0,0,0,0,0,0,0,0,0,0,0,0,0,0,0,0,0,0,0,0,0,0,0,0,0,0,0,0,0,0,0,0,0,0,0,0,0,0,0,0,0,0,0,0,0,0,0,0,0.76
5877,GJ02-185135,J.Non-CrystallineSolids,1999,v.253p.0126,Glass,AlkaliSilicate,,,,,,,,,,,,,,81,0,1,0,0,0,0,6,12,0,0,0,0,0,0,0,0,0,0,0,0,0,0,0,0,0,0,0,0,0,0,0,0,0,0,0,0,0,0,0,0,0,0,0,0,0,0,0,0,0,0,0,0,0,0,0,0,0,0,0,0,0,0.71
8756,GI02-191756R,NGF'sAdditionalNewData(J),2001,v.004p.0005,Glass,AlkaliSilicate,Alkaline-earthSilicate,Alumino-Silicate,,,,,,,,,Annealing:at670Cfor1h.,GlassNameC120.Melting:inPt/Pt-Rhcrucibleat1600Cfor7h.,,57.36,0,11.87,0,0,8.22,0,11.47,11.08,0,0,0,0,0,0,0,0,0,0,0,0,0,0,0,0,0,0,0,0,0,0,0,0,0,0,0,0,0,0,0,0,0,0,0,0,0,0,0,0,0,0,0,0,0,0,0,0,0,0,0,0,0,0.59
12627,GP02-272117,JapanesePatentCentralGlass(J),2006,A131482,Glass,AlkaliSilicate,Alkaline-earthSilicate,,,,,,Display,Substrate,,,,Ex.2,,64.78,0,0.34,23.13,2.29,0,0,2.91,4.45,0,0,0,0,0,0,0,1.01,0,0,0,0,0,0,0,0,0,0,0,0,0,0,0,0,1.09,0,0,0,0,0,0,0,0,0,0,0,0,0,0,0,0,0,0,0,0,0,0,0,0,0,0,0,0,0.77
13369,XP02-284847,USPatent,2008,A7316740,Glass-Ceramics,AlkaliSilicate,,,,,,,Dental,DentalCrown,,,,IvoclarVivadentAG.Ex.1,,62.77,0,0.59,1.35,0,0,27.87,0,2.48,0,0,0,0,0,0,3.48,0,0,0,0,0,0,0,0,0,0,0,0,0,0,0,0,0,0,0,0,1.46,0,0,0,0,0,0,0,0,0,0,0,0,0,0,0,0,0,0,0,0,0,0,0,0,0,1.6
8715,GI03-191708R,NGF'sAdditionalNewData(J),2001,v.004p.0003,Glass,Alkaline-earthSilicate,AlkaliSilicate,Alumino-Silicate,,,,,ElectronicsElectrical,Substrate,PlasmaDisplay,,Annealing:at660Cfor2hr.,GlassNameC068.Melting:inPtPtRhcrucibleat1600Cfor4hr.,,64.22,0,4.96,0.22,20.1,0,0,5.62,4.88,0,0,0,0,0,0,0,0,0,0,0,0,0,0,0,0,0,0,0,0,0,0,0,0,0,0,0,0,0,0,0,0,0,0,0,0,0,0,0,0,0,0,0,0,0,0,0,0,0,0,0,0,0,0.72
11663,GP02-256722,USPatentKonicaMinolta(J),2004,A0063564,Glass,AlkaliSilicate,Alkaline-earthSilicate,,,,,,Substrate,MagneticMemoryDisk,,,,Ex.8,,63.13,3.83,3.72,7.23,0,0,9.12,4.91,1.62,0,0,0,0,0,0,0,0,0,0,0,0,0,0,0,0.07,1.01,0,0,0,0,2.94,0,0,2.42,0,0,0,0,0,0,0,0,0,0,0,0,0,0,0,0,0,0,0,0,0,0,0,0,0,0,0,0,0.87
8705,GJ02-298031,J.Non-CrystallineSolids,2010,v.356p.002417,Glass,AlkaliSilicate,Alkaline-earthSilicate,,,,,,,,,,,,,70,0,0,5,0,5,0,0,20,0,0,0,0,0,0,0,0,0,0,0,0,0,0,0,0,0,0,0,0,0,0,0,0,0,0,0,0,0,0,0,0,0,0,0,0,0,0,0,0,0,0,0,0,0,0,0,0,0,0,0,0,0,0.91
6392,GJ04-141509,J.MaterialsScience,1993,v.028p.3014,Glass,Lead-Silicate,,,,,,,,,,,,Lappingofglass:SF55,,61,0,0,0,0,0,0,0,3,0,0,0,0,0,0,0,0,0,36,0,0,0,0,0,0,0,0,0,0,0,0,0,0,0,0,0,0,0,0,0,0,0,0,0,0,0,0,0,0,0,0,0,0,0,0,0,0,0,0,0,0,0,0.49
4587,XP03-090976,EuropeanPatentCorningInc.(US),1988,A0265045,Glass-Ceramics,Alkaline-earthSilicate,Alumino-Silicate,OtherSilicate,Opaque,GlassCeramics,,,,,,,,Refractory,,53.98,0,1.96,37.14,0,0,1.66,0,0,0,0,0,0,0,0,0,0,0,0,0,0,0,0,0,0,0,0,0,0,0,0,0,0,5.26,0,0,0,0,0,0,0,0,0,0,0,0,0,0,0,0,0,0,0,0,0,0,0,0,0,0,0,0,3.2
14131,GP02-294177,USPatent,2009,A0291820,Glass,AlkaliSilicate,,,,,,,Dental,ArtificialTooth,,,,IvoclarVivadentAG.Ex.2,,64.73,0,0.57,0,0,0,30.32,0,2.49,0,0,0,0,0,0,0.46,0,0,0,0,0,0,0,0,0,0,0,0,0,0,0,0,0,0,0,0,1.43,0,0,0,0,0,0,0,0,0,0,0,0,0,0,0,0,0,0,0,0,0,0,0,0,0,2.2
11574,GP06-256017,JapanesePatentKonicaMinolta(J),2004,A161597,Glass,Alumino-Silicate,AlkaliSilicate,Alkaline-earthSilicate,,,,,Substrate,MagneticRecordingHead,,,,Ex.2,,61.34,4.47,4.46,6.79,4.88,0,7.08,3.81,1.26,0,0,0,0,0,0,0,0,0,0,0,0,0,0,0,0.06,0.27,0,0,0,0,2.8,0,0,2.78,0,0,0,0,0,0,0,0,0,0,0,0,0,0,0,0,0,0,0,0,0,0,0,0,0,0,0,0,0.83
14138,GP02-294184,USPatent,2009,A0291820,Glass,AlkaliSilicate,,,,,,,Dental,ArtificialTooth,,,,IvoclarVivadentAG.Ex.9,,62.79,0,1.62,0,0,0,27.8,1.77,1.17,0,0,0,0,0,0,2.91,0,0,0,0,0,0,0,0,0,0,0,0,0,0,0,0,0,0,0,0,1.94,0,0,0,0,0,0,0,0,0,0,0,0,0,0,0,0,0,0,0,0,0,0,0,0,0,1.9
14430,GP02-297096,USPatentAsahiGlass(J),2010,A0137122,Glass,AlkaliSilicate,Alkaline-earthSilicate,,,,,,SolarCell,Display,Substrate,,,Ex.4,,64.02,0,4.87,9.49,3.95,3.41,0,5.2,3.21,0,0,0,0,0,0,0,5.31,0,0,0,0,0,0,0,0,0,0,0,0,0,0,0,0,0.54,0,0,0,0,0,0,0,0,0,0,0,0,0,0,0,0,0,0,0,0,0,0,0,0,0,0,0,0,0.72
9762,GP06-213894,USPatentAsahiGlass(J),2001,A6297182,Glass,Alumino-Silicate,Alkaline-earthSilicate,AlkaliSilicate,,,,,Substrate,SubstrateforDisplay,,,,,,56.86,3.99,9.03,6.57,10.04,0,0,5.02,5.48,0,0,0,0,0,0,0,1.02,0,0,0,0,0,0,0,0,0,0,0,0,0,0,0,0,1.99,0,0,0,0,0,0,0,0,0,0,0,0,0,0,0,0,0,0,0,0,0,0,0,0,0,0,0,0,0.78
