Repository: hori1537/rexrexxion-about-SP

File: input_csv/inputcsv_SiO2_0.01-100.00_PoissonRatio.csv (part 2 of 11)
No.,GlassNo.,DataSource,Year,DataSourceNumber,State,GlassSystem1,GlassSystem2,GlassSystem3,Appearance1,Appearance2,Appearance3,Appearance4,Usage1,Usage2,Usage3,Usage4,ThermalTreatment,Note,GlassNo.(Structure),SiO2,B2O3,Al2O3,MgO,CaO,BaO,Li2O,Na2O,K2O,Ag2O,MnO,FeO,CoO,NiO,CuO,ZnO,SrO,CdO,PbO,SnO,Cr2O3,Fe2O3,As2O3,Y2O3,Sb2O3,La2O3,Nd2O3,Gd2O3,Bi2O3,Co3O4,TiO2,MnO2,GeO2,ZrO2,CeO2,SnO2,P2O5,Ta2O5,Nb2O3,SO3,MoO3,WO3,H2O,LiF,NaF,KF,MgF2,CaF2,SrF2,BaF2,ZnF2,PbF2,YF3,AlF3,LaF3,GdF3,YbF3,ErF3,F,Cl,Br,Ag,PoissonRatio
18206,GP06-353974,USPatentCorningInc.(US),2014,A1016172,Glass,Alumino-Silicate,AlkaliSilicate,,Melting,,,,ChemicalStrengthen,,,,,ex.50,,66.42,5.13,13.96,2.03,0.03,0,0,12.16,0.2,0,0,0,0,0,0,0,0,0,0,0,0,0,0,0,0,0,0,0,0,0,0,0,0,0,0,0.07,0,0,0,0,0,0,0,0,0,0,0,0,0,0,0,0,0,0,0,0,0,0,0,0,0,0,0.2
9789,GP06-356992,USPatentCorningInc.(US),2014,A0249017,Glass,Alumino-Silicate,Alkaline-earthSilicate,,Melting,SheetGlass,,,Display,LiquidCrystalDisplay,,,,ex.4,,70.82,4.9,12.27,2.12,4.98,0.05,0,0,0,0,0,0,0,0,0,0,4.78,0,0,0,0,0.01,0,0,0,0,0,0,0,0,0,0,0,0,0,0.07,0,0,0,0,0,0,0,0,0,0,0,0,0,0,0,0,0,0,0,0,0,0,0,0,0,0,0.233
8238,GJ02-186686,GlassPhysics&Chemistry,1999,v.025p.0257,Glass,AlkaliSilicate,OtherSilicate,,,,,,,,,,,,,51,0,0,0,0,0,12.5,12.5,0,0,0,0,0,0,0,0,0,0,0,0,0,0,0,0,0,0,0,0,0,0,15,0,0,9,0,0,0,0,0,0,0,0,0,0,0,0,0,0,0,0,0,0,0,0,0,0,0,0,0,0,0,0,0.24
8681,GI06-191670,NGF'sAdditionalNewData(J),2001,v.004p.0001,Glass,Alumino-Silicate,AlkaliSilicate,Alkaline-earthSilicate,,,,,ElectronicsElectrical,Substrate,,,Anneal:at790C.,GlassC030.Melt:inPtRhat1600Cfor21.5hr.Crystalsatbottom,,60.48,0,14.09,0,0.01,0,0,5.08,5.02,0,0,0,0,0,0,0.009153,15.21,0,0,0,0,0,0.11,0,0,0,0,0,0,0,0,0,0,0,0,0,0,0,0,0,0,0,0,0,0,0,0,0,0,0,0,0,0,0,0,0,0,0,0,0,0,0,0.25
9119,GP02-206807,EuropeanPatentSaint-Gobain(FR),2000,A0979217,Glass,AlkaliSilicate,Alkaline-earthSilicate,,Strengthened(Tempered),,,,VehicleWindow,,,,,,,66.17,0,1.22,0.77,11.52,0.81,0,16.34,3.17,0,0,0,0,0,0,0,0,0,0,0,0,0,0,0,0,0,0,0,0,0,0,0,0,0,0,0,0,0,0,0,0,0,0,0,0,0,0,0,0,0,0,0,0,0,0,0,0,0,0,0,0,0,0.23
11253,GJ05-252151,PhysicsandChemistryofGlasses,2003,v.044p.0383,Glass,Boro-Silicate,,,MixedAlkali,,,,RadioActiveWasteSolidi,,,,,,,53.33,16.34,11.99,0,0,0,9.06,9.28,0,0,0,0,0,0,0,0,0,0,0,0,0,0,0,0,0,0,0,0,0,0,0,0,0,0,0,0,0,0,0,0,0,0,0,0,0,0,0,0,0,0,0,0,0,0,0,0,0,0,0,0,0,0,0.24
10409,GP02-223902,USPatentSaint-Gobain(FR),2002,A6335300,Glass,AlkaliSilicate,Alkaline-earthSilicate,,SheetGlass,Strengthened(Tempered),,,VehicleWindow,,,,,,,69.62,0,1.28,0.15,9.45,0.04,0,16.09,3.37,0,0,0,0,0,0,0,0,0,0,0,0,0,0,0,0,0,0,0,0,0,0,0,0,0,0,0,0,0,0,0,0,0,0,0,0,0,0,0,0,0,0,0,0,0,0,0,0,0,0,0,0,0,0.22
729,GB02-006432,HandbookofGlassProperties,1986,v.001p.0322,Glass,AlkaliSilicate,Alkaline-earthSilicate,,,,,,,,,,,,,78.5,0,0,0,8,0,0,13.5,0,0,0,0,0,0,0,0,0,0,0,0,0,0,0,0,0,0,0,0,0,0,0,0,0,0,0,0,0,0,0,0,0,0,0,0,0,0,0,0,0,0,0,0,0,0,0,0,0,0,0,0,0,0,0.198
2093,GB02-019759,HandbookofGlassData,1987,v.00Cp.0209,Glass,AlkaliSilicate,Alkaline-earthSilicate,,,,,,,,,,,,,52.3,0,0,0,0,0,0,0,21.3,0,0,0,0,0,0,0,26.4,0,0,0,0,0,0,0,0,0,0,0,0,0,0,0,0,0,0,0,0,0,0,0,0,0,0,0,0,0,0,0,0,0,0,0,0,0,0,0,0,0,0,0,0,0,0.285
7119,GJ02-228908,J.Non-CrystallineSolids,2003,v.316p.0054,Glass,AlkaliSilicate,Alkaline-earthSilicate,,,,,,,,,,,Surfacedamageofglass,,71,0,0,0,11.5,0,0,17.5,0,0,0,0,0,0,0,0,0,0,0,0,0,0,0,0,0,0,0,0,0,0,0,0,0,0,0,0,0,0,0,0,0,0,0,0,0,0,0,0,0,0,0,0,0,0,0,0,0,0,0,0,0,0,0.2
896,GJ03-008322,GlassScienceandTechnology,1978,v.051p.0008,Glass,Alkaline-earthSilicate,,,,,,,,,,,,,,62.5,0,0,0,27.5,0,0,10,0,0,0,0,0,0,0,0,0,0,0,0,0,0,0,0,0,0,0,0,0,0,0,0,0,0,0,0,0,0,0,0,0,0,0,0,0,0,0,0,0,0,0,0,0,0,0,0,0,0,0,0,0,0,0.245
7467,GJ02-258703,PhysicsandChemistryofGlasses,2004,v.045p.0037,Glass,AlkaliSilicate,,,,,,,,,,,,,,77.5,0,2,4,2.5,0,0,13,1,0,0,0,0,0,0,0,0,0,0,0,0,0,0,0,0,0,0,0,0,0,0,0,0,0,0,0,0,0,0,0,0,0,0,0,0,0,0,0,0,0,0,0,0,0,0,0,0,0,0,0,0,0,0.19
7547,GJ02-176291,GlassPhysics&Chemistry,1998,v.024p.0525,Glass,AlkaliSilicate,Lead-Silicate,,,,,,,,,,,D.S.Sanditov,,58.82,0,0,0,0,0,0,11.76,0,0,0,0,0,0,0,0,0,0,29.41,0,0,0,0,0,0,0,0,0,0,0,0,0,0,0,0,0,0,0,0,0,0,0,0,0,0,0,0,0,0,0,0,0,0,0,0,0,0,0,0,0,0,0,0.248
2881,GC01-052424,CoorsTek(J),,T-752,Glass,Silica,,,Opaque,Tube,Colored,,ElectronicsElectrical,,,,,ReddishBrown,,100,0,0,0,0,0,0,0,0,0,0,0,0,0,0,0,0,0,0,0,0,0,0,0,0,0,0,0,0,0,0,0,0,0,0,0,0,0,0,0,0,0,0,0,0,0,0,0,0,0,0,0,0,0,0,0,0,0,0,0,0,0,0.14
7298,GJ02-251266,GlassPhysics&Chemistry,2003,v.029p.0002,Glass,AlkaliSilicate,,,,,,,,,,,,,,89.17,0,0,0,0,0,0,0,10.83,0,0,0,0,0,0,0,0,0,0,0,0,0,0,0,0,0,0,0,0,0,0,0,0,0,0,0,0,0,0,0,0,0,0,0,0,0,0,0,0,0,0,0,0,0,0,0,0,0,0,0,0,0,0.23
2988,GJ02-045759,GlassPhysics&Chemistry,1982,v.008p.0463,Glass,AlkaliSilicate,Alumino-Silicate,,,,,,,,,,,,,65,0,20,0,0,0,0,15,0,0,0,0,0,0,0,0,0,0,0,0,0,0,0,0,0,0,0,0,0,0,0,0,0,0,0,0,0,0,0,0,0,0,0,0,0,0,0,0,0,0,0,0,0,0,0,0,0,0,0,0,0,0,0.211
4270,GJ06-082132,GlassPhysics&Chemistry,1979,v.005p.0278,Glass,Alumino-Silicate,AlkaliSilicate,,,,,,,,,,,,,61,0,20,0,0,0,19,0,0,0,0,0,0,0,0,0,0,0,0,0,0,0,0,0,0,0,0,0,0,0,0,0,0,0,0,0,0,0,0,0,0,0,0,0,0,0,0,0,0,0,0,0,0,0,0,0,0,0,0,0,0,0,0.227
4180,GJ02-079027,GlassPhysics&Chemistry,1979,v.005p.0502,Glass,AlkaliSilicate,,,,,,,,,,,,,,63.8,0,0,0,0,0,0,36.2,0,0,0,0,0,0,0,0,0,0,0,0,0,0,0,0,0,0,0,0,0,0,0,0,0,0,0,0,0,0,0,0,0,0,0,0,0,0,0,0,0,0,0,0,0,0,0,0,0,0,0,0,0,0,0.255
693,GB02-004780,HandbookofGlassProperties,1986,v.001p.0311,Glass,AlkaliSilicate,,,,,,,,,,,,,,70,0,0,0,0,0,30,0,0,0,0,0,0,0,0,0,0,0,0,0,0,0,0,0,0,0,0,0,0,0,0,0,0,0,0,0,0,0,0,0,0,0,0,0,0,0,0,0,0,0,0,0,0,0,0,0,0,0,0,0,0,0,0.242
2300,GJ01-041113,GlassPhysics&Chemistry,1981,v.007p.0131,Glass,Silica,,,,,,,,,,,,,,100,0,0,0,0,0,0,0,0,0,0,0,0,0,0,0,0,0,0,0,0,0,0,0,0,0,0,0,0,0,0,0,0,0,0,0,0,0,0,0,0,0,0,0,0,0,0,0,0,0,0,0,0,0,0,0,0,0,0,0,0,0,0.16
2426,GB02-025724,HandbookofGlassData,1987,v.00Cp.0450,Glass,AlkaliSilicate,Alumino-Silicate,,,,,,,,,,,,,65,0,17.5,0,0,0,17.5,0,0,0,0,0,0,0,0,0,0,0,0,0,0,0,0,0,0,0,0,0,0,0,0,0,0,0,0,0,0,0,0,0,0,0,0,0,0,0,0,0,0,0,0,0,0,0,0,0,0,0,0,0,0,0,0.223
3780,GJ02-091220,GlassPhysics&Chemistry,1980,v.006p.0310,Glass,AlkaliSilicate,Alumino-Silicate,,,,,,,,,,,,,70,0,18,0,0,0,12,0,0,0,0,0,0,0,0,0,0,0,0,0,0,0,0,0,0,0,0,0,0,0,0,0,0,0,0,0,0,0,0,0,0,0,0,0,0,0,0,0,0,0,0,0,0,0,0,0,0,0,0,0,0,0,0.228
2976,GJ06-045725,GlassPhysics&Chemistry,1981,v.007p.0287,Glass,Alumino-Silicate,,,,,,,UltrasonicDelayLine,OpticalModulator,,,,,,65,0,20,5,5,5,0,0,0,0,0,0,0,0,0,0,0,0,0,0,0,0,0,0,0,0,0,0,0,0,0,0,0,0,0,0,0,0,0,0,0,0,0,0,0,0,0,0,0,0,0,0,0,0,0,0,0,0,0,0,0,0,0.247
818,GB02-006477,HandbookofGlassProperties,1986,v.001p.0326,Glass,AlkaliSilicate,Alkaline-earthSilicate,,,,,,,,,,,,,59,0,0,0,0,0,0,0,18.6,0,0,0,0,0,0,0,22.4,0,0,0,0,0,0,0,0,0,0,0,0,0,0,0,0,0,0,0,0,0,0,0,0,0,0,0,0,0,0,0,0,0,0,0,0,0,0,0,0,0,0,0,0,0,0.281
2056,GJ02-026069,GlassScienceandTechnology,1984,v.057p.0255,Glass,AlkaliSilicate,Alkaline-earthSilicate,,PhaseSeparated,,,,,,,,,760C60min,,80,0,0,0,10,0,0,10,0,0,0,0,0,0,0,0,0,0,0,0,0,0,0,0,0,0,0,0,0,0,0,0,0,0,0,0,0,0,0,0,0,0,0,0,0,0,0,0,0,0,0,0,0,0,0,0,0,0,0,0,0,0,0.198
2373,GB03-024474,HandbookofGlassData,1987,v.00Cp.0700,Glass,Alkaline-earthSilicate,,,,,,,,,,,,,,66.67,0,0,0,0,16.67,0,0,0,0,0,0,0,0,0,0,16.67,0,0,0,0,0,0,0,0,0,0,0,0,0,0,0,0,0,0,0,0,0,0,0,0,0,0,0,0,0,0,0,0,0,0,0,0,0,0,0,0,0,0,0,0,0,0.271
7539,GJ02-176279,GlassPhysics&Chemistry,1998,v.024p.0525,Glass,AlkaliSilicate,Alkaline-earthSilicate,,,,,,,,,,,D.S.Sanditov,,58.82,0,0,0,0,0,0,11.76,0,0,0,0,0,0,0,0,0,29.41,0,0,0,0,0,0,0,0,0,0,0,0,0,0,0,0,0,0,0,0,0,0,0,0,0,0,0,0,0,0,0,0,0,0,0,0,0,0,0,0,0,0,0,0,0.281
6322,GP02-206819,EuropeanPatentCorningInc.(US),2000,A0980341,Glass,AlkaliSilicate,Alkaline-earthSilicate,,Molded,,,,Lens&Prism,,,,,,,72.71,0.49,0.43,1.55,10.03,0,0,11.34,3.32,0,0,0,0,0,0,0,0,0,0,0,0,0,0,0,0.13,0,0,0,0,0,0,0,0,0,0,0,0,0,0,0,0,0,0,0,0,0,0,0,0,0,0,0,0,0,0,0,0,0,0,0,0,0,0.22
4372,GP01-100015,USPatentUSAGov.(US),1984,A4482205,Glass,Silica,,,,,,,OpticalFiber,,,,,,,100,0,0,0,0,0,0,0,0,0,0,0,0,0,0,0,0,0,0,0,0,0,0,0,0,0,0,0,0,0,0,0,0,0,0,0,0,0,0,0,0,0,0,0,0,0,0,0,0,0,0,0,0,0,0,0,0,0,0,0,0,0,0.17
14036,GP03-293592,USPatentHoyaCorp.(J),2009,A7595273,Glass,Alkaline-earthSilicate,AlkaliSilicate,,,,,,Substrate,MagneticMemoryDisk,,,,Ex.5,,64,0,5,0,14,3,2,6.5,1.5,0,0,0,0,0,0,0,0,0,0,0,0,0,0,0,0,0,0,0,0,0,0,0,0,4,0,0,0,0,0,0,0,0,0,0,0,0,0,0,0,0,0,0,0,0,0,0,0,0,0,0,0,0,0.237
12415,GP03-268791,JapanesePatentHoyaCorp.(J),2005,A314159,Glass,Alkaline-earthSilicate,AlkaliSilicate,,,,,,Substrate,MagneticMemoryDisk,,,,Ex.2,,64,0,4,0,16,3,2,5.5,1.5,0,0,0,0,0,0,0,0,0,0,0,0,0,0,0,0,0,0,0,0,0,0,0,0,4,0,0,0,0,0,0,0,0,0,0,0,0,0,0,0,0,0,0,0,0,0,0,0,0,0,0,0,0,0.239
2844,GC01-052204,Shin-EtsuQuartzProducts(J),1980,HomosilUltras,Glass,Silica,,,Block,Slab,Rod,,Machinary,,,,,ForHighPrecisionInstrument,,99.96,0,0,0,0,0,0,0,0,0,0,0,0,0,0,0,0,0,0,0,0,0,0,0,0,0,0,0,0,0,0,0,0,0,0,0,0,0,0,0,0,0,0,0,0,0,0,0,0,0,0,0,0,0,0,0,0,0,0,0,0,0,0.17
5529,GJ02-176245,GlassPhysics&Chemistry,1998,v.024p.0525,Glass,AlkaliSilicate,,,,,,,,,,,,D.S.Sanditov,,87.9,0,0,0,0,0,0,0,12.1,0,0,0,0,0,0,0,0,0,0,0,0,0,0,0,0,0,0,0,0,0,0,0,0,0,0,0,0,0,0,0,0,0,0,0,0,0,0,0,0,0,0,0,0,0,0,0,0,0,0,0,0,0,0.23
2854,GC01-052315,Philips(NL),1980,Philips-300,Glass,Silica,,,Tube,Rod,,,MercuryLamp,HalogenLamp,,,,OH-Content-Unbaked160E-6TransmittanceCurve,,99.96,0,0,0,0,0,0,0,0,0,0,0,0,0,0,0,0,0,0,0,0,0,0,0,0,0,0,0,0,0,0,0,0,0,0,0,0,0,0,0,0,0,0,0,0,0,0,0,0,0,0,0,0,0,0,0,0,0,0,0,0,0,0.17
7495,GJ02-259425,J.Non-CrystallineSolids,2004,v.344p.0026,Glass,AlkaliSilicate,Alkaline-earthSilicate,,,,,,,,,,,floatglass,,71.01,0,0,5.92,10.23,0,0,12.84,0,0,0,0,0,0,0,0,0,0,0,0,0,0,0,0,0,0,0,0,0,0,0,0,0,0,0,0,0,0,0,0,0,0,0,0,0,0,0,0,0,0,0,0,0,0,0,0,0,0,0,0,0,0,0.21
5283,GP05-168272,JapanesePatentSchottGlas(Jena)(DE),1996,A067529,Glass,Boro-Silicate,,,,,,,,,,,,,,83.15,4.75,2.88,0,0.33,0.08,2.72,2.62,2.65,0,0,0,0,0,0,0,0,0,0,0,0,0,0,0,0,0,0,0,0,0,0,0,0,0.81,0,0,0,0,0,0,0,0,0,0,0,0,0,0,0,0,0,0,0,0,0,0,0,0,0,0,0,0,0.2
783,GJ03-008310,GlassScienceandTechnology,1978,v.051p.0008,Glass,Alkaline-earthSilicate,,,,,,,,,,,,,,70.5,0,0,0,8,0,0,21.5,0,0,0,0,0,0,0,0,0,0,0,0,0,0,0,0,0,0,0,0,0,0,0,0,0,0,0,0,0,0,0,0,0,0,0,0,0,0,0,0,0,0,0,0,0,0,0,0,0,0,0,0,0,0,0.222
3783,GJ02-091223,GlassPhysics&Chemistry,1980,v.006p.0310,Glass,AlkaliSilicate,Alumino-Silicate,,,,,,,,,,,,,72,0,16,0,0,0,12,0,0,0,0,0,0,0,0,0,0,0,0,0,0,0,0,0,0,0,0,0,0,0,0,0,0,0,0,0,0,0,0,0,0,0,0,0,0,0,0,0,0,0,0,0,0,0,0,0,0,0,0,0,0,0,0.221
11902,XP03-261540,USPatentHoyaCorp.(J),2004,A6774072,Glass-Ceramics,Alkaline-earthSilicate,Alumino-Silicate,,,,,,Substrate,MagneticMemoryDisk,OpticalMemory,,,Ex.1-5Heattreat:810C4h+1000C4h,,51.38,0,11.5,29.1,0,0,0,0,0,0,0,0,0,0,0,0,0,0,0,0,0,0,0,0.68,0,0,0,0,0,0,7.34,0,0,0,0,0,0,0,0,0,0,0,0,0,0,0,0,0,0,0,0,0,0,0,0,0,0,0,0,0,0,0,0.26
10008,GI06-217329,Proc.ICG,1998,v.D04p.:011,Glass,Alumino-Silicate,AlkaliSilicate,Alkaline-earthSilicate,,,,,,,,,,,,60,0,16,0,8,0,0,3.2,12.8,0,0,0,0,0,0,0,0,0,0,0,0,0,0,0,0,0,0,0,0,0,0,0,0,0,0,0,0,0,0,0,0,0,0,0,0,0,0,0,0,0,0,0,0,0,0,0,0,0,0,0,0,0,0.229
5542,GJ02-176263,GlassPhysics&Chemistry,1998,v.024p.0525,Glass,AlkaliSilicate,Alkaline-earthSilicate,,,,,,,,,,,D.S.Sanditov,,76.92,0,0,0,0,0,0,15.38,0,0,0,0,0,0,0,7.69,0,0,0,0,0,0,0,0,0,0,0,0,0,0,0,0,0,0,0,0,0,0,0,0,0,0,0,0,0,0,0,0,0,0,0,0,0,0,0,0,0,0,0,0,0,0,0.233
769,GB02-006707,HandbookofGlassProperties,1986,v.001p.0327,Glass,AlkaliSilicate,Alumino-Silicate,,,,,,,,,,,,,70,0,5,0,0,0,25,0,0,0,0,0,0,0,0,0,0,0,0,0,0,0,0,0,0,0,0,0,0,0,0,0,0,0,0,0,0,0,0,0,0,0,0,0,0,0,0,0,0,0,0,0,0,0,0,0,0,0,0,0,0,0,0.217
12842,GP02-275548,USPatentSaint-Gobain(FR),2006,A7153798,Glass,AlkaliSilicate,Alkaline-earthSilicate,,Strengthened(Tempered),,,,VehicleWindow,,,,,Ex.2,,64.12,0,0.26,0.1,14.25,0,0,21.27,0.006371,0,0,0,0,0,0,0,0,0,0,0,0,0,0,0,0,0,0,0,0,0,0,0,0,0,0,0,0,0,0,0,0,0,0,0,0,0,0,0,0,0,0,0,0,0,0,0,0,0,0,0,0,0,0.23
8453,XP06-289796,JapanesePatentCorningInc.(US),2009,A504563,Glass-Ceramics,Alumino-Silicate,OtherSilicate,,,,,,Substrate,LiquidCrystalDisplay,SolarCell,,,Ex.101,,72,0,16.19,0,0,0.01,0,0,0,0,0,0,0,0,0,0,2,0,0,0,0,0,0,0,0,9.8,0,0,0,0,0,0,0,0,0,0,0,0,0,0,0,0,0,0,0,0,0,0,0,0,0,0,0,0,0,0,0,0,0,0,0,0,0.252
18068,GP06-353487,JapanesePatentCorningInc.(US),2013,A502371,Glass,Alumino-Silicate,AlkaliSilicate,Boro-Silicate,Melting,SheetGlass,,,ChemicalStrengthen,,,,,ex.7,,64.02,8.9,14.01,0.02,0.04,0,0,12.91,0,0,0,0,0,0,0,0,0,0,0,0,0,0,0,0,0,0,0,0,0,0,0,0,0,0,0,0.1,0,0,0,0,0,0,0,0,0,0,0,0,0,0,0,0,0,0,0,0,0,0,0,0,0,0,0.219
2410,GB05-025699,HandbookofGlassData,1987,v.00Cp.0446,Glass,Boro-Silicate,AlkaliSilicate,,,,,,,,,,,,,52.2,36.2,0,0,0,0,0,11.6,0,0,0,0,0,0,0,0,0,0,0,0,0,0,0,0,0,0,0,0,0,0,0,0,0,0,0,0,0,0,0,0,0,0,0,0,0,0,0,0,0,0,0,0,0,0,0,0,0,0,0,0,0,0,0.26
18576,GP02-356862,USPatentCorningInc.(US),2014,A0227523,Glass,AlkaliSilicate,Alumino-Silicate,,Melting,,,,ChemicalStrengthen,,,,,ex.21,,66.82,3.51,12.59,2.45,0.05,0,0,14.47,0.01,0,0,0,0,0,0,0,0,0,0,0,0,0.01,0,0,0,0,0,0,0,0,0,0,0,0.01,0,0.09,0,0,0,0,0,0,0,0,0,0,0,0,0,0,0,0,0,0,0,0,0,0,0,0,0,0,0.215
7162,GJ02-240748,Silikattechnik(G),1981,v.032p.0197,Glass,AlkaliSilicate,,,,,,,,,,,,,,87,0,0,0,0,0,0,0,13,0,0,0,0,0,0,0,0,0,0,0,0,0,0,0,0,0,0,0,0,0,0,0,0,0,0,0,0,0,0,0,0,0,0,0,0,0,0,0,0,0,0,0,0,0,0,0,0,0,0,0,0,0,0.23
709,GB02-004834,HandbookofGlassProperties,1986,v.001p.0317,Glass,AlkaliSilicate,,,,,,,,,,,,,,75,0,0,0,0,0,15,10,0,0,0,0,0,0,0,0,0,0,0,0,0,0,0,0,0,0,0,0,0,0,0,0,0,0,0,0,0,0,0,0,0,0,0,0,0,0,0,0,0,0,0,0,0,0,0,0,0,0,0,0,0,0,0.208
2417,GB06-025715,HandbookofGlassData,1987,v.00Cp.0450,Glass,Alumino-Silicate,AlkaliSilicate,,,,,,,,,,,,,63,0,22,0,0,0,15,0,0,0,0,0,0,0,0,0,0,0,0,0,0,0,0,0,0,0,0,0,0,0,0,0,0,0,0,0,0,0,0,0,0,0,0,0,0,0,0,0,0,0,0,0,0,0,0,0,0,0,0,0,0,0,0.229
10007,GI06-217328,Proc.ICG,1998,v.D04p.:011,Glass,Alumino-Silicate,AlkaliSilicate,Alkaline-earthSilicate,,,,,,,,,,,,60,0,16,0,8,0,0,0,16,0,0,0,0,0,0,0,0,0,0,0,0,0,0,0,0,0,0,0,0,0,0,0,0,0,0,0,0,0,0,0,0,0,0,0,0,0,0,0,0,0,0,0,0,0,0,0,0,0,0,0,0,0,0.231
5183,GB02-164781,FundamentalsofInorganicGlasses,1994,v.001p.0169,Glass,AlkaliSilicate,,,,,,,,,,,,,,70,0,0,0,0,0,30,0,0,0,0,0,0,0,0,0,0,0,0,0,0,0,0,0,0,0,0,0,0,0,0,0,0,0,0,0,0,0,0,0,0,0,0,0,0,0,0,0,0,0,0,0,0,0,0,0,0,0,0,0,0,0,0.24
11242,GJ05-252140,PhysicsandChemistryofGlasses,2003,v.044p.0383,Glass,Boro-Silicate,,,MixedAlkali,,,,RadioActiveWasteSolidi,,,,,,,59.14,18.11,0,0,0,0,10.05,10.3,0,0,0,0,0,0,0,0,0,0,0,0,0,2.4,0,0,0,0,0,0,0,0,0,0,0,0,0,0,0,0,0,0,0,0,0,0,0,0,0,0,0,0,0,0,0,0,0,0,0,0,0,0,0,0,0.23
17914,GP06-352242,USPatentCorningInc.(US),2013,A0224491,Glass,Alumino-Silicate,AlkaliSilicate,Alkaline-earthSilicate,Melting,,,,ChemicalStrengthen,Display,ConsumerProducts,VehicleWindow,,ex.27,,59.83,0,16.01,0.13,8.08,0,0,15.79,0,0,0,0,0,0,0,0,0,0,0,0,0,0,0,0,0,0,0,0,0,0,0,0,0,0,0,0.16,0,0,0,0,0,0,0,0,0,0,0,0,0,0,0,0,0,0,0,0,0,0,0,0,0,0,0.22
18213,GP06-353984,USPatentCorningInc.(US),2014,A1016172,Glass,Alumino-Silicate,AlkaliSilicate,,Melting,,,,ChemicalStrengthen,,,,,ex.210,,65.25,4.67,14.06,2.6,0.04,0,0,13.27,0.01,0,0,0,0,0,0,0,0,0,0,0,0,0,0,0,0,0,0,0,0,0,0,0,0,0,0,0.09,0,0,0,0,0,0,0,0,0,0,0,0,0,0,0,0,0,0,0,0,0,0,0,0,0,0,0.21
12340,GJ02-268185,J.MaterialsResearch,2005,v.020p.3404,Glass,AlkaliSilicate,Alkaline-earthSilicate,,,,,,,,,,,,,65,0,0,20,0,0,0,15,0,0,0,0,0,0,0,0,0,0,0,0,0,0,0,0,0,0,0,0,0,0,0,0,0,0,0,0,0,0,0,0,0,0,0,0,0,0,0,0,0,0,0,0,0,0,0,0,0,0,0,0,0,0,0.22
746,GB02-006467,HandbookofGlassProperties,1986,v.001p.0325,Glass,AlkaliSilicate,Alkaline-earthSilicate,,,,,,,,,,,,,70,0,0,18,0,0,0,0,12,0,0,0,0,0,0,0,0,0,0,0,0,0,0,0,0,0,0,0,0,0,0,0,0,0,0,0,0,0,0,0,0,0,0,0,0,0,0,0,0,0,0,0,0,0,0,0,0,0,0,0,0,0,0.222
1860,GB02-019777,HandbookofGlassData,1987,v.00Cp.0214,Glass,AlkaliSilicate,Alkaline-earthSilicate,,,,,,,,,,,,,72.5,0,0,0,17.5,0,0,10,0,0,0,0,0,0,0,0,0,0,0,0,0,0,0,0,0,0,0,0,0,0,0,0,0,0,0,0,0,0,0,0,0,0,0,0,0,0,0,0,0,0,0,0,0,0,0,0,0,0,0,0,0,0,0.212
2809,GC09-051471,CorningInc.(US),,7971,Glass,OtherSilicate,,,SheetGlass,Block,CVD,,Space,Mirror,Substrate,,,ULEUltra-LowExpansion.,,94.64,0,0,0,0,0,0,0,0,0,0,0,0,0,0,0,0,0,0,0,0,0,0,0,0,0,0,0,0,0,5.36,0,0,0,0,0,0,0,0,0,0,0,0,0,0,0,0,0,0,0,0,0,0,0,0,0,0,0,0,0,0,0,0.17
2294,GJ02-041104,GlassPhysics&Chemistry,1981,v.007p.0131,Glass,AlkaliSilicate,,,,,,,,,,,,,,75,0,0,0,0,0,0,25,0,0,0,0,0,0,0,0,0,0,0,0,0,0,0,0,0,0,0,0,0,0,0,0,0,0,0,0,0,0,0,0,0,0,0,0,0,0,0,0,0,0,0,0,0,0,0,0,0,0,0,0,0,0,0.219
3785,GJ02-091225,GlassPhysics&Chemistry,1980,v.006p.0310,Glass,AlkaliSilicate,Alumino-Silicate,,,,,,,,,,,,,73,0,16,0,0,0,11,0,0,0,0,0,0,0,0,0,0,0,0,0,0,0,0,0,0,0,0,0,0,0,0,0,0,0,0,0,0,0,0,0,0,0,0,0,0,0,0,0,0,0,0,0,0,0,0,0,0,0,0,0,0,0,0.22
8688,GI06-191678,NGF'sAdditionalNewData(J),2001,v.004p.0001,Glass,Alumino-Silicate,AlkaliSilicate,,,,,,ElectronicsElectrical,Substrate,,,,GlassNameC038Melt:inPtRhat1600Cfor7hr.Anneal:at670Cfor1hr.Crystalsalittle.,,65.74,0,15.28,4.19,0,0,14.73,0.06,0,0,0,0,0,0,0,0,0,0,0,0,0,0,0,0,0,0,0,0,0,0,0,0,0,0,0,0,0,0,0,0,0,0,0,0,0,0,0,0,0,0,0,0,0,0,0,0,0,0,0,0,0,0,0.23
18715,GP02-357363,USPatentCorningInc.(US),2014,A0356576,Glass,AlkaliSilicate,Alumino-Silicate,,Melting,SheetGlass,Disk,,MagneticMemoryDisk,ChemicalStrengthen,,,,ex.95,,65.27,0,10.68,1.69,1.86,0,7.91,11.2,0.26,0,0,0,0,0,0,0,0,0,0,0,0,0.02,0,0,0,0,0,0,0,0,0.01,0,0,1.01,0,0.1,0,0,0,0,0,0,0,0,0,0,0,0,0,0,0,0,0,0,0,0,0,0,0,0,0,0,0.22
3250,GB02-071355,HandbookofGlassData,1983,v.00Ap.0325,Glass,AlkaliSilicate,,,,,,,,,,,,,,75,0,0,0,0,0,25,0,0,0,0,0,0,0,0,0,0,0,0,0,0,0,0,0,0,0,0,0,0,0,0,0,0,0,0,0,0,0,0,0,0,0,0,0,0,0,0,0,0,0,0,0,0,0,0,0,0,0,0,0,0,0,0.223
9654,GP02-353680,USPatentAsahiGlass(J),2013,A0302617,Glass,AlkaliSilicate,Alumino-Silicate,Alkaline-earthSilicate,Melting,SheetGlass,,,ChemicalStrengthen,Display,,,,ex.8,,72,0,6,10,0,0,0,12,0,0,0,0,0,0,0,0,0,0,0,0,0,0,0,0,0,0,0,0,0,0,0,0,0,0,0,0,0,0,0,0,0,0,0,0,0,0,0,0,0,0,0,0,0,0,0,0,0,0,0,0,0,0,0.207
812,GB02-006470,HandbookofGlassProperties,1986,v.001p.0326,Glass,AlkaliSilicate,Alkaline-earthSilicate,,,,,,,,,,,,,65,0,0,0,0,0,0,0,26.5,0,0,0,0,0,0,0,8.5,0,0,0,0,0,0,0,0,0,0,0,0,0,0,0,0,0,0,0,0,0,0,0,0,0,0,0,0,0,0,0,0,0,0,0,0,0,0,0,0,0,0,0,0,0,0.277
810,GB02-006435,HandbookofGlassProperties,1986,v.001p.0322,Glass,AlkaliSilicate,Alkaline-earthSilicate,,,,,,,,,,,,,62.5,0,0,0,27.5,0,0,10,0,0,0,0,0,0,0,0,0,0,0,0,0,0,0,0,0,0,0,0,0,0,0,0,0,0,0,0,0,0,0,0,0,0,0,0,0,0,0,0,0,0,0,0,0,0,0,0,0,0,0,0,0,0,0.245
18572,GP02-356858,USPatentCorningInc.(US),2014,A0227523,Glass,AlkaliSilicate,Alumino-Silicate,,Melting,,,,ChemicalStrengthen,,,,,ex.5,,67.22,2.61,12.03,3.34,0.06,0,0,14.2,0.03,0,0,0,0,0,0,0.41,0,0,0,0,0,0.01,0,0,0,0,0,0,0,0,0,0,0,0.01,0,0.09,0,0,0,0,0,0,0,0,0,0,0,0,0,0,0,0,0,0,0,0,0,0,0,0,0,0,0.202
11200,GJ02-251248,GlassPhysics&Chemistry,2003,v.029p.0002,Glass,AlkaliSilicate,,,,,,,,,,,,,,59.87,0,0,0,0,0,40.13,0,0,0,0,0,0,0,0,0,0,0,0,0,0,0,0,0,0,0,0,0,0,0,0,0,0,0,0,0,0,0,0,0,0,0,0,0,0,0,0,0,0,0,0,0,0,0,0,0,0,0,0,0,0,0,0.22
1607,GB09-017750,HandbookofGlassData,1987,v.00Cp.0936,Glass,OtherSilicate,Alumino-Silicate,,,,,,,,,,,,,71.67,0,16.89,0,0,0,0,0,0,0,0,0,0,0,0,0,0,0,0,0,0,0,0,11.44,0,0,0,0,0,0,0,0,0,0,0,0,0,0,0,0,0,0,0,0,0,0,0,0,0,0,0,0,0,0,0,0,0,0,0,0,0,0,0.225
18706,GP02-357354,USPatentCorningInc.(US),2014,A0356576,Glass,AlkaliSilicate,,,Melting,SheetGlass,Disk,,MagneticMemoryDisk,ChemicalStrengthen,,,,ex.5,,65.28,0,6.96,0.03,2.07,0,9.67,10.49,2.48,0,0,0,0,0,0,0,0,0,0,0,0,0.01,0,0,0,0,0,0,0,0,0.01,0,0,3.01,0,0,0,0,0,0,0,0,0,0,0,0,0,0,0,0,0,0,0,0,0,0,0,0,0,0,0,0,0.237
4273,GJ06-082135,GlassPhysics&Chemistry,1979,v.005p.0278,Glass,Alumino-Silicate,AlkaliSilicate,,,,,,,,,,,,,69,0,20,0,0,0,11,0,0,0,0,0,0,0,0,0,0,0,0,0,0,0,0,0,0,0,0,0,0,0,0,0,0,0,0,0,0,0,0,0,0,0,0,0,0,0,0,0,0,0,0,0,0,0,0,0,0,0,0,0,0,0,0.225
2795,GC05-051420,CorningInc.(US),1976,7070,Glass,Boro-Silicate,,,PowderFrit,Tube,Pressed,,ElectronicsElectrical,,,,,LowElectricalLoss,,74.78,22.4,0.61,0,0,0,1.04,0.5,0.66,0,0,0,0,0,0,0,0,0,0,0,0,0,0,0,0,0,0,0,0,0,0,0,0,0,0,0,0,0,0,0,0,0,0,0,0,0,0,0,0,0,0,0,0,0,0,0,0,0,0,0,0,0,0.22
727,GB02-006430,HandbookofGlassProperties,1986,v.001p.0322,Glass,AlkaliSilicate,Alkaline-earthSilicate,,,,,,,,,,,,,70.5,0,0,0,12,0,0,17.5,0,0,0,0,0,0,0,0,0,0,0,0,0,0,0,0,0,0,0,0,0,0,0,0,0,0,0,0,0,0,0,0,0,0,0,0,0,0,0,0,0,0,0,0,0,0,0,0,0,0,0,0,0,0,0.225
7553,GJ02-176336,GlassPhysics&Chemistry,1998,v.024p.0539,Glass,AlkaliSilicate,,,,,,,,,,,,D.S.Sanditov,,69.9,0,0,0,0,0,0,30.1,0,0,0,0,0,0,0,0,0,0,0,0,0,0,0,0,0,0,0,0,0,0,0,0,0,0,0,0,0,0,0,0,0,0,0,0,0,0,0,0,0,0,0,0,0,0,0,0,0,0,0,0,0,0,0.255
1833,GB02-019714,HandbookofGlassData,1987,v.00Cp.0204,Glass,AlkaliSilicate,Alkaline-earthSilicate,,,,,,,,,,,,,70,0,0,18,0,0,0,0,12,0,0,0,0,0,0,0,0,0,0,0,0,0,0,0,0,0,0,0,0,0,0,0,0,0,0,0,0,0,0,0,0,0,0,0,0,0,0,0,0,0,0,0,0,0,0,0,0,0,0,0,0,0,0.222
9791,GP06-356994,USPatentCorningInc.(US),2014,A0249017,Glass,Alumino-Silicate,Alkaline-earthSilicate,,Melting,SheetGlass,,,Display,LiquidCrystalDisplay,,,,ex.8,,71.2,1.97,12.38,4.35,6.09,0.03,0,0,0,0,0,0,0,0,0,0,3.85,0,0,0,0,0.01,0,0,0,0,0,0,0,0,0,0,0,0.02,0,0.1,0,0,0,0,0,0,0,0,0,0,0,0,0,0,0,0,0,0,0,0,0,0,0,0,0,0,0.229
8753,GI03-191746R,NGF'sAdditionalNewData(J),2001,v.004p.0003,Glass,Alkaline-earthSilicate,Alumino-Silicate,AlkaliSilicate,,,,,Fiber,,,,Annealing:at730Cfor1h.,GlassNameC110Melting:inPtcrucibleat1600Cfor7h.,,62.54,0,7.04,4.4,15.2,0,0,0.11,10.54,0,0,0,0,0,0,0,0.006255,0,0,0,0,0,0.17,0,0,0,0,0,0,0,0,0,0,0,0,0,0,0,0,0,0,0,0,0,0,0,0,0,0,0,0,0,0,0,0,0,0,0,0,0,0,0,0.23
7549,GJ02-176316,GlassPhysics&Chemistry,1998,v.024p.0534,Glass,AlkaliSilicate,,,,,,,,,,,,D.S.Sanditov,,66.7,0,0,0,0,0,0,33.3,0,0,0,0,0,0,0,0,0,0,0,0,0,0,0,0,0,0,0,0,0,0,0,0,0,0,0,0,0,0,0,0,0,0,0,0,0,0,0,0,0,0,0,0,0,0,0,0,0,0,0,0,0,0,0.255
2024,GB02-025711,HandbookofGlassData,1987,v.00Cp.0450,Glass,AlkaliSilicate,Alumino-Silicate,,,,,,,,,,,,,73,0,12,0,0,0,15,0,0,0,0,0,0,0,0,0,0,0,0,0,0,0,0,0,0,0,0,0,0,0,0,0,0,0,0,0,0,0,0,0,0,0,0,0,0,0,0,0,0,0,0,0,0,0,0,0,0,0,0,0,0,0,0.212
2088,GB02-019754,HandbookofGlassData,1987,v.00Cp.0209,Glass,AlkaliSilicate,Alkaline-earthSilicate,,,,,,,,,,,,,59,0,0,0,0,0,0,0,18.6,0,0,0,0,0,0,0,22.4,0,0,0,0,0,0,0,0,0,0,0,0,0,0,0,0,0,0,0,0,0,0,0,0,0,0,0,0,0,0,0,0,0,0,0,0,0,0,0,0,0,0,0,0,0,0.281
3579,GP06-061048,USPatentUSAGov.(US),1987,A4709987,Glass,Alumino-Silicate,Alkaline-earthSilicate,,Tube,,,,OpticalFiber,,,,,ProtectivecoatingofOpt.fiber.,,52.67,0,17.73,22.43,0,0,0,0,0,0,0,0,0,0,0,0,0,0,0,0,0,0,0,0,0,0,0,0,0,0,0,0,0,0,0,0,0,7.16,0,0,0,0,0,0,0,0,0,0,0,0,0,0,0,0,0,0,0,0,0,0,0,0,0.256
2382,GJ02-045762,GlassPhysics&Chemistry,1982,v.008p.0463,Glass,AlkaliSilicate,Alumino-Silicate,,,,,,,,,,,,,70,0,5,0,0,0,0,25,0,0,0,0,0,0,0,0,0,0,0,0,0,0,0,0,0,0,0,0,0,0,0,0,0,0,0,0,0,0,0,0,0,0,0,0,0,0,0,0,0,0,0,0,0,0,0,0,0,0,0,0,0,0,0.231
836,GB02-006609,HandbookofGlassProperties,1986,v.001p.0330,Glass,AlkaliSilicate,Alumino-Silicate,,,,,,,,,,,,,65,0,5,0,0,0,0,30,0,0,0,0,0,0,0,0,0,0,0,0,0,0,0,0,0,0,0,0,0,0,0,0,0,0,0,0,0,0,0,0,0,0,0,0,0,0,0,0,0,0,0,0,0,0,0,0,0,0,0,0,0,0,0.244
6744,GI02-219405,Proc.ICG,2002,v.P1Dp.:008,Glass,AlkaliSilicate,Alkaline-earthSilicate,,,,,,,,,,,,,71.25,0,1.12,5.94,8.44,0,0,13.25,0,0,0,0,0,0,0,0,0,0,0,0,0,0,0,0,0,0,0,0,0,0,0,0,0,0,0,0,0,0,0,0,0,0,0,0,0,0,0,0,0,0,0,0,0,0,0,0,0,0,0,0,0,0,0.22
859,GB02-006726,HandbookofGlassProperties,1986,v.001p.0327,Glass,AlkaliSilicate,Alumino-Silicate,,,,,,,,,,,,,65,0,20,0,0,0,15,0,0,0,0,0,0,0,0,0,0,0,0,0,0,0,0,0,0,0,0,0,0,0,0,0,0,0,0,0,0,0,0,0,0,0,0,0,0,0,0,0,0,0,0,0,0,0,0,0,0,0,0,0,0,0,0.23
3835,GJ05-092143,AppliedOptics,1981,v.020p.3276,Glass,Boro-Silicate,,,Fiber,,,,OpticalFiber,,,,,Clad.Temp.insensitivefiber,,86.78,13.21,0,0,0,0,0,0,0,0,0,0,0,0,0,0,0,0,0,0,0,0,0,0,0,0,0,0,0,0,0,0,0,0,0,0,0,0,0,0,0,0,0,0,0,0,0,0,0,0,0,0,0,0,0,0,0,0,0,0,0,0,0.219
5530,GJ02-176246,GlassPhysics&Chemistry,1998,v.024p.0525,Glass,AlkaliSilicate,,,,,,,,,,,,D.S.Sanditov,,84.2,0,0,0,0,0,0,0,15.8,0,0,0,0,0,0,0,0,0,0,0,0,0,0,0,0,0,0,0,0,0,0,0,0,0,0,0,0,0,0,0,0,0,0,0,0,0,0,0,0,0,0,0,0,0,0,0,0,0,0,0,0,0,0.225
2877,GC01-052420,CoorsTek(J),1980,T-1230,Glass,Silica,,,Fiber,Tube,Rod,,Substrate,,,,,TransparentQuarzGlass,,100,0,0,0,0,0,0,0,0,0,0,0,0,0,0,0,0,0,0,0,0,0,0,0,0,0,0,0,0,0,0,0,0,0,0,0,0,0,0,0,0,0,0,0,0,0,0,0,0,0,0,0,0,0,0,0,0,0,0,0,0,0,0.14
2423,GB02-025721,HandbookofGlassData,1987,v.00Cp.0450,Glass,AlkaliSilicate,Alumino-Silicate,,,,,,,,,,,,,65,0,12,0,0,0,23,0,0,0,0,0,0,0,0,0,0,0,0,0,0,0,0,0,0,0,0,0,0,0,0,0,0,0,0,0,0,0,0,0,0,0,0,0,0,0,0,0,0,0,0,0,0,0,0,0,0,0,0,0,0,0,0.224
2828,GC02-052107,AsahiGlass(J),,SunCut-P-Bronze,Glass,AlkaliSilicate,Alkaline-earthSilicate,,FlatGlass,,,,ArchitectureTrafficIndustry,Window,,,,,,71.39,0,1.17,4.43,9.56,0,0,13.45,0,0,0,0,0,0,0,0,0,0,0,0,0,0,0,0,0,0,0,0,0,0,0,0,0,0,0,0,0,0,0,0,0,0,0,0,0,0,0,0,0,0,0,0,0,0,0,0,0,0,0,0,0,0,0.25
5198,GB02-164810,FundamentalsofInorganicGlasses,1994,v.001p.0171,Glass,AlkaliSilicate,Zinc-Silicate,,,,,,,,,,,,,76.92,0,0,0,0,0,0,15.38,0,0,0,0,0,0,0,7.69,0,0,0,0,0,0,0,0,0,0,0,0,0,0,0,0,0,0,0,0,0,0,0,0,0,0,0,0,0,0,0,0,0,0,0,0,0,0,0,0,0,0,0,0,0,0,0.235
2865,GC01-052408,TosohQuartz(J),1980,,Glass,Silica,,,Tube,Slab,,,OpticsOptoelectronics,,,,,,,99.96,0,0,0,0,0,0,0,0,0,0,0,0,0,0,0,0,0,0,0,0,0,0,0,0,0,0,0,0,0,0,0,0,0,0,0,0,0,0,0,0,0,0,0,0,0,0,0,0,0,0,0,0,0,0,0,0,0,0,0,0,0,0.17
7107,GB02-164802,FundamentalsofInorganicGlasses,1994,v.001p.0171,Glass,AlkaliSilicate,Alkaline-earthSilicate,,,,,,,,,,,,,58.82,0,0,0,0,29.41,0,11.76,0,0,0,0,0,0,0,0,0,0,0,0,0,0,0,0,0,0,0,0,0,0,0,0,0,0,0,0,0,0,0,0,0,0,0,0,0,0,0,0,0,0,0,0,0,0,0,0,0,0,0,0,0,0,0.285
5563,GJ02-176342,GlassPhysics&Chemistry,1998,v.024p.0539,Glass,AlkaliSilicate,,,,,,,,,,,,D.S.Sanditov,,73.1,0,0,0,0,0,0,0,26.9,0,0,0,0,0,0,0,0,0,0,0,0,0,0,0,0,0,0,0,0,0,0,0,0,0,0,0,0,0,0,0,0,0,0,0,0,0,0,0,0,0,0,0,0,0,0,0,0,0,0,0,0,0,0.275
839,GB02-006614,HandbookofGlassProperties,1986,v.001p.0330,Glass,AlkaliSilicate,Alumino-Silicate,,,,,,,,,,,,,55,0,20,0,0,0,0,25,0,0,0,0,0,0,0,0,0,0,0,0,0,0,0,0,0,0,0,0,0,0,0,0,0,0,0,0,0,0,0,0,0,0,0,0,0,0,0,0,0,0,0,0,0,0,0,0,0,0,0,0,0,0,0.208
3784,GJ02-091224,GlassPhysics&Chemistry,1980,v.006p.0310,Glass,AlkaliSilicate,Alumino-Silicate,,,,,,,,,,,,,72,0,14,0,0,0,14,0,0,0,0,0,0,0,0,0,0,0,0,0,0,0,0,0,0,0,0,0,0,0,0,0,0,0,0,0,0,0,0,0,0,0,0,0,0,0,0,0,0,0,0,0,0,0,0,0,0,0,0,0,0,0,0.213
4252,GB04-081681,HandbookofGlassData,1983,v.00Ap.0501,Glass,Lead-Silicate,,,,,,,,,,,,,,64.3,0,0,0,0,0,0,0,0,0,0,0,0,0,0,0,0,0,35.7,0,0,0,0,0,0,0,0,0,0,0,0,0,0,0,0,0,0,0,0,0,0,0,0,0,0,0,0,0,0,0,0,0,0,0,0,0,0,0,0,0,0,0,0.252
2825,GC02-052104,AsahiGlass(J),,Sunlux-TBL35,Glass,AlkaliSilicate,Alkaline-earthSilicate,,FlatGlass,,,,ArchitectureTrafficIndustry,Window,,,,,,71.39,0,1.17,4.43,9.56,0,0,13.45,0,0,0,0,0,0,0,0,0,0,0,0,0,0,0,0,0,0,0,0,0,0,0,0,0,0,0,0,0,0,0,0,0,0,0,0,0,0,0,0,0,0,0,0,0,0,0,0,0,0,0,0,0,0,0.25
1826,GB02-019707,HandbookofGlassData,1987,v.00Cp.0204,Glass,AlkaliSilicate,Alkaline-earthSilicate,,,,,,,,,,,,,70,0,0,0,18,0,0,12,0,0,0,0,0,0,0,0,0,0,0,0,0,0,0,0,0,0,0,0,0,0,0,0,0,0,0,0,0,0,0,0,0,0,0,0,0,0,0,0,0,0,0,0,0,0,0,0,0,0,0,0,0,0,0.218
10487,GP02-224657,USPatentCorningInc.(US),2002,A6436858,Glass,AlkaliSilicate,Zinc-Silicate,,,,,,Material,,,,,Organiclensmold.,,66.06,0.88,2.37,4.73,0,0,0,11.78,3.5,0,0,0,0,0,0,9.36,0,0,0,0,0,0,0,0,0.13,0,0,0,0,0,0,0,0,1.19,0,0,0,0,0,0,0,0,0,0,0,0,0,0,0,0,0,0,0,0,0,0,0,0,0,0,0,0,0.23
718,GB02-006416,HandbookofGlassProperties,1986,v.001p.0321,Glass,AlkaliSilicate,Lead-Silicate,,,,,,,,,,,,,70,0,0,0,0,0,0,12,0,0,0,0,0,0,0,0,0,0,18,0,0,0,0,0,0,0,0,0,0,0,0,0,0,0,0,0,0,0,0,0,0,0,0,0,0,0,0,0,0,0,0,0,0,0,0,0,0,0,0,0,0,0,0.217
1861,GB02-019778,HandbookofGlassData,1987,v.00Cp.0214,Glass,AlkaliSilicate,Alkaline-earthSilicate,,,,,,,,,,,,,70.5,0,0,0,12,0,0,17.5,0,0,0,0,0,0,0,0,0,0,0,0,0,0,0,0,0,0,0,0,0,0,0,0,0,0,0,0,0,0,0,0,0,0,0,0,0,0,0,0,0,0,0,0,0,0,0,0,0,0,0,0,0,0,0.225
15201,XP06-302657,USPatentCorningInc.(US),2011,A0092353,Glass-Ceramics,Alumino-Silicate,AlkaliSilicate,,,,,,ElectronicsElectrical,Container,,,,Ex.1,,69.36,1.83,12.58,2.85,0,0,7.69,0.31,0,0,0,0,0,0,0,1.73,0,0,0,0,0,0,0,0,0,0,0,0,0,0,3.52,0,0,0,0,0.13,0,0,0,0,0,0,0,0,0,0,0,0,0,0,0,0,0,0,0,0,0,0,0,0,0,0,0.245
8236,GJ02-186684,GlassPhysics&Chemistry,1999,v.025p.0257,Glass,AlkaliSilicate,OtherSilicate,,,,,,,,,,,,,57,0,0,0,0,0,12.5,12.5,0,0,0,0,0,0,0,0,0,0,0,0,0,0,0,0,0,0,0,0,0,0,15,0,0,3,0,0,0,0,0,0,0,0,0,0,0,0,0,0,0,0,0,0,0,0,0,0,0,0,0,0,0,0,0.23
5685,GJ06-115442,J.MaterialsScience,1989,v.024p.4525,Glass,Alumino-Silicate,AlkaliSilicate,,,,,,,,,,,,,63.16,0,5.26,0,0,0,31.58,0,0,0,0,0,0,0,0,0,0,0,0,0,0,0,0,0,0,0,0,0,0,0,0,0,0,0,0,0,0,0,0,0,0,0,0,0,0,0,0,0,0,0,0,0,0,0,0,0,0,0,0,0,0,0,0.221
4477,GJ01-111031,J.Non-CrystallineSolids,1990,v.125p.0195,Glass,Silica,,,Sol-Gel,HotPressed,,,,,,,,Preparationofoxynitridesiliconglass,,100,0,0,0,0,0,0,0,0,0,0,0,0,0,0,0,0,0,0,0,0,0,0,0,0,0,0,0,0,0,0,0,0,0,0,0,0,0,0,0,0,0,0,0,0,0,0,0,0,0,0,0,0,0,0,0,0,0,0,0,0,0,0.17
3214,GC06-051382,CorningInc.(US),1973,1723,Glass,Alumino-Silicate,Alkaline-earthSilicate,,Tube,Rod,AlkaliResistant,NonAlkali,CathodeRayTube,Machinary,Space,,,HeatResistant,,61.04,3.69,10.1,11.17,11.47,2.52,0,0,0,0,0,0,0,0,0,0,0,0,0,0,0,0,0,0,0,0,0,0,0,0,0,0,0,0,0,0,0,0,0,0,0,0,0,0,0,0,0,0,0,0,0,0,0,0,0,0,0,0,0,0,0,0,0.24
18026,GJ05-353103,J.Non-CrystallineSolids,2014,v.388p.0037,Glass,Boro-Silicate,,,Melting,,,,,,,,annealedfor2h.,S3-BaO,,67.96,29.13,0,0,0,2.91,0,0,0,0,0,0,0,0,0,0,0,0,0,0,0,0,0,0,0,0,0,0,0,0,0,0,0,0,0,0,0,0,0,0,0,0,0,0,0,0,0,0,0,0,0,0,0,0,0,0,0,0,0,0,0,0,0.2016
2886,GB09-043074,HandbookofGlassData,1985,v.00Bp.0588,Glass,OtherSilicate,,,,,,,,,,,,,,62,0,0,0,0,0,0,0,0,0,0,0,0,0,0,0,0,0,0,0,0,38,0,0,0,0,0,0,0,0,0,0,0,0,0,0,0,0,0,0,0,0,0,0,0,0,0,0,0,0,0,0,0,0,0,0,0,0,0,0,0,0,0.24
2710,GP07-035670,JapanesePatentSchottGlassTech.(US),1985,A239342,Glass,Zinc-Silicate,Alumino-Silicate,Alkaline-earthSilicate,NonAlkali,,,,SubstrateforPhotolithographyMask,,,,,,,64.84,3.2,8.56,3.18,3.17,4.26,0,0,0,0,0,0,0,0,0,12.64,0,0,0,0,0,0,0.16,0,0,0,0,0,0,0,0,0,0,0,0,0,0,0,0,0,0,0,0,0,0,0,0,0,0,0,0,0,0,0,0,0,0,0,0,0,0,0,0.245
5539,GJ02-176256,GlassPhysics&Chemistry,1998,v.024p.0525,Glass,AlkaliSilicate,Lead-Silicate,,,,,,,,,,,D.S.Sanditov,,70,0,0,0,0,0,0,12,0,0,0,0,0,0,0,0,0,0,18,0,0,0,0,0,0,0,0,0,0,0,0,0,0,0,0,0,0,0,0,0,0,0,0,0,0,0,0,0,0,0,0,0,0,0,0,0,0,0,0,0,0,0,0.217
16636,GP03-313225,USPatentCorningInc.(US),2013,A8598056,Glass,Alkaline-earthSilicate,Alumino-Silicate,,NonAlkali,,,,Display,LiquidCrystalDisplay,Substrate,,,Ex.6,,68.56,4.63,12.11,4.86,5.37,1.24,0,0,0,0,0,0,0,0,0,0,3.11,0,0,0,0,0.03,0,0,0,0,0,0,0,0,0,0,0,0.01,0,0.09,0,0,0,0,0,0,0,0,0,0,0,0,0,0,0,0,0,0,0,0,0,0,0,0,0,0,0.239
9124,GP02-206824,EuropeanPatentCorningInc.(US),2000,A0980341,Glass,AlkaliSilicate,Zinc-Silicate,,Molded,,,,Lens&Prism,,,,,,,66.06,0.88,2.37,4.73,0,0,0,11.78,3.5,0,0,0,0,0,0,9.36,0,0,0,0,0,0,0,0,0.13,0,0,0,0,0,0,0,0,1.19,0,0,0,0,0,0,0,0,0,0,0,0,0,0,0,0,0,0,0,0,0,0,0,0,0,0,0,0,0.23
4608,GJ02-091206,GlassPhysics&Chemistry,1980,v.006p.0310,Glass,AlkaliSilicate,Alumino-Silicate,,,,,,,,,,,,,51,0,29,0,0,0,20,0,0,0,0,0,0,0,0,0,0,0,0,0,0,0,0,0,0,0,0,0,0,0,0,0,0,0,0,0,0,0,0,0,0,0,0,0,0,0,0,0,0,0,0,0,0,0,0,0,0,0,0,0,0,0,0.242
9829,GP06-357282,USPatentCorningInc.(US),2014,A0335331,Glass,Alumino-Silicate,Alkaline-earthSilicate,OtherSilicate,Melting,SheetGlass,NonAlkali,,ElectronicsElectrical,Substrate,,,,ex.16,,70.52,1.85,13.76,2.06,3.68,0,0,0,0,0,0,0,0,0,0,0,1.35,0,0,0,0,0,0,0,0,0,0,0,0,0,0,0,0,0,0,0.07,6.71,0,0,0,0,0,0,0,0,0,0,0,0,0,0,0,0,0,0,0,0,0,0,0,0,0,0.23
7099,GB02-164782,FundamentalsofInorganicGlasses,1994,v.001p.0169,Glass,AlkaliSilicate,,,,,,,,,,,,,,65,0,0,0,0,0,35,0,0,0,0,0,0,0,0,0,0,0,0,0,0,0,0,0,0,0,0,0,0,0,0,0,0,0,0,0,0,0,0,0,0,0,0,0,0,0,0,0,0,0,0,0,0,0,0,0,0,0,0,0,0,0,0.23
11202,GJ02-251262,GlassPhysics&Chemistry,2003,v.029p.0002,Glass,AlkaliSilicate,,,,,,,,,,,,,,67.38,0,0,0,0,0,0,32.62,0,0,0,0,0,0,0,0,0,0,0,0,0,0,0,0,0,0,0,0,0,0,0,0,0,0,0,0,0,0,0,0,0,0,0,0,0,0,0,0,0,0,0,0,0,0,0,0,0,0,0,0,0,0,0.26
2016,GB02-025632,HandbookofGlassData,1987,v.00Cp.0434,Glass,AlkaliSilicate,Boro-Silicate,,,,,,,,,,,,,76,8,0,0,0,0,0,0,16,0,0,0,0,0,0,0,0,0,0,0,0,0,0,0,0,0,0,0,0,0,0,0,0,0,0,0,0,0,0,0,0,0,0,0,0,0,0,0,0,0,0,0,0,0,0,0,0,0,0,0,0,0,0.207
11278,XP06-252552,JapanesePatentOharaInc.(J),2003,A192385,Glass-Ceramics,Alumino-Silicate,,,,,,,OpticalFiber,OpticalConnector,,,,Heattreatment:700C5h+700C5hEx.3,,60.44,0,15.83,1.67,1.2,0.44,11.26,0,0,0,0,0,0,0,0,3.72,0,0,0,0,0,0,0.34,0,0,0,0,0,0,0,2.11,0,0,1.09,0,0,1.9,0,0,0,0,0,0,0,0,0,0,0,0,0,0,0,0,0,0,0,0,0,0,0,0,0,0.2
7556,GJ02-176344,GlassPhysics&Chemistry,1998,v.024p.0539,Glass,AlkaliSilicate,,,,,,,,,,,,D.S.Sanditov,,67,0,0,0,0,0,0,0,33,0,0,0,0,0,0,0,0,0,0,0,0,0,0,0,0,0,0,0,0,0,0,0,0,0,0,0,0,0,0,0,0,0,0,0,0,0,0,0,0,0,0,0,0,0,0,0,0,0,0,0,0,0,0.295
2890,GC01-052433,CoorsTek(J),,T-2130,Glass,Silica,,,Tube,Colored,,,Lamp,,,,,Ozone-freequarzglassAbsorbUV,,100,0,0,0,0,0,0,0,0,0,0,0,0,0,0,0,0,0,0,0,0,0,0,0,0,0,0,0,0,0,0,0,0,0,0,0,0,0,0,0,0,0,0,0,0,0,0,0,0,0,0,0,0,0,0,0,0,0,0,0,0,0,0.14
9660,GP02-353687,USPatentAsahiGlass(J),2013,A0302617,Glass,AlkaliSilicate,Alumino-Silicate,Alkaline-earthSilicate,Melting,SheetGlass,,,ChemicalStrengthen,Display,,,,ex.57,,72.5,0,6.2,8.5,0,0,0,12.8,0,0,0,0,0,0,0,0,0,0,0,0,0,0,0,0,0,0,0,0,0,0,0,0,0,0,0,0,0,0,0,0,0,0,0,0,0,0,0,0,0,0,0,0,0,0,0,0,0,0,0,0,0,0,0.2
3869,GB02-071351,HandbookofGlassData,1983,v.00Ap.0325,Glass,AlkaliSilicate,,,,,,,,,,,,,,55,0,0,0,0,0,45,0,0,0,0,0,0,0,0,0,0,0,0,0,0,0,0,0,0,0,0,0,0,0,0,0,0,0,0,0,0,0,0,0,0,0,0,0,0,0,0,0,0,0,0,0,0,0,0,0,0,0,0,0,0,0,0.24
2374,GB03-024475,HandbookofGlassData,1987,v.00Cp.0700,Glass,Alkaline-earthSilicate,,,,,,,,,,,,,,66.67,0,0,0,0,0,0,0,0,0,0,0,0,0,0,0,33.33,0,0,0,0,0,0,0,0,0,0,0,0,0,0,0,0,0,0,0,0,0,0,0,0,0,0,0,0,0,0,0,0,0,0,0,0,0,0,0,0,0,0,0,0,0,0.266
16637,GP03-313226,USPatentCorningInc.(US),2013,A8598056,Glass,Alkaline-earthSilicate,Alumino-Silicate,,NonAlkali,,,,Display,LiquidCrystalDisplay,Substrate,,,Ex.7,,68.13,4.6,12.25,4.85,5.21,1.24,0,0,0,0,0,0,0,0,0,0,3.6,0,0,0,0,0.03,0,0,0,0,0,0,0,0,0,0,0,0.01,0,0.08,0,0,0,0,0,0,0,0,0,0,0,0,0,0,0,0,0,0,0,0,0,0,0,0,0,0,0.241
7159,GJ02-240744,Silikattechnik(G),1981,v.032p.0197,Glass,AlkaliSilicate,,,,,,,,,,,,,,80,0,0,0,0,0,0,20,0,0,0,0,0,0,0,0,0,0,0,0,0,0,0,0,0,0,0,0,0,0,0,0,0,0,0,0,0,0,0,0,0,0,0,0,0,0,0,0,0,0,0,0,0,0,0,0,0,0,0,0,0,0,0.235
8699,GI06-191692R,NGF'sAdditionalNewData(J),2001,v.004p.0001,Glass,Alumino-Silicate,AlkaliSilicate,,,,,,ElectronicsElectrical,Substrate,,,Annealing:at660Cfor1hr.,GlassNameC052.Melting:inPtcrucibleat1600Cfor7hr.,,65.28,0,14.96,0,4.96,0,7.19,7.61,0,0,0,0,0,0,0,0,0,0,0,0,0,0,0,0,0,0,0,0,0,0,0,0,0,0,0,0,0,0,0,0,0,0,0,0,0,0,0,0,0,0,0,0,0,0,0,0,0,0,0,0,0,0,0.23
9120,GJ02-310492,J.Non-CrystallineSolids,2013,v.364p.000040,Glass,AlkaliSilicate,Alkaline-earthSilicate,,,,,,,,,,,,,75,0,0,0,10,0,0,0,15,0,0,0,0,0,0,0,0,0,0,0,0,0,0,0,0,0,0,0,0,0,0,0,0,0,0,0,0,0,0,0,0,0,0,0,0,0,0,0,0,0,0,0,0,0,0,0,0,0,0,0,0,0,0.23
10899,XP03-227842,USPatentHoyaCorp.(J),2003,A6569792,Glass-Ceramics,Alkaline-earthSilicate,Alumino-Silicate,,GlassCeramics,,,,Substrate,MagneticMemoryDisk,,,,Ex.3-2Heattreatment:750C4h+950C4hCrystal:Mg-Al-titanatequartzsolidsolution,,51.87,0,11.03,27.9,0,0,0,0,0,0,0,0,0,0,0,0,0,0,0,0,0,0,0,0.57,0,0.99,0,0,0,0,7.64,0,0,0,0,0,0,0,0,0,0,0,0,0,0,0,0,0,0,0,0,0,0,0,0,0,0,0,0,0,0,0,0.25
7526,GJ02-176260,GlassPhysics&Chemistry,1998,v.024p.0525,Glass,AlkaliSilicate,Alkaline-earthSilicate,,,,,,,,,,,D.S.Sanditov,,62.5,0,0,0,25,0,0,12.5,0,0,0,0,0,0,0,0,0,0,0,0,0,0,0,0,0,0,0,0,0,0,0,0,0,0,0,0,0,0,0,0,0,0,0,0,0,0,0,0,0,0,0,0,0,0,0,0,0,0,0,0,0,0,0.258
8706,GI03-191699R,NGF'sAdditionalNewData(J),2001,v.004p.0003,Glass,Alkaline-earthSilicate,AlkaliSilicate,Alumino-Silicate,,,,,ElectronicsElectrical,Substrate,PlasmaDisplay,,Annealing:at600Cfor2hr.,GlassNameC059Melting:inPtPtRhcrucibleat1600Cfor4hr.,,63.53,0,5,0,4.82,15.43,0,6.02,4.97,0,0,0,0,0,0,0,0,0,0,0.23,0,0,0,0,0,0,0,0,0,0,0,0,0,0,0,0,0,0,0,0,0,0,0,0,0,0,0,0,0,0,0,0,0,0,0,0,0,0,0,0,0,0,0.26
18707,GP02-357355,USPatentCorningInc.(US),2014,A0356576,Glass,AlkaliSilicate,Alumino-Silicate,,Melting,SheetGlass,Disk,,MagneticMemoryDisk,ChemicalStrengthen,,,,ex.13,,66,0,9.96,3.59,1.53,0,5,7.9,0.99,0,0,0,0,0,0,0,0,0,0,0,0,0.01,0,0,0,0,0,0,0,0,4.92,0,0,0,0,0.1,0,0,0,0,0,0,0,0,0,0,0,0,0,0,0,0,0,0,0,0,0,0,0,0,0,0,0.212
2973,GJ02-055332,J.Non-CrystallineSolids,1981,v.045p.0257,Glass,AlkaliSilicate,,,,,,,,,,,,,,83.33,0,0,0,0,0,0,16.67,0,0,0,0,0,0,0,0,0,0,0,0,0,0,0,0,0,0,0,0,0,0,0,0,0,0,0,0,0,0,0,0,0,0,0,0,0,0,0,0,0,0,0,0,0,0,0,0,0,0,0,0,0,0,0.194
16640,GP03-313229,USPatentCorningInc.(US),2013,A8598056,Glass,Alkaline-earthSilicate,Alumino-Silicate,,NonAlkali,,,,Display,LiquidCrystalDisplay,Substrate,,,Ex.10,,67.94,4.39,12.42,5.23,5.26,1.06,0,0,0,0,0,0,0,0,0,0,3.57,0,0,0,0,0.03,0,0,0,0,0,0,0,0,0,0,0,0.02,0,0.09,0,0,0,0,0,0,0,0,0,0,0,0,0,0,0,0,0,0,0,0,0,0,0,0,0,0,0.24
8757,GI02-191759R,NGF'sAdditionalNewData(J),2001,v.004p.0005,Glass,AlkaliSilicate,Alumino-Silicate,Alkaline-earthSilicate,,,,,,,,,Annealing:at590Cfor1h.,GlassNameC123Melting:inPtcrucibleat1550Cfor7h.,,51.38,0,10.21,7.52,0,0,0,15.52,15.37,0,0,0,0,0,0,0,0,0,0,0,0,0,0,0,0,0,0,0,0,0,0,0,0,0,0,0,0,0,0,0,0,0,0,0,0,0,0,0,0,0,0,0,0,0,0,0,0,0,0,0,0,0,0.26
2978,GJ06-045728,GlassPhysics&Chemistry,1981,v.007p.0287,Glass,Alumino-Silicate,,,,,,,UltrasonicDelayLine,OpticalModulator,,,,,,65,0,10,15,5,5,0,0,0,0,0,0,0,0,0,0,0,0,0,0,0,0,0,0,0,0,0,0,0,0,0,0,0,0,0,0,0,0,0,0,0,0,0,0,0,0,0,0,0,0,0,0,0,0,0,0,0,0,0,0,0,0,0.249
3229,GB02-071313,HandbookofGlassData,1983,v.00Ap.0313,Glass,AlkaliSilicate,,,,,,,,,,,,,,75,0,0,0,0,0,0,25,0,0,0,0,0,0,0,0,0,0,0,0,0,0,0,0,0,0,0,0,0,0,0,0,0,0,0,0,0,0,0,0,0,0,0,0,0,0,0,0,0,0,0,0,0,0,0,0,0,0,0,0,0,0,0.242
7117,GB02-164818,FundamentalsofInorganicGlasses,1994,v.001p.0171,Glass,AlkaliSilicate,Alkaline-earthSilicate,,,,,,,,,,,,,66.67,0,0,0,0,0,0,13.33,0,0,0,0,0,0,0,0,20,0,0,0,0,0,0,0,0,0,0,0,0,0,0,0,0,0,0,0,0,0,0,0,0,0,0,0,0,0,0,0,0,0,0,0,0,0,0,0,0,0,0,0,0,0,0.26
8719,GI03-191712,NGF'sAdditionalNewData(J),2001,v.004p.0003,Glass,Alkaline-earthSilicate,AlkaliSilicate,Alumino-Silicate,,,,,ElectronicsElectrical,Substrate,PlasmaDisplay,,Anneal:at640Cfor2hr.,GlassNameC072Melt:inPtPtRhat1600Cfor4hr.Defectexist.,,64.86,0,4.88,9.38,10.08,0,0,5.79,5.01,0,0,0,0,0,0,0,0,0,0,0,0,0,0,0,0,0,0,0,0,0,0,0,0,0,0,0,0,0,0,0,0,0,0,0,0,0,0,0,0,0,0,0,0,0,0,0,0,0,0,0,0,0,0.24
813,GB02-006471,HandbookofGlassProperties,1986,v.001p.0326,Glass,AlkaliSilicate,Alkaline-earthSilicate,,,,,,,,,,,,,58.8,0,0,0,0,0,0,0,24,0,0,0,0,0,0,0,17.2,0,0,0,0,0,0,0,0,0,0,0,0,0,0,0,0,0,0,0,0,0,0,0,0,0,0,0,0,0,0,0,0,0,0,0,0,0,0,0,0,0,0,0,0,0,0.281
3162,GJ01-062435,J.CeramicSoc.Japan,1986,v.094p.1041,Glass,Silica,,,,,,,,,,,,,,100,0,0,0,0,0,0,0,0,0,0,0,0,0,0,0,0,0,0,0,0,0,0,0,0,0,0,0,0,0,0,0,0,0,0,0,0,0,0,0,0,0,0,0,0,0,0,0,0,0,0,0,0,0,0,0,0,0,0,0,0,0,0.169
1855,GB02-019771,HandbookofGlassData,1987,v.00Cp.0213,Glass,AlkaliSilicate,Alkaline-earthSilicate,,,,,,,,,,,,,70.5,0,0,0,8,0,0,21.5,0,0,0,0,0,0,0,0,0,0,0,0,0,0,0,0,0,0,0,0,0,0,0,0,0,0,0,0,0,0,0,0,0,0,0,0,0,0,0,0,0,0,0,0,0,0,0,0,0,0,0,0,0,0,0.222
3457,GJ02-082110,GlassPhysics&Chemistry,1979,v.005p.0278,Glass,AlkaliSilicate,,,,,,,,,,,,,,81,0,4,0,0,0,15,0,0,0,0,0,0,0,0,0,0,0,0,0,0,0,0,0,0,0,0,0,0,0,0,0,0,0,0,0,0,0,0,0,0,0,0,0,0,0,0,0,0,0,0,0,0,0,0,0,0,0,0,0,0,0,0.189
2876,GC01-052419,CoorsTek(J),1980,T-2952,Glass,Silica,,,Tube,,,,ElectronicsElectrical,,,,,TransparentQuarzGlass,,99.99,0,0,0,0,0,0,0,0,0,0,0,0,0,0,0,0,0,0,0,0,0,0,0,0,0,0,0,0,0,0,0,0,0,0,0,0,0,0,0,0,0,0,0,0,0,0,0,0,0,0,0,0,0,0,0,0,0,0,0,0,0,0.14
8603,GI06-190627R,NGF'sAdditionalNewData(J),2000,v.002p.0001,Glass,Alumino-Silicate,AlkaliSilicate,,,,,,MagneticMemoryDisk,,,,,GlassNameA46.Melt:inPtat1550Cfor5hr.Anneal:at850Cfor2hr.GlassforChem.Strengthen.,,64.21,0,10.04,0,5.09,0,10.45,10.21,0,0,0,0,0,0,0,0,0,0,0,0,0,0,0,0,0,0,0,0,0,0,0,0,0,0,0,0,0,0,0,0,0,0,0,0,0,0,0,0,0,0,0,0,0,0,0,0,0,0,0,0,0,0,0.23
779,GJ03-008306,GlassScienceandTechnology,1978,v.051p.0008,Glass,Alkaline-earthSilicate,,,,,,,,,,,,Elasticconstantofhomogeneousandphasesep.gl.,,82,0,0,0,8,0,0,10,0,0,0,0,0,0,0,0,0,0,0,0,0,0,0,0,0,0,0,0,0,0,0,0,0,0,0,0,0,0,0,0,0,0,0,0,0,0,0,0,0,0,0,0,0,0,0,0,0,0,0,0,0,0,0.193
3875,GB02-071380,HandbookofGlassData,1983,v.00Ap.0332,Glass,AlkaliSilicate,,,,,,,,,,,,,,67,0,0,0,0,0,33,0,0,0,0,0,0,0,0,0,0,0,0,0,0,0,0,0,0,0,0,0,0,0,0,0,0,0,0,0,0,0,0,0,0,0,0,0,0,0,0,0,0,0,0,0,0,0,0,0,0,0,0,0,0,0,0.221
8232,GJ02-186680,GlassPhysics&Chemistry,1999,v.025p.0257,Glass,AlkaliSilicate,OtherSilicate,,,,,,,,,,,,,57,0,0,0,0,0,5,20,0,0,0,0,0,0,0,0,0,0,0,0,0,0,0,0,0,0,0,0,0,0,15,0,0,3,0,0,0,0,0,0,0,0,0,0,0,0,0,0,0,0,0,0,0,0,0,0,0,0,0,0,0,0,0.24
793,GB04-004817,HandbookofGlassProperties,1986,v.001p.0315,Glass,Lead-Silicate,,,,,,,,,,,,,,61.6,0,0,0,0,0,0,0,0,0,0,0,0,0,0,0,0,0,38.4,0,0,0,0,0,0,0,0,0,0,0,0,0,0,0,0,0,0,0,0,0,0,0,0,0,0,0,0,0,0,0,0,0,0,0,0,0,0,0,0,0,0,0,0.15
