Repository: hori1537/rexrexxion-about-SP

File: input_csv/inputcsv_SiO2_0.01-100.00_youngsmodulus.csv (part 2 of 53)
No.,GlassNo.,DataSource,Year,DataSourceNumber,State,GlassSystem1,GlassSystem2,GlassSystem3,Appearance1,Appearance2,Appearance3,Appearance4,Usage1,Usage2,Usage3,Usage4,ThermalTreatment,Note,GlassNo.(Structure),SiO2,B2O3,Al2O3,MgO,CaO,BaO,Li2O,Na2O,K2O,Ag2O,MnO,FeO,CoO,NiO,CuO,ZnO,SrO,CdO,PbO,SnO,Cr2O3,Fe2O3,As2O3,Y2O3,Sb2O3,La2O3,Nd2O3,Gd2O3,Bi2O3,Co3O4,TiO2,MnO2,GeO2,ZrO2,CeO2,SnO2,P2O5,Ta2O5,Nb2O3,SO3,MoO3,WO3,H2O,LiF,NaF,KF,MgF2,CaF2,SrF2,BaF2,ZnF2,PbF2,YF3,AlF3,LaF3,GdF3,YbF3,ErF3,F,Cl,Br,Ag,Young'sModulusatRT(GPa)
3452,XP06-190408,EuropeanPatentOharaInc.(J),1999,A0939396,Glass-Ceramics,Alumino-Silicate,Alkaline-earthSilicate,,,,,,,,,,,,,52.57,2.77,10.71,19.12,2.29,0,4.3,0,0,0,0,0,0,0,0,0,0,0,0,0,0,0,0,0,0.07,0,0,0,0,0,4.02,0,0,1.04,1.12,0.64,0.68,0,0,0,0.67,0,0,0,0,0,0,0,0,0,0,0,0,0,0,0,0,0,0,0,0,0,128
7368,GP05-268740,JapanesePatentHoyaCorp.(J),2005,A302289,Glass,Boro-Silicate,Alkaline-earthSilicate,,,,,,Substrate,MagneticMemoryDisk,,,,Ex.10,,50,10,12,8,20,0,0,0,0,0,0,0,0,0,0,0,0,0,0,0,0,0,0,0,0,0,0,0,0,0,0,0,0,0,0,0,0,0,0,0,0,0,0,0,0,0,0,0,0,0,0,0,0,0,0,0,0,0,0,0,0,0,86.1
3415,GP03-189944,USPatentHoyaCorp.(J),1999,A5981015,Glass,Alkaline-earthSilicate,Alumino-Silicate,,,,,,,,,,,,,35,0,15,15,20,0,0,0,0,0,0,0,0,0,0,0,0,0,0,0,0,0,0,0,0,0,0,0,0,0,15,0,0,0,0,0,0,0,0,0,0,0,0,0,0,0,0,0,0,0,0,0,0,0,0,0,0,0,0,0,0,0,113.4
5381,GJ02-216772,J.Jpn.Inst.Metals&Materials(J),2001,v.065p.0680,Glass,AlkaliSilicate,Alkaline-earthSilicate,,,,,,,,,,,,,60,0,0,0,0,0,0,0,20,0,0,0,0,0,0,0,20,0,0,0,0,0,0,0,0,0,0,0,0,0,0,0,0,0,0,0,0,0,0,0,0,0,0,0,0,0,0,0,0,0,0,0,0,0,0,0,0,0,0,0,0,0,60.8
171,GB02-006482,HandbookofGlassProperties,1986,v.001p.0326,Glass,AlkaliSilicate,Alkaline-earthSilicate,,,,,,,,,,,,,65.8,0,0,0,0,0,0,0,15.5,0,0,0,0,0,0,0,18.7,0,0,0,0,0,0,0,0,0,0,0,0,0,0,0,0,0,0,0,0,0,0,0,0,0,0,0,0,0,0,0,0,0,0,0,0,0,0,0,0,0,0,0,0,0,63.8
343,GB05-006676,HandbookofGlassProperties,1986,v.001p.0328,Glass,Boro-Silicate,AlkaliSilicate,,,,,,,,,,,,,51.28,25.64,0,0,0,0,0,23.08,0,0,0,0,0,0,0,0,0,0,0,0,0,0,0,0,0,0,0,0,0,0,0,0,0,0,0,0,0,0,0,0,0,0,0,0,0,0,0,0,0,0,0,0,0,0,0,0,0,0,0,0,0,0,75.7
9320,GP20-307729,USPatentSchottGlassTech.(US),2012,A0063479,Glass,Phosphate,,,,,,,Laser,,,,,Ex.5,,5,5,10.83,0,0,0,8.78,0,0,0,0,0,0,0,0,0,0,0,0,0,0,0,0.12,0,0,8,1,0,0,0,0,0,0,0,0,0,61.27,0,0,0,0,0,0,0,0,0,0,0,0,0,0,0,0,0,0,0,0,0,0,0,0,0,66.1
8202,GP03-289390,JapanesePatentNipponSheetGlass(J),2009,A051824,Glass,Alkaline-earthSilicate,Alumino-Silicate,,,,,,Dental,DentalCement,,,,Ex.4,,65,0,6.7,4.6,13.19,0,0,0,0,0,0,0,0,0,0,0,10.51,0,0,0,0,0,0,0,0,0,0,0,0,0,0,0,0,0,0,0,0,0,0,0,0,0,0,0,0,0,0,0,0,0,0,0,0,0,0,0,0,0,0,0,0,0,84
3394,XP03-189139,JapanesePatentHoyaCorp.(J),1999,A322363,Glass-Ceramics,Alkaline-earthSilicate,Alumino-Silicate,,,,,,,,,,,,,37,0,12.5,38.5,0,0,0,0,0,0,0,0,0,0,0,0,0,0,0,0,0,0,0,2,0,0,0,0,0,0,10,0,0,0,0,0,0,0,0,0,0,0,0,0,0,0,0,0,0,0,0,0,0,0,0,0,0,0,0,0,0,0,198
582,GB02-019782,HandbookofGlassData,1987,v.00Cp.0214,Glass,AlkaliSilicate,Alkaline-earthSilicate,,,,,,,,,,,,,75,0,0,0,15,0,0,10,0,0,0,0,0,0,0,0,0,0,0,0,0,0,0,0,0,0,0,0,0,0,0,0,0,0,0,0,0,0,0,0,0,0,0,0,0,0,0,0,0,0,0,0,0,0,0,0,0,0,0,0,0,0,74.3
7659,GP05-275115,JapanesePatentHoyaCorp.(J),2006,A347796,Glass,Boro-Silicate,Alumino-Silicate,Alkaline-earthSilicate,NonAlkali,,,,LiquidCrystalDisplay,Substrate,,,,Ex.5,,68,10,10.4,3.2,7,0,0,0,0,0,0,0,0,0,0,0,1.1,0,0,0,0,0,0.3,0,0,0,0,0,0,0,0,0,0,0,0,0,0,0,0,0,0,0,0,0,0,0,0,0,0,0,0,0,0,0,0,0,0,0,0,0,0,0,72.9
7006,GJ05-259445,J.Non-CrystallineSolids,2004,v.344p.0051,Glass,Boro-Silicate,,,,,,,,,,,,,,82.84,8.13,0,0,0,0,0,9.03,0,0,0,0,0,0,0,0,0,0,0,0,0,0,0,0,0,0,0,0,0,0,0,0,0,0,0,0,0,0,0,0,0,0,0,0,0,0,0,0,0,0,0,0,0,0,0,0,0,0,0,0,0,0,74
1164,GC04-051485,CorningInc.(US),,8371,Glass,Lead-Silicate,,,,,,,Lens&Prism,,,,,,,69.95,0,0.92,0,0,0,0,4.53,5.45,0,0,0,0,0,0,0,0,0,19.11,0,0,0,0,0,0.03,0,0,0,0,0,0,0,0,0,0,0,0,0,0,0,0,0,0,0,0,0,0,0,0,0,0,0,0,0,0,0,0,0,0,0,0,0,57.87
6147,XP06-227609,USPatentKonicaMinolta(J),2003,A6524982,Glass-Ceramics,Alumino-Silicate,AlkaliSilicate,,GlassCeramics,,,,Substrate,MagneticMemoryDisk,,,,Ex.6Heattreatment:570C5.5H700C3h,,72.63,0,6.61,0,2.15,0,15.72,0,0,0,0,0,0,0,0,0,0,0,0,0,0,0,0,0,0,0,0,0,0,0,0,0,0,0.98,0,0,1.91,0,0,0,0,0,0,0,0,0,0,0,0,0,0,0,0,0,0,0,0,0,0,0,0,0,93.1
4515,GP03-211696,JapanesePatentNipponSheetGlass(J),2001,A114531,Glass,Alkaline-earthSilicate,Alumino-Silicate,,,,,,Substrate,MagneticMemoryDisk,,,,,,38,0,18,27.5,0.3,0,5.3,0.1,0,0,0,0,0,0,0,0,0.1,0,0,0,0,0,0,0,0,0,0,0,0,0,9.1,0,0,1.6,0,0,0,0,0,0,0,0,0,0,0,0,0,0,0,0,0,0,0,0,0,0,0,0,0,0,0,0,118
8782,GP02-298832,JapanesePatentAsahiGlass(J),2010,A254549,Glass,AlkaliSilicate,Alkaline-earthSilicate,,,,,,Substrate,MagneticMemoryDisk,,,,Ex.103,,65.7,0,8,7.5,4,0,1.1,10,0.4,0,0,0,0,0,0,0,0,0,0,0,0,0,0,0,0,0,0,0,0,0,1.6,0,0,1.7,0,0,0,0,0,0,0,0,0,0,0,0,0,0,0,0,0,0,0,0,0,0,0,0,0,0,0,0,82.4
5839,XP06-224788,USPatentKonicaMinolta(J),2002,A6458728,Glass-Ceramics,Alumino-Silicate,AlkaliSilicate,,,,,,Substrate,MagneticMemoryDisk,,,,Primaryheattreatment:575C2.5hSecondaryheattreatment:690C2.5h,,73.84,0,5.44,0,2.6,0,16.61,0,0,0,0,0,0,0,0,0,0,0,0,0,0,0,0,0,0,0,0,0,0,0,0.15,0,0,0,0,0,1.36,0,0,0,0,0,0,0,0,0,0,0,0,0,0,0,0,0,0,0,0,0,0,0,0,0,91.1
4927,XP03-212821,JapanesePatentKonicaMinolta(J),2001,A287957,Glass-Ceramics,Alkaline-earthSilicate,Alumino-Silicate,OtherSilicate,GlassCeramics,,,,MagneticMemoryDisk,,,,,crystal:(MgAl)SiO3,,41.55,0,10.61,35.09,0,0,9.28,0,0,0,0,0,0,0,0,0,0,0,0,0,0,0,0,0,0,0,0,0,0,0,3.47,0,0,0,0,0,0,0,0,0,0,0,0,0,0,0,0,0,0,0,0,0,0,0,0,0,0,0,0,0,0,0,119.5
5749,GP03-224245,USPatentAsahiGlass(J),2002,A6387510,Glass,Alkaline-earthSilicate,AlkaliSilicate,,,,,,Substrate,MagneticMemoryDisk,,,,,,66,0,5,5.5,5.5,0,6.5,0.5,0.3,0,0,0,0,0,0,0,3.7,0,0,0,0,0,0,2.5,0,0,0,0,0,0,3.5,0,0,1,0,0,0,0,0,0,0,0,0,0,0,0,0,0,0,0,0,0,0,0,0,0,0,0,0,0,0,0,94
1175,GC02-052105,AsahiGlass(J),,Sunlux-TGR25,Glass,AlkaliSilicate,Alkaline-earthSilicate,,FlatGlass,,,,ArchitectureTrafficIndustry,Window,,,,,,71.39,0,1.17,4.43,9.56,0,0,13.45,0,0,0,0,0,0,0,0,0,0,0,0,0,0,0,0,0,0,0,0,0,0,0,0,0,0,0,0,0,0,0,0,0,0,0,0,0,0,0,0,0,0,0,0,0,0,0,0,0,0,0,0,0,0,70.56
9694,GP02-312481,JapanesePatentNipponSheetGlass(J),2013,A159546,Glass,AlkaliSilicate,Boro-Silicate,Alumino-Silicate,Flake,,,,Filler,,,,,Ex.7,,75.89,7.62,4.46,0.19,0.06,0,0.63,10.62,0.53,0,0,0,0,0,0,0,0,0,0,0,0,0,0,0,0,0,0,0,0,0,0,0,0,0,0,0,0,0,0,0,0,0,0,0,0,0,0,0,0,0,0,0,0,0,0,0,0,0,0,0,0,0,77
8589,GP02-296207,JapanesePatentSaint-Gobain(FR),2010,A507557,Glass,AlkaliSilicate,Alkaline-earthSilicate,,Fiber,,,,Composite,Fiber,,,,Ex.2,,71.78,0,0,0,3.51,0,5.22,6.33,4.22,0,0,0,0,0,0,0,0,0,0,0,0,0,0,0,0,0,0,0,0,0,0,0,0,8.94,0,0,0,0,0,0,0,0,0,0,0,0,0,0,0,0,0,0,0,0,0,0,0,0,0,0,0,0,88.5
630,GB05-025641,HandbookofGlassData,1987,v.00Cp.0438,Glass,Boro-Silicate,AlkaliSilicate,,,,,,,,,,,,,45,45,0,0,0,0,0,10,0,0,0,0,0,0,0,0,0,0,0,0,0,0,0,0,0,0,0,0,0,0,0,0,0,0,0,0,0,0,0,0,0,0,0,0,0,0,0,0,0,0,0,0,0,0,0,0,0,0,0,0,0,0,49.29
386,GB02-006719,HandbookofGlassProperties,1986,v.001p.0327,Glass,AlkaliSilicate,Alumino-Silicate,,,,,,,,,,,,,65,0,8,0,0,0,27,0,0,0,0,0,0,0,0,0,0,0,0,0,0,0,0,0,0,0,0,0,0,0,0,0,0,0,0,0,0,0,0,0,0,0,0,0,0,0,0,0,0,0,0,0,0,0,0,0,0,0,0,0,0,0,84.2
4092,XP06-210741,JapanesePatentKonicaMinolta(J),2001,A019475,Glass-Ceramics,Alumino-Silicate,AlkaliSilicate,,,,,,MagneticMemoryDisk,,,,,,,75.57,0,4.75,0,1.3,0,14.18,0,0,0,0,0,0,0,0,0,0,0,0,0,0,0,0,0,0.21,0,0,0,0,0,0.91,0,0,1.97,0,0,1.11,0,0,0,0,0,0,0,0,0,0,0,0,0,0,0,0,0,0,0,0,0,0,0,0,0,96.2
2337,GP03-126527,JapanesePatentNipponElectricGlass(J),1993,A085771,Glass,Alkaline-earthSilicate,OtherSilicate,Boro-Silicate,Balloon,,,,Filler,Composite,,,,,,51.29,8.33,3.83,0,18.59,0,0,4.2,2.07,0,0,0,0,0,0,0,1.26,0,0,0,0,0,0,0,0,0,0,0,0,0,10.19,0,0,0,0,0,0,0,0,0.24,0,0,0,0,0,0,0,0,0,0,0,0,0,0,0,0,0,0,0,0,0,0,79
3734,GP02-204859,JapanesePatentNipponSheetGlass(J),2000,A143281,Glass,AlkaliSilicate,Alkaline-earthSilicate,,,,,,MagneticMemoryDisk,,,,,,,57,0,5.9,4.5,7.5,0,13.5,4.6,0,0,0,0,0,0,0,0,4.4,0,0,0,0,0,0,0,0,0,0,0,0,0,0,0,0,2.6,0,0,0,0,0,0,0,0,0,0,0,0,0,0,0,0,0,0,0,0,0,0,0,0,0,0,0,0,95
3055,GJ02-176341,GlassPhysics&Chemistry,1998,v.024p.0539,Glass,AlkaliSilicate,,,,,,,,,,,,D.S.Sanditov,,78.6,0,0,0,0,0,0,0,21.4,0,0,0,0,0,0,0,0,0,0,0,0,0,0,0,0,0,0,0,0,0,0,0,0,0,0,0,0,0,0,0,0,0,0,0,0,0,0,0,0,0,0,0,0,0,0,0,0,0,0,0,0,0,48
5789,XP02-224535,USPatentOharaInc.(J),2002,A6420286,Glass-Ceramics,AlkaliSilicate,Alumino-Silicate,,GlassCeramics,,,,ColorFilter,,,,,Nucleation:520C5hCrystallization:730C6h,,72.37,0,3.98,0.58,0,0,19.21,0,1.23,0,0,0,0,0,0,0.36,0,0,0,0,0,0,0,0,0.04,0,0,0,0,0,0,0,0,1.41,0,0,0.82,0,0,0,0,0,0,0,0,0,0,0,0,0,0,0,0,0,0,0,0,0,0,0,0,0,105
9478,GP05-309500,USPatentHoyaCorp.(J),2012,A8222170,Glass,Boro-Silicate,,,,,,,Substrate,MagneticMemoryDisk,,,,Ex.5,,40,20,12,8,10,0,0,5,5,0,0,0,0,0,0,0,0,0,0,0,0,0,0,0,0,0,0,0,0,0,0,0,0,0,0,0,0,0,0,0,0,0,0,0,0,0,0,0,0,0,0,0,0,0,0,0,0,0,0,0,0,0,72.71
994,GJ02-041116,GlassPhysics&Chemistry,1981,v.007p.0131,Glass,AlkaliSilicate,,,,,,,,,,,,,,68,0,0,0,0,0,32,0,0,0,0,0,0,0,0,0,0,0,0,0,0,0,0,0,0,0,0,0,0,0,0,0,0,0,0,0,0,0,0,0,0,0,0,0,0,0,0,0,0,0,0,0,0,0,0,0,0,0,0,0,0,0,79
2273,GJ02-113138,GlassScienceandTechnology,1989,v.062p.0399,Glass,AlkaliSilicate,Alkaline-earthSilicate,,,,,,,,,,,Floatglass,,70.11,0,0.35,5.9,10.1,0,0,13.3,0.02,0,0,0,0,0,0,0,0,0,0,0,0,0,0,0,0,0,0,0,0,0,0,0,0,0,0,0,0,0,0,0.22,0,0,0,0,0,0,0,0,0,0,0,0,0,0,0,0,0,0,0,0,0,0,73
3880,XP09-205848,JapanesePatentNipponSheetGlass(J),2000,A313638,Glass-Ceramics,OtherSilicate,Alumino-Silicate,,GlassCeramics,,,,Substrate,MagneticMemoryDisk,,,,,,42.2,0,12.7,0,0,0,0,0,0,0,35.3,0,0,0,0,0,0,0,0,0,0,0,0,0,0,0,0,0,0,0,9.8,0,0,0,0,0,0,0,0,0,0,0,0,0,0,0,0,0,0,0,0,0,0,0,0,0,0,0,0,0,0,0,130
7704,XP06-275631,USPatent,2006,A0166804,Glass-Ceramics,Alumino-Silicate,,,,,,,Substrate,MagneticMemoryDisk,,,850C2h,D.Sprengeretal.Ex.1-2,,38.43,3.85,25.63,26.91,0,0,0,0,0,0,0,0,0,0,0,0,0,0,0,0,0,0,0,2.56,0,0,0,0,0,0,2.57,0,0,0,0,0,0.05,0,0,0,0,0,0,0,0,0,0,0,0,0,0,0,0,0,0,0,0,0,0,0,0,0,134
738,GB05-025762,HandbookofGlassData,1987,v.00Cp.0453,Glass,Boro-Silicate,AlkaliSilicate,,,,,,,,,,,,,48.31,48.31,0,0,0,0,0,3.38,0,0,0,0,0,0,0,0,0,0,0,0,0,0,0,0,0,0,0,0,0,0,0,0,0,0,0,0,0,0,0,0,0,0,0,0,0,0,0,0,0,0,0,0,0,0,0,0,0,0,0,0,0,0,34.28
4228,XP06-210877,JapanesePatentKonicaMinolta(J),2001,A019488,Glass-Ceramics,Alumino-Silicate,AlkaliSilicate,,,,,,MagneticMemoryDisk,,,,,,,70.16,0,5.79,0,0,0,17.54,0,0,0,0,0,0,0,0,0,0,0,0,0,0,0,0,0,0.1,0,0,0,0,0,3.39,0,0,1.96,0,0,1.06,0,0,0,0,0,0,0,0,0,0,0,0,0,0,0,0,0,0,0,0,0,0,0,0,0,97.9
6984,GJ02-259423,J.Non-CrystallineSolids,2004,v.344p.0017,Glass,AlkaliSilicate,Alumino-Silicate,,Fiber,,,,,,,,,,,40,0,35,0,0,0,0,25,0,0,0,0,0,0,0,0,0,0,0,0,0,0,0,0,0,0,0,0,0,0,0,0,0,0,0,0,0,0,0,0,0,0,0,0,0,0,0,0,0,0,0,0,0,0,0,0,0,0,0,0,0,0,78.51
7813,GP02-280742,JapanesePatentPanasonicCorp.(J),2007,A182991,Glass,AlkaliSilicate,Alkaline-earthSilicate,,Fiber,,,,ThermalInsulator,,,,,Ex.7,,73.58,8.89,3.22,0,4.51,0,0,8.46,1.34,0,0,0,0,0,0,0,0,0,0,0,0,0,0,0,0,0,0,0,0,0,0,0,0,0,0,0,0,0,0,0,0,0,0,0,0,0,0,0,0,0,0,0,0,0,0,0,0,0,0,0,0,0,77.8
7661,GP05-275319,USPatentHoyaCorp.(J),2006,A7090937,Glass,Boro-Silicate,Alkaline-earthSilicate,Alumino-Silicate,,,,,Substrate,MagneticMemoryDisk,,,,Ex.3,,20,40,12,8,20,0,0,0,0,0,0,0,0,0,0,0,0,0,0,0,0,0,0,0,0,0,0,0,0,0,0,0,0,0,0,0,0,0,0,0,0,0,0,0,0,0,0,0,0,0,0,0,0,0,0,0,0,0,0,0,0,0,81.4
6988,GJ02-259427,J.Non-CrystallineSolids,2004,v.344p.0026,Glass,AlkaliSilicate,Alkaline-earthSilicate,,,,,,,,,,,,,80,0,0,0,7.9,0,0,12.1,0,0,0,0,0,0,0,0,0,0,0,0,0,0,0,0,0,0,0,0,0,0,0,0,0,0,0,0,0,0,0,0,0,0,0,0,0,0,0,0,0,0,0,0,0,0,0,0,0,0,0,0,0,0,68.1
7087,GP02-261869,USPatentSchottAG(DE),2004,A6825142,Glass,AlkaliSilicate,,,,,,,ColorFilter,,,,,Ex.5,,49.1,0,0,9.83,0,0,9.83,24.57,0,0,0,0,0,0,0,0,0,0,0,0,0,0,0.1,4.91,0,0,0,0,0,0,0,0,0,0,0,0,0,0,0,0,0,0,0,0,0,0,0,0,0,0,0,0,0,0,0,0,0,0,1.66,0,0,0,89
1520,GB02-071324,HandbookofGlassData,1983,v.00Ap.0320,Glass,AlkaliSilicate,,,,,,,,,,,,,,74,0,0,0,0,0,0,26,0,0,0,0,0,0,0,0,0,0,0,0,0,0,0,0,0,0,0,0,0,0,0,0,0,0,0,0,0,0,0,0,0,0,0,0,0,0,0,0,0,0,0,0,0,0,0,0,0,0,0,0,0,0,55.92
25,GB02-004774,HandbookofGlassProperties,1986,v.001p.0310,Glass,AlkaliSilicate,,,,,,,,,,,,,,68,0,0,0,0,0,32,0,0,0,0,0,0,0,0,0,0,0,0,0,0,0,0,0,0,0,0,0,0,0,0,0,0,0,0,0,0,0,0,0,0,0,0,0,0,0,0,0,0,0,0,0,0,0,0,0,0,0,0,0,0,0,78.8
4133,XP06-210782,JapanesePatentKonicaMinolta(J),2001,A019479,Glass-Ceramics,Alumino-Silicate,AlkaliSilicate,,,,,,MagneticMemoryDisk,,,,,,,74.15,1.73,5.02,0,0,0,14.51,0,1.92,0,0,0,0,0,0,0,0,0,0,0,0,0,0,0,0,0,0,0,0,0,0.45,0,0,1.71,0,0,0.51,0,0,0,0,0,0,0,0,0,0,0,0,0,0,0,0,0,0,0,0,0,0,0,0,0,94
9112,XP06-303219,EuropeanPatentCorningInc.(US),2011,A2323955,Glass-Ceramics,Alumino-Silicate,AlkaliSilicate,,,,,,Substrate,SubstrateforDisplay,,,,Ex.1,,69.36,1.83,12.58,2.85,0,0,7.69,0.31,0,0,0,0,0,0,0,1.73,0,0,0,0,0,0,0,0,0,0,0,0,0,0,3.52,0,0,0,0,0.13,0,0,0,0,0,0,0,0,0,0,0,0,0,0,0,0,0,0,0,0,0,0,0,0,0,0,86
7634,GP02-275027,JapanesePatentKonicaMinolta(J),2006,A327935,Glass,AlkaliSilicate,Alkaline-earthSilicate,,,,,,Substrate,MagneticMemoryDisk,,,,Ex.5,,68.53,3.13,1.84,5.84,4,0,7.5,4,1.29,0,0,0,0,0,0,0,0,0,0,0,0,0,0,0,0.06,0.32,0,0,0,0,1.67,0,0,1.82,0,0,0,0,0,0,0,0,0,0,0,0,0,0,0,0,0,0,0,0,0,0,0,0,0,0,0,0,85
8105,GP06-287365,JapanesePatentSaint-Gobain(FR),2008,A542164,Glass,Alumino-Silicate,Boro-Silicate,,,,,,PlasmaDisplay,LiquidCrystalDisplay,Substrate,,,Ex.3,,69.79,9.63,10.28,0.16,8.6,0,0,0,0,0,0,0,0,0,0,0,0,0,0,0,0,0,0,0,0,0,0,0,0,0,1.54,0,0,0,0,0,0,0,0,0,0,0,0,0,0,0,0,0,0,0,0,0,0,0,0,0,0,0,0,0,0,0,73
10305,GP02-351657,USPatentOharaInc.(J),2013,A8394515,Glass,AlkaliSilicate,OtherSilicate,,Melting,Disk,,,Substrate,ChemicalStrengthen,MagneticMemoryDisk,,,ex.27,,60.88,2.64,4.82,4.57,1.09,0,10.27,5.94,1.3,0,0,0,0,0,0,0,0,0,0,0,0,0,0,0,0,0,0,0,0,0,6.92,0,0,1,0.14,0,0.43,0,0,0,0,0,0,0,0,0,0,0,0,0,0,0,0,0,0,0,0,0,0,0,0,0,89.4
4189,XP06-210838,JapanesePatentKonicaMinolta(J),2001,A019484,Glass-Ceramics,Alumino-Silicate,AlkaliSilicate,,,,,,MagneticMemoryDisk,,,,,,,68.8,0,5.8,0,0,0,21.61,0,0,0,0,0,0,0,0,0,0,0,0,0,0,0,0,0,0,0,0,0,0,0,0,0,0,1.96,0,0,1.28,0.55,0,0,0,0,0,0,0,0,0,0,0,0,0,0,0,0,0,0,0,0,0,0,0,0,98.2
9392,GP09-308145,EuropeanPatentSchottGlassTech.(US),2012,A2415723,Glass,OtherSilicate,Alumino-Silicate,Boro-Silicate,,,,,Laser,,,,,Ex.1,,46.42,12.35,18.92,0,0,0,0,0,0,0,0,0,0,0,0,0,0,0,0,0,0,0,0,0,0,22.31,0,0,0,0,0,0,0,0,0,0,0,0,0,0,0,0,0,0,0,0,0,0,0,0,0,0,0,0,0,0,0,0,0,0,0,0,104.2
4229,XP06-210878,JapanesePatentKonicaMinolta(J),2001,A019488,Glass-Ceramics,Alumino-Silicate,AlkaliSilicate,,,,,,MagneticMemoryDisk,,,,,,,69.27,0,5.36,0,0,0,22.13,0,0,0,0,0,0,0,0,0,0,0,0,0,0,0,0,0,0.3,0,0,0,0,0,1.8,0,0,0.65,0,0,0.49,0,0,0,0,0,0,0,0,0,0,0,0,0,0,0,0,0,0,0,0,0,0,0,0,0,92.3
1390,GJ02-061746,GlassTechnology,1964,v.005p.0216,Glass,AlkaliSilicate,,,,,,,,,,,,,,84,0,0,0,0,0,16,0,0,0,0,0,0,0,0,0,0,0,0,0,0,0,0,0,0,0,0,0,0,0,0,0,0,0,0,0,0,0,0,0,0,0,0,0,0,0,0,0,0,0,0,0,0,0,0,0,0,0,0,0,0,0,63.2
7106,GP03-262191,USPatentHoyaCorp.(J),2004,A0180239,Glass,Alkaline-earthSilicate,AlkaliSilicate,Alumino-Silicate,,,,,Substrate,MagneticMemoryDisk,,,,Ex.6,,45,10,15,10,10,0,0,5,5,0,0,0,0,0,0,0,0,0,0,0,0,0,0,0,0,0,0,0,0,0,0,0,0,0,0,0,0,0,0,0,0,0,0,0,0,0,0,0,0,0,0,0,0,0,0,0,0,0,0,0,0,0,87.97
991,GJ01-041113,GlassPhysics&Chemistry,1981,v.007p.0131,Glass,Silica,,,,,,,,,,,,,,100,0,0,0,0,0,0,0,0,0,0,0,0,0,0,0,0,0,0,0,0,0,0,0,0,0,0,0,0,0,0,0,0,0,0,0,0,0,0,0,0,0,0,0,0,0,0,0,0,0,0,0,0,0,0,0,0,0,0,0,0,0,69
4731,XP03-212625,JapanesePatentKonicaMinolta(J),2001,A287937,Glass-Ceramics,Alkaline-earthSilicate,OtherSilicate,Alumino-Silicate,GlassCeramics,,,,MagneticMemoryDisk,,,,,crystal:(MgAl)SiO3,,37.56,0,5.54,35,0,0,7.56,0,0,0,0,0,0,0,0,0,0,0,0,0,0,0,0,0,0,0,0,0,0,0,13.42,0,0,0.92,0,0,0,0,0,0,0,0,0,0,0,0,0,0,0,0,0,0,0,0,0,0,0,0,0,0,0,0,147
2378,GB02-137486,HandbookofGlassData,1993,v.00Ep.0079,Glass,AlkaliSilicate,,,,,,,,,,,,,,75,0,0,0,0,0,0,0,25,0,0,0,0,0,0,0,0,0,0,0,0,0,0,0,0,0,0,0,0,0,0,0,0,0,0,0,0,0,0,0,0,0,0,0,0,0,0,0,0,0,0,0,0,0,0,0,0,0,0,0,0,0,43.92
4735,XP03-212629,JapanesePatentKonicaMinolta(J),2001,A287938,Glass-Ceramics,Alkaline-earthSilicate,OtherSilicate,,GlassCeramics,,,,MagneticMemoryDisk,,,,,crystal:(MgAl)SiO3,,34.01,0,2.64,37.36,0,0,12.6,0,0,0,0,0,0,0,0,0,0,0,0,0,0,0,0,0,0,0,0,0,0,0,10.77,0,0,2.62,0,0,0,0,0,0,0,0,0,0,0,0,0,0,0,0,0,0,0,0,0,0,0,0,0,0,0,0,150
8971,GP06-301678,JapanesePatentNipponElectricGlass(J),2011,A105554,Glass,Alumino-Silicate,,,Fiber,,,,Substrate,ElectricCircuitCircuitBoard,,,,Ex.5,,63.48,4.58,13.14,15.82,0.57,0,0,0.1,0.07,0,0,0,0,0,0,0,1.05,0,0,0,0,0.16,0,0,0,0,0,0,0,0,0.96,0,0,0,0.07,0,0,0,0,0,0,0,0,0,0,0,0,0,0,0,0,0,0,0,0,0,0,0,0,0,0,0,89.7
8168,GP05-289203,JapanesePatentOharaInc.(J),2009,A007194,Glass,Boro-Silicate,Alumino-Silicate,,,,,,,,,,,Ex.3,,28.5,23,6.85,0,0,0,0,0,0,0,0,0,0,0,0,9,0,0,0,0,0,0,0,0,0.15,6,0,18,0,0,0,0,0,3.5,0,0,0,0,0,0,0,5,0,0,0,0,0,0,0,0,0,0,0,0,0,0,0,0,0,0,0,0,117.4
3519,GI06-191641,NGF'sAdditionalNewData(J),2001,v.004p.0001,Glass,Alumino-Silicate,AlkaliSilicate,,,,,,ElectronicsElectrical,Substrate,,,,GlassName:C001.Melt:inPtRhat1610Cfor48hr.Anneal:at640Cfor1hr.Partialycrystalized.,,72.6,0,11.64,0,0,0,15.66,0.04,0.006367,0,0,0,0,0,0,0,0,0,0,0,0,0,0.06,0,0,0,0,0,0,0,0,0,0,0,0,0,0,0,0,0,0,0,0,0,0,0,0,0,0,0,0,0,0,0,0,0,0,0,0,0,0,0,79.4
1774,GJ02-079666,J.Non-CrystallineSolids,1982,v.050p.0219,Glass,AlkaliSilicate,,,,,,,,,,,,,,90,0,0,0,0,0,0,10,0,0,0,0,0,0,0,0,0,0,0,0,0,0,0,0,0,0,0,0,0,0,0,0,0,0,0,0,0,0,0,0,0,0,0,0,0,0,0,0,0,0,0,0,0,0,0,0,0,0,0,0,0,0,64.68
7003,GJ06-259442,J.Non-CrystallineSolids,2004,v.344p.0044,Glass,Alumino-Silicate,,,,,,,,,,,,,,65.6,0,12.5,0,0,0,0,0,0,0,0,0,0,0,0,0,0,0,0,0,0,0,0,21.9,0,0,0,0,0,0,0,0,0,0,0,0,0,0,0,0,0,0,0,0,0,0,0,0,0,0,0,0,0,0,0,0,0,0,0,0,0,0,117
1644,GB05-078303,HandbookofGlassData,1983,v.00Ap.0566,Glass,Boro-Silicate,,,,,,,,,,,,,,25,75,0,0,0,0,0,0,0,0,0,0,0,0,0,0,0,0,0,0,0,0,0,0,0,0,0,0,0,0,0,0,0,0,0,0,0,0,0,0,0,0,0,0,0,0,0,0,0,0,0,0,0,0,0,0,0,0,0,0,0,0,24.11
706,GB06-025730,HandbookofGlassData,1987,v.00Cp.0450,Glass,Alumino-Silicate,AlkaliSilicate,,,,,,,,,,,,,63,0,20,0,0,0,17,0,0,0,0,0,0,0,0,0,0,0,0,0,0,0,0,0,0,0,0,0,0,0,0,0,0,0,0,0,0,0,0,0,0,0,0,0,0,0,0,0,0,0,0,0,0,0,0,0,0,0,0,0,0,0,85.8
1479,GJ05-068548,J.Non-CrystallineSolids,1973,v.012p.0271,Glass,Boro-Silicate,,,,,,,,,,,,,,58.32,41.68,0,0,0,0,0,0,0,0,0,0,0,0,0,0,0,0,0,0,0,0,0,0,0,0,0,0,0,0,0,0,0,0,0,0,0,0,0,0,0,0,0,0,0,0,0,0,0,0,0,0,0,0,0,0,0,0,0,0,0,0,26.32
711,GB02-025735,HandbookofGlassData,1987,v.00Cp.0450,Glass,AlkaliSilicate,Alumino-Silicate,,,,,,,,,,,,,70,0,7,0,0,0,23,0,0,0,0,0,0,0,0,0,0,0,0,0,0,0,0,0,0,0,0,0,0,0,0,0,0,0,0,0,0,0,0,0,0,0,0,0,0,0,0,0,0,0,0,0,0,0,0,0,0,0,0,0,0,0,82.4
485,XJ02-015075,PhysicsandChemistryofGlasses,1988,v.029p.0127,Glass-Ceramics,AlkaliSilicate,,,Fiber,GlassCeramics,,,,,,,,,,74,0,0,0,0,0,25,0,0,0,0,0,0,0,0,0,0,0,0,0,0,0,0,0,0,0,0,0,0,0,0,0,0,0,0,0,1,0,0,0,0,0,0,0,0,0,0,0,0,0,0,0,0,0,0,0,0,0,0,0,0,0,83.69
3196,GI05-184131,NGF'sAdditionalNewData(J),2000,v.001p.0347,Glass,Boro-Silicate,AlkaliSilicate,,,,,,,,,,,U.Doct.thesisUniv.ofTokyo1979,,40,30,0,0,0,0,0,30,0,0,0,0,0,0,0,0,0,0,0,0,0,0,0,0,0,0,0,0,0,0,0,0,0,0,0,0,0,0,0,0,0,0,0,0,0,0,0,0,0,0,0,0,0,0,0,0,0,0,0,0,0,0,80.75
6248,XP03-227895,USPatentKonicaMinolta(J),2003,A6583078,Glass-Ceramics,Alkaline-earthSilicate,Alumino-Silicate,,GlassCeramics,,,,Substrate,MagneticMemoryDisk,,,,Ex.1Heattreatment:660C4.5h+740C4hCrystalothers:Magnesiumaluminasilicate,,55.91,0,9.25,22.5,0,0,5.47,0,1.09,0,0,0,0,0,0,0,0,0,0,0,0,0,0,0,0.08,0,0,0,0,0,3.79,0,0,1.23,0,0,0.68,0,0,0,0,0,0,0,0,0,0,0,0,0,0,0,0,0,0,0,0,0,0,0,0,0,96.16
8222,GP05-289550,JapanesePatentAsahiGlass(J),2009,A091184,Glass,Boro-Silicate,,,NonLead,,,,PlasmaDisplay,SolderGlassSealingGlass,,,,Ex.7,,39.96,43.48,3.01,0,0,0,0,5.05,5.49,0,0,0,0,0,0,3.01,0,0,0,0,0,0,0,0,0,0,0,0,0,0,0,0,0,0,0,0,0,0,0,0,0,0,0,0,0,0,0,0,0,0,0,0,0,0,0,0,0,0,0,0,0,0,49
3129,GP03-180968,JapanesePatentHoyaCorp.(J),1998,A081542,Glass,Alkaline-earthSilicate,Alumino-Silicate,,,,,,Substrate,MagneticMemoryDisk,,,,,,43,0,25,15,10,0,0,0,0,0,0,0,0,0,0,0,0,0,0,0,0,0,0,0,0,0,0,0,0,0,5,0,0,2,0,0,0,0,0,0,0,0,0,0,0,0,0,0,0,0,0,0,0,0,0,0,0,0,0,0,0,0,112
4622,XP03-212103,JapanesePatentHoyaCorp.(J),2001,A192227,Glass-Ceramics,Alkaline-earthSilicate,Alumino-Silicate,OtherSilicate,GlassCeramics,,,,MagneticMemoryDisk,,,,,,,45,0,10.5,30,0,0,0,0,0,0,0,0,0,0,0,0,2,0,0,0,0,0,0,0.5,0,0,0,0,0,0,10,0,0,2,0,0,0,0,0,0,0,0,0,0,0,0,0,0,0,0,0,0,0,0,0,0,0,0,0,0,0,0,145.3
3058,GJ02-176344,GlassPhysics&Chemistry,1998,v.024p.0539,Glass,AlkaliSilicate,,,,,,,,,,,,D.S.Sanditov,,67,0,0,0,0,0,0,0,33,0,0,0,0,0,0,0,0,0,0,0,0,0,0,0,0,0,0,0,0,0,0,0,0,0,0,0,0,0,0,0,0,0,0,0,0,0,0,0,0,0,0,0,0,0,0,0,0,0,0,0,0,0,40.7
3630,GI05-191774R,NGF'sAdditionalNewData(J),2001,v.004p.0005,Glass,Boro-Silicate,,,,,,,,,,,Annealing:at590Cfor1h.,GlassNameC140Melting:inPtcrucibleat1200Cfor7h.,,60.15,14.29,0,4.97,5.83,0,0,9.64,5.12,0,0,0,0,0,0,0,0,0,0,0,0,0,0,0,0,0,0,0,0,0,0,0,0,0,0,0,0,0,0,0,0,0,0,0,0,0,0,0,0,0,0,0,0,0,0,0,0,0,0,0,0,0,79.1
4877,XP06-212771,JapanesePatentKonicaMinolta(J),2001,A287952,Glass-Ceramics,Alumino-Silicate,Alkaline-earthSilicate,OtherSilicate,GlassCeramics,,,,MagneticMemoryDisk,,,,,crystal:(MgAl)SiO3,,39.96,0,12.61,31.19,0,0,10.52,0,0,0,0,0,0,0,0,0,0,0,0,0,0,0,0,0,0,0,0,0,0,0,5.72,0,0,0,0,0,0,0,0,0,0,0,0,0,0,0,0,0,0,0,0,0,0,0,0,0,0,0,0,0,0,0,132.4
5095,XP03-213104,JapanesePatentHoyaCorp.(J),2001,A325722,Glass-Ceramics,Alkaline-earthSilicate,Alumino-Silicate,OtherSilicate,GlassCeramics,,,,Substrate,MagneticMemoryDisk,,,,,,53,0,14,23,0,0,0,0,0,0,0,0,0,0,0,0,0,0,0,0,0,0,0,1,0,0,0,0,0,0,9,0,0,0,0,0,0,0,0,0,0,0,0,0,0,0,0,0,0,0,0,0,0,0,0,0,0,0,0,0,0,0,138.5
3818,XP06-205181,JapanesePatentOharaInc.(J),2000,A187828,Glass-Ceramics,Alumino-Silicate,Alkaline-earthSilicate,,GlassCeramics,,,,MagneticMemoryDisk,,,,,,,54.36,3.15,9.82,18.63,2.79,0,4.19,0,0,0,0,0,0,0,0,0,0,0,0,0,0,0,0,0,0.06,0,0,0,0,0,4.31,0,0,0.76,0,0.62,0.66,0,0,0,0.65,0,0,0,0,0,0,0,0,0,0,0,0,0,0,0,0,0,0,0,0,0,157
1036,GJ02-045762,GlassPhysics&Chemistry,1982,v.008p.0463,Glass,AlkaliSilicate,Alumino-Silicate,,,,,,,,,,,,,70,0,5,0,0,0,0,25,0,0,0,0,0,0,0,0,0,0,0,0,0,0,0,0,0,0,0,0,0,0,0,0,0,0,0,0,0,0,0,0,0,0,0,0,0,0,0,0,0,0,0,0,0,0,0,0,0,0,0,0,0,0,63.5
10302,GP02-351654,USPatentOharaInc.(J),2013,A8394515,Glass,AlkaliSilicate,OtherSilicate,,Melting,Disk,,,Substrate,ChemicalStrengthen,MagneticMemoryDisk,,,ex.9,,66.57,0.89,3.64,4.61,0,0,8.29,5.99,0,0,0,0,0,0,0,0,0,0,0,0,0,0,0,0,0,0,0,0,0,0,6.98,0,0,2.01,0.07,0.08,0.87,0,0,0,0,0,0,0,0,0,0,0,0,0,0,0,0,0,0,0,0,0,0,0,0,0,86.8
277,GB02-006610,HandbookofGlassProperties,1986,v.001p.0330,Glass,AlkaliSilicate,Alumino-Silicate,,,,,,,,,,,,,65,0,15,0,0,0,0,20,0,0,0,0,0,0,0,0,0,0,0,0,0,0,0,0,0,0,0,0,0,0,0,0,0,0,0,0,0,0,0,0,0,0,0,0,0,0,0,0,0,0,0,0,0,0,0,0,0,0,0,0,0,0,71.3
8193,GP05-289344,JapanesePatentAsahiGlass(J),2009,A040676,Glass,Boro-Silicate,Zinc-Silicate,,,,,,PlasmaDisplay,Substrate,,,,Ex.5,,25.39,44.65,5.1,0,0,0,0,6.09,6.05,0,0,0,0,0,0.54,12.18,0,0,0,0,0,0,0,0,0,0,0,0,0,0,0,0,0,0,0,0,0,0,0,0,0,0,0,0,0,0,0,0,0,0,0,0,0,0,0,0,0,0,0,0,0,0,55
845,XP02-030012,JapanesePatentAsahiGlass(J),1984,A092942,Glass-Ceramics,AlkaliSilicate,Alkaline-earthSilicate,Alumino-Silicate,GlassCeramics,,,,Wall,,,,,(1)1450-1500(2)950-1000(3)700-600,,50.31,0,6.84,25.96,0,0,0,16.88,0,0,0,0,0,0,0,0,0,0,0,0,0,0,0,0,0,0,0,0,0,0,0,0,0,0,0,0,0,0,0,0,0,0,0,0,0,0,0,0,0,0,0,0,0,0,0,0,0,0,0,0,0,0,98
8908,XP06-300156,EuropeanPatentOharaInc.(J),2010,A2263979,Glass-Ceramics,Alumino-Silicate,Zinc-Silicate,Alkaline-earthSilicate,,,,,Substrate,MagneticMemoryDisk,,,Nucleation:670C;Crystalgrowth:750C.,Ex.5,,49.26,0,11.46,16.1,0,0,4.34,0,0,0,0,0,0,0,0,12.76,0,0,0,0,0,0,0,0,0,0,0,0,0,0,4.88,0,0,1.05,0.15,0,0,0,0,0,0,0,0,0,0,0,0,0,0,0,0,0,0,0,0,0,0,0,0,0,0,0,106
6250,XP03-227897,USPatentKonicaMinolta(J),2003,A6583078,Glass-Ceramics,Alkaline-earthSilicate,Alumino-Silicate,,GlassCeramics,,,,Substrate,MagneticMemoryDisk,,,,Ex.3Heattreatment:690C5h+760C4.5hCrystalothers:Magnesiumaluminasilicate,,55.79,0,10.2,33.84,0,0,0,0,0,0,0,0,0,0,0,0,0,0,0,0,0,0,0,0,0,0,0,0,0,0,0,0,0,0.09,0,0,0.08,0,0,0,0,0,0,0,0,0,0,0,0,0,0,0,0,0,0,0,0,0,0,0,0,0,99.16
2414,GJ05-140666,J.MaterialsScience,1991,v.026p.2743,Glass,Boro-Silicate,,,,,,,,,,,,TheroleofSnO2interphaseinalumina/glasscomposite.,,76.05,10.94,4.35,0,1.13,0,0,6.14,1.35,0,0,0,0,0,0,0,0,0,0,0,0,0,0,0,0,0,0,0,0,0,0,0,0,0,0,0,0,0,0,0,0,0,0,0,0,0,0,0,0,0,0,0,0,0,0,0,0,0,0,0,0,0,72
8368,GP03-290841,EuropeanPatentNipponSheetGlass(J),2009,A2017236,Glass,Alkaline-earthSilicate,Boro-Silicate,,,,,,Display,,,,,Ex.3,,35.23,16.84,4.95,3.99,28.95,0,0,0,0,0,0,0,0,0,0,1.02,3.49,0,0,0,0,3,0,0,0,1.98,0,0,0,0,0,0,0,0.55,0,0,0,0,0,0,0,0,0,0,0,0,0,0,0,0,0,0,0,0,0,0,0,0,0,0,0,0,100
1305,GP06-061035,USPatentUSAGov.(US),1987,A4709987,Glass,Alumino-Silicate,Alkaline-earthSilicate,,Tube,,,,OpticalFiber,,,,,ProtectivecoatingofOpt.fiber.,,22.52,0,16.58,16.78,30.16,0,0,0,0,0,0,0,0,0,0,0,0,0,0,0,0,0,0,0,0,0,0,0,0,0,8.46,0,0,5.49,0,0,0,0,0,0,0,0,0,0,0,0,0,0,0,0,0,0,0,0,0,0,0,0,0,0,0,0,116.2
9586,GP02-310959,JapanesePatent,2013,A047174,Glass,AlkaliSilicate,Alumino-Silicate,,,,,,,,,,,ChineseCompany.Ex.4,,66.34,0,9.3,7.05,0,0,0,16.35,0.67,0,0,0,0,0,0,0.08,0,0,0,0,0,0,0,0,0,0,0,0,0,0,0.08,0,0,0,0,0.13,0,0,0,0,0,0,0,0,0,0,0,0,0,0,0,0,0,0,0,0,0,0,0,0,0,0,73.7
2300,GP20-117170,JapanesePatentSchottGlassTech.(US),1991,A075235,Glass,Phosphate,,,Doped(Stuffed),,,,Laser,,,,,,,3.76,0,8.74,0,0,0,54.46,0,0,0,0,0,0,0,0,0,0,0,0,0,0,0,0.04,0,0,0.08,0.38,0,0,0,0,0,0,0,0,0,32.53,0,0,0,0,0,0,0,0,0,0,0,0,0,0,0,0,0,0,0,0,0,0,0,0,0,70
4870,XP06-212764,JapanesePatentKonicaMinolta(J),2001,A287951,Glass-Ceramics,Alumino-Silicate,Alkaline-earthSilicate,OtherSilicate,GlassCeramics,,,,MagneticMemoryDisk,,,,,crystal:(MgAl)SiO3,,45.59,0,13.02,18.46,0,0,13.95,0,0,0,0,0,0,0,0,0,0,0,0,0,0,0,0,0,0.04,0,0,0,0,0,8.94,0,0,0,0,0,0,0,0,0,0,0,0,0,0,0,0,0,0,0,0,0,0,0,0,0,0,0,0,0,0,0,146.7
4126,XP06-210775,JapanesePatentKonicaMinolta(J),2001,A019478,Glass-Ceramics,Alumino-Silicate,AlkaliSilicate,,,,,,MagneticMemoryDisk,,,,,,,69.47,0,7.22,0,0,0,17.46,0,0.52,0,0,0,0,0,0,0,0,0,0,0,0,0,0,0,0.04,0,0,0,0,0,0.92,0,0,2.64,0,0,1.73,0,0,0,0,0,0,0,0,0,0,0,0,0,0,0,0,0,0,0,0,0,0,0,0,0,93.2
8729,GP02-298516,JapanesePatentOharaInc.(J),2010,A198679,Glass,AlkaliSilicate,,,,,,,Substrate,MagneticMemoryDisk,,,,Ex.3,,61.43,0,4.86,2.3,1.1,0,12.43,5.99,1.31,0,0,0,0,0,0,1.14,0,0,0,0,0,0,0,0,0,0,0,0,0,0,6.98,0,0,1.01,0.14,0,1.31,0,0,0,0,0,0,0,0,0,0,0,0,0,0,0,0,0,0,0,0,0,0,0,0,0,88.9
683,GB02-025707,HandbookofGlassData,1987,v.00Cp.0449,Glass,AlkaliSilicate,Alumino-Silicate,,,,,,,,,,,,,81,0,4,0,0,0,15,0,0,0,0,0,0,0,0,0,0,0,0,0,0,0,0,0,0,0,0,0,0,0,0,0,0,0,0,0,0,0,0,0,0,0,0,0,0,0,0,0,0,0,0,0,0,0,0,0,0,0,0,0,0,0,77.6
4837,XP03-212731,JapanesePatentKonicaMinolta(J),2001,A287948,Glass-Ceramics,Alkaline-earthSilicate,Alumino-Silicate,OtherSilicate,GlassCeramics,,,,MagneticMemoryDisk,,,,,crystal:(MgAl)SiO3,,45.92,0,8.73,29.44,0,0,5.96,0,0,0,0,0,0,0,0,0,0,0,0,0,0,0,0,0,0,0,0,0,0,0,7.06,0,0,2.89,0,0,0,0,0,0,0,0,0,0,0,0,0,0,0,0,0,0,0,0,0,0,0,0,0,0,0,0,139
10269,GP03-351357,JapanesePatentHoyaCorp.(J),2011,AW019010,Glass,Alkaline-earthSilicate,AlkaliSilicate,,Melting,Disk,,,MagneticMemoryDisk,,,,,ex.3,,65.4,0,0.4,6.5,12.5,0,0,3.3,6.2,0,0,0,0,0,0,0,0,0,0,0,0,0,0,0,0,0,0,0,0,0,0,0,0,5.7,0,0,0,0,0,0,0,0,0,0,0,0,0,0,0,0,0,0,0,0,0,0,0,0,0,0,0,0,85
7652,GP05-275108,JapanesePatentHoyaCorp.(J),2006,A347795,Glass,Boro-Silicate,Alumino-Silicate,Alkaline-earthSilicate,NonAlkali,,,,LiquidCrystalDisplay,Substrate,,,,Ex.3,,68,10,10.8,3.2,7,0,0,0,0,0,0,0,0,0,0,0,0.7,0,0,0,0,0,0.2,0,0.1,0,0,0,0,0,0,0,0,0,0,0,0,0,0,0,0,0,0,0,0,0,0,0,0,0,0,0,0,0,0,0,0,0,0,0,0,0,72.9
3575,GI03-191707R,NGF'sAdditionalNewData(J),2001,v.004p.0003,Glass,Alkaline-earthSilicate,AlkaliSilicate,Alumino-Silicate,,,,,ElectronicsElectrical,Substrate,PlasmaDisplay,,Annealing:at660Cfor2hr.,GlassNameC067Melting:inPtPtRhcrucibleat1600Cfor4hr.,,63.58,0,4.92,0.07,14.76,0,0,6.39,5.36,0,0,0,0,0,0,0,4.92,0,0,0,0,0,0,0,0,0,0,0,0,0,0,0,0,0,0,0,0,0,0,0,0,0,0,0,0,0,0,0,0,0,0,0,0,0,0,0,0,0,0,0,0,0,77.4
2896,XP09-168351,JapanesePatentCorningInc.(US),1996,A091873,Glass-Ceramics,OtherSilicate,Alumino-Silicate,,GlassCeramics,,,,,,,,,,,46.73,0,19.22,22.68,0,0,0,0,0,0,0,0,0,11.37,0,0,0,0,0,0,0,0,0,0,0,0,0,0,0,0,0,0,0,0,0,0,0,0,0,0,0,0,0,0,0,0,0,0,0,0,0,0,0,0,0,0,0,0,0,0,0,0,146.4
1770,GJ03-079657,J.Non-CrystallineSolids,1982,v.052p.0217,Glass,Alkaline-earthSilicate,Alumino-Silicate,,,,,,,,,,,,,53.25,0,12.51,0,34.23,0,0,0,0,0,0,0,0,0,0,0,0,0,0,0,0,0,0,0,0,0,0,0,0,0,0,0,0,0,0,0,0,0,0,0,0,0,0,0,0,0,0,0,0,0,0,0,0,0,0,0,0,0,0,0,0,0,93.3
4563,GP06-211937,JapanesePatentAsahiGlass(J),2001,A172941,Glass,Alumino-Silicate,Alkaline-earthSilicate,Boro-Silicate,,,,,LiquidCrystalDisplay,Substrate,,,,,,69,7,12.5,11.5,0,0,0,0,0,0,0,0,0,0,0,0,0,0,0,0,0,0,0,0,0,0,0,0,0,0,0,0,0,0,0,0,0,0,0,0,0,0,0,0,0,0,0,0,0,0,0,0,0,0,0,0,0,0,0,0,0,0,73
3175,GI05-184107,NGF'sAdditionalNewData(J),2000,v.001p.0347,Glass,Boro-Silicate,,,,,,,,,,,,U.Doct.thesisUniv.ofTokyo1979,,30,70,0,0,0,0,0,0,0,0,0,0,0,0,0,0,0,0,0,0,0,0,0,0,0,0,0,0,0,0,0,0,0,0,0,0,0,0,0,0,0,0,0,0,0,0,0,0,0,0,0,0,0,0,0,0,0,0,0,0,0,0,22.54
9527,GJ02-310185,J.Non-CrystallineSolids,2012,v.358p.003418,Glass,AlkaliSilicate,,,,,,,,,,,,,,92,0,0,0,0,0,0,8,0,0,0,0,0,0,0,0,0,0,0,0,0,0,0,0,0,0,0,0,0,0,0,0,0,0,0,0,0,0,0,0,0,0,0,0,0,0,0,0,0,0,0,0,0,0,0,0,0,0,0,0,0,0,68
6633,GP09-253565,USPatentSchottAG(DE),2003,A6630420,Glass,OtherSilicate,AlkaliSilicate,Alkaline-earthSilicate,,,,,ReinforcementofCement,,,,,Ex.A1,,76.61,0,0.65,0,5.91,0,0,7.69,0,0,0,0,0,0,0,0,0,0,0,0,0,0,0,0,0,0,0,0,0,0,0,0,0,9.14,0,0,0,0,0,0,0,0,0,0,0,0,0,0,0,0,0,0,0,0,0,0,0,0,0,0,0,0,84
1207,XC06-052324,3M(US),,Nextel-312,Glass-Ceramics,Alumino-Silicate,,,Fiber,Sol-Gel,GlassCeramics,,ThermalInsulator,Composite,ElectricInsulator,,,HighTempResistant,,33.05,16.63,50.31,0,0,0,0,0,0,0,0,0,0,0,0,0,0,0,0,0,0,0,0,0,0,0,0,0,0,0,0,0,0,0,0,0,0,0,0,0,0,0,0,0,0,0,0,0,0,0,0,0,0,0,0,0,0,0,0,0,0,0,152
340,GB05-006673,HandbookofGlassProperties,1986,v.001p.0328,Glass,Boro-Silicate,AlkaliSilicate,,,,,,,,,,,,,47.62,23.81,0,0,0,0,0,28.57,0,0,0,0,0,0,0,0,0,0,0,0,0,0,0,0,0,0,0,0,0,0,0,0,0,0,0,0,0,0,0,0,0,0,0,0,0,0,0,0,0,0,0,0,0,0,0,0,0,0,0,0,0,0,72.55
3045,GJ02-176331,GlassPhysics&Chemistry,1998,v.024p.0539,Glass,AlkaliSilicate,,,,,,,,,,,,D.S.Sanditov,,67.4,0,0,0,0,0,32.6,0,0,0,0,0,0,0,0,0,0,0,0,0,0,0,0,0,0,0,0,0,0,0,0,0,0,0,0,0,0,0,0,0,0,0,0,0,0,0,0,0,0,0,0,0,0,0,0,0,0,0,0,0,0,0,78.5
6398,GJ02-251249,GlassPhysics&Chemistry,2003,v.029p.0002,Glass,AlkaliSilicate,,,,,,,,,,,,,,53.71,0,0,0,0,0,46.29,0,0,0,0,0,0,0,0,0,0,0,0,0,0,0,0,0,0,0,0,0,0,0,0,0,0,0,0,0,0,0,0,0,0,0,0,0,0,0,0,0,0,0,0,0,0,0,0,0,0,0,0,0,0,0,76.3
9283,GP06-307197,JapanesePatentAsahiGlass(J),2012,A020892,Glass,Alumino-Silicate,Boro-Silicate,Zinc-Silicate,,,,,Substrate,Window,,,,Ex.8,,70.94,10.27,8.23,0,1.05,0,0,4.76,0,0,0,0,0,0,0,4.75,0,0,0,0,0,0,0,0,0,0,0,0,0,0,0,0,0,0,0,0,0,0,0,0,0,0,0,0,0,0,0,0,0,0,0,0,0,0,0,0,0,0,0,0,0,0,80
10615,GP02-355844,JapanesePatentAsahiGlass(J),2012,AW118029,Glass,AlkaliSilicate,Alkaline-earthSilicate,,Melting,FlatGlass,,,VehicleWindow,Window,Airplane,LivingConsumerPArts,,ex.7,,68.88,6.8,0.42,1.98,8.55,0,2.47,5.05,5.81,0,0,0,0,0,0,0,0,0,0,0,0,0.04,0,0,0,0,0,0,0,0,0,0,0,0,0,0,0,0,0,0,0,0,0,0,0,0,0,0,0,0,0,0,0,0,0,0,0,0,0,0,0,0,73.2
4270,XP06-210919,JapanesePatentKonicaMinolta(J),2001,A026443,Glass-Ceramics,Alumino-Silicate,Alkaline-earthSilicate,,,,,,MagneticMemoryDisk,,,,,Crystal:Magnesium-Aluminosilicate,,51.21,0,14.45,30.84,0,0,0,0,0,0,0,0,0,0,0,0,0,0,0,0,0,0,0,0,0,0,0,0,0,0,3.11,0,0,0,0,0,0,0.39,0,0,0,0,0,0,0,0,0,0,0,0,0,0,0,0,0,0,0,0,0,0,0,0,109.1
6510,GP02-253106,JapanesePatentCentralGlass(J),2003,A342036,Glass,AlkaliSilicate,Alkaline-earthSilicate,,,,,,ColorFilter,,,,,Ex.4,,59.97,0,0,0,19.98,0,0,12.05,8,0,0,0,0,0,0,0,0,0,0,0,0,0,0,0,0,0,0,0,0,0,0,0,0,0,0,0,0,0,0,0,0,0,0,0,0,0,0,0,0,0,0,0,0,0,0,0,0,0,0,0,0,0,71
8840,GP05-299488,USPatentCorningInc.(US),2010,A7851394,Glass,Boro-Silicate,Alkaline-earthSilicate,Alumino-Silicate,,,,,Display,Substrate,,,,Ex.1,,68.8,9.94,10.55,2.01,8.13,0,0,0,0,0,0,0,0,0,0,0,0.5,0,0,0,0,0,0,0,0,0,0,0,0,0,0,0,0,0,0,0.07,0,0,0,0,0,0,0,0,0,0,0,0,0,0,0,0,0,0,0,0,0,0,0,0,0,0,73.14
6146,XP06-227608,USPatentKonicaMinolta(J),2003,A6524982,Glass-Ceramics,Alumino-Silicate,AlkaliSilicate,,GlassCeramics,,,,Substrate,MagneticMemoryDisk,,,,Ex.5Heattreatment:570C5.5H700C3h,,70.95,0,5.87,0,0.53,0,19.22,0,0,0,0,0,0,0,0,0,0,0,0,0,0,0,0,0,0,0,0,0,0,0,0,0,0,1.68,0,0,1.75,0,0,0,0,0,0,0,0,0,0,0,0,0,0,0,0,0,0,0,0,0,0,0,0,0,94
6367,GJ03-244859,Contrib.Mineral.Petrol.,2001,v.141p.0297,Glass,Alkaline-earthSilicate,Alumino-Silicate,,,,,,,,,,,,,49.43,0,25.05,0,25.52,0,0,0,0,0,0,0,0,0,0,0,0,0,0,0,0,0,0,0,0,0,0,0,0,0,0,0,0,0,0,0,0,0,0,0,0,0,0,0,0,0,0,0,0,0,0,0,0,0,0,0,0,0,0,0,0,0,97.5
4301,XP06-210950,JapanesePatentKonicaMinolta(J),2001,A026446,Glass-Ceramics,Alumino-Silicate,Alkaline-earthSilicate,,,,,,MagneticMemoryDisk,,,,,Crystal:Magnesium-Aluminosilicate,,55.57,0,8.2,19.38,0,0,8.38,0,1.04,0,0,0,0,0,0,0,0,0,0,0,0,0,0,1,0.08,0,0,0,0,0,5.66,0,0,0,0,0,0.69,0,0,0,0,0,0,0,0,0,0,0,0,0,0,0,0,0,0,0,0,0,0,0,0,0,94.21
10783,GP02-356861,USPatentCorningInc.(US),2014,A0227523,Glass,AlkaliSilicate,Alumino-Silicate,,Melting,,,,ChemicalStrengthen,,,,,ex.17,,66.33,3.54,12.73,1.79,0.04,0,0,14.12,0.01,0,0,0,0,0,0,1.33,0,0,0,0,0,0.01,0,0,0,0,0,0,0,0,0,0,0,0.01,0,0.09,0,0,0,0,0,0,0,0,0,0,0,0,0,0,0,0,0,0,0,0,0,0,0,0,0,0,69.5727
5162,XP03-213876,USPatentHoyaCorp.(J),2001,A6294490,Glass-Ceramics,Alkaline-earthSilicate,Alumino-Silicate,,,,,,OpticalMemory,Magneto-OpticalMemory,Substrate,MagneticMemoryDisk,,Crystal:other=2MgO.2Al2O3.4SiO2MgO.2Al2O3.5SiO2Mg-Al-titanate,,45.78,0,8.61,37.76,0,0,0,0,0,0,0,0,0,0,0,0,0,0,0,0,0,0,0,0.52,0,0,0,0,0,0,7.33,0,0,0,0,0,0,0,0,0,0,0,0,0,0,0,0,0,0,0,0,0,0,0,0,0,0,0,0,0,0,0,153.8
4790,XP03-212684,JapanesePatentKonicaMinolta(J),2001,A287943,Glass-Ceramics,Alkaline-earthSilicate,OtherSilicate,,GlassCeramics,,,,MagneticMemoryDisk,,,,,crystal:(MgAl)SiO3,,43.97,0,2.76,30.68,0,0,7.53,0,2.39,0,0,0,0,0,0,0,0,0,0,0,0,0,0,0,0,0,0,0,0,0,12.67,0,0,0,0,0,0,0,0,0,0,0,0,0,0,0,0,0,0,0,0,0,0,0,0,0,0,0,0,0,0,0,146.1
7765,XP03-278395,JapanesePatentHoyaCorp.(J),2007,A091527,Glass-Ceramics,Alkaline-earthSilicate,Alumino-Silicate,,,,,,Substrate,MagneticMemoryDisk,,,770C4hr+1000C4hr,Ex.2Crystalothers:titanate,,47,0,10.5,30,0,0,0,0,0,0,0,0,0,0,0,0,0,0,0,0,0,0,0,0.5,0,0,0,0,0,0,10,0,0,2,0,0,0,0,0,0,0,0,0,0,0,0,0,0,0,0,0,0,0,0,0,0,0,0,0,0,0,0,150
7555,XP03-272489,USPatentHoyaCorp.(J),2006,A7015161,Glass-Ceramics,Alkaline-earthSilicate,Alumino-Silicate,,GlassCeramics,,,,Substrate,MagneticMemoryDisk,,,Tg+28C4hand1000C4h,Ex.1Crystalothers:Titanate,,48,0,11,30,0,0,0,0,0,0,0,0,0,0,0,0,0,0,0,0,0,0,0,1,0,0,0,0,0,0,10,0,0,0,0,0,0,0,0,0,0,0,0,0,0,0,0,0,0,0,0,0,0,0,0,0,0,0,0,0,0,0,148.5
6456,GP05-252590,JapanesePatentOharaInc.(J),2003,A201144,Glass,Boro-Silicate,Alumino-Silicate,,Pressed,,,,OpticalFiber,,,,,Ex.2,,45.9,13.21,10.22,16.72,3.28,0,7.6,0,0,0,0,0,0,0,0,1.5,0.3,0,0,0,0,0,0,0,0.02,0,0,0,0,0,0,0,0,1.25,0,0,0,0,0,0,0,0,0,0,0,0,0,0,0,0,0,0,0,0,0,0,0,0,0,0,0,0,90.9
2856,GB02-164830,FundamentalsofInorganicGlasses,1994,v.001p.0171,Glass,AlkaliSilicate,Alkaline-earthSilicate,,,,,,,,,,,,,66.67,0,0,0,20,0,0,13.33,0,0,0,0,0,0,0,0,0,0,0,0,0,0,0,0,0,0,0,0,0,0,0,0,0,0,0,0,0,0,0,0,0,0,0,0,0,0,0,0,0,0,0,0,0,0,0,0,0,0,0,0,0,0,77.5
5391,GI04-218506,Proc.ICG,1998,v.A07p.:011,Glass,Lead-Silicate,AlkaliSilicate,,,,,,WasteDisposal,,,,,,,68.88,0,0,0,0,0,0,0,14.64,0,0,0,0,0,0,0,0,0,16.48,0,0,0,0,0,0,0,0,0,0,0,0,0,0,0,0,0,0,0,0,0,0,0,0,0,0,0,0,0,0,0,0,0,0,0,0,0,0,0,0,0,0,0,59.01
807,GB02-027396,HandbookofGlassData,1987,v.00Cp.0606,Glass,AlkaliSilicate,OtherSilicate,,,,,,,,,,,,,55,0,0,0,0,0,0,25,0,0,0,0,0,0,0,0,0,0,0,0,0,0,0,0,0,0,0,0,0,0,20,0,0,0,0,0,0,0,0,0,0,0,0,0,0,0,0,0,0,0,0,0,0,0,0,0,0,0,0,0,0,0,78.37
9397,GP09-308150,EuropeanPatentSchottGlassTech.(US),2012,A2415723,Glass,OtherSilicate,Alumino-Silicate,Boro-Silicate,,,,,Laser,,,,,Ex.6,,46.42,12.35,18.92,0,0,0,0,0,0,0,0,0,0,0,0,0,0,0,0,0,0,0,0,0,0,18.31,4,0,0,0,0,0,0,0,0,0,0,0,0,0,0,0,0,0,0,0,0,0,0,0,0,0,0,0,0,0,0,0,0,0,0,0,105.3
9034,GP03-302383,USPatentOwensCorning(US),2011,A0003678,Glass,Alkaline-earthSilicate,Alumino-Silicate,,Fiber,,,,,,,,,Ex.7,,63.9,0,10.43,12.2,12.69,0,0,0.7,0,0,0,0,0,0,0,0,0,0,0,0,0,0.08,0,0,0,0,0,0,0,0,0,0,0,0,0,0,0,0,0,0,0,0,0,0,0,0,0,0,0,0,0,0,0,0,0,0,0,0,0,0,0,0,84.18
2335,GP03-126525,JapanesePatentNipponElectricGlass(J),1993,A085771,Glass,Alkaline-earthSilicate,OtherSilicate,Boro-Silicate,Balloon,,,,Filler,Composite,,,,,,51.32,8.32,1.98,1.67,18.01,0,0,2.17,2.14,0,0,0,0,0,0,0,0,0,0,0,0,0,0,0,0,0,0,0,0,0,8.43,0,0,5.46,0,0,0,0,0,0.51,0,0,0,0,0,0,0,0,0,0,0,0,0,0,0,0,0,0,0,0,0,0,87
1440,GJ02-062796,J.AmericanCeramicSoc.,1984,v.067p.0270,Glass,AlkaliSilicate,Alumino-Silicate,,Fiber,,,,,,,,,TherearetwoFigsofYoung'smoduli,,64.9,0,6.45,0,0,0,0,28.65,0,0,0,0,0,0,0,0,0,0,0,0,0,0,0,0,0,0,0,0,0,0,0,0,0,0,0,0,0,0,0,0,0,0,0,0,0,0,0,0,0,0,0,0,0,0,0,0,0,0,0,0,0,0,60.6
2488,GJ35-144329,GlassPhysics&Chemistry,1992,v.018p.0159,Glass,Germanate,,,,,,,,,,,,,,10.76,0,0,0,0,0,0,10.76,0,0,0,0,0,0,0,0,0,0,0,0,0,0,0,2.21,0,0,0,0,0,0,0,0,76.28,0,0,0,0,0,0,0,0,0,0,0,0,0,0,0,0,0,0,0,0,0,0,0,0,0,0,0,0,0,70.2
9251,GJ02-306794,J.Non-CrystallineSolids,2012,v.358p.001002,Glass,AlkaliSilicate,,,,,,,,,,,,,,79.35,4.88,0.29,0,0,0,0,14.57,0,0,0,0,0,0,0,0,0,0,0,0,0,0.91,0,0,0,0,0,0,0,0,0,0,0,0,0,0,0,0,0,0,0,0,0,0,0,0,0,0,0,0,0,0,0,0,0,0,0,0,0,0,0,0,72.5
352,GB05-006685,HandbookofGlassProperties,1986,v.001p.0328,Glass,Boro-Silicate,AlkaliSilicate,,,,,,,,,,,,,62.5,31.25,0,0,0,0,0,6.25,0,0,0,0,0,0,0,0,0,0,0,0,0,0,0,0,0,0,0,0,0,0,0,0,0,0,0,0,0,0,0,0,0,0,0,0,0,0,0,0,0,0,0,0,0,0,0,0,0,0,0,0,0,0,47.57
8186,GP05-289304,JapanesePatentAsahiGlass(J),2009,A035471,Glass,Boro-Silicate,,,NonLead,,,,PlasmaDisplay,SolderGlassSealingGlass,Substrate,,,Ex.5,,35.49,39.47,0,0,0,0,0,3.05,10.54,0,0,0,0,0,0.97,10.48,0,0,0,0,0,0,0,0,0,0,0,0,0,0,0,0,0,0,0,0,0,0,0,0,0,0,0,0,0,0,0,0,0,0,0,0,0,0,0,0,0,0,0,0,0,0,58
7470,XP06-269895,EuropeanPatentSchottAG(DE),2005,A1558535,Glass-Ceramics,Alumino-Silicate,Alkaline-earthSilicate,,GlassCeramics,,,,Mirror,Substrate,,,,Ex.8,,29.53,1.99,24.32,25.42,1.98,0,0,0,0,0,0,0,0,0,0,0,0,0,0,0,0,0,0,4.85,0,0,0,0,0,0,7.94,0,0,0,0,0,3.97,0,0,0,0,0,0,0,0,0,0,0,0,0,0,0,0,0,0,0,0,0,0,0,0,0,135
8757,GP05-298742,JapanesePatentNipponElectricGlass(J),2010,A241676,Glass,Boro-Silicate,Alumino-Silicate,,NonAlkali,,,,Substrate,PlasmaDisplay,LiquidCrystalDisplay,,,Ex.5,,67.87,13.04,9.22,0,9.83,0,0,0,0,0,0,0,0,0,0,0,0,0,0,0,0,0,0,0,0,0,0,0,0,0,0,0,0,0,0,0.04,0,0,0,0,0,0,0,0,0,0,0,0,0,0,0,0,0,0,0,0,0,0,0,0,0,0,69
1889,GJ02-091214,GlassPhysics&Chemistry,1980,v.006p.0310,Glass,AlkaliSilicate,Alumino-Silicate,,,,,,,,,,,,,66,0,18,0,0,0,16,0,0,0,0,0,0,0,0,0,0,0,0,0,0,0,0,0,0,0,0,0,0,0,0,0,0,0,0,0,0,0,0,0,0,0,0,0,0,0,0,0,0,0,0,0,0,0,0,0,0,0,0,0,0,0,86.4
10380,GP06-352240,USPatentCorningInc.(US),2013,A0224491,Glass,Alumino-Silicate,AlkaliSilicate,Zinc-Silicate,Melting,,,,ChemicalStrengthen,Display,ConsumerProducts,VehicleWindow,,ex.17,,60.03,0,16.02,0,0,0,0,15.62,0,0,0,0,0,0,0,8.17,0,0,0,0,0,0,0,0,0,0,0,0,0,0,0,0,0,0,0,0.15,0,0,0,0,0,0,0,0,0,0,0,0,0,0,0,0,0,0,0,0,0,0,0,0,0,0,75.5
7878,GP02-281753,USPatentNipponSheetGlass(J),2007,A7309671,Glass,AlkaliSilicate,Alkaline-earthSilicate,Alumino-Silicate,,,,,Substrate,MagneticMemoryDisk,,,,Ex.3,,65.33,0,6.49,5,9.21,0,0,9.96,4.01,0,0,0,0,0,0,0,0,0,0,0,0,0,0,0,0,0,0,0,0,0,0,0,0,0,0,0,0,0,0,0,0,0,0,0,0,0,0,0,0,0,0,0,0,0,0,0,0,0,0,0,0,0,76
3258,GJ05-187171,J.AmericanCeramicSoc.,1999,v.082p.3501,Glass,Boro-Silicate,,,,,,,,,,,,,,40,40,0,0,0,0,0,20,0,0,0,0,0,0,0,0,0,0,0,0,0,0,0,0,0,0,0,0,0,0,0,0,0,0,0,0,0,0,0,0,0,0,0,0,0,0,0,0,0,0,0,0,0,0,0,0,0,0,0,0,0,0,71.1
10651,GP03-356065,JapanesePatentAGYHoldingCorp.(US),2014,A519459,Glass,Alkaline-earthSilicate,Alumino-Silicate,,Melting,Fiber,,,PlasticsFRP,,,,,ex.9,,60.14,0,12.83,15.53,9.65,0,0,1.08,0,0,0,0,0,0,0,0,0,0,0,0,0,0.12,0,0,0,0,0,0,0,0,0.65,0,0,0,0,0,0,0,0,0,0,0,0,0,0,0,0,0,0,0,0,0,0,0,0,0,0,0,0,0,0,0,95.1
2981,GB02-175088,DataBookofGlassComposition(J),1991,v.001p.0231,Glass,AlkaliSilicate,Alkaline-earthSilicate,OtherSilicate,,,,,ArtificialBone,ArtificialTooth,,,,Bioglass,,46.13,0,0,0,26.91,0,0,24.35,0,0,0,0,0,0,0,0,0,0,0,0,0,0,0,0,0,0,0,0,0,0,0,0,0,0,0,0,2.6,0,0,0,0,0,0,0,0,0,0,0,0,0,0,0,0,0,0,0,0,0,0,0,0,0,35
2294,GP20-117164,JapanesePatentSchottGlassTech.(US),1991,A075235,Glass,Phosphate,,,Doped(Stuffed),,,,Laser,,,,,,,13.38,0,7.77,0,0,0,55.14,0,0,0,0,0,0,0,0,0,0,0,0,0,0,0,0.04,0,0,0.07,0.34,0,0,0,0,0,0,0,0,0,23.26,0,0,0,0,0,0,0,0,0,0,0,0,0,0,0,0,0,0,0,0,0,0,0,0,0,69
