Repository: hori1537/rexrexxion-about-SP

File: input_csv/inputcsv_SiO2_0.01-100.00_Abbesnumber.csv (part 3 of 17)
No.,GlassNo.,DataSource,Year,DataSourceNumber,State,GlassSystem1,GlassSystem2,GlassSystem3,Appearance1,Appearance2,Appearance3,Appearance4,Usage1,Usage2,Usage3,Usage4,ThermalTreatment,Note,GlassNo.(Structure),SiO2,B2O3,Al2O3,MgO,CaO,BaO,Li2O,Na2O,K2O,Ag2O,MnO,FeO,CoO,NiO,CuO,ZnO,SrO,CdO,PbO,SnO,Cr2O3,Fe2O3,As2O3,Y2O3,Sb2O3,La2O3,Nd2O3,Gd2O3,Bi2O3,Co3O4,TiO2,MnO2,GeO2,ZrO2,CeO2,SnO2,P2O5,Ta2O5,Nb2O3,SO3,MoO3,WO3,H2O,LiF,NaF,KF,MgF2,CaF2,SrF2,BaF2,ZnF2,PbF2,YF3,AlF3,LaF3,GdF3,YbF3,ErF3,F,Cl,Br,Ag,AbbeValue(nd-1)/(nF-nC)
12803,GP04-275257,USPatentSchottAG(DE),2006,A7074732,Glass,Lead-Silicate,,,,,,,OpticalUse,Lens&Prism,,,,Ex.1,,69.75,0,0,0,0,0,0,8.57,7.6,0,0,0,0,0,0,3.76,0,0,10.24,0,0,0,0.08,0,0,0,0,0,0,0,0,0,0,0,0,0,0,0,0,0,0,0,0,0,0,0,0,0,0,0,0,0,0,0,0,0,0,0,0,0,0,0,42.8
14580,GP02-298524,JapanesePatentOharaInc.(J),2010,A202417,Glass,AlkaliSilicate,Alkaline-earthSilicate,,,,,,OpticalUse,Lens&Prism,,,,Ex.1,,58.7,4.43,2.75,0,5.75,3.66,0,6.22,9.75,0,0,0,0,0,0,0,0,0,0,0,0,0,0,0,0.05,0,0,0,0,0,8.69,0,0,0,0,0,0,0,0,0,0,0,0,0,0,0,0,0,0,0,0,0,0,0,0,0,0,0,0,0,0,0,46.4
5140,GP02-162517,JapanesePatent,1995,A002544,Glass,AlkaliSilicate,OtherSilicate,,NonLead,,,,Container,TableWare,,,,,,74.18,0,0,0,0,0,0,18.04,0,0,0,0,0,0,0,4.58,0,0,0,0,0,0,0,0,0,0,0,0,3.2,0,0,0,0,0,0,0,0,0,0,0,0,0,0,0,0,0,0,0,0,0,0,0,0,0,0,0,0,0,0,0,0,0,44.5
16109,GP03-309840,USPatentNipponSheetGlass(J),2012,A8338524,Glass,Alkaline-earthSilicate,Alumino-Silicate,,Flake,,,,Filler,Composite,,,,Ex.6,,60.01,0,7.7,1.46,25.83,0,0.4,0.4,0,0,0,0,0,0,0,0,0,0,0,0,0,0,0,0,0,0,0,0,0,0,4.2,0,0,0,0,0,0,0,0,0,0,0,0,0,0,0,0,0,0,0,0,0,0,0,0,0,0,0,0,0,0,0,54
850,GB02-011587,HandbookofGlassProperties,1986,v.001p.0567,Glass,AlkaliSilicate,Alkaline-earthSilicate,,,,,,,,,,,,,84.8,0,0,0,0,0,0,0,11.6,0,0,0,0,0,0,0,3.6,0,0,0,0,0,0,0,0,0,0,0,0,0,0,0,0,0,0,0,0,0,0,0,0,0,0,0,0,0,0,0,0,0,0,0,0,0,0,0,0,0,0,0,0,0,62.1
11829,GP03-261022,JapanesePatentCarlZeiss(DE),2004,A256389,Glass,Alkaline-earthSilicate,,,Fiber,NonLead,,,OpticalUse,OpticalWaveguide,,,,Ex.6,,59.98,0,1.64,0,0,15.3,0,8.11,0,0,0,0,0,0,0,8.24,0,0,0,0,0,0,0,0,0,1.29,0,0,0,0,0,0,0,5.44,0,0,0,0,0,0,0,0,0,0,0,0,0,0,0,0,0,0,0,0,0,0,0,0,0,0,0,0,53
15925,GP05-308878,JapanesePatentNipponElectricGlass(J),2012,A140314,Glass,Boro-Silicate,,,NonLead,,,,OpticalUse,Lens&Prism,,,,Ex.8,,62.93,18.11,4.95,1.56,1.12,0.41,6.33,3.05,1.34,0,0,0,0,0,0,0,0,0,0,0,0,0,0,0,0.01,0.19,0,0,0,0,0,0,0,0,0,0,0,0,0,0,0,0,0,0,0,0,0,0,0,0,0,0,0,0,0,0,0,0,0,0,0,0,63.9
861,GB09-012028,HandbookofGlassProperties,1986,v.001p.0578,Glass,OtherSilicate,AlkaliSilicate,,,,,,,,,,,,,74.76,0,0,0,0,0,0,18.12,0,0,0,0,0,0,0,0,0,0,0,0,0,0,0,0,7.12,0,0,0,0,0,0,0,0,0,0,0,0,0,0,0,0,0,0,0,0,0,0,0,0,0,0,0,0,0,0,0,0,0,0,0,0,0,43.11
12023,GP04-262736,EuropeanPatentSchottAG(DE),2004,A1472192,Glass,Lead-Silicate,,,,,,,OpticalUse,Lens&Prism,LiquidCrystalDisplay,,,Ex.1,,53.11,0,0,0,0,0,0,1.07,0.71,0,0,0,0,0,0,0,0,0,43.8,0,0,0,0,0,0.23,0,0,0,0,0,0,0,0,1.08,0,0,0,0,0,0,0,0,0,0,0,0,0,0,0,0,0,0,0,0,0,0,0,0,0,0,0,0,23.73
2714,GP07-035674,JapanesePatentSchottGlassTech.(US),1985,A239342,Glass,Zinc-Silicate,Alumino-Silicate,Alkaline-earthSilicate,NonAlkali,,,,SubstrateforPhotolithographyMask,,,,,,,59.86,3.76,10.11,3.74,3.17,4.26,0,0,0,0,0,0,0,0,0,14.94,0,0,0,0,0,0,0.16,0,0,0,0,0,0,0,0,0,0,0,0,0,0,0,0,0,0,0,0,0,0,0,0,0,0,0,0,0,0,0,0,0,0,0,0,0,0,0,57.16
12131,GP04-265440,JapanesePatentSchottAG(DE),2005,A515954,Glass,Lead-Silicate,,,,,,,OpticalUse,Lens&Prism,,,,Ex.2,,52.82,0,0,0,0,0,0,1.07,0.7,0,0,0,0,0,0,1.63,0,0,43.55,0,0,0,0,0,0.23,0,0,0,0,0,0,0,0,0,0,0,0,0,0,0,0,0,0,0,0,0,0,0,0,0,0,0,0,0,0,0,0,0,0,0,0,0,23.94
7654,GP02-265052,JapanesePatentOharaInc.(J),2005,A104824,Glass,AlkaliSilicate,,,,,,,OpticalUse,Lens&Prism,,,,Ex.10,,72.84,2.17,0.19,0,3.93,0,2.53,9.14,9.09,0,0,0,0,0,0,0,0,0,0,0,0,0,0,0,0.11,0,0,0,0,0,0,0,0,0,0,0,0,0,0,0,0,0,0,0,0,0,0,0,0,0,0,0,0,0,0,0,0,0,0,0,0,0,60.5
13922,GP07-292722,JapanesePatentSchottAG(DE),2009,A196878,Glass,Zinc-Silicate,AlkaliSilicate,,Fiber,,,,OpticalFiber,,,,,Ex.5,,58.49,1.08,0,0,0,0.42,2.04,7.98,5.04,0,0,0,0,0,0,20.56,0,0,0,0,0,0,0.12,0,0,2.12,0,0,0,0,0,0,0,2.13,0,0,0,0,0,0,0,0,0,0,0,0,0,0,0,0,0,0,0,0,0,0,0,0,0,0,0,0,52.37
11113,GJ04-245088,J.Res.NationalBureauofStandards,1951,v.046p.0176,Glass,Lead-Silicate,Alkaline-earthSilicate,AlkaliSilicate,,,,,OpticalUse,,,,,viscosityanddensityofmoltenglasseswithacounterbalanced-spheremethod,,68.41,0,0,0,0,7.21,0,2.13,7.18,0,0,0,0,0,0,7.91,0,0,6.95,0,0,0,0.21,0,0,0,0,0,0,0,0,0,0,0,0,0,0,0,0,0,0,0,0,0,0,0,0,0,0,0,0,0,0,0,0,0,0,0,0,0,0,0,46
6003,GP04-125012,USPatentCorningInc.(US),1992,A5162826,Glass,Lead-Silicate,Boro-Silicate,,,,,,OphthalmicLens,,,,,,,53.2,10.4,6.53,0,0,0,6.38,3.1,0,0,0,0,0,0,0,0,0,0,14,0,0,0,0.17,0,0,1.52,0,0,0,0,3.86,0,0,0.84,0,0,0,0,0,0,0,0,0,0,0,0,0,0,0,0,0,0,0,0,0,0,0,0,0,0,0,0,34.1
811,GJ05-008631,GlassScienceandTechnology,1987,v.060p.0234,Glass,Boro-Silicate,,,,,,,,,,,,antireflection,,75,15,0,0,0,0,0,4,6,0,0,0,0,0,0,0,0,0,0,0,0,0,0,0,0,0,0,0,0,0,0,0,0,0,0,0,0,0,0,0,0,0,0,0,0,0,0,0,0,0,0,0,0,0,0,0,0,0,0,0,0,0,66.59
4651,GP04-092471,USPatentCorningInc.(US),1982,A4351906,Glass,Lead-Silicate,Alkaline-earthSilicate,OtherSilicate,,,,,OphthalmicLens,,,,,,,51.85,0,0,0,0,7.3,0,10.97,0,0,0,0,0,0,0,2.97,0,0,14.38,0,0,0,0,0,0,2.65,0,0,0,0,7.13,0,0,2.74,0,0,0,0,0,0,0,0,0,0,0,0,0,0,0,0,0,0,0,0,0,0,0,0,0,0,0,0,31.25
7585,GP02-261973,USPatent,2004,A0132604,Glass,AlkaliSilicate,Boro-Silicate,,,,,,ColorFilter,,,,,S.Grunetal.Ex.7,,73.74,10.17,0,0,0.23,0.56,0,9.69,4.9,0,0,0,0,0,0,0,0,0,0,0,0,0,0,0,0.07,0,0,0,0,0,0.64,0,0,0,0,0,0,0,0,0,0,0,0,0,0,0,0,0,0,0,0,0,0,0,0,0,0,0,0,0,0,0,62.6
2052,GB02-019132,HandbookofGlassData,1987,v.00Cp.0158,Glass,AlkaliSilicate,Lead-Silicate,,,,,,,,,,,,,64.8,0,0,0,0,0,0,18.7,0,0,0,0,0,0,0,0,0,0,16.5,0,0,0,0,0,0,0,0,0,0,0,0,0,0,0,0,0,0,0,0,0,0,0,0,0,0,0,0,0,0,0,0,0,0,0,0,0,0,0,0,0,0,0,35.6
12977,GP03-278960,USPatentSchottAG(DE),2007,A7169470,Glass,Alkaline-earthSilicate,,,Fiber,,,,OpticalUse,OpticalFiber,,,,Ex.8,,64.12,0,3.15,0,0,14.14,0,6.48,0,0,0,0,0,0,0,5.92,0,0,0,0,0,0,0,0,0.08,0.25,0,0,0,0,0,0,0,5.86,0,0,0,0,0,0,0,0,0,0,0,0,0,0,0,0,0,0,0,0,0,0,0,0,0,0,0,0,52.7
2610,GP03-031104,JapanesePatentSchottAG(DE),1983,A135151,Glass,Alkaline-earthSilicate,AlkaliSilicate,Boro-Silicate,,,,,OpticsOptoelectronics,OphthalmicLens,,,,,,57.27,5,2.56,0,8.29,2.65,21.4,0,0,0,0,0,0,0,0,0,0,0,0,0,0,0,0,0,0,0,0,0,0,0,2.25,0,0,0.56,0,0,0,0,0,0,0,0,0,0,0,0,0,0,0,0,0,0,0,0,0,0,0,0,0,0,0,0,56.4
13131,GP05-281265,JapanesePatentNipponElectricGlass(J),2007,A297269,Glass,Boro-Silicate,Alkaline-earthSilicate,,Pressed,Molded,,,OpticalUse,Lens&Prism,,,,Ex.12,,51.35,7.01,1.03,0,11.4,0,15.44,5.21,0,0,0,0,0,0,0,2.43,3.18,0,0,0,0,0,0,0,0,2.95,0,0,0,0,0,0,0,0,0,0,0,0,0,0,0,0,0,0,0,0,0,0,0,0,0,0,0,0,0,0,0,0,0,0,0,0,56.6
1673,GB03-017337,HandbookofGlassData,1987,v.00Cp.0910,Glass,Alkaline-earthSilicate,OtherSilicate,,,,,,,,,,,,,63,0,0,0,0,32,0,0,0,0,0,0,0,0,0,0,0,0,0,0,0,0,0,0,0,0,0,0,0,0,0,0,0,0,0,0,0,5,0,0,0,0,0,0,0,0,0,0,0,0,0,0,0,0,0,0,0,0,0,0,0,0,52.5
6614,GP09-153884,USPatentOharaInc.(J),1994,A5320987,Glass,OtherSilicate,Alkaline-earthSilicate,,,,,,OpticalUse,Lens&Prism,,,,,,63.61,0,0,0,0,3.76,0,5.61,4.8,0,0,0,0,0,0,0,0,0,0,0,0,0,0,0,0.05,0,0,0,0,0,22.18,0,0,0,0,0,0,0,0,0,0,0,0,0,0,0,0,0,0,0,0,0,0,0,0,0,0,0,0,0,0,0,34.4
6749,GP09-155650,JapanesePatentOharaInc.(J),1994,A135738,Glass,OtherSilicate,AlkaliSilicate,,,,,,OpticalUse,Lens&Prism,,,,,,64.61,0,0,0,0,2.22,0,8.57,5.78,0,0,0,0,0,0,0,0,0,0,0,0,0,0,0,0.05,0,0,0,0,0,18.76,0,0,0,0,0,0,0,0,0,0,0,0,0,0,0,0,0,0,0,0,0,0,0,0,0,0,0,0,0,0,0,35.3
8756,GI02-191756R,NGF'sAdditionalNewData(J),2001,v.004p.0005,Glass,AlkaliSilicate,Alkaline-earthSilicate,Alumino-Silicate,,,,,,,,,Annealing:at670Cfor1h.,GlassNameC120.Melting:inPt/Pt-Rhcrucibleat1600Cfor7h.,,57.36,0,11.87,0,0,8.22,0,11.47,11.08,0,0,0,0,0,0,0,0,0,0,0,0,0,0,0,0,0,0,0,0,0,0,0,0,0,0,0,0,0,0,0,0,0,0,0,0,0,0,0,0,0,0,0,0,0,0,0,0,0,0,0,0,0,55.6
1004,GB09-012273,HandbookofGlassProperties,1986,v.001p.0584,Glass,OtherSilicate,AlkaliSilicate,,,,,,,,,,,,,65,0,0,0,0,0,0,15,0,0,0,0,0,0,0,0,0,0,0,0,0,0,0,0,0,0,0,0,0,0,20,0,0,0,0,0,0,0,0,0,0,0,0,0,0,0,0,0,0,0,0,0,0,0,0,0,0,0,0,0,0,0,32.7
5191,GB03-098974,PropertiesofGlass,1954,v.001p.0433,Glass,Alkaline-earthSilicate,Boro-Silicate,,,,,,,,,,,ExtraDenseBariumCrown,,50.5,12.5,1.5,0,0,24,0,0,0,0,0,0,0,0,0,3.5,0,0,0,0,0,0,0,0,0,2,0,0,0,0,2.4,0,0,3.6,0,0,0,0,0,0,0,0,0,0,0,0,0,0,0,0,0,0,0,0,0,0,0,0,0,0,0,0,50.7
1891,GB02-021474,HandbookofGlassData,1987,v.00Cp.0397,Glass,AlkaliSilicate,OtherSilicate,,,,,,,,,,,,,78.28,0,0,0,0,0,0,18.97,0,0,0,0,0,0,0,0,0,0,0,0,0,0,0,0,2.75,0,0,0,0,0,0,0,0,0,0,0,0,0,0,0,0,0,0,0,0,0,0,0,0,0,0,0,0,0,0,0,0,0,0,0,0,0,50.99
8079,GP05-278935,USPatentSchottAG(DE),2007,A7163904,Glass,Boro-Silicate,AlkaliSilicate,,,,,,OpticalUse,,,,,Ex.7,,73.74,10.17,0,0,0.23,0.56,0,9.69,4.9,0,0,0,0,0,0,0,0,0,0,0,0,0,0,0,0.07,0,0,0,0,0,0.64,0,0,0,0,0,0,0,0,0,0,0,0,0,0,0,0,0,0,0,0,0,0,0,0,0,0,0,0,0,0,0,62.6
5726,GP02-116661,JapanesePatentHoyaCorp.(J),1991,A012341,Glass,AlkaliSilicate,Boro-Silicate,,Fiber,WaterResistant,,,OpticalTransmission,OpticalFiber,OpticalWaveguide,,,Clad.,,63.7,8.62,0,0,0,0,10.99,9.89,4.42,0,0,0,0,0,0,0,0,0,2.37,0,0,0,0,0,0,0,0,0,0,0,0,0,0,0,0,0,0,0,0,0,0,0,0,0,0,0,0,0,0,0,0,0,0,0,0,0,0,0,0,0,0,0,56.8
2553,GP02-030355,JapanesePatentNikonCorp.(J),1984,A018131,Glass,AlkaliSilicate,OtherSilicate,,,,,,OphthalmicLens,,,,,,,63.11,0,0,0,0,0,11.63,0,11.74,0,0,0,0,0,0,0,0,0,0,0,0,0,0.06,0,0,0,0,0,0,0,13.45,0,0,0,0,0,0,0,0,0,0,0,0,0,0,0,0,0,0,0,0,0,0,0,0,0,0,0,0,0,0,0,42.04
6204,GB02-138853,HandbookofGlassData,1993,v.00Ep.0444,Glass,AlkaliSilicate,Lead-Silicate,,,,,,,,,,,P445446,,69.5,0,0,0,0,0,0,0,17.5,0,0,0,0,0,0,0,0,0,13,0,0,0,0,0,0,0,0,0,0,0,0,0,0,0,0,0,0,0,0,0,0,0,0,0,0,0,0,0,0,0,0,0,0,0,0,0,0,0,0,0,0,0,40.5
5193,GB03-098977,PropertiesofGlass,1954,v.001p.0433,Glass,Alkaline-earthSilicate,Lead-Silicate,AlkaliSilicate,,,,,,,,,,BF-2BariumFlint,,65.88,0,0,0,0,8.98,0,3.49,3.49,0,0,0,0,0,0,8.98,0,0,8.98,0,0,0,0.1,0,0.1,0,0,0,0,0,0,0,0,0,0,0,0,0,0,0,0,0,0,0,0,0,0,0,0,0,0,0,0,0,0,0,0,0,0,0,0,0,43.6
7433,GB04-174752,DataBookofGlassComposition(J),1991,v.001p.0127,Glass,Lead-Silicate,,,,,,,OpticalUse,OphthalmicLens,,,,SF2bifocallens,,68.74,0,0,0,0,0,0,0.8,7.73,0,0,0,0,0,0,0,0,0,22.57,0,0,0,0.15,0,0,0,0,0,0,0,0,0,0,0,0,0,0,0,0,0,0,0,0,0,0,0,0,0,0,0,0,0,0,0,0,0,0,0,0,0,0,0,33.8
7649,GP02-265047,JapanesePatentOharaInc.(J),2005,A104824,Glass,AlkaliSilicate,,,,,,,OpticalUse,Lens&Prism,,,,Ex.5,,76.64,2.81,0.19,0,0,1.32,1.09,8.75,8.74,0,0,0,0,0,0,0,0,0,0,0,0,0,0,0,0.09,0,0,0,0,0,0,0,0,0,0,0,0,0,0,0,0,0.37,0,0,0,0,0,0,0,0,0,0,0,0,0,0,0,0,0,0,0,0,59
12971,GP03-278954,USPatentSchottAG(DE),2007,A7169470,Glass,Alkaline-earthSilicate,,,Fiber,,,,OpticalUse,OpticalFiber,,,,Ex.2,,55.85,0,5.91,0,0,16.55,0,11.11,0,0,0,0,0,0,0,5.81,0,0,0,0,0,0,0.13,0,0,1.85,0,0,0,0,0,0,0,2.79,0,0,0,0,0,0,0,0,0,0,0,0,0,0,0,0,0,0,0,0,0,0,0,0,0,0,0,0,52.5
2584,GP09-030604,JapanesePatentHoyaCorp.(J),1984,A152240,Glass,OtherSilicate,AlkaliSilicate,Boro-Silicate,,,,,OphthalmicLens,,,,,,,64.28,4.2,1.59,0,0,0,5.21,3.14,7.58,0,0,0,0,0,0,0,0,0,0,0,0,0,0,0,0,0,0.09,0,0,0,13.89,0,0,0,0,0,0,0,0,0,0,0,0,0,0,0,0,0,0,0,0,0,0,0,0,0,0,0,0,0,0,0,38.7
10242,GP03-222812,JapanesePatentNipponElectricGlass(J),2002,A187735,Glass,Alkaline-earthSilicate,AlkaliSilicate,,Pressed,,,,OpticalUse,,,,,,,50.39,4.86,2.66,0,10.03,3.53,15.19,4.59,0,0,0,0,0,0,0,0,5.3,0,0,0,0,0,0,0,0.02,1.56,0,0,0,0,0,0,0,1.87,0,0,0,0,0,0,0,0,0,0,0,0,0,0,0,0,0,0,0,0,0,0,0,0,0,0,0,0,55.7
7237,GP02-169180,JapanesePatentHoyaCorp.(J),1996,A290936,Glass,AlkaliSilicate,OtherSilicate,,NonLead,,,,OpticalUse,Lens&Prism,,,,,,63.75,0,1.57,0,0,0,0,19.32,8.47,0,0,0,0,0,0,0,0,0,0,0,0,0,0,0,0.14,0,0,0,2.91,0,0,0,0,0,0,0,2.81,0,0,0,0,1.03,0,0,0,0,0,0,0,0,0,0,0,0,0,0,0,0,0,0,0,0,45.3
7582,GP02-261970,USPatent,2004,A0132604,Glass,AlkaliSilicate,Boro-Silicate,,,,,,ColorFilter,,,,,S.Grunetal.Ex.4,,74.03,10.22,0,0,0.23,0.56,0,9.73,4.92,0,0,0,0,0,0,0,0,0,0,0,0,0,0,0,0.07,0,0,0,0,0,0.24,0,0,0,0,0,0,0,0,0,0,0,0,0,0,0,0,0,0,0,0,0,0,0,0,0,0,0,0,0,0,0,63.69
14410,GP02-296959,USPatent,2010,A0093510,Glass,AlkaliSilicate,,,Fiber,,,,,,,,,T.Tanakaetal.Ex.3,,67.06,8.64,2.95,0,0,0,10.06,7.28,0.64,0,0,0,0,0,0,1.11,0,0,0,0,0,0,0,0,0,0,0,0,0,0,2.26,0,0,0,0,0,0,0,0,0,0,0,0,0,0,0,0,0,0,0,0,0,0,0,0,0,0,0,0,0,0,0,57
15710,GP05-307508,JapanesePatentNipponElectricGlass(J),2012,A051773,Glass,Boro-Silicate,Alumino-Silicate,,,,,,Display,Substrate,,,,Ex.1,,63.71,15.84,10.94,0.5,4.22,0.22,0,0,0,0,0,0,0,0,0,0,2.28,0,0,0,0,0,0,0,0,0,0,0,0,0,2.2,0,0,0,0,0.09,0,0,0,0,0,0,0,0,0,0,0,0,0,0,0,0,0,0,0,0,0,0,0,0,0,0,57
1011,GB03-012526,HandbookofGlassProperties,1986,v.001p.0591,Glass,Alkaline-earthSilicate,Zinc-Silicate,,,,,,,,,,,,,54,0,0,0,0,36,0,0,0,0,0,0,0,0,0,10,0,0,0,0,0,0,0,0,0,0,0,0,0,0,0,0,0,0,0,0,0,0,0,0,0,0,0,0,0,0,0,0,0,0,0,0,0,0,0,0,0,0,0,0,0,0,52.1
3871,GB02-096071,PropertiesofGlass,1954,v.001p.0232,Glass,AlkaliSilicate,Alkaline-earthSilicate,,,,,,,,,,,tr.;MgO,,74.66,0,0.16,0,4.12,0,0,21.01,0,0,0,0,0,0,0,0,0,0,0,0,0,0.05,0,0,0,0,0,0,0,0,0,0,0,0,0,0,0,0,0,0,0,0,0,0,0,0,0,0,0,0,0,0,0,0,0,0,0,0,0,0,0,0,58.7
2377,GB03-024776,HandbookofGlassData,1987,v.00Cp.0770,Glass,Alkaline-earthSilicate,Boro-Silicate,,,,,,,,,,,,,59.4,12.5,0,0,0,28.1,0,0,0,0,0,0,0,0,0,0,0,0,0,0,0,0,0,0,0,0,0,0,0,0,0,0,0,0,0,0,0,0,0,0,0,0,0,0,0,0,0,0,0,0,0,0,0,0,0,0,0,0,0,0,0,0,59.5
8018,GP03-181581,JapanesePatent,1998,A212133,Glass,Alkaline-earthSilicate,,,NonLead,,,,OpticalUse,Lens&Prism,,,,,,55.3,9.07,2.28,0,0,21.34,0,0,0,0,0,0,0,0,0,8.67,0,0,0,0,0,0,0,0,0.08,0,0,0,0,0,1.56,0,0,1.69,0,0,0,0,0,0,0,0,0,0,0,0,0,0,0,0,0,0,0,0,0,0,0,0,0,0,0,0,53.28
11962,GP03-262322,USPatent,2004,A0220038,Glass,Alkaline-earthSilicate,,,,,,,OpticalUse,OpticalFiber,,,,S.Wolffetal.Ex.7,,60.37,0,5.54,0,0,10.52,0,9.11,0,0,0,0,0,0,0,6.93,0,0,0,0,0,0,0,0,0,0.99,0,0,0,0,0,0,0,6.54,0,0,0,0,0,0,0,0,0,0,0,0,0,0,0,0,0,0,0,0,0,0,0,0,0,0,0,0,51.2
7498,GJ02-175798,PhysicsandChemistryofGlasses,1998,v.039p.0265,Glass,AlkaliSilicate,OtherSilicate,,Rod,,,,,,,,,,,53.4,0,4.5,0,0,0,10.3,20.3,0,0,0,0,0,0,0,0,0,0,0,0,0,0,0,0,0,0,0,0,0,0,11.5,0,0,0,0,0,0,0,0,0,0,0,0,0,0,0,0,0,0,0,0,0,0,0,0,0,0,0,0,0,0,0,26.68
4043,GB04-096435,PropertiesofGlass,1954,v.001p.0375,Glass,Lead-Silicate,AlkaliSilicate,,,,,,,,,,,,,70.26,0,0,0,0,0,0,2.53,0,0,0,0,0,0,0,0,0,0,27.2,0,0,0,0,0,0,0,0,0,0,0,0,0,0,0,0,0,0,0,0,0,0,0,0,0,0,0,0,0,0,0,0,0,0,0,0,0,0,0,0,0,0,0,31.9
5888,GP03-122223,JapanesePatentHoyaCorp.(J),1992,A037628,Glass,Alkaline-earthSilicate,Boro-Silicate,,,,,,Lens&Prism,,,,,,,63.99,3.24,2.22,0,0,14.75,7.57,0.6,0.4,0,0,0,0,0,0,3.7,2.91,0,0,0,0,0,0,0,0,0,0,0,0,0,0,0,0,0.61,0,0,0,0,0,0,0,0,0,0,0,0,0,0,0,0,0,0,0,0,0,0,0,0,0,0,0,0,57
15037,GP05-301333,JapanesePatentNipponElectricGlass(J),2011,A079688,Glass,Boro-Silicate,AlkaliSilicate,,,,,,OpticalUse,Lens&Prism,,,,Ex.9,,54.44,15.39,1.66,5.6,2.01,1.1,18.89,0.91,0,0,0,0,0,0,0,0,0,0,0,0,0,0,0,0,0.009679,0,0,0,0,0,0,0,0,0,0,0,0,0,0,0,0,0,0,0,0,0,0,0,0,0,0,0,0,0,0,0,0,0,0,0,0,0,62.2
1821,GB02-019579,HandbookofGlassData,1987,v.00Cp.0169,Glass,AlkaliSilicate,Lead-Silicate,,,,,,,,,,,,,74.97,0,0,0,0,0,0,0,8.37,0,0,0,0,0,0,0,0,0,16.66,0,0,0,0,0,0,0,0,0,0,0,0,0,0,0,0,0,0,0,0,0,0,0,0,0,0,0,0,0,0,0,0,0,0,0,0,0,0,0,0,0,0,0,38.5
7892,GP07-180516,EuropeanPatent,1997,A0797550,Glass,Zinc-Silicate,AlkaliSilicate,,NonLead,,,,LivingConsumerPArts,,,,,,,65.54,0,0,0,0,2.79,0,6.34,8.19,0,0,0,0,0,0,16.5,0,0,0,0,0,0,0,0,0.18,0,0,0,0.46,0,0,0,0,0,0,0,0,0,0,0,0,0,0,0,0,0,0,0,0,0,0,0,0,0,0,0,0,0,0,0,0,0,55
2055,GB02-019466,HandbookofGlassData,1987,v.00Cp.0165,Glass,AlkaliSilicate,Alkaline-earthSilicate,,,,,,,,,,,,,62,0,0,0,0,0,0,0,10.9,0,0,0,0,0,0,0,27.1,0,0,0,0,0,0,0,0,0,0,0,0,0,0,0,0,0,0,0,0,0,0,0,0,0,0,0,0,0,0,0,0,0,0,0,0,0,0,0,0,0,0,0,0,0,57.1
6938,GJ03-160023,J.AmericanCeramicSoc.,1995,v.078p.1179,Glass,Alkaline-earthSilicate,,,,,,,,,,,,,,60,0,0,0,0,40,0,0,0,0,0,0,0,0,0,0,0,0,0,0,0,0,0,0,0,0,0,0,0,0,0,0,0,0,0,0,0,0,0,0,0,0,0,0,0,0,0,0,0,0,0,0,0,0,0,0,0,0,0,0,0,0,53.7
15989,GP02-309042,JapanesePatentNipponSheetGlass(J),2012,A153582,Glass,AlkaliSilicate,OtherSilicate,,Flake,,,,Composite,Filler,,,,Ex.9,,61.75,6,2.88,0.83,0.1,0,0,6.96,7.47,0,0,0,0,0,0,0,0,0,0,0,0,0,0,0,0,0,0,0,0,0,14.01,0,0,0,0,0,0,0,0,0,0,0,0,0,0,0,0,0,0,0,0,0,0,0,0,0,0,0,0,0,0,0,39
2517,GP03-029156,JapanesePatentOharaInc.(J),1985,A046945,Glass,Alkaline-earthSilicate,OtherSilicate,AlkaliSilicate,,,,,OpticsOptoelectronics,Lens&Prism,OpticalFiber,,,,,57.79,2.49,1.7,0,9.28,13.59,0,2.79,7.37,0,0,0,0,0,0,0,0,0,2.33,0,0,0,0,0,0,2.66,0,0,0,0,0,0,0,0,0,0,0,0,0,0,0,0,0,0,0,0,0,0,0,0,0,0,0,0,0,0,0,0,0,0,0,0,50.6
5190,GB03-098973,PropertiesofGlass,1954,v.001p.0433,Glass,Alkaline-earthSilicate,,,,,,,,,,,,DBC-2DenseBariumCrown,,57.33,5.98,4.49,0,0,24.93,0,0,0,0,0,0,0,0,0,5.98,0,0,0.5,0,0,0,0.12,0,0.18,0,0,0,0,0,0.2,0,0,0.3,0,0,0,0,0,0,0,0,0,0,0,0,0,0,0,0,0,0,0,0,0,0,0,0,0,0,0,0,54.9
12138,GP02-265536,USPatentOharaInc.(J),2005,A6846762,Glass,AlkaliSilicate,Alkaline-earthSilicate,OtherSilicate,NonLead,,,,OpticalUse,Lens&Prism,,,,Ex.1,,50.1,1.62,2.21,0,5.37,7.85,0,5.46,9.59,0,0,0,0,0,0,2.22,0,0,0,0,0,0,0,0,0.03,0,0,0,0,0,15.55,0,0,0,0,0,0,0,0,0,0,0,0,0,0,0,0,0,0,0,0,0,0,0,0,0,0,0,0,0,0,0,39
2334,GB03-024261,HandbookofGlassData,1987,v.00Cp.0683,Glass,Alkaline-earthSilicate,Zinc-Silicate,,,,,,,,,,,,,56,0,0,0,0,30,0,0,0,0,0,0,0,0,0,14,0,0,0,0,0,0,0,0,0,0,0,0,0,0,0,0,0,0,0,0,0,0,0,0,0,0,0,0,0,0,0,0,0,0,0,0,0,0,0,0,0,0,0,0,0,0,52.7
6022,GP04-126172,EuropeanPatentCorningInc.(US),1992,A0519174,Glass,Lead-Silicate,,,Photochromic,,,,OphthalmicLens,,,,,,,52.48,7.21,4.52,0,0,0,0.66,0,0,0,0,0,0,0,0,0,0,0,25.65,0,0,0,0.15,0,0,1.02,0,0,0,0,7.21,0,0,1.09,0,0,0,0,0,0,0,0,0,0,0,0,0,0,0,0,0,0,0,0,0,0,0,0,0,0,0,0,28.1
13235,XP06-282392,EuropeanPatentOharaInc.(J),2007,A1864952,Glass-Ceramics,Alumino-Silicate,,,GlassCeramics,,,,,,,,,Ex.4,,63.91,0,15.81,1.7,1.22,0.45,9.18,0,0,0,0,0,0,0,0,0.42,0,0,0,0,0,0,0,0,0,0,0,0,0,0,2.15,0,0,1.11,0.2,0.23,3.62,0,0,0,0,0,0,0,0,0,0,0,0,0,0,0,0,0,0,0,0,0,0,0,0,0,55.4
2324,GJ04-041187,GlassPhysics&Chemistry,1985,v.011p.0360,Glass,Lead-Silicate,AlkaliSilicate,,,,,,OpticsOptoelectronics,,,,,,,72.69,0,0,0,0,0,0,0,8.08,0,0,0,0,0,0,0,0,0,19.23,0,0,0,0,0,0,0,0,0,0,0,0,0,0,0,0,0,0,0,0,0,0,0,0,0,0,0,0,0,0,0,0,0,0,0,0,0,0,0,0,0,0,0,36.5
8532,GP02-293474,USPatentOharaInc.(J),2009,A7572746,Glass,AlkaliSilicate,,,,,,,OpticalUse,Lens&Prism,,,,Ex.3,,73.93,2.17,0.19,0,2.81,0,2.53,9.15,9.03,0,0,0,0,0,0,0,0,0,0,0,0,0,0,0,0.11,0,0,0,0,0,0.08,0,0,0,0,0,0,0,0,0,0,0,0,0,0,0,0,0,0,0,0,0,0,0,0,0,0,0,0,0,0,0,60.5
2364,GB07-024304,HandbookofGlassData,1987,v.00Cp.0685,Glass,Zinc-Silicate,Alkaline-earthSilicate,,,,,,,,,,,,,62,0,0,0,0,14,0,0,0,0,0,0,0,0,0,24,0,0,0,0,0,0,0,0,0,0,0,0,0,0,0,0,0,0,0,0,0,0,0,0,0,0,0,0,0,0,0,0,0,0,0,0,0,0,0,0,0,0,0,0,0,0,53
7919,GP06-272619,USPatentNipponSheetGlass(J),2006,A0001005,Glass,Alumino-Silicate,,,,,,,,,,,,Ex.2,,70.22,0,13.89,3,0,0,8.89,0,0,0,0,0,0,0,0,0,0,0,0,0,0,0,0,0,0,0,0,0,1,0,2,0,0,1,0,0,0,0,0,0,0,0,0,0,0,0,0,0,0,0,0,0,0,0,0,0,0,0,0,0,0,0,68
2325,GJ04-041188,GlassPhysics&Chemistry,1985,v.011p.0360,Glass,Lead-Silicate,AlkaliSilicate,,,,,,OpticsOptoelectronics,,,,,,,71.05,0,0,0,0,0,0,0,7.73,0,0,0,0,0,0,0,0,0,21.22,0,0,0,0,0,0,0,0,0,0,0,0,0,0,0,0,0,0,0,0,0,0,0,0,0,0,0,0,0,0,0,0,0,0,0,0,0,0,0,0,0,0,0,35.1
9522,GP02-211811,JapanesePatentNipponSheetGlass(J),2001,A139341,Glass,AlkaliSilicate,Alkaline-earthSilicate,OtherSilicate,GradedIndex,NonLead,,,Lens&Prism,,,,,,,60,0.5,0,6,0,4,8,11,0,0,0,0,0,0,0,0,0,0,0,0.5,0,0,0,1,0,0,0,0,0,0,3,0,0,0,0,0,0,6,0,0,0,0,0,0,0,0,0,0,0,0,0,0,0,0,0,0,0,0,0,0,0,0,46.28
4204,GP02-080497,USPatentSchottAG(DE),1984,A4438211,Glass,AlkaliSilicate,Boro-Silicate,OtherSilicate,,,,,OphthalmicLens,,,,,,,57.51,7.07,0,1.8,5.28,0,23.02,0,0,0,0,0,0,0,0,0,0,0,0,0,0,0,0,0,0,0,0,0,0,0,1.6,0,0,3.72,0,0,0,0,0,0,0,0,0,0,0,0,0,0,0,0,0,0,0,0,0,0,0,0,0,0,0,0,54.7
18355,XP06-355996,JapanesePatentNipponElectricGlass(J),2014,A237564,Glass-Ceramics,Alumino-Silicate,AlkaliSilicate,,Melting,GlassCeramics,,,Lens&Prism,,,,780C3h+860C1h,ex.2,,69.84,0,14.27,0.9,0,0,8.96,0.58,0,0,0,0,0,0,0,0,0,0,0,0,0,0,0,0,0.01,0,0,0,0,0,1.63,0,0,1.23,0,0,0.61,1.97,0,0,0,0,0,0,0,0,0,0,0,0,0,0,0,0,0,0,0,0,0,0,0,0,53.6
13126,GP05-281258,JapanesePatentNipponElectricGlass(J),2007,A297269,Glass,Boro-Silicate,Alkaline-earthSilicate,,Pressed,Molded,,,OpticalUse,Lens&Prism,,,,Ex.3,,53.47,14.43,2.43,0,2.39,2.84,17.7,1.3,0,0,0,0,0,0,0,0,3.23,0,0,0,0,0,0,0,0.05,2.16,0,0,0,0,0,0,0,0,0,0,0,0,0,0,0,0,0,0,0,0,0,0,0,0,0,0,0,0,0,0,0,0,0,0,0,0,60.5
853,GB02-012020,HandbookofGlassProperties,1986,v.001p.0578,Glass,AlkaliSilicate,OtherSilicate,,,,,,,,,,,,,79.98,0,0,0,0,0,0,19.39,0,0,0,0,0,0,0,0,0,0,0,0,0,0,0,0,0.63,0,0,0,0,0,0,0,0,0,0,0,0,0,0,0,0,0,0,0,0,0,0,0,0,0,0,0,0,0,0,0,0,0,0,0,0,0,59.29
4206,GP03-080499,USPatentSchottAG(DE),1984,A4438211,Glass,Alkaline-earthSilicate,AlkaliSilicate,,,,,,OphthalmicLens,,,,,,,51.05,5.38,0,8.29,14.65,0,14.84,1.68,0,0,0,0,0,0,0,1.65,0,0,0,0,0,0,0,0,0,0,0,0,0,0,2.46,0,0,0,0,0,0,0,0,0,0,0,0,0,0,0,0,0,0,0,0,0,0,0,0,0,0,0,0,0,0,0,53.4
12973,GP03-278956,USPatentSchottAG(DE),2007,A7169470,Glass,Alkaline-earthSilicate,,,Fiber,,,,OpticalUse,OpticalFiber,,,,Ex.4,,51.44,0,4.92,0,0,11.99,0,14.83,0,0,0,0,0,0,0,10.27,0,0,0,0,0,0,0,0,0,1.8,0,0,0,0,0,0,0,4.75,0,0,0,0,0,0,0,0,0,0,0,0,0,0,0,0,0,0,0,0,0,0,0,0,0,0,0,0,51.3
14049,GP03-293673,USPatentSchottAG(DE),2009,A7605100,Glass,Alkaline-earthSilicate,Boro-Silicate,,NonLead,,,,OpticalUse,Lens&Prism,,,,Ex.2,,51.25,14.08,2.06,0,0,12.33,15.46,2.26,0,0,0,0,0,0,0,1.72,0.68,0,0,0,0,0,0,0,0.07,0,0,0,0,0,0.09,0,0,0,0,0,0,0,0,0,0,0,0,0,0,0,0,0,0,0,0,0,0,0,0,0,0,0,0,0,0,0,59.91
10302,GP03-223104,JapanesePatentNipponElectricGlass(J),2002,A249341,Glass,Alkaline-earthSilicate,AlkaliSilicate,Boro-Silicate,Pressed,,,,OpticalUse,Lens&Prism,,,,,,63.09,8.24,2.26,0,2.24,2.74,9.36,3.95,0,0,0,0,0,0,0,0,6.07,0,0,0,0,0,0,0,0,1.82,0,0,0.23,0,0,0,0,0,0,0,0,0,0,0,0,0,0,0,0,0,0,0,0,0,0,0,0,0,0,0,0,0,0,0,0,0,59.9
8130,GP05-182887,EuropeanPatentCorningInc.(US),1998,A0855993,Glass,Boro-Silicate,OtherSilicate,,,,,,OphthalmicLens,UVAbsorbingMaterial,,,,,,51.65,15.48,0,0,0,2.62,4.83,3.11,2.22,0,0,0,0,0,0.5,0,1.25,0,0,1.19,0,0,0,0,0,5.95,0,0,0,0,0,0,0,6.92,0,0,0,0,0,0,0,0,0,0,0,0,0,0,0,0,0,0,0,0,0,0,0,0,0,2.28,2.01,0,52.1
12989,GP04-279088,USPatentOharaInc.(J),2007,A7196027,Glass,Lead-Silicate,,,,,,,OpticalUse,Lens&Prism,,,,Ex.13,,62.04,6.69,0,0,0,0,0,7.52,4.95,0,0,0,0,0,0,0,0,0,18.71,0,0,0,0.09,0,0,0,0,0,0,0,0,0,0,0,0,0,0,0,0,0,0,0,0,0,0,0,0,0,0,0,0,0,0,0,0,0,0,0,0,0,0,0,36.9
984,GB02-011345,HandbookofGlassProperties,1986,v.001p.0563,Glass,AlkaliSilicate,Lead-Silicate,,,,,,,,,,,,,59.88,0,0,0,0,0,0,20.29,0,0,0,0,0,0,0,0,0,0,19.83,0,0,0,0,0,0,0,0,0,0,0,0,0,0,0,0,0,0,0,0,0,0,0,0,0,0,0,0,0,0,0,0,0,0,0,0,0,0,0,0,0,0,0,32.1
5751,GP04-116929,JapanesePatentCanonInc.(J),1991,A050138,Glass,Lead-Silicate,,,Pressed,,,,OpticsOptoelectronics,,,,,,,53.05,0,0,0,0,0,6.34,13.75,3.55,0,0,0,0,0,0,0,0,0,23.17,0,0,0,0.14,0,0,0,0,0,0,0,0,0,0,0,0,0,0,0,0,0,0,0,0,0,0,0,0,0,0,0,0,0,0,0,0,0,0,0,0,0,0,0,30.4
2565,GP03-030467,JapanesePatentOharaInc.(J),1984,A169953,Glass,Alkaline-earthSilicate,Alumino-Silicate,OtherSilicate,AcidResistant,,,,,,,,,,,60.62,4.54,4.66,0,8.46,14.2,0,0,0,0,0,0,0,0,0,1.94,0,0,1.42,0,0,0,0.2,0,0,0,0,0,0,0,3.96,0,0,0,0,0,0,0,0,0,0,0,0,0,0,0,0,0,0,0,0,0,0,0,0,0,0,0,0,0,0,0,51.4
5747,GP03-116757,JapanesePatentSumitaOpticalGlass(J),1991,A037130,Glass,Alkaline-earthSilicate,Boro-Silicate,OtherSilicate,Pressed,,,,OpticalUse,,,,,,,50.96,15.39,1.87,0,0,10.48,12.81,4.94,0,0,0,0,0,0,0,0,0,0,0,0,0,0,0,0,0,2.93,0,0,0,0,0,0,0,0.62,0,0,0,0,0,0,0,0,0,0,0,0,0,0,0,0,0,0,0,0,0,0,0,0,0,0,0,0,58.4
11650,GP04-256702,USPatent,2004,A0048730,Glass,Lead-Silicate,,,,,,,OpticalUse,Lens&Prism,,,,A.Masumuraetal.Ex.14,,62.04,6.69,0,0,0,0,0,7.52,4.95,0,0,0,0,0,0,0,0,0,18.71,0,0,0,0.09,0,0,0,0,0,0,0,0,0,0,0,0,0,0,0,0,0,0,0,0,0,0,0,0,0,0,0,0,0,0,0,0,0,0,0,0,0,0,0,36.9
8653,GP05-296963,USPatent,2010,A0093510,Glass,Boro-Silicate,,,Fiber,,,,,,,,,T.Tanakaetal.Ex.7,,72.38,16.2,1.26,0,0,0,0,2.08,4.45,0,0,0,0,0,0,0,0,0,0,0,0,0,0,0,0,0,0,0,0,0,3.63,0,0,0,0,0,0,0,0,0,0,0,0,0,0,0,0,0,0,0,0,0,0,0,0,0,0,0,0,0,0,0,54
2490,GP05-028937,JapanesePatentCorningInc.(US),1985,A161351,Glass,Boro-Silicate,AlkaliSilicate,OtherSilicate,,,,,OphthalmicLens,,,,,,,68.66,13.64,1.36,0,0,0,3.76,4.12,3.86,0,0,0,0,0,0,0,0,0,0,0,0,0,0.09,0,0,0,0,0,0,0,3.5,0,0,0,0,0,0,0,0,0,0,0,0,0,0,0,0,0,0,0,0,0,0,0,0,0,0,0,0,1,0,0,55.3
2712,GP07-035672,JapanesePatentSchottGlassTech.(US),1985,A239342,Glass,Zinc-Silicate,Alumino-Silicate,Alkaline-earthSilicate,NonAlkali,,,,SubstrateforPhotolithographyMask,,,,,,,64.84,3.2,8.56,0,6.34,4.26,0,0,0,0,0,0,0,0,0,12.64,0,0,0,0,0,0,0.15,0,0,0,0,0,0,0,0,0,0,0,0,0,0,0,0,0,0,0,0,0,0,0,0,0,0,0,0,0,0,0,0,0,0,0,0,0,0,0,58.06
3750,GP09-067762,JapanesePatentHoyaCorp.(J),1981,A059640,Glass,OtherSilicate,AlkaliSilicate,Boro-Silicate,,,,,OphthalmicLens,,,,,,,64.59,2.16,0.59,0,0,0,10.12,10.53,0.64,0,0,0,0,0,0,0,0,0,0,0,0,0,0,0,0,0,0,0,0,0,11.35,0,0,0,0,0,0,0,0,0,0,0,0,0,0,0,0,0,0,0,0,0,0,0,0,0,0,0,0,0,0,0,41.5
12934,GP02-278661,JapanesePatentNipponSheetGlass(J),2007,A137705,Glass,AlkaliSilicate,Alkaline-earthSilicate,,,,,,UV-TransmittingMaterial,LaboratoryWare,,,,Ex.9,,67.92,0,1.99,5.05,10.03,0,0,14.96,0,0,0,0,0,0,0,0,0,0,0,0,0,0.0001761,0,0,0,0,0,0,0,0,0.0002172,0,0,0,0,0,0,0,0,0.05,0,0,0,0,0,0,0,0,0,0,0,0,0,0,0,0,0,0,0,0,0,0,58.7
5414,GP02-105007,USPatentCorningInc.(US),1989,A4822758,Glass,AlkaliSilicate,Boro-Silicate,,,,,,OphthalmicLens,,,,,,,58.72,6.29,0.33,0,3.75,0,1.12,6.36,9.97,0,0,0,0,0,0,0,0,0,0,0,0,0,0.1,0,0,0,0,0,0,0,12.81,0,0,0.54,0,0,0,0,0,0,0,0,0,0,0,0,0,0,0,0,0,0,0,0,0,0,0,0,0,0,0,0,41.1
7499,GJ02-175799,PhysicsandChemistryofGlasses,1998,v.039p.0265,Glass,AlkaliSilicate,OtherSilicate,,Rod,,,,,,,,,,,50.6,0,4.3,0,0,0,19.5,14.6,0,0,0,0,0,0,0,0,0,0,0,0,0,0,0,0,0,0,0,0,0,0,11,0,0,0,0,0,0,0,0,0,0,0,0,0,0,0,0,0,0,0,0,0,0,0,0,0,0,0,0,0,0,0,27.62
18722,GP03-357393,USPatentSchottAG(DE),2014,A0376868,Glass,Alkaline-earthSilicate,Zinc-Silicate,AlkaliSilicate,Melting,Fiber,,,OpticalFiber,,,,,ex.2,,59.74,0,1.65,0,0,15.34,0,8.13,0,0,0,0,0,0,0,8.26,0,0,0,0,0,0,0,0,0,1.29,0,0,0,0,0,0,0,5.46,0,0.06,0,0,0,0,0,0,0,0,0,0,0,0,0,0,0,0,0,0,0,0,0,0,0,0,0,0,53
7273,GP02-169609,USPatent,1996,A5525553,Glass,AlkaliSilicate,Zinc-Silicate,,,,,,OphthalmicLens,,,,,,,68.92,0.94,2.77,0,2.33,0,0,12.64,5.54,0,0,0,0,0,0,5.49,0,0,0,0,0,0,0,0,0,0,0,0,0,0,0.16,0,0,0.93,0.07,0,0,0,0,0,0,0,0,0,0,0,0,0,0,0,0,0,0,0,0,0,0,0,0,0,0.2,0,57.7
878,GB03-012826,HandbookofGlassProperties,1986,v.001p.0597,Glass,Alkaline-earthSilicate,OtherSilicate,,,,,,,,,,,,,70,0,0,0,0,23,0,0,0,0,0,0,0,0,0,0,0,0,0,0,0,0,0,0,0,7,0,0,0,0,0,0,0,0,0,0,0,0,0,0,0,0,0,0,0,0,0,0,0,0,0,0,0,0,0,0,0,0,0,0,0,0,54.2
2348,GB03-024281,HandbookofGlassData,1987,v.00Cp.0684,Glass,Alkaline-earthSilicate,Zinc-Silicate,,,,,,,,,,,,,58,0,0,0,0,26,0,0,0,0,0,0,0,0,0,16,0,0,0,0,0,0,0,0,0,0,0,0,0,0,0,0,0,0,0,0,0,0,0,0,0,0,0,0,0,0,0,0,0,0,0,0,0,0,0,0,0,0,0,0,0,0,53
1782,GB02-018926,HandbookofGlassData,1987,v.00Cp.0154,Glass,AlkaliSilicate,Zinc-Silicate,,,,,,,,,,,,,75.79,0,0,0,0,0,0,15.62,0,0,0,0,0,0,0,8.59,0,0,0,0,0,0,0,0,0,0,0,0,0,0,0,0,0,0,0,0,0,0,0,0,0,0,0,0,0,0,0,0,0,0,0,0,0,0,0,0,0,0,0,0,0,0,57.4
6685,GP02-155333,JapanesePatentOharaInc.(J),1994,A092674,Glass,AlkaliSilicate,Phosphate,,NonLead,,,,Lens&Prism,,,,,,,55.92,0,1.64,0,0,0,0,19.57,7.4,0,0,0,0,0,0,0,0,0,0,0,0,0,0,0,0.02,0,0,0,0,0,10.73,0,0,0,0,0,4.71,0,0,0,0,0,0,0,0,0,0,0,0,0,0,0,0,0,0,0,0,0,0,0,0,0,44
14493,GP03-297266,EuropeanPatentNipponSheetGlass(J),2010,A2168926,Glass,Alkaline-earthSilicate,,,Flake,,,,Filler,,,,,Ex.3,,59.99,0,7.7,4.58,16.57,6.96,0,0,0,0,0,0,0,0,0,0,0,0,0,0,0,0,0,0,0,0,0,0,0,0,4.2,0,0,0,0,0,0,0,0,0,0,0,0,0,0,0,0,0,0,0,0,0,0,0,0,0,0,0,0,0,0,0,54
2460,GB02-026170,HandbookofGlassData,1987,v.00Cp.0589,Glass,AlkaliSilicate,OtherSilicate,,,,,,,,,,,,,55,0,0,0,0,0,0,25,0,0,0,0,0,0,0,0,0,0,0,0,0,0,0,0,0,0,0,0,0,0,20,0,0,0,0,0,0,0,0,0,0,0,0,0,0,0,0,0,0,0,0,0,0,0,0,0,0,0,0,0,0,0,34.1
2315,GJ04-041170,GlassPhysics&Chemistry,1985,v.011p.0360,Glass,Lead-Silicate,AlkaliSilicate,,,,,,OpticsOptoelectronics,,,,,,,76.65,0,0,0,0,0,0,0,6.45,0,0,0,0,0,0,0,0,0,16.9,0,0,0,0,0,0,0,0,0,0,0,0,0,0,0,0,0,0,0,0,0,0,0,0,0,0,0,0,0,0,0,0,0,0,0,0,0,0,0,0,0,0,0,38.8
7395,GP02-255903,JapanesePatentCarlZeiss(DE),2004,A123525,Glass,AlkaliSilicate,Boro-Silicate,,,,,,UV-TransmittingMaterial,,,,,Ex.6,,73.85,10.19,0,0,0.23,0.56,0,9.71,4.91,0,0,0,0,0,0,0,0,0,0,0,0,0,0,0,0.07,0,0,0,0,0,0.48,0,0,0,0,0,0,0,0,0,0,0,0,0,0,0,0,0,0,0,0,0,0,0,0,0,0,0,0,0,0,0,63.01
9852,GP04-214513,EuropeanPatentSchottAG(DE),2001,A1106585,Glass,Lead-Silicate,AlkaliSilicate,,,,,,OpticalUse,Lens&Prism,,,,,,69.75,0,0,0,0,0,0,8.57,7.6,0,0,0,0,0,0,3.76,0,0,10.24,0,0,0,0.08,0,0,0,0,0,0,0,0,0,0,0,0,0,0,0,0,0,0,0,0,0,0,0,0,0,0,0,0,0,0,0,0,0,0,0,0,0,0,0,42.8
11913,GP04-261702,USPatentSchottAG(DE),2004,A6806216,Glass,Lead-Silicate,,,,,,,OpticalUse,Lens&Prism,,,,Ex.7,,69.21,0,0,0,0,0,0,7.48,5.17,0,0,0,0,0,0,9.64,0,0,8.41,0,0,0,0.09,0,0,0,0,0,0,0,0,0,0,0,0,0,0,0,0,0,0,0,0,0,0,0,0,0,0,0,0,0,0,0,0,0,0,0,0,0,0,0,44.7
15921,GP05-308874,JapanesePatentNipponElectricGlass(J),2012,A140314,Glass,Boro-Silicate,,,NonLead,,,,OpticalUse,Lens&Prism,,,,Ex.4,,52.35,22.84,6.82,0,0,0,4.44,7.48,3.31,0,0,0,0,0,0,0,2.75,0,0,0,0,0,0,0,0.01,0,0,0,0,0,0,0,0,0,0,0,0,0,0,0,0,0,0,0,0,0,0,0,0,0,0,0,0,0,0,0,0,0,0,0,0,0,63.3
8131,GP05-182889,EuropeanPatentCorningInc.(US),1998,A0855993,Glass,Boro-Silicate,OtherSilicate,,,,,,OphthalmicLens,UVAbsorbingMaterial,,,,,,55.78,15.2,0,0,0,2.6,6.43,3.1,2.18,0,0,0,0,0,0.43,0,1.26,0,0,1.02,0,0,0,0,0,1.54,0,0,0,0,0,0,0,6.8,0,0,0,0,0,0,0,0,0,0,0,0,0,0,0,0,0,0,0,0,0,0,0,0,0,1.94,1.72,0,54.9
13382,GP03-284890,USPatentSchottAG(DE),2008,A7323427,Glass,Alkaline-earthSilicate,AlkaliSilicate,Zinc-Silicate,,,,,OpticalUse,Lens&Prism,OpticalWaveguide,,,Ex.4,,51.13,5.88,2.68,0,7.3,2.67,11.42,2.2,1.45,0,0,0,0,0,0,11.75,0,0,0,0,0,0,0,0,0,1.05,0,0,0,0,0,0,0,0.55,0,0,1.92,0,0,0,0,0,0,0,0,0,0,0,0,0,0,0,0,0,0,0,0,0,0,0,0,0,55.63
12665,GP06-272618,USPatentNipponSheetGlass(J),2006,A0001005,Glass,Alumino-Silicate,,,,,,,,,,,,Ex.1,,68.22,0,14.89,9.89,0,0,5,0,0,0,0,0,0,0,0,0,0,0,0,0,0,0,0,0,0,0,0,0,1,0,0,0,0,1,0,0,0,0,0,0,0,0,0,0,0,0,0,0,0,0,0,0,0,0,0,0,0,0,0,0,0,0,61
16113,GP03-309844,USPatentNipponSheetGlass(J),2012,A8338524,Glass,Alkaline-earthSilicate,Alumino-Silicate,,Flake,,,,Filler,Composite,,,,Ex.10,,60,0,7.7,5.63,22.47,0,0,0,0,0,0,0,0,0,0,0,0,0,0,0,0,0,0,0,0,0,0,0,0,0,4.2,0,0,0,0,0,0,0,0,0,0,0,0,0,0,0,0,0,0,0,0,0,0,0,0,0,0,0,0,0,0,0,54
2781,GC02-051347,CorningInc.(US),1976,70,Glass,AlkaliSilicate,Alkaline-earthSilicate,,Tube,BlownBottleBulb,,,Lamp,ElectronicsElectrical,Medical,Fiber,,PharmaceuticalTube,,70.33,0,1.75,7.38,7.43,0,0,12.48,0.63,0,0,0,0,0,0,0,0,0,0,0,0,0,0,0,0,0,0,0,0,0,0,0,0,0,0,0,0,0,0,0,0,0,0,0,0,0,0,0,0,0,0,0,0,0,0,0,0,0,0,0,0,0,59.1
2562,GP03-030464,JapanesePatentOharaInc.(J),1984,A169953,Glass,Alkaline-earthSilicate,Boro-Silicate,Alumino-Silicate,AcidResistant,,,,,,,,,,,58.58,8.04,5.49,0,5.7,15.38,0,0,0,0,0,0,0,0,0,5.9,0,0,0.71,0,0,0,0.2,0,0,0,0,0,0,0,0,0,0,0,0,0,0,0,0,0,0,0,0,0,0,0,0,0,0,0,0,0,0,0,0,0,0,0,0,0,0,0,54.7
17688,GP03-351226,USPatentOCVIntellectualCapital(US),2012,A0322933,Glass,Alkaline-earthSilicate,Zinc-Silicate,,Melting,Fiber,,,OpticalFiber,,,,,ex.10,,53.94,0,8.15,0,15.97,0,4.36,0,0,0,0,0,0,0,0,8.81,0,0,0,0,0,0,0,0,0,0,0,0,0,0,8.77,0,0,0,0,0,0,0,0,0,0,0,0,0,0,0,0,0,0,0,0,0,0,0,0,0,0,0,0,0,0,0,42.73
12812,GP07-275266,USPatentSchottAG(DE),2006,A7074732,Glass,Zinc-Silicate,Lead-Silicate,,,,,,OpticalUse,Lens&Prism,,,,Ex.10,,56.06,0,0,0,0,0,0,11.48,5.01,0,0,0,0,0,0,24.09,0,0,3.29,0,0,0,0.07,0,0,0,0,0,0,0,0,0,0,0,0,0,0,0,0,0,0,0,0,0,0,0,0,0,0,0,0,0,0,0,0,0,0,0,0,0,0,0,47.2
1871,GB02-021079,HandbookofGlassData,1987,v.00Cp.0387,Glass,AlkaliSilicate,Alumino-Silicate,Alkaline-earthSilicate,,,,,,,,,,,,75.36,0,5.51,0,0.09,0,0,19.01,0,0,0,0,0,0,0,0,0,0,0,0,0,0.03,0,0,0,0,0,0,0,0,0,0,0,0,0,0,0,0,0,0,0,0,0,0,0,0,0,0,0,0,0,0,0,0,0,0,0,0,0,0,0,0,60.2
5440,GB02-174651,DataBookofGlassComposition(J),1991,v.001p.0093,Glass,AlkaliSilicate,,,,,,,OpticalUse,Lens&Prism,,,,LLF2,,79.43,0,0,0,0,0,0,6.09,6.41,0,0,0,0,0,0,0,0,0,7.95,0,0,0,0.11,0,0,0,0,0,0,0,0,0,0,0,0,0,0,0,0,0,0,0,0,0,0,0,0,0,0,0,0,0,0,0,0,0,0,0,0,0,0,0,47.2
3188,GP03-050182,JapanesePatentSumitaOpticalGlass(J),1980,A136145,Glass,Alkaline-earthSilicate,AlkaliSilicate,OtherSilicate,,,,,Lens&Prism,,,,,,,66.59,0,0,0,21.95,0,0,3.97,2.61,0,0,0,0,0,0,2.26,0,0,0,0,0,0,0.31,0,0,0,0,0,0,0,2.31,0,0,0,0,0,0,0,0,0,0,0,0,0,0,0,0,0,0,0,0,0,0,0,0,0,0,0,0,0,0,0,54.3
11911,GP07-261699,USPatentSchottAG(DE),2004,A6806216,Glass,Zinc-Silicate,AlkaliSilicate,,,,,,OpticalUse,Lens&Prism,,,,Ex.4,,62.23,0,0,0,0,0,0,5.72,2.39,0,0,0,0,0,0,29.01,0,0,0.58,0,0,0,0.07,0,0,0,0,0,0,0,0,0,0,0,0,0,0,0,0,0,0,0,0,0,0,0,0,0,0,0,0,0,0,0,0,0,0,0,0,0,0,0,51.9
1815,GB02-019565,HandbookofGlassData,1987,v.00Cp.0168,Glass,AlkaliSilicate,Lead-Silicate,,,,,,,,,,,,,72.34,0,0,0,0,0,0,0,5.66,0,0,0,0,0,0,0,0,0,22,0,0,0,0,0,0,0,0,0,0,0,0,0,0,0,0,0,0,0,0,0,0,0,0,0,0,0,0,0,0,0,0,0,0,0,0,0,0,0,0,0,0,0,35
3857,GP05-071050,EuropeanPatentCorningInc.(US),1985,A0151346,Glass,Boro-Silicate,AlkaliSilicate,,,,,,OphthalmicLens,,,,,,,63.66,9.84,8.23,0,0,0,5.22,4.28,4,0,0,0,0,0,0,0,0,0,0,0,0,0,0.1,0,0,0,0,0,0,0,3.63,0,0,0,0,0,0,0,0,0,0,0,0,0,0,0,0,0,0,0,0,0,0,0,0,0,0,0,0,1.04,0,0,53.7
1041,GB03-012572,HandbookofGlassProperties,1986,v.001p.0592,Glass,Alkaline-earthSilicate,Zinc-Silicate,,,,,,,,,,,,,60,0,0,0,0,20,0,0,0,0,0,0,0,0,0,20,0,0,0,0,0,0,0,0,0,0,0,0,0,0,0,0,0,0,0,0,0,0,0,0,0,0,0,0,0,0,0,0,0,0,0,0,0,0,0,0,0,0,0,0,0,0,53
11987,GP07-262375,USPatent,2004,A0229743,Glass,Zinc-Silicate,Alkaline-earthSilicate,,,,,,OpticalUse,Lens&Prism,,,,S.Wolffetal.Ex.7,,53.22,1.04,1.43,0,6.48,3.79,0,3.52,5.4,0,0,0,0,0,0,22.33,0,0,0,0,0,0,0,0,0,0,0,0,0,0,0,0,0,1.77,0,0,1.02,0,0,0,0,0,0,0,0,0,0,0,0,0,0,0,0,0,0,0,0,0,0,0,0,0,51.29
2713,GP07-035673,JapanesePatentSchottGlassTech.(US),1985,A239342,Glass,Zinc-Silicate,Alumino-Silicate,Alkaline-earthSilicate,NonAlkali,,,,SubstrateforPhotolithographyMask,,,,,,,61.37,3.32,8.89,3.3,3.29,4.41,0,0,0,0,0,0,0,0,0,13.12,0,0,0,0,0,0,0.17,0,0,0,0,0,0,0,0,0,0,0,2.11,0,0,0,0,0,0,0,0,0,0,0,0,0,0,0,0,0,0,0,0,0,0,0,0,0,0,0,56.35
2676,GP03-034203,JapanesePatentOharaInc.(J),1983,A194755,Glass,Alkaline-earthSilicate,OtherSilicate,Boro-Silicate,,,,,OpticsOptoelectronics,,,,,,,55.14,10.88,0,0,3.37,15.43,6.33,0,0,0,0,0,0,0,0,0,0,0,0.42,0,0,0,0.24,0,0.16,7.26,0,0,0,0,0,0,0,0.77,0,0,0,0,0,0,0,0,0,0,0,0,0,0,0,0,0,0,0,0,0,0,0,0,0,0,0,0,54
1045,GB07-012578,HandbookofGlassProperties,1986,v.001p.0592,Glass,Zinc-Silicate,Alkaline-earthSilicate,,,,,,,,,,,,,60,0,0,0,0,16,0,0,0,0,0,0,0,0,0,24,0,0,0,0,0,0,0,0,0,0,0,0,0,0,0,0,0,0,0,0,0,0,0,0,0,0,0,0,0,0,0,0,0,0,0,0,0,0,0,0,0,0,0,0,0,0,52.7
3197,GJ01-062966,J.Non-CrystallineSolids,1979,v.034p.0063,Glass,Silica,,,,,,,,,,,,,,100,0,0,0,0,0,0,0,0,0,0,0,0,0,0,0,0,0,0,0,0,0,0,0,0,0,0,0,0,0,0,0,0,0,0,0,0,0,0,0,0,0,0,0,0,0,0,0,0,0,0,0,0,0,0,0,0,0,0,0,0,0,65
1062,GB03-012785,HandbookofGlassProperties,1986,v.001p.0596,Glass,Alkaline-earthSilicate,Alumino-Silicate,,,,,,,,,,,,,64,0,6,0,0,30,0,0,0,0,0,0,0,0,0,0,0,0,0,0,0,0,0,0,0,0,0,0,0,0,0,0,0,0,0,0,0,0,0,0,0,0,0,0,0,0,0,0,0,0,0,0,0,0,0,0,0,0,0,0,0,0,55.3
3257,GP04-052789,JapanesePatent,1982,A106538,Glass,Lead-Silicate,Alkaline-earthSilicate,Zinc-Silicate,,,,,,,,,,,,52.85,0,2.52,0,0,9.51,0,11.07,2.73,0,0,0,0,0,0,13.71,0,0,7.3,0,0,0,0.3,0,0,0,0,0,0,0,0,0,0,0,0,0,0,0,0,0,0,0,0,0,0,0,0,0,0,0,0,0,0,0,0,0,0,0,0,0,0,0,41.9
4640,GP03-092098,USPatentKonicaMinolta(J),1982,A4309078,Glass,Alkaline-earthSilicate,Zinc-Silicate,Boro-Silicate,,,,,Lens&Prism,,,,,,,50.37,4.04,0,3.48,8.78,6.42,4.69,1.14,0,0,0,0,0,0,0,13.83,3.39,0,0,0,0,0,0.1,0,0,0,0,0,0,0,0.88,0,0,2.85,0,0,0,0,0,0,0,0,0,0,0,0,0,0,0,0,0,0,0,0,0,0,0,0,0,0,0,0,51.3
1778,GB02-018922,HandbookofGlassData,1987,v.00Cp.0154,Glass,AlkaliSilicate,Zinc-Silicate,,,,,,,,,,,,,75.52,0,0,0,0,0,0,21.81,0,0,0,0,0,0,0,2.66,0,0,0,0,0,0,0,0,0,0,0,0,0,0,0,0,0,0,0,0,0,0,0,0,0,0,0,0,0,0,0,0,0,0,0,0,0,0,0,0,0,0,0,0,0,0,57.18
6970,GP02-162520,JapanesePatent,1995,A002544,Glass,AlkaliSilicate,OtherSilicate,,NonLead,,,,Container,TableWare,,,,,,67.95,0,0,0,0,0,0,22.03,0,0,0,0,0,0,0,0,0,0,0,0,0,0,0,0,0,0,0,0,1.47,0,8.55,0,0,0,0,0,0,0,0,0,0,0,0,0,0,0,0,0,0,0,0,0,0,0,0,0,0,0,0,0,0,0,42
5455,GP05-106280,USPatentCorningInc.(US),1990,A4980318,Glass,Boro-Silicate,Alkaline-earthSilicate,,Photochromic,,,,OphthalmicLens,,,,,After10min.exposureinsolarsimulatorat25C,,51.28,16.01,2.44,0,3.55,6.58,0,0,4.88,0,0,0,0,0,0.01,3.05,0,0,0,0,0,0,0,0,0,0,0,0,0,0,6.72,0,0,4.25,0,0,0,0,0,0,0,0,0,0,0,0,0,0,0,0,0,0,0,0,0,0,0,0,0,0.82,0.22,0.16,44.5
7394,GB05-174631,DataBookofGlassComposition(J),1991,v.001p.0090,Glass,Boro-Silicate,Zinc-Silicate,,,,,,OpticalUse,Lens&Prism,,,,ZK7,,69.18,11.13,2.53,0,0,0,0,8.12,0,0,0,0,0,0,0,8.8,0,0,0,0,0,0,0.23,0,0,0,0,0,0,0,0,0,0,0,0,0,0,0,0,0,0,0,0,0,0,0,0,0,0,0,0,0,0,0,0,0,0,0,0,0,0,0,61
7998,GP03-181444,JapanesePatentOharaInc.(J),1998,A194772,Glass,Alkaline-earthSilicate,Boro-Silicate,,HotPressed,,,,OpticalUse,Lens&Prism,,,,,,56.18,9,2.87,0,0,11.35,13.98,2.36,0.74,0,0,0,0,0,0,3.42,0,0,0,0,0,0,0,0,0.02,0,0,0,0,0,0.09,0,0,0,0,0,0,0,0,0,0,0,0,0,0,0,0,0,0,0,0,0,0,0,0,0,0,0,0,0,0,0,58.9
7403,GB03-174644,DataBookofGlassComposition(J),1991,v.001p.0092,Glass,Alkaline-earthSilicate,Boro-Silicate,AlkaliSilicate,,,,,OpticalUse,Lens&Prism,,,,SSK8,,50.87,8.51,0.78,0,8.56,15.71,0,1.94,6.46,0,0,0,0,0,0,1.47,0,0,0,0,0,0,0.69,0,0,0,0,0,0,0,5.01,0,0,0,0,0,0,0,0,0,0,0,0,0,0,0,0,0,0,0,0,0,0,0,0,0,0,0,0,0,0,0,49.8
12016,GP03-262608,EuropeanPatentSchottAG(DE),2004,A1452495,Glass,Alkaline-earthSilicate,AlkaliSilicate,,,,,,OpticalWaveguide,Laser,,,,Ex.10,,51.56,0,5.93,0,0,11.34,0,15.86,0,0,0,0,0,0,0,11.15,0,0,0,0,0,0,0,0,0,2.32,0,0,0,0,0,0,0,1.84,0,0,0,0,0,0,0,0,0,0,0,0,0,0,0,0,0,0,0,0,0,0,0,0,0,0,0,0,51
2318,GJ04-041173,GlassPhysics&Chemistry,1985,v.011p.0360,Glass,Lead-Silicate,AlkaliSilicate,,,,,,OpticsOptoelectronics,,,,,,,71.24,0,0,0,0,0,0,0,5.26,0,0,0,0,0,0,0,0,0,23.5,0,0,0,0,0,0,0,0,0,0,0,0,0,0,0,0,0,0,0,0,0,0,0,0,0,0,0,0,0,0,0,0,0,0,0,0,0,0,0,0,0,0,0,34
3209,XC06-051176,SchottAG(DE),,Zerodur,Glass-Ceramics,Alumino-Silicate,Phosphate,AlkaliSilicate,Block,Slab,Rod,GlassCeramics,Machinary,Mirror,,,,ExcellentSizeStabilityForTelescope,,63.79,0,17.13,1.71,0,0,8.55,0.55,0,0,0,0,0,0,0,1.19,0,0,0,0,0,0.01,0.17,0,0,0,0,0,0,0,1.98,0,0,1.06,0,0,3.84,0,0,0,0,0,0,0,0,0,0,0,0,0,0,0,0,0,0,0,0,0,0,0,0,0,56.2
11960,GP03-262320,USPatent,2004,A0220038,Glass,Alkaline-earthSilicate,,,,,,,OpticalUse,OpticalFiber,,,,S.Wolffetal.Ex.5,,57.04,0,4,0,0,13.84,0,13.16,0,0,0,0,0,0,0,9.02,0,0,0,0,0,0,0.12,0,0,1.5,0,0,0,0,0,0,0,1.32,0,0,0,0,0,0,0,0,0,0,0,0,0,0,0,0,0,0,0,0,0,0,0,0,0,0,0,0,52.5
12995,GP04-279133,USPatentSchottAG(DE),2007,A7208431,Glass,Lead-Silicate,,,,,,,OpticalUse,Lens&Prism,,,,Ex.3,,53.91,0,0,0,0,0,0,0.86,0.85,0,0,0,0,0,0,0,0,0,44.21,0,0,0,0.1,0,0.07,0,0,0,0,0,0,0,0,0,0,0,0,0,0,0,0,0,0,0,0,0,0,0,0,0,0,0,0,0,0,0,0,0,0,0,0,0,23.73
5728,GP02-116667,JapanesePatentHoyaCorp.(J),1991,A012341,Glass,AlkaliSilicate,Lead-Silicate,Boro-Silicate,Fiber,WaterResistant,,,OpticalTransmission,OpticalFiber,OpticalWaveguide,,,Clad.,,62.56,9.26,3.66,0,0,0,5.9,10.62,4.75,0,0,0,0,0,0,0,0,0,3.25,0,0,0,0,0,0,0,0,0,0,0,0,0,0,0,0,0,0,0,0,0,0,0,0,0,0,0,0,0,0,0,0,0,0,0,0,0,0,0,0,0,0,0,56.8
3238,GP03-052763,JapanesePatentOharaInc.(J),1982,A205338,Glass,Alkaline-earthSilicate,Lead-Silicate,Zinc-Silicate,,,,,,,,,,,,50.21,2.89,2.96,0,0,29.84,0,0,0,0,0,0,0,0,0,6.17,0,0,4.5,0,0,0,0,0,0.17,0,0,0,0,0,0,0,0,3.26,0,0,0,0,0,0,0,0,0,0,0,0,0,0,0,0,0,0,0,0,0,0,0,0,0,0,0,0,45.4
5180,GB03-098955,PropertiesofGlass,1954,v.001p.0426,Glass,Alkaline-earthSilicate,Zinc-Silicate,Boro-Silicate,,,,,,,,,,LightBariumCrown,,59.92,6.98,1.25,0,0,13.59,0,6.81,0,0,0,0,0,0,0,11.27,0,0,0,0,0,0,0.18,0,0,0,0,0,0,0,0,0,0,0,0,0,0,0,0,0,0,0,0,0,0,0,0,0,0,0,0,0,0,0,0,0,0,0,0,0,0,0,57.4
4563,GP02-116688,JapanesePatentHoyaCorp.(J),1991,A012341,Glass,AlkaliSilicate,,,Fiber,WaterResistant,,,OpticalTransmission,OpticalFiber,OpticalWaveguide,,,Clad,,73.38,4.97,6.44,0,3.09,0,0,4.57,4.85,0,0,0,0,0,0,0,0,0,2.66,0,0,0,0,0,0.04,0,0,0,0,0,0,0,0,0,0,0,0,0,0,0,0,0,0,0,0,0,0,0,0,0,0,0,0,0,0,0,0,0,0,0,0,0,56.7
4367,GB02-099549,PropertiesofGlass,1954,v.001p.0425,Glass,AlkaliSilicate,Alkaline-earthSilicate,,,,,,OpticalUse,,,,,Type:605H.C.,,74.13,0,0.18,0,13.12,0,0,0,12.5,0,0,0,0,0,0,0,0,0,0,0,0,0,0.06,0,0,0,0,0,0,0,0,0,0,0,0,0,0,0,0,0,0,0,0,0,0,0,0,0,0,0,0,0,0,0,0,0,0,0,0,0,0,0,60.5
