Repository: hori1537/rexrexxion-about-SP

File: input_csv/inputcsv_SiO2_0.01-100.00_FractureToughness.csv (part 3 of 9)
No.,GlassNo.,DataSource,Year,DataSourceNumber,State,GlassSystem1,GlassSystem2,GlassSystem3,Appearance1,Appearance2,Appearance3,Appearance4,Usage1,Usage2,Usage3,Usage4,ThermalTreatment,Note,GlassNo.(Structure),SiO2,B2O3,Al2O3,MgO,CaO,BaO,Li2O,Na2O,K2O,Ag2O,MnO,FeO,CoO,NiO,CuO,ZnO,SrO,CdO,PbO,SnO,Cr2O3,Fe2O3,As2O3,Y2O3,Sb2O3,La2O3,Nd2O3,Gd2O3,Bi2O3,Co3O4,TiO2,MnO2,GeO2,ZrO2,CeO2,SnO2,P2O5,Ta2O5,Nb2O3,SO3,MoO3,WO3,H2O,LiF,NaF,KF,MgF2,CaF2,SrF2,BaF2,ZnF2,PbF2,YF3,AlF3,LaF3,GdF3,YbF3,ErF3,F,Cl,Br,Ag,FractureToughness(MPa.m1/2)
14991,GP06-301058,JapanesePatentOharaInc.(J),2011,A040145,Glass,Alumino-Silicate,Zinc-Silicate,Alkaline-earthSilicate,,,,,Substrate,MagneticMemoryDisk,,,,Ex.6,,57.82,0,11.05,9.87,2.36,0,0,4.28,0,0,0,0,0,0,0,9.77,0,0,0,0,0,0,0,0,0,0,0,0,0,0,4.15,0,0,0,0.23,0,0.47,0,0,0,0,0,0,0,0,0,0,0,0,0,0,0,0,0,0,0,0,0,0,0,0,0,0.7
15285,XP02-303140,EuropeanPatent,2011,A2305614,Glass-Ceramics,AlkaliSilicate,,,Translucent,Machinable,,,Dental,ArtificialTooth,,,650C20min+850C10min,Ex.9othercrystal:Li-phosphate,,62.79,0,1.62,0,0,0,27.8,1.77,1.17,0,0,0,0,0,0,2.91,0,0,0,0,0,0,0,0,0,0,0,0,0,0,0,0,0,0,0,0,1.94,0,0,0,0,0,0,0,0,0,0,0,0,0,0,0,0,0,0,0,0,0,0,0,0,0,1.9
8596,GI02-190620R,NGF'sAdditionalNewData(J),2000,v.002p.0001,Glass,AlkaliSilicate,Alumino-Silicate,Zinc-Silicate,,,,,Substrate,,,,,GlassNameA36Melting:inPtcrucibleat1600Cfor5hr.Annealing:at750Cfor2hr.,,60.48,0,10.06,0,0,0,0,10.09,9.72,0,0,0,0,0,0,9.65,0,0,0,0,0,0,0,0,0,0,0,0,0,0,0,0,0,0,0,0,0,0,0,0,0,0,0,0,0,0,0,0,0,0,0,0,0,0,0,0,0,0,0,0,0,0,0.84
12631,GP02-272122,JapanesePatentCentralGlass(J),2006,A131482,Glass,AlkaliSilicate,Alkaline-earthSilicate,,,,,,Display,Substrate,,,,Ex.7,,68.36,0,0.72,15.47,1.53,0,0,4.04,8.11,0,0,0,0,0,0,0,0.53,0,0,0,0,0,0,0,0,0,0,0,0,0,0,0,0,1.24,0,0,0,0,0,0,0,0,0,0,0,0,0,0,0,0,0,0,0,0,0,0,0,0,0,0,0,0,0.79
6939,XJ02-160172,J.AmericanCeramicSoc.,1995,v.078p.3045,Glass-Ceramics,AlkaliSilicate,,,GlassCeramics,,,,,,,,A:470C0.25h+600C1.5h;B:470C100h+600C0.5h.,,,66.7,0,0,0,0,0,33.3,0,0,0,0,0,0,0,0,0,0,0,0,0,0,0,0,0,0,0,0,0,0,0,0,0,0,0,0,0,0,0,0,0,0,0,0,0,0,0,0,0,0,0,0,0,0,0,0,0,0,0,0,0,0,0,1.31
8663,GI06-191648,NGF'sAdditionalNewData(J),2001,v.004p.0001,Glass,Alumino-Silicate,AlkaliSilicate,,,,,,ElectronicsElectrical,Substrate,,,,GlassNameC008.Melt:inPtRhat1610Cfor24hrandquenching.Anneal:at600Cfor1hr.,,50.01,0,25.01,0,0,0,0,24.98,0,0,0,0,0,0,0,0,0,0,0,0,0,0,0,0,0,0,0,0,0,0,0,0,0,0,0,0,0,0,0,0,0,0,0,0,0,0,0,0,0,0,0,0,0,0,0,0,0,0,0,0,0,0,0.86
11580,GP02-256023,JapanesePatentKonicaMinolta(J),2004,A161597,Glass,AlkaliSilicate,Alkaline-earthSilicate,Alumino-Silicate,,,,,Substrate,MagneticRecordingHead,,,,Ex.8,,62.4,3.77,4.91,7.15,0,0,9,4.84,1.59,0,0,0,0,0,0,0,0,0,0,0,0,0,0,0,0.06,1,0,0,0,0,2.9,0,0,2.38,0,0,0,0,0,0,0,0,0,0,0,0,0,0,0,0,0,0,0,0,0,0,0,0,0,0,0,0,0.87
14514,GP02-297313,EuropeanPatentAsahiGlass(J),2010,A2202207,Glass,AlkaliSilicate,Alkaline-earthSilicate,,,,,,Display,PlasmaDisplay,Substrate,,,Ex.1,,67.99,0,3.06,11.16,3.34,0,0,6.45,2.32,0,0,0,0,0,0,0,5.43,0,0,0,0,0,0,0,0,0,0,0,0,0,0,0,0,0.25,0,0,0,0,0,0,0,0,0,0,0,0,0,0,0,0,0,0,0,0,0,0,0,0,0,0,0,0,0.77
7473,GJ02-258709,PhysicsandChemistryofGlasses,2004,v.045p.0037,Glass,AlkaliSilicate,Alkaline-earthSilicate,,,,,,,,,,,,,80,0,0,6,0,0,0,14,0,0,0,0,0,0,0,0,0,0,0,0,0,0,0,0,0,0,0,0,0,0,0,0,0,0,0,0,0,0,0,0,0,0,0,0,0,0,0,0,0,0,0,0,0,0,0,0,0,0,0,0,0,0,0.74
9665,XP06-353889,USPatentCorningInc.(US),2014,A0057092,Glass-Ceramics,Alumino-Silicate,AlkaliSilicate,,Melting,GlassCeramics,Opaque,,ElectronicsElectrical,ChemicalStrengthen,,,780C2h+950C4h,ex.2,,70.1,0,13.4,2.9,0,0,8.1,0.3,0,0,0,0,0,0,0,1,0,0,0,0,0,0,0,0,0,0,0,0,0,0,4.1,0,0,0,0,0.1,0,0,0,0,0,0,0,0,0,0,0,0,0,0,0,0,0,0,0,0,0,0,0,0,0,0,1.084
6150,XP02-129447,EuropeanPatentCorningInc.(US),1993,A0536479,Glass-Ceramics,AlkaliSilicate,,,GlassCeramics,,,,TableWare,,,,,,,65.87,0,0,0,0,0,30.6,0,1.23,0,0,0,0,0,0,1.23,0,0,0,0,0,0,0,0,0,0,0,0,0,0,0,0,0,0,0,0,1.07,0,0,0,0,0,0,0,0,0,0,0,0,0,0,0,0,0,0,0,0,0,0,0,0,0,3
8693,GI06-191684,NGF'sAdditionalNewData(J),2001,v.004p.0001,Glass,Alumino-Silicate,AlkaliSilicate,Alkaline-earthSilicate,,,,,ElectronicsElectrical,Substrate,,,Anneal:at640Cfor1hr.,GlassNameC044Melt:inPtRhat1600Cfor7hr.Crystalsalittle.,,64.59,0,15.01,0,0,5.2,15.1,0.1,0,0,0,0,0,0,0,0,0,0,0,0,0,0,0,0,0,0,0,0,0,0,0,0,0,0,0,0,0,0,0,0,0,0,0,0,0,0,0,0,0,0,0,0,0,0,0,0,0,0,0,0,0,0,1.04
14340,GP02-296526,USPatentKonicaMinolta(J),2010,A7687419,Glass,AlkaliSilicate,Alkaline-earthSilicate,,,,,,Substrate,MagneticMemoryDisk,,,,Ex.10,,60.76,1.04,8.67,13.08,0,0,9.52,1.66,1.09,0,0,0,0,0,0,2.23,0,0,0,0,0,0,0,0,0.08,0.22,0,0,0,0,1.21,0,0,0.44,0,0,0,0,0,0,0,0,0,0,0,0,0,0,0,0,0,0,0,0,0,0,0,0,0,0,0,0,1.05
6129,GI02-190644R,NGF'sAdditionalNewData(J),2000,v.002p.0003,Glass,AlkaliSilicate,Alumino-Silicate,,,,,,MagneticMemoryDisk,,,,Annealing:at530Cfor2hr.,GlassNameA63.Melting:inPtcrucibleat1650Cfor5hr.,,75.02,0,3.01,0,0,0,19.98,0,1.99,0,0,0,0,0,0,0,0,0,0,0,0,0,0,0,0,0,0,0,0,0,0,0,0,0,0,0,0,0,0,0,0,0,0,0,0,0,0,0,0,0,0,0,0,0,0,0,0,0,0,0,0,0,1.11
11843,GP02-261076,JapanesePatentKonicaMinolta(J),2004,A277230,Glass,AlkaliSilicate,Alumino-Silicate,,,,,,Substrate,MagneticMemoryDisk,,,,Ex.7,,68.7,4.79,6.36,0,0,0,10.35,5.48,1.84,0,0,0,0,0,0,0,0,0,0,0,0,0,0,0,0.06,0,0,0,0,0,1.47,0,0,0.95,0,0,0,0,0,0,0,0,0,0,0,0,0,0,0,0,0,0,0,0,0,0,0,0,0,0,0,0,1.08
12629,GP02-272120,JapanesePatentCentralGlass(J),2006,A131482,Glass,AlkaliSilicate,Alkaline-earthSilicate,,,,,,Display,Substrate,,,,Ex.5,,64.83,0,0.94,19.06,1.82,0.43,0,6,4.97,0,0,0,0,0,0,0,0.29,0,0,0,0,0,0,0,0,0,0,0,0,0,0,0,0,1.66,0,0,0,0,0,0,0,0,0,0,0,0,0,0,0,0,0,0,0,0,0,0,0,0,0,0,0,0,0.81
7469,GJ02-258705,PhysicsandChemistryofGlasses,2004,v.045p.0037,Glass,AlkaliSilicate,Alkaline-earthSilicate,,,,,,,,,,,,,71,0,0,0,11.5,0,0,17.5,0,0,0,0,0,0,0,0,0,0,0,0,0,0,0,0,0,0,0,0,0,0,0,0,0,0,0,0,0,0,0,0,0,0,0,0,0,0,0,0,0,0,0,0,0,0,0,0,0,0,0,0,0,0,0.71
8745,GI03-191738R,NGF'sAdditionalNewData(J),2001,v.004p.0003,Glass,Alkaline-earthSilicate,Alumino-Silicate,,,,,,Fiber,,,,Annealing:at850Cfor1h.,GlassNameC102Melting:inPT-Rhcrucibleat1600Cfor7h.,,64.05,0,7.62,0,28.09,0,0,0.04,0,0,0,0,0,0,0,0,0.01,0,0,0,0,0,0.19,0,0,0,0,0,0,0,0,0,0,0,0,0,0,0,0,0,0,0,0,0,0,0,0,0,0,0,0,0,0,0,0,0,0,0,0,0,0,0,0.74
14934,XP02-300901,JapanesePatent,2011,A016720,Glass-Ceramics,AlkaliSilicate,,,,,,,Dental,,,,500C10min+650C20min,Ex.7othercrystal:Li-phosphate,,62.7,0,0.59,1.37,0,0.72,27.76,0,2.62,0,0,0,0,0,0,2.77,0,0,0,0,0,0,0,0,0,0,0,0,0,0,0,0,0,0,0,0,1.47,0,0,0,0,0,0,0,0,0,0,0,0,0,0,0,0,0,0,0,0,0,0,0,0,0,1.8
4847,GJ02-140955,J.MaterialsScience,1991,v.026p.6501,Glass,AlkaliSilicate,,,,,,,,,,,,,,72.64,0,0,0,0,0,0,16.17,11.19,0,0,0,0,0,0,0,0,0,0,0,0,0,0,0,0,0,0,0,0,0,0,0,0,0,0,0,0,0,0,0,0,0,0,0,0,0,0,0,0,0,0,0,0,0,0,0,0,0,0,0,0,0,0.94
8595,GI02-190619R,NGF'sAdditionalNewData(J),2000,v.002p.0001,Glass,AlkaliSilicate,Alkaline-earthSilicate,Alumino-Silicate,,,,,Substrate,,,,,GlassNameA35Melting:inPtcrucibleat1640Cfor5hr.Annealing:at650Cfor2hr.,,60.32,0,10.04,0,0,9.67,0,10.05,9.92,0,0,0,0,0,0,0,0,0,0,0,0,0,0,0,0,0,0,0,0,0,0,0,0,0,0,0,0,0,0,0,0,0,0,0,0,0,0,0,0,0,0,0,0,0,0,0,0,0,0,0,0,0,0.7
5641,GJ02-178206,J.AmericanCeramicSoc.,1998,v.081p.2485,Glass,AlkaliSilicate,Alkaline-earthSilicate,,,,,,,,,,,J.Sehgal,,70,0,0,0,10,0,0,20,0,0,0,0,0,0,0,0,0,0,0,0,0,0,0,0,0,0,0,0,0,0,0,0,0,0,0,0,0,0,0,0,0,0,0,0,0,0,0,0,0,0,0,0,0,0,0,0,0,0,0,0,0,0,0.8
13374,XP02-284852,USPatent,2008,A7316740,Glass-Ceramics,AlkaliSilicate,,,,,,,Dental,DentalCrown,,,,IvoclarVivadentAG.Ex.6,,62.79,0,0.59,1.36,0,0,27.82,0,2.5,0,0,0,0,0,0,2.42,1.06,0,0,0,0,0,0,0,0,0,0,0,0,0,0,0,0,0,0,0,1.46,0,0,0,0,0,0,0,0,0,0,0,0,0,0,0,0,0,0,0,0,0,0,0,0,0,2.3
14763,XP02-299328,USPatent,2010,A7816291,Glass-Ceramics,AlkaliSilicate,,,,,,,Dental,,,,,IvoclarVivadentAG.Ex.1,,62.77,0,0.59,1.35,0,0,27.87,0,2.48,0,0,0,0,0,0,3.48,0,0,0,0,0,0,0,0,0,0,0,0,0,0,0,0,0,0,0,0,1.46,0,0,0,0,0,0,0,0,0,0,0,0,0,0,0,0,0,0,0,0,0,0,0,0,0,1.6
13095,GP03-280835,JapanesePatentCentralGlass(J),2007,A210839,Glass,Alkaline-earthSilicate,Alumino-Silicate,,,,,,Display,Substrate,,,Annealedat550-650C.,Ex.5,,63.12,0,6.09,7.07,6.34,7.41,0,3.7,0.25,0,0,0,0,0,0,0,4,0,0,0,0,0,0,0,0,0,0,0,0,0,0,0,0,2.02,0,0,0,0,0,0,0,0,0,0,0,0,0,0,0,0,0,0,0,0,0,0,0,0,0,0,0,0,0.67
12586,XJ03-271498,J.AmericanCeramicSoc.,2006,v.089p.0587,Glass-Ceramics,Alkaline-earthSilicate,Fluoro-Silicate,,,,,,ArtificialBone,ArtificialTooth,,,900C4h,,,53.37,0,0,28.35,5,0,0,3.33,3.33,0,0,0,0,0,0,0,0,0,0,0,0,0,0,0,0,0,0,0,0,0,0,0,0,0,0,0,0,0,0,0,0,0,0,0,0,0,0,6.62,0,0,0,0,0,0,0,0,0,0,0,0,0,0,1.64
14870,GP02-299799,USPatentCentralGlass(J),2010,A0273635,Glass,AlkaliSilicate,Alkaline-earthSilicate,,FlatGlass,,,,Window,,,,,Ex.9,,65.62,0,1.32,15.37,3.06,0.04,0,5.64,5.73,0,0,0,0,0,0,0,1.48,0,0,0,0,0,0,0,0,0,0,0,0,0,0,0,0,1.74,0,0,0,0,0,0,0,0,0,0,0,0,0,0,0,0,0,0,0,0,0,0,0,0,0,0,0,0,0.67
7167,GJ02-240958,J.MaterialsScienceLetters,1988,v.007p.0791,Glass,AlkaliSilicate,Boro-Silicate,,Sol-Gel,,,,,,,,,Others:sodiumnitrateHv:maxvalue,,78.62,15.6,0,0,0,0,0,5.78,0,0,0,0,0,0,0,0,0,0,0,0,0,0,0,0,0,0,0,0,0,0,0,0,0,0,0,0,0,0,0,0,0,0,0,0,0,0,0,0,0,0,0,0,0,0,0,0,0,0,0,0,0,0,1
15947,GP06-308917,JapanesePatentOharaInc.(J),2012,A146393,Glass,Alumino-Silicate,Zinc-Silicate,,,,,,Substrate,MagneticMemoryDisk,,,,Ex.G4,,55.21,2.87,10.43,10.31,1.19,0,0,4.29,0,0,0,0,0,0,0,10.42,0,0,0,0,0,0,0,0,0,0,0,0,0,0,4.58,0,0,0,0.23,0,0.47,0,0,0,0,0,0,0,0,0,0,0,0,0,0,0,0,0,0,0,0,0,0,0,0,0,1.6
2450,GI02-047451,Proc.ICG,1986,v.001p.0225,Glass,AlkaliSilicate,,,,,,,,,,,,,,74.99,0,0,0,0,0,25,0,0,0,0,0,0,0,0,0,0,0,0,0,0,0,0,0,0,0,0,0,0,0,0,0,0,0,0,0,0,0,0,0,0,0,0.01,0,0,0,0,0,0,0,0,0,0,0,0,0,0,0,0,0,0,0,1.15
12246,XP02-266132,USPatent,2005,A0098064,Glass-Ceramics,AlkaliSilicate,,,,,,,Dental,,,,,M.Schweigeretal.Ex.16,,63.54,0,0.96,0.41,0,0,29.2,0.09,2.55,0,0,0,0,0,0,1.34,0,0,0,0,0,0,0,0,0,0.02,0,0,0,0,0,0,0,0.04,0.32,0,1.46,0,0,0,0,0,0,0,0,0,0,0,0,0,0,0,0,0,0,0,0,0,0,0,0,0,1.7
14026,GP02-293461,USPatentKonicaMinolta(J),2009,A7566673,Glass,AlkaliSilicate,Alumino-Silicate,,,,,,Substrate,MagneticMemoryDisk,,,,Ex.9,,62.01,0.99,8.91,8.86,1.12,0.41,8.39,2.93,1.46,0,0,0,0,0,0,2.31,0.6,0,0,0,0,0,0,0,0.09,0.23,0,0,0,0,1.18,0,0,0.51,0,0,0,0,0,0,0,0,0,0,0,0,0,0,0,0,0,0,0,0,0,0,0,0,0,0,0,0,0.91
18168,GP03-353843,USPatentHoyaCorp.(J),2014,A0036644,Glass,Alkaline-earthSilicate,Alumino-Silicate,AlkaliSilicate,Melting,Disk,,,MagneticMemoryDisk,ChemicalStrengthen,,,,ex.15,,65.12,0,6.01,17.03,0,0,0.6,9.24,0,0,0,0,0,0,0,0,0,0,0,0,0,0,0,0,0,0,0,0,0,0,0,0,0,2,0,0,0,0,0,0,0,0,0,0,0,0,0,0,0,0,0,0,0,0,0,0,0,0,0,0,0,0,1.74
7466,GJ02-258702,PhysicsandChemistryofGlasses,2004,v.045p.0037,Glass,AlkaliSilicate,,,,,,,,,,,,,,79,0,2,4,1,0,0,13,1,0,0,0,0,0,0,0,0,0,0,0,0,0,0,0,0,0,0,0,0,0,0,0,0,0,0,0,0,0,0,0,0,0,0,0,0,0,0,0,0,0,0,0,0,0,0,0,0,0,0,0,0,0,0.8
8576,GP03-190525,EuropeanPatentAsahiGlass(J),1999,A0953549,Glass,Alkaline-earthSilicate,Boro-Silicate,Alumino-Silicate,,,,,,,,,,,,67.6,8.7,11.5,1.4,5.2,4.3,0,0,0,0,0,0,0,0,0,0,1.3,0,0,0,0,0,0,0,0,0,0,0,0,0,0,0,0,0,0,0,0,0,0,0,0,0,0,0,0,0,0,0,0,0,0,0,0,0,0,0,0,0,0,0,0,0,0.79
7438,GI02-257644,Proc.ICG,2004,v.007p.0019,Glass,AlkaliSilicate,Alkaline-earthSilicate,,,,,,,,,,,,,71,0,0,0,11.5,0,0,17.5,0,0,0,0,0,0,0,0,0,0,0,0,0,0,0,0,0,0,0,0,0,0,0,0,0,0,0,0,0,0,0,0,0,0,0,0,0,0,0,0,0,0,0,0,0,0,0,0,0,0,0,0,0,0,0.7
7119,GJ02-228908,J.Non-CrystallineSolids,2003,v.316p.0054,Glass,AlkaliSilicate,Alkaline-earthSilicate,,,,,,,,,,,Surfacedamageofglass,,71,0,0,0,11.5,0,0,17.5,0,0,0,0,0,0,0,0,0,0,0,0,0,0,0,0,0,0,0,0,0,0,0,0,0,0,0,0,0,0,0,0,0,0,0,0,0,0,0,0,0,0,0,0,0,0,0,0,0,0,0,0,0,0,0.71
9335,GP03-314919,JapanesePatentAsahiGlass(J),2014,A088320,Glass,Alkaline-earthSilicate,Alumino-Silicate,Boro-Silicate,,,,,Substrate,MagneticMemoryDisk,,,,Ex.8,,71.9,7.48,4.86,6.3,5.66,1.04,0,0,0,0,0,0,0,0,0,0,2.76,0,0,0,0,0,0,0,0,0,0,0,0,0,0,0,0,0,0,0,0,0,0,0,0,0,0,0,0,0,0,0,0,0,0,0,0,0,0,0,0,0,0,0,0,0,0.9
15245,XP02-302892,EuropeanPatent,2011,A2269960,Glass-Ceramics,AlkaliSilicate,,,,,,,Dental,ArtificialTooth,,,500C10min+650C20min,Ex.2othercrystal:Li-phosphate,,64.73,0,0.57,0,0,0,30.32,0,2.49,0,0,0,0,0,0,0.46,0,0,0,0,0,0,0,0,0,0,0,0,0,0,0,0,0,0,0,0,1.43,0,0,0,0,0,0,0,0,0,0,0,0,0,0,0,0,0,0,0,0,0,0,0,0,0,2.2
11876,GP02-261351,JapanesePatentKonicaMinolta(J),2004,A352570,Glass,AlkaliSilicate,Alumino-Silicate,Boro-Silicate,,,,,Substrate,MagneticMemoryDisk,,,,Ex.7,,69.52,4.85,5.7,0,0,0,9.42,5.04,1.66,0,0,0,0,0,0,0,0,0,0,0,0,0,0,0,0.06,0.15,0,0,0,0,2.43,0,0,1.17,0,0,0,0,0,0,0,0,0,0,0,0,0,0,0,0,0,0,0,0,0,0,0,0,0,0,0,0,1.26
7462,GJ02-258698,PhysicsandChemistryofGlasses,2004,v.045p.0037,Glass,AlkaliSilicate,,,,,,,,,,,,,,78,0,2,2.5,2.5,0,0,15,0,0,0,0,0,0,0,0,0,0,0,0,0,0,0,0,0,0,0,0,0,0,0,0,0,0,0,0,0,0,0,0,0,0,0,0,0,0,0,0,0,0,0,0,0,0,0,0,0,0,0,0,0,0,0.77
15946,GP06-308916,JapanesePatentOharaInc.(J),2012,A146393,Glass,Alumino-Silicate,Zinc-Silicate,,,,,,Substrate,MagneticMemoryDisk,,,,Ex.G3,,56.35,4.71,7.72,8.14,2.34,0,0,6.35,0,0,0,0,0,0,0,9.67,0,0,0,0,0,0,0,0,0,0,0,0,0,0,4.11,0,0,0,0.15,0,0.46,0,0,0,0,0,0,0,0,0,0,0,0,0,0,0,0,0,0,0,0,0,0,0,0,0,1.8
18584,XP02-356878,USPatentIvoclarVivadentAG(LI),2014,A0228196,Glass-Ceramics,AlkaliSilicate,,,Melting,GlassCeramics,,,Dental,DentalCrown,,,490C10min+700C20min,ex.10othercrystal:Li3PO4Li2O-Al2O3-7SiO2,,67.32,0,1.88,0,0,1.43,28.06,0,0,0,0,0,0,0,0,0,0,0,0,0,0,0,0,0,0,0,0,0,0,0,0,0,0,0,0,0,1.31,0,0,0,0,0,0,0,0,0,0,0,0,0,0,0,0,0,0,0,0,0,0,0,0,0,2.37
2706,GJ04-035308,J.Non-CrystallineSolids,1987,v.096p.1039,Glass,Lead-Silicate,,,,,,,,,,,,IF:Indentation.SENB:Single-edge-noched-beam,,60,0,0,0,0,0,0,0,0,0,0,0,0,0,0,0,0,0,40,0,0,0,0,0,0,0,0,0,0,0,0,0,0,0,0,0,0,0,0,0,0,0,0,0,0,0,0,0,0,0,0,0,0,0,0,0,0,0,0,0,0,0,0.58
11578,GP02-256021,JapanesePatentKonicaMinolta(J),2004,A161597,Glass,AlkaliSilicate,Alkaline-earthSilicate,Alumino-Silicate,,,,,Substrate,MagneticRecordingHead,,,,Ex.6,,63.05,3.76,3.7,3.65,3.76,0,9.19,4.84,1.63,0,0,0,0,0,0,0,0,0,0,0,0,0,0,0,0.07,1,0,0,0,0,2.96,0,0,2.39,0,0,0,0,0,0,0,0,0,0,0,0,0,0,0,0,0,0,0,0,0,0,0,0,0,0,0,0,0.87
5697,XJ02-115949,J.MaterialsScience,1990,v.025p.4488,Glass-Ceramics,AlkaliSilicate,OtherSilicate,,GlassCeramics,Strengthened(Tempered),,,,,,,,Nucleation615C15h.Crystallization810C3h.ZT5-T,,53,0,0,0,0,0,30,0,0,0,0,0,0,0,0,0,0,0,0,0,0,0,0,0,0,0,0,0,0,0,4,0,0,13,0,0,0,0,0,0,0,0,0,0,0,0,0,0,0,0,0,0,0,0,0,0,0,0,0,0,0,0,1.64
7340,GJ05-171612,J.MaterialsScience,1997,v.032p.5851,Glass,Boro-Silicate,,,,,,,RadioActiveWasteSolidi,WasteDisposal,,,,M22(UK209),,66.54,12.39,0,0,0,0,10.53,10.53,0,0,0,0,0,0,0,0,0,0,0,0,0,0,0,0,0,0,0,0,0,0,0,0,0,0,0,0,0,0,0,0,0,0,0,0,0,0,0,0,0,0,0,0,0,0,0,0,0,0,0,0,0,0,0.69
14900,GP02-300046,EuropeanPatentCentralGlass(J),2010,A2233445,Glass,AlkaliSilicate,Alkaline-earthSilicate,,,,,,Window,Substrate,,,,Ex.4,,66.53,0,0.78,16.51,3.05,0.04,0,2.86,8.04,0,0,0,0,0,0,0,1,0,0,0,0,0,0,0,0,0,0,0,0,0,0,0,0,1.19,0,0,0,0,0,0,0,0,0,0,0,0,0,0,0,0,0,0,0,0,0,0,0,0,0,0,0,0,0.7
13893,GP02-292439,JapanesePatentCentralGlass(J),2009,A155148,Glass,AlkaliSilicate,Alkaline-earthSilicate,,FlatGlass,,,,,,,,,Ex.8,,67.47,0,1.03,14.98,2.53,0.04,0,4.28,4.78,0,0,0,0,0,0,0,3.39,0,0,0,0,0,0,0,0,0,0,0,0,0,0,0,0,1.5,0,0,0,0,0,0,0,0,0,0,0,0,0,0,0,0,0,0,0,0,0,0,0,0,0,0,0,0,0.71
13372,XP02-284850,USPatent,2008,A7316740,Glass-Ceramics,AlkaliSilicate,,,,,,,Dental,DentalCrown,,,,IvoclarVivadentAG.Ex.4,,62.84,0,2.72,0,0,0,27.83,0,2.47,0,0,0,0,0,0,2.66,0,0,0,0,0,0,0,0,0,0,0,0,0,0,0,0,0,0,0,0,1.48,0,0,0,0,0,0,0,0,0,0,0,0,0,0,0,0,0,0,0,0,0,0,0,0,0,1.9
15248,XP02-302895,EuropeanPatent,2011,A2269960,Glass-Ceramics,AlkaliSilicate,,,,,,,Dental,ArtificialTooth,,,500C10min+650C20min,Ex.5othercrystal:Li-phosphate,,61.57,0,0.57,6.55,0,0,27.38,0,2.52,0,0,0,0,0,0,0,0,0,0,0,0,0,0,0,0,0,0,0,0,0,0,0,0,0,0,0,1.41,0,0,0,0,0,0,0,0,0,0,0,0,0,0,0,0,0,0,0,0,0,0,0,0,0,1.8
5889,GJ05-185151,J.Non-CrystallineSolids,1999,v.253p.0126,Glass,Boro-Silicate,,,,,,,,,,,,,,84,11,1,0,0,0,0,4,0,0,0,0,0,0,0,0,0,0,0,0,0,0,0,0,0,0,0,0,0,0,0,0,0,0,0,0,0,0,0,0,0,0,0,0,0,0,0,0,0,0,0,0,0,0,0,0,0,0,0,0,0,0,0.65
18280,XJ02-355384,J.MaterialsScience,2013,v.048p.0251,Glass-Ceramics,AlkaliSilicate,,,Melting,GlassCeramics,,,,,,,770C20min,S1,,68.86,0,1.38,0,0,0,27.55,0,0,0,0,0,0,0,0,0,0,0,0,0,0,0,0,0,0,0,0,0,0,0,0,0,0,0.28,0,0,1.93,0,0,0,0,0,0,0,0,0,0,0,0,0,0,0,0,0,0,0,0,0,0,0,0,0,1.17
4586,XP03-090971,EuropeanPatentCorningInc.(US),1988,A0265045,Glass-Ceramics,Alkaline-earthSilicate,Alumino-Silicate,OtherSilicate,Opaque,GlassCeramics,,,,,,,,Refractory,,53.27,0,2.45,37.34,0,0,1.66,0,0,0,0,0,0,0,0,0,0,0,0,0,0,0,0,0,0,0,0,0,0,0,0,0,0,5.27,0,0,0,0,0,0,0,0,0,0,0,0,0,0,0,0,0,0,0,0,0,0,0,0,0,0,0,0,3.4
8682,GI06-191671R,NGF'sAdditionalNewData(J),2001,v.004p.0001,Glass,Alumino-Silicate,AlkaliSilicate,Alkaline-earthSilicate,,,,,ElectronicsElectrical,Substrate,,,Annealing:at750Cfor1hr.,GlassNameC031Melting:inPtRhcrucibleat1550Cfor18.5hr.,,55.51,0,14.73,19.56,0,0,0,5.18,5.02,0,0,0,0,0,0,0,0,0,0,0,0,0,0,0,0,0,0,0,0,0,0,0,0,0,0,0,0,0,0,0,0,0,0,0,0,0,0,0,0,0,0,0,0,0,0,0,0,0,0,0,0,0,1.06
6561,XP02-211216,JapanesePatentOharaInc.(J),2001,A035417,Glass-Ceramics,AlkaliSilicate,Alumino-Silicate,,GlassCeramics,,,,CathodeRayTube,,,,,,,72.91,0,3.66,1.14,0,0,19.03,0,1.22,0,0,0,0,0,0,0.35,0,0,0,0,0,0,0,0,0.04,0,0,0,0,0,0,0,0,0.84,0,0,0.81,0,0,0,0,0,0,0,0,0,0,0,0,0,0,0,0,0,0,0,0,0,0,0,0,0,0.8
18178,XP06-353885,USPatentCorningInc.(US),2014,A0057092,Glass-Ceramics,Alumino-Silicate,AlkaliSilicate,,Melting,GlassCeramics,Opaque,,ElectronicsElectrical,,,,780C2h+950C4h,ex.Bcrystal:mass%,,69.28,1.8,12.61,2.9,0,0,7.71,0.4,0,0,0,0,0,0,0,1.7,0,0,0,0,0,0,0,0,0,0,0,0,0,0,3.5,0,0,0,0,0.1,0,0,0,0,0,0,0,0,0,0,0,0,0,0,0,0,0,0,0,0,0,0,0,0,0,0,0.9
7168,GJ02-240959,J.MaterialsScienceLetters,1988,v.007p.0791,Glass,AlkaliSilicate,Boro-Silicate,,Sol-Gel,,,,,,,,,Others:sodiumnitrateHv:maxvalue,,82.05,12.36,0,0,0,0,0,5.59,0,0,0,0,0,0,0,0,0,0,0,0,0,0,0,0,0,0,0,0,0,0,0,0,0,0,0,0,0,0,0,0,0,0,0,0,0,0,0,0,0,0,0,0,0,0,0,0,0,0,0,0,0,0,0.7
15277,XP02-303132,EuropeanPatent,2011,A2305614,Glass-Ceramics,AlkaliSilicate,,,Translucent,Machinable,,,Dental,ArtificialTooth,,,650C20min+850C10min,Ex.1othercrystal:Li-phosphate,,62.77,0,0.59,1.35,0,0,27.87,0,2.48,0,0,0,0,0,0,3.48,0,0,0,0,0,0,0,0,0,0,0,0,0,0,0,0,0,0,0,0,1.46,0,0,0,0,0,0,0,0,0,0,0,0,0,0,0,0,0,0,0,0,0,0,0,0,0,1.6
14520,GP02-297319,EuropeanPatentAsahiGlass(J),2010,A2202207,Glass,AlkaliSilicate,Alkaline-earthSilicate,,,,,,Display,PlasmaDisplay,Substrate,,,Ex.7,,66.26,0,6.03,7.3,7.3,0,0,5.47,5.03,0,0,0,0,0,0,0,1.73,0,0,0,0,0,0,0,0,0,0,0,0,0,0,0,0,0.88,0,0,0,0,0,0,0,0,0,0,0,0,0,0,0,0,0,0,0,0,0,0,0,0,0,0,0,0,0.69
13099,GP03-280839,JapanesePatentCentralGlass(J),2007,A210839,Glass,Alkaline-earthSilicate,Alumino-Silicate,,,,,,Display,Substrate,,,Annealedat550-650C.,Ex.9,,60.15,0,7.5,9.24,9.65,3.97,0,3.53,0.24,0,0,0,0,0,0,0,3.8,0,0,0,0,0,0,0,0,0,0,0,0,0,0,0,0,1.92,0,0,0,0,0,0,0,0,0,0,0,0,0,0,0,0,0,0,0,0,0,0,0,0,0,0,0,0,0.64
3627,GJ04-088400,J.Non-CrystallineSolids,1980,v.037p.0359,Glass,Lead-Silicate,,,Melting,,,,,,,,,,,75,0,0,0,0,0,0,0,0,0,0,0,0,0,0,0,0,0,25,0,0,0,0,0,0,0,0,0,0,0,0,0,0,0,0,0,0,0,0,0,0,0,0,0,0,0,0,0,0,0,0,0,0,0,0,0,0,0,0,0,0,0,1.1
15475,GP03-305438,JapanesePatentOharaInc.(J),2011,A246290,Glass,Alkaline-earthSilicate,Alumino-Silicate,Zinc-Silicate,,,,,Substrate,MagneticMemoryDisk,,,,Ex.4,,55.19,2.86,10.43,10.31,1.18,0,0,4.29,0,0,0,0,0,0,0.06,10.41,0,0,0,0,0,0,0,0,0,0,0,0,0,0,4.57,0,0,0,0.23,0,0.47,0,0,0,0,0,0,0,0,0,0,0,0,0,0,0,0,0,0,0,0,0,0,0,0,0,4
7530,GP02-261097,JapanesePatentKonicaMinolta(J),2004,A277233,Glass,AlkaliSilicate,Alumino-Silicate,,,,,,Substrate,MagneticMemoryDisk,,,,Ex.7,,70.44,4.01,5.78,0,0,0.41,9.54,5.11,1.68,0,0,0,0,0,0,0,0,0,0,0,0,0,0,0,0.07,0.47,0,0,0,0,1.51,0,0,0.98,0,0,0,0,0,0,0,0,0,0,0,0,0,0,0,0,0,0,0,0,0,0,0,0,0,0,0,0,1.04
18160,GP03-353835,USPatentHoyaCorp.(J),2014,A0036644,Glass,Alkaline-earthSilicate,Alumino-Silicate,AlkaliSilicate,Melting,Disk,,,MagneticMemoryDisk,ChemicalStrengthen,,,,ex.1,,61,0,11,15.5,0,0,1,10.5,0,0,0,0,0,0,0,0,0,0,0,0,0,0,0,0,0,0,0,0,0,0,0,0,0,1,0,0,0,0,0,0,0,0,0,0,0,0,0,0,0,0,0,0,0,0,0,0,0,0,0,0,0,0,0.81
9013,GP06-205243,JapanesePatentAsahiGlass(J),2000,A203874,Glass,Alumino-Silicate,Alkaline-earthSilicate,AlkaliSilicate,,,,,Substrate,PlasmaDisplay,,,,,,56.98,4.21,9.8,5.95,9.5,0,0,5.05,5.52,0,0,0,0,0,0,0,1.48,0,0,0,0,0,0,0,0,0,0,0,0,0,0,0,0,1.51,0,0,0,0,0,0,0,0,0,0,0,0,0,0,0,0,0,0,0,0,0,0,0,0,0,0,0,0,0.76
7092,XP09-164504,EuropeanPatentCorningInc.(US),1995,A0668250,Glass-Ceramics,OtherSilicate,Alumino-Silicate,,,,,,,,,,,Nickelaluminosilicateglass-ceramics,,60.17,0,16.42,9.97,0,0,0,0,0,0,0,0,0,13.45,0,0,0,0,0,0,0,0,0,0,0,0,0,0,0,0,0,0,0,0,0,0,0,0,0,0,0,0,0,0,0,0,0,0,0,0,0,0,0,0,0,0,0,0,0,0,0,0,0.11
17519,GP02-340136,USPatentOthers,2012,A0183812,Glass,AlkaliSilicate,Alumino-Silicate,,Disk,,,,Magneto-OpticalMemory,Substrate,,,,Ex.26,,65.28,0,7.88,0,0,0,17.51,2.51,4.62,0,0,0,0,0,0,0,0,0,0,0,0,0,0,0.58,0,0,0,0,0,0,1.01,0,0,0.61,0,0,0,0,0,0,0,0,0,0,0,0,0,0,0,0,0,0,0,0,0,0,0,0,0,0,0,0,1.08
2121,GJ04-032658,J.AmericanCeramicSoc.,1969,v.052p.0099,Glass,Lead-Silicate,,,,,,,,,,,,,,75.2,0,2.95,0,0,0,0,12.15,1.6,0,0,0,0,0,0,0,0,0,8.1,0,0,0,0,0,0,0,0,0,0,0,0,0,0,0,0,0,0,0,0,0,0,0,0,0,0,0,0,0,0,0,0,0,0,0,0,0,0,0,0,0,0,0,0.677
17031,GP02-315172,USPatentAsahiGlass(J),2014,A8691711,Glass,AlkaliSilicate,Alumino-Silicate,,,,,,Display,Substrate,,,,Ex.52,,62,0,13,3,0,0,5,10,5,0,0,0,0,0,0,0,0,0,0,0,0,0,0,0,0,0,0,0,0,0,0,0,0,2,0,0,0,0,0,0,0,0,0,0,0,0,0,0,0,0,0,0,0,0,0,0,0,0,0,0,0,0,0.7
7002,XP02-163133,JapanesePatentCorningInc.(US),1995,A187710,Glass-Ceramics,AlkaliSilicate,,,,,,,,,,,,,,66.62,0,4.9,0,4.85,0,21.92,0,0,0,0,0,0,0,0,0,0,0,0,0,0,0,0,0,0,0,0,0,0,0,0,0,0,0,0,0,1.72,0,0,0,0,0,0,0,0,0,0,0,0,0,0,0,0,0,0,0,0,0,0,0,0,0,1.98
15882,GJ02-308376,J.Non-CrystallineSolids,2012,v.358p.001474,Glass,AlkaliSilicate,,,MixedAlkali,,,,,,,,AnnealedatTgfor2hr.,,,60,0,0,0,0,0,30,10,0,0,0,0,0,0,0,0,0,0,0,0,0,0,0,0,0,0,0,0,0,0,0,0,0,0,0,0,0,0,0,0,0,0,0,0,0,0,0,0,0,0,0,0,0,0,0,0,0,0,0,0,0,0,1.4
13886,GP02-292432,JapanesePatentCentralGlass(J),2009,A155148,Glass,AlkaliSilicate,Alkaline-earthSilicate,,FlatGlass,,,,,,,,,Ex.1,,68.29,0,0.72,15.48,1.53,0.04,0,4.05,8.12,0,0,0,0,0,0,0,0.53,0,0,0,0,0,0,0,0,0,0,0,0,0,0,0,0,1.24,0,0,0,0,0,0,0,0,0,0,0,0,0,0,0,0,0,0,0,0,0,0,0,0,0,0,0,0,0.79
14866,GP02-299795,USPatentCentralGlass(J),2010,A0273635,Glass,AlkaliSilicate,Alkaline-earthSilicate,,FlatGlass,,,,Window,,,,,Ex.5,,65.58,0,0.78,16.24,2.95,0.04,0,4.54,6.76,0,0,0,0,0,0,0,1.42,0,0,0,0,0,0,0,0,0,0,0,0,0,0,0,0,1.69,0,0,0,0,0,0,0,0,0,0,0,0,0,0,0,0,0,0,0,0,0,0,0,0,0,0,0,0,0.7
18136,GP03-353773,USPatentHoyaCorp.(J),2013,A0343166,Glass,Alkaline-earthSilicate,AlkaliSilicate,Alumino-Silicate,Melting,Disk,,,MagneticMemoryDisk,ChemicalStrengthen,,,,ex.10,,65.5,0,5,16,1,0,1,8,0,0,0,0,0,0,0,0,0,0,0,0,0,0,0,0,0,0,0,0,0,0,0,0,0,3.5,0,0,0,0,0,0,0,0,0,0,0,0,0,0,0,0,0,0,0,0,0,0,0,0,0,0,0,0,1.39
8752,GI03-191745R,NGF'sAdditionalNewData(J),2001,v.004p.0003,Glass,Alkaline-earthSilicate,Alumino-Silicate,AlkaliSilicate,,,,,Fiber,,,,,GlassNameC109Melting:inPtcrucibleat1600Cfor7h.Annealing:at730Cfor1h.,,63.12,0,7.59,4.23,14.78,0,0,10.09,0,0,0,0,0,0,0,0,0.005967,0,0,0,0,0,0.19,0,0,0,0,0,0,0,0,0,0,0,0,0,0,0,0,0,0,0,0,0,0,0,0,0,0,0,0,0,0,0,0,0,0,0,0,0,0,0,0.7
15268,XP02-303003,EuropeanPatent,2011,A2284133,Glass-Ceramics,AlkaliSilicate,,,Translucent,,,,Dental,ArtificialTooth,,,650C20min+850C10min,Ex.6othercrystal:Li-phosphate,,62.79,0,0.59,1.36,0,0,27.82,0,2.5,0,0,0,0,0,0,2.42,1.06,0,0,0,0,0,0,0,0,0,0,0,0,0,0,0,0,0,0,0,1.46,0,0,0,0,0,0,0,0,0,0,0,0,0,0,0,0,0,0,0,0,0,0,0,0,0,2.3
14549,GJ02-298045,J.Non-CrystallineSolids,2010,v.356p.002417,Glass,AlkaliSilicate,Alkaline-earthSilicate,,,,,,,,,,,,,65,0,0,0,15,0,0,16,4,0,0,0,0,0,0,0,0,0,0,0,0,0,0,0,0,0,0,0,0,0,0,0,0,0,0,0,0,0,0,0,0,0,0,0,0,0,0,0,0,0,0,0,0,0,0,0,0,0,0,0,0,0,0.7
15950,GP06-308920,JapanesePatentOharaInc.(J),2012,A146393,Glass,Alumino-Silicate,Zinc-Silicate,,,,,,Substrate,MagneticMemoryDisk,,,,Ex.G7,,53.74,2.93,10.68,10.55,1.21,0.44,0,4.39,0,0,0,0,0,0,0,10.66,0,0,0,0,0,0,0,0,0,0,0,0,0,0,4.68,0,0,0,0.24,0,0.48,0,0,0,0,0,0,0,0,0,0,0,0,0,0,0,0,0,0,0,0,0,0,0,0,0,1.3
6144,GI05-191771R,NGF'sAdditionalNewData(J),2001,v.004p.0005,Glass,Boro-Silicate,Alumino-Silicate,,,,,,,,,,Annealing:at640Cfor1h.,GlassNameC136Melting:inPtcrucibleat1550Cfor16h.,,74.27,13.77,3.18,0,1.16,0.44,0,7.15,0.03,0,0,0,0,0,0,0,0,0,0,0,0,0,0,0,0,0,0,0,0,0,0,0,0,0,0,0,0,0,0,0,0,0,0,0,0,0,0,0,0,0,0,0,0,0,0,0,0,0,0,0,0,0,0.77
11856,GP02-261090,JapanesePatentKonicaMinolta(J),2004,A277232,Glass,AlkaliSilicate,Alumino-Silicate,,,,,,Substrate,MagneticMemoryDisk,,,,Ex.10,,68.54,3.01,6.83,0,0,0,14.02,3.49,1.18,0,0,0,0,0,0,0,0,0,0,0,0,0,0,0,0.06,0.45,0,0,0,0,1.47,0,0,0.95,0,0,0,0,0,0,0,0,0,0,0,0,0,0,0,0,0,0,0,0,0,0,0,0,0,0,0,0,1.07
8697,GI06-191689R,NGF'sAdditionalNewData(J),2001,v.004p.0001,Glass,Alumino-Silicate,AlkaliSilicate,,,,,,ElectronicsElectrical,Substrate,,,Annealing:at660Cfor1hr.,GlassNameC049.Melting:inPtcrucibleat1600Cfor7hr.,,65.84,0,14.52,0,0,0,7.2,7.57,0,0,0,0,0,0,0,4.87,0,0,0,0,0,0,0,0,0,0,0,0,0,0,0,0,0,0,0,0,0,0,0,0,0,0,0,0,0,0,0,0,0,0,0,0,0,0,0,0,0,0,0,0,0,0,1.2
8673,GI06-191662R,NGF'sAdditionalNewData(J),2001,v.004p.0001,Glass,Alumino-Silicate,AlkaliSilicate,,,,,,ElectronicsElectrical,Substrate,,,Annealing:at720Cfor1hr.,GlassNameC022.Melting:inPtRhcrucibleat1500Cfor14hr.,,55.06,0,14.15,0.16,20.58,0,0,9.92,0,0,0,0,0,0,0,0,0,0,0,0,0,0,0.13,0,0,0,0,0,0,0,0,0,0,0,0,0,0,0,0,0,0,0,0,0,0,0,0,0,0,0,0,0,0,0,0,0,0,0,0,0,0,0,0.76
8755,GI06-191748,NGF'sAdditionalNewData(J),2001,v.004p.0005,Glass,Alumino-Silicate,AlkaliSilicate,,,,,,Fiber,,,,Annealing:at840Cfor1h.,GlassNameC112Melting:inPt-Rhcrucibleat1740Cfor7h.,,62.16,0,17.82,0,0,0,0,10.1,9.78,0,0,0,0,0,0,0,0,0,0,0,0,0,0.14,0,0,0,0,0,0,0,0,0,0,0,0,0,0,0,0,0,0,0,0,0,0,0,0,0,0,0,0,0,0,0,0,0,0,0,0,0,0,0,1.14
5873,GJ02-185131,J.Non-CrystallineSolids,1999,v.253p.0126,Glass,AlkaliSilicate,Alkaline-earthSilicate,,,,,,,,,,,,,77.23,0,1.98,2.97,2.97,0,0,14.85,0,0,0,0,0,0,0,0,0,0,0,0,0,0,0,0,0,0,0,0,0,0,0,0,0,0,0,0,0,0,0,0,0,0,0,0,0,0,0,0,0,0,0,0,0,0,0,0,0,0,0,0,0,0,0.92
13892,GP02-292438,JapanesePatentCentralGlass(J),2009,A155148,Glass,AlkaliSilicate,Alkaline-earthSilicate,,FlatGlass,,,,,,,,,Ex.7,,68.55,0,0.72,15.44,2.28,0.04,0,3.54,7.25,0,0,0,0,0,0,0,0.94,0,0,0,0,0,0,0,0,0,0,0,0,0,0,0,0,1.24,0,0,0,0,0,0,0,0,0,0,0,0,0,0,0,0,0,0,0,0,0,0,0,0,0,0,0,0,0.82
2730,GJ02-037028,J.AmericanCeramicSoc.,1978,v.061p.0027,Glass,AlkaliSilicate,,,,,,,,,,,,8Figures1Table,,60,0,16,0,0,0,0,24,0,0,0,0,0,0,0,0,0,0,0,0,0,0,0,0,0,0,0,0,0,0,0,0,0,0,0,0,0,0,0,0,0,0,0,0,0,0,0,0,0,0,0,0,0,0,0,0,0,0,0,0,0,0,0.615
18162,GP03-353837,USPatentHoyaCorp.(J),2014,A0036644,Glass,Alkaline-earthSilicate,Alumino-Silicate,AlkaliSilicate,Melting,Disk,,,MagneticMemoryDisk,ChemicalStrengthen,,,,ex.3,,65,0,6,17,0,0,1,9,0,0,0,0,0,0,0,0,0,0,0,0,0,0,0,0,0,0,0,0,0,0,0,0,0,2,0,0,0,0,0,0,0,0,0,0,0,0,0,0,0,0,0,0,0,0,0,0,0,0,0,0,0,0,2.1
12516,GP06-269684,USPatentKonicaMinolta(J),2005,A0215414,Glass,Alumino-Silicate,AlkaliSilicate,Alkaline-earthSilicate,,,,,Substrate,MagneticMemoryDisk,,,,Ex.4,,63.35,1.4,8.26,8.78,0,0,11.03,2.26,1.1,0,0,0,0,0,0,0,0,0,0,0,0,0,0,0,0.08,0.32,0,0,0,0,2.83,0,0,0.59,0,0,0,0,0,0,0,0,0,0,0,0,0,0,0,0,0,0,0,0,0,0,0,0,0,0,0,0,1.1
15249,XP02-302896,EuropeanPatent,2011,A2269960,Glass-Ceramics,AlkaliSilicate,,,,,,,Dental,ArtificialTooth,,,500C10min+650C20min,Ex.6othercrystal:Li-phosphate,,62.79,0,0.59,1.36,0,0,27.82,0,2.5,0,0,0,0,0,0,2.42,1.06,0,0,0,0,0,0,0,0,0,0,0,0,0,0,0,0,0,0,0,1.46,0,0,0,0,0,0,0,0,0,0,0,0,0,0,0,0,0,0,0,0,0,0,0,0,0,2.3
17027,GP02-315168,USPatentAsahiGlass(J),2014,A8691711,Glass,AlkaliSilicate,Alumino-Silicate,,,,,,Display,Substrate,,,,Ex.4,,63.5,0,11.5,3,0,0,10,5,5,0,0,0,0,0,0,0,0,0,0,0,0,0,0,0,0,0,0,0,0,0,0,0,0,2,0,0,0,0,0,0,0,0,0,0,0,0,0,0,0,0,0,0,0,0,0,0,0,0,0,0,0,0,1.3
8706,GI03-191699R,NGF'sAdditionalNewData(J),2001,v.004p.0003,Glass,Alkaline-earthSilicate,AlkaliSilicate,Alumino-Silicate,,,,,ElectronicsElectrical,Substrate,PlasmaDisplay,,Annealing:at600Cfor2hr.,GlassNameC059Melting:inPtPtRhcrucibleat1600Cfor4hr.,,63.53,0,5,0,4.82,15.43,0,6.02,4.97,0,0,0,0,0,0,0,0,0,0,0.23,0,0,0,0,0,0,0,0,0,0,0,0,0,0,0,0,0,0,0,0,0,0,0,0,0,0,0,0,0,0,0,0,0,0,0,0,0,0,0,0,0,0,0.57
7498,GJ02-259428,J.Non-CrystallineSolids,2004,v.344p.0037,Glass,AlkaliSilicate,,,,,,,,,,,,,,73.3,0,0,0,0,0,0,26.7,0,0,0,0,0,0,0,0,0,0,0,0,0,0,0,0,0,0,0,0,0,0,0,0,0,0,0,0,0,0,0,0,0,0,0,0,0,0,0,0,0,0,0,0,0,0,0,0,0,0,0,0,0,0,0.96
14022,GP02-293457,USPatentKonicaMinolta(J),2009,A7566673,Glass,AlkaliSilicate,Alumino-Silicate,,,,,,Substrate,MagneticMemoryDisk,,,,Ex.5,,68.27,1.99,7.43,0,0,0,11.19,6.01,2.01,0,0,0,0,0,0,0,0,0,0,0,0,0,0,0,0.04,0.46,0,0,0,0,1.58,0,0,1.02,0,0,0,0,0,0,0,0,0,0,0,0,0,0,0,0,0,0,0,0,0,0,0,0,0,0,0,0,0.99
10064,GJ06-219611,J.Non-CrystallineSolids,2002,v.298p.0137,Glass,Alumino-Silicate,Alkaline-earthSilicate,OtherSilicate,,,,,,,,,,,,57.3,0,19,14.6,0,0,0,0,0,0,0,0,0,0,0,0,0,0,0,0,0,0,0,0,0,0,0,0,0,0,9.1,0,0,0,0,0,0,0,0,0,0,0,0,0,0,0,0,0,0,0,0,0,0,0,0,0,0,0,0,0,0,0,1.5
15093,GP02-301889,JapanesePatentAsahiGlass(J),2011,A123924,Glass,AlkaliSilicate,Alumino-Silicate,,,,,,Substrate,MagneticMemoryDisk,,,,Ex.10,,62,0,13,3,0,0,9,6,5,0,0,0,0,0,0,0,0,0,0,0,0,0,0,0,0,0,0,0,0,0,0,0,0,2,0,0,0,0,0,0,0,0,0,0,0,0,0,0,0,0,0,0,0,0,0,0,0,0,0,0,0,0,0.83
6564,XP02-211219,JapanesePatentOharaInc.(J),2001,A035417,Glass-Ceramics,AlkaliSilicate,Alumino-Silicate,,GlassCeramics,,,,CathodeRayTube,,,,,,,70.72,0,3.94,0.57,0,0,20.95,0,1.22,0,0,0,0,0,0,0.35,0,0,0,0,0,0,0,0,0.04,0,0,0,0,0,0,0,0,1.4,0,0,0.81,0,0,0,0,0,0,0,0,0,0,0,0,0,0,0,0,0,0,0,0,0,0,0,0,0,1.5
12454,GP02-268982,JapanesePatentCentralGlass(J),2005,A343729,Glass,AlkaliSilicate,Alkaline-earthSilicate,,,,,,Display,PlasmaDisplay,Substrate,,,Ex.5,,64.89,0,0.88,19.35,1.6,0.39,0,5.81,5.09,0,0,0,0,0,0,0,0.29,0,0,0,0,0,0,0,0,0,0,0,0,0,0,0,0,1.7,0,0,0,0,0,0,0,0,0,0,0,0,0,0,0,0,0,0,0,0,0,0,0,0,0,0,0,0,0.806
7365,XJ06-174150,J.AmericanCeramicSoc.,1997,v.080p.2982,Glass-Ceramics,Alumino-Silicate,OtherSilicate,,GlassCeramics,,,,,,,,,S.Y.Choi,,55.29,0,8.35,3.31,0,0,3.99,0,0,0,0,0,0,0,0,0.58,0,0,0,0,0,0,0,0.42,0,0,0,0,0,0,2.87,0,0,25.18,0,0,0,0,0,0,0,0,0,0,0,0,0,0,0,0,0,0,0,0,0,0,0,0,0,0,0,0,2.66
4457,GJ02-087943,J.Non-CrystallineSolids,1984,v.064p.0249,Glass,AlkaliSilicate,Alkaline-earthSilicate,,PlateGlass,,,,,,,,,,,69.57,0,0,0,15.97,0,0,14.45,0,0,0,0,0,0,0,0,0,0,0,0,0,0,0,0,0,0,0,0,0,0,0,0,0,0,0,0,0,0,0,0,0,0,0,0,0,0,0,0,0,0,0,0,0,0,0,0,0,0,0,0,0,0,0.7
8746,GI03-191739R,NGF'sAdditionalNewData(J),2001,v.004p.0003,Glass,Alkaline-earthSilicate,Alumino-Silicate,,,,,,Fiber,,,,Annealing:at850Cfor1h.,GlassNameC103.Melting:inPtcrucibleat1600Cfor7h.,,62.25,0,7.93,4.17,25.41,0,0,0.05,0,0,0,0,0,0,0,0,0.005967,0,0,0,0,0,0.19,0,0,0,0,0,0,0,0,0,0,0,0,0,0,0,0,0,0,0,0,0,0,0,0,0,0,0,0,0,0,0,0,0,0,0,0,0,0,0,0.71
9941,XI02-215583,Proc.ICG,1992,v.005p.0183,Glass-Ceramics,AlkaliSilicate,,,,,,,,,,,,,,63.2,0,0,0,0,0,28.24,0,3.52,0,0,0,0,0,0,3.56,0,0,0,0,0,0,0,0,0,0,0,0,0,0,0,0,0,0,0,0,1.48,0,0,0,0,0,0,0,0,0,0,0,0,0,0,0,0,0,0,0,0,0,0,0,0,0,2.83
8662,GI06-191647,NGF'sAdditionalNewData(J),2001,v.004p.0001,Glass,Alumino-Silicate,AlkaliSilicate,,,,,,ElectronicsElectrical,Substrate,,,Anneal:at870Cfor1hr.,GlassNameC007.Melt:inPtRhat1620Cfor21hr.Crystalizedalittle.,,59.97,0,19.98,0,0.01,0,0,19.9,0,0,0,0,0,0,0,0,0,0,0,0,0,0,0.14,0,0,0,0,0,0,0,0,0,0,0,0,0,0,0,0,0,0,0,0,0,0,0,0,0,0,0,0,0,0,0,0,0,0,0,0,0,0,0,0.96
8695,GI06-191687R,NGF'sAdditionalNewData(J),2001,v.004p.0001,Glass,Alumino-Silicate,AlkaliSilicate,,,,,,ElectronicsElectrical,Substrate,,,Annealing:at670Cfor1hr.,GlassNameC047.Melting:inPtcrucibleat1615Cfor7hr.,,65.99,0,15.18,3.84,0,0,7.22,7.77,0,0,0,0,0,0,0,0,0,0,0,0,0,0,0,0,0,0,0,0,0,0,0,0,0,0,0,0,0,0,0,0,0,0,0,0,0,0,0,0,0,0,0,0,0,0,0,0,0,0,0,0,0,0,1.17
12515,GP06-269683,USPatentKonicaMinolta(J),2005,A0215414,Glass,Alumino-Silicate,AlkaliSilicate,Alkaline-earthSilicate,,,,,Substrate,MagneticMemoryDisk,,,,Ex.3,,60.54,0.97,8.69,13.19,0,0,7.98,2.86,1.49,0,0,0,0,0,0,0,0,0,0,0,0,0,0,0,0.08,0.23,0,0,0,0,3.52,0,0,0.45,0,0,0,0,0,0,0,0,0,0,0,0,0,0,0,0,0,0,0,0,0,0,0,0,0,0,0,0,1.06
6146,GI05-191773R,NGF'sAdditionalNewData(J),2001,v.004p.0005,Glass,Boro-Silicate,,,,,,,,,,,Annealing:at650Cfor1h.,GlassNameC139Melting:inPt-Rhcrucibleat1550Cfor7h.,,79.19,9.78,3.1,0,1.14,0.38,0,5.14,1.27,0,0,0,0,0,0,0,0,0,0,0,0,0,0,0,0,0,0,0,0,0,0,0,0,0,0,0,0,0,0,0,0,0,0,0,0,0,0,0,0,0,0,0,0,0,0,0,0,0,0,0,0,0,0.77
2370,GJ02-045518,PhysicsandChemistryofGlasses,1980,v.021p.0099,Glass,AlkaliSilicate,,,,,,,,,,,annealedat530C,,,80,0,0,0,0,0,0,20,0,0,0,0,0,0,0,0,0,0,0,0,0,0,0,0,0,0,0,0,0,0,0,0,0,0,0,0,0,0,0,0,0,0,0,0,0,0,0,0,0,0,0,0,0,0,0,0,0,0,0,0,0,0,0.814
6774,GJ03-156499,GlassTechnology,1994,v.035p.0276,Glass,Alkaline-earthSilicate,,,,,,,,,,,,,,55,0,0,0,35,0,0,0,0,0,0,0,0,0,0,0,0,0,0,0,0,0,0,0,0,0,0,0,0,0,10,0,0,0,0,0,0,0,0,0,0,0,0,0,0,0,0,0,0,0,0,0,0,0,0,0,0,0,0,0,0,0,0.92
8685,GI06-191674R,NGF'sAdditionalNewData(J),2001,v.004p.0001,Glass,Alumino-Silicate,Zinc-Silicate,AlkaliSilicate,,,,,ElectronicsElectrical,Substrate,,,Annealing:at690Cfor1hr.,GlassNameC034Melting:inPtRhcrucibleat1610Cfor22hr.,,54.15,0,15.15,0,0,0,0,5.31,5.35,0,0,0,0,0,0,19.97,0,0,0,0,0,0,0.07,0,0,0,0,0,0,0,0,0,0,0,0,0,0,0,0,0,0,0,0,0,0,0,0,0,0,0,0,0,0,0,0,0,0,0,0,0,0,0,1.07
14519,GP02-297318,EuropeanPatentAsahiGlass(J),2010,A2202207,Glass,AlkaliSilicate,Alkaline-earthSilicate,,,,,,Display,PlasmaDisplay,Substrate,,,Ex.6,,66.59,0,4.68,5.34,6.23,1.58,0,3.8,5.42,0,0,0,0,0,0,0,4.67,0,0,0,0,0,0,0,0,0,0,0,0,0,0,0,0,1.69,0,0,0,0,0,0,0,0,0,0,0,0,0,0,0,0,0,0,0,0,0,0,0,0,0,0,0,0,0.69
17999,XP06-352474,USPatentCorningInc.(US),2013,A0296155,Glass-Ceramics,Alumino-Silicate,AlkaliSilicate,,Melting,GlassCeramics,Opaque,,ElectronicsElectrical,ConsumerProducts,ChemicalStrengthen,,780C2h+950C4h,ex.XCrystal:mass%,,69.28,1.8,12.61,2.9,0,0,7.71,0.4,0,0,0,0,0,0,0,1.7,0,0,0,0,0,0,0,0,0,0,0,0,0,0,3.5,0,0,0,0,0.1,0,0,0,0,0,0,0,0,0,0,0,0,0,0,0,0,0,0,0,0,0,0,0,0,0,0,0.92
8711,GI03-191704R,NGF'sAdditionalNewData(J),2001,v.004p.0003,Glass,Alkaline-earthSilicate,AlkaliSilicate,Alumino-Silicate,,,,,ElectronicsElectrical,Substrate,PlasmaDisplay,,Annealing:at620Cfor2hr.,GlassNameC064Melting:inPtPtRhcrucibleat1600Cfor4hr.,,64.24,0,4.99,0.1,9.7,5.12,0,6.1,4.93,0,0,0,0,0,0,0,4.82,0,0,0,0,0,0,0,0,0,0,0,0,0,0,0,0,0,0,0,0,0,0,0,0,0,0,0,0,0,0,0,0,0,0,0,0,0,0,0,0,0,0,0,0,0,0.66
4461,GJ04-088402,J.Non-CrystallineSolids,1980,v.037p.0359,Glass,Lead-Silicate,,,Melting,,,,,,,,,Comp.Fig.,,60,0,0,0,0,0,0,0,0,0,0,0,0,0,0,0,0,0,40,0,0,0,0,0,0,0,0,0,0,0,0,0,0,0,0,0,0,0,0,0,0,0,0,0,0,0,0,0,0,0,0,0,0,0,0,0,0,0,0,0,0,0,0.9
15279,XP02-303134,EuropeanPatent,2011,A2305614,Glass-Ceramics,AlkaliSilicate,,,Translucent,Machinable,,,Dental,ArtificialTooth,,,600C20min+850C10min,Ex.3othercrystal:Li-phosphate,,61.44,0,2.26,1.43,0,0.75,25.09,0,2.57,0,0,0,0,0,0,4.25,0,0,0,0,0,0,0,0,0,0,0,0,0,0,0,0,0,0,0.67,0,1.54,0,0,0,0,0,0,0,0,0,0,0,0,0,0,0,0,0,0,0,0,0,0,0,0,0,1.9
7121,GJ02-228910,J.Non-CrystallineSolids,2003,v.316p.0054,Glass,AlkaliSilicate,Alkaline-earthSilicate,,,,,,,,,,,Surfacedamageofglass,,77,0,0,0,9.1,0,0,13.9,0,0,0,0,0,0,0,0,0,0,0,0,0,0,0,0,0,0,0,0,0,0,0,0,0,0,0,0,0,0,0,0,0,0,0,0,0,0,0,0,0,0,0,0,0,0,0,0,0,0,0,0,0,0,0.76
13437,XP02-285336,USPatent,2008,A0125303,Glass-Ceramics,AlkaliSilicate,,,,,,,Dental,,,,500C10min.,IvoclarVivadentAG.Ex.8,,62.79,0,0.58,1.34,1.92,0,27.82,0,2.52,0,0,0,0,0,0,1.59,0,0,0,0,0,0,0,0,0,0,0,0,0,0,0,0,0,0,0,0,1.44,0,0,0,0,0,0,0,0,0,0,0,0,0,0,0,0,0,0,0,0,0,0,0,0,0,2.4
12616,GP02-271938,JapanesePatentCentralGlass(J),2006,A096594,Glass,AlkaliSilicate,Alkaline-earthSilicate,,,,,,Display,Substrate,,,,Ex.1,,67.37,0,0.6,16.74,0,0,0,3.96,10.09,0,0,0,0,0,0,0,0,0,0,0,0,0,0,0,0,0,0,0,0,0,0,0,0,1.24,0,0,0,0,0,0,0,0,0,0,0,0,0,0,0,0,0,0,0,0,0,0,0,0,0,0,0,0,0.767
3620,GJ02-087946,J.Non-CrystallineSolids,1984,v.064p.0249,Glass,AlkaliSilicate,Alkaline-earthSilicate,,PlateGlass,,,,,,,,,,,84.96,0,0,0,5.35,0,0,9.69,0,0,0,0,0,0,0,0,0,0,0,0,0,0,0,0,0,0,0,0,0,0,0,0,0,0,0,0,0,0,0,0,0,0,0,0,0,0,0,0,0,0,0,0,0,0,0,0,0,0,0,0,0,0,0.67
14518,GP02-297317,EuropeanPatentAsahiGlass(J),2010,A2202207,Glass,AlkaliSilicate,Alkaline-earthSilicate,,,,,,Display,PlasmaDisplay,Substrate,,,Ex.5,,60.9,0,9.01,9.69,6.97,2.42,0,8.41,2.07,0,0,0,0,0,0,0,0,0,0,0,0,0,0,0,0,0,0,0,0,0,0,0,0,0.53,0,0,0,0,0,0,0,0,0,0,0,0,0,0,0,0,0,0,0,0,0,0,0,0,0,0,0,0,0.73
11656,GP06-256715,USPatentKonicaMinolta(J),2004,A0063564,Glass,Alumino-Silicate,,,,,,,Substrate,MagneticMemoryDisk,,,,Ex.1,,57.66,4.43,9.56,13.3,0,0,7.03,3.79,1.25,0,0,0,0,0,0,0,0,0,0,0,0,0,0,0,0.06,0.27,0,0,0,0,2.4,0,0,0.25,0,0,0,0,0,0,0,0,0,0,0,0,0,0,0,0,0,0,0,0,0,0,0,0,0,0,0,0,0.96
11875,GP02-261350,JapanesePatentKonicaMinolta(J),2004,A352570,Glass,AlkaliSilicate,Alumino-Silicate,Boro-Silicate,,,,,Substrate,MagneticMemoryDisk,,,,Ex.6,,69.42,4.84,5.7,0,0,0,9.41,5.04,1.66,0,0,0,0,0,0,0,0,0,0,0,0,0,0,0.39,0.06,0,0,0,0,0,2.97,0,0,0.51,0,0,0,0,0,0,0,0,0,0,0,0,0,0,0,0,0,0,0,0,0,0,0,0,0,0,0,0,0.96
8660,GI06-191645R,NGF'sAdditionalNewData(J),2001,v.004p.0001,Glass,Alumino-Silicate,AlkaliSilicate,,,,,,ElectronicsElectrical,Substrate,,,,GlassName:C005Melting:inPtRhcrucibleat1620Cfor19hr.Annealing:at820Cfor1hr.,,60.61,0,25.01,0,0,0,14.18,0.1,0,0,0,0,0,0,0,0,0,0,0,0,0,0,0.1,0,0,0,0,0,0,0,0,0,0,0,0,0,0,0,0,0,0,0,0,0,0,0,0,0,0,0,0,0,0,0,0,0,0,0,0,0,0,0,1.22
3528,XP09-059110,JapanesePatentAsahiGlass(J),1987,A072539,Glass-Ceramics,OtherSilicate,Alkaline-earthSilicate,,GlassCeramics,,,,,,,,,,,60.12,0,0,0,23.19,8.48,0,0,0,0,0,0,0,0,0,0,0,0,0,0,0,0,0,0,0,0,0,0,0,0,0,0,0,8.21,0,0,0,0,0,0,0,0,0,0,0,0,0,0,0,0,0,0,0,0,0,0,0,0,0,0,0,0,1.4
14899,GP02-300045,EuropeanPatentCentralGlass(J),2010,A2233445,Glass,AlkaliSilicate,Alkaline-earthSilicate,,,,,,Window,Substrate,,,,Ex.3,,67.94,0,0.72,16.81,0.22,0.04,0,4.04,8.81,0,0,0,0,0,0,0,0.18,0,0,0,0,0,0,0,0,0,0,0,0,0,0,0,0,1.24,0,0,0,0,0,0,0,0,0,0,0,0,0,0,0,0,0,0,0,0,0,0,0,0,0,0,0,0,0.79
14332,GP03-296518,USPatentKonicaMinolta(J),2010,A7687419,Glass,Alkaline-earthSilicate,AlkaliSilicate,,,,,,Substrate,MagneticMemoryDisk,,,,Ex.2,,60.74,1.04,8.67,13.06,0,0,9.52,1.66,1.09,0,0,0,0,0,0,0,0,0,0,0,0,0,0,0,0.08,0.22,0,0,0,0,3.48,0,0,0.44,0,0,0,0,0,0,0,0,0,0,0,0,0,0,0,0,0,0,0,0,0,0,0,0,0,0,0,0,1.07
18336,XP02-355850,JapanesePatentAsahiGlass(J),2012,AW121116,Glass-Ceramics,AlkaliSilicate,,,Melting,GlassCeramics,,,Display,,,,537C4h+800C4h,ex.6,,65.4,0,2.5,0,0,0,27.6,0,1.8,0,0,0,0,0,0,0,0,0,0,0,0,0,0,0,0,0,0,0,0,0,0,0,0,1.4,0,0,1.3,0,0,0,0,0,0,0,0,0,0,0,0,0,0,0,0,0,0,0,0,0,0,0,0,0,1.44
8716,GJ02-298053,J.Non-CrystallineSolids,2010,v.356p.002417,Glass,AlkaliSilicate,Alkaline-earthSilicate,,,,,,,,,,,,,75,0,0,0,10,0,0,15,0,0,0,0,0,0,0,0,0,0,0,0,0,0,0,0,0,0,0,0,0,0,0,0,0,0,0,0,0,0,0,0,0,0,0,0,0,0,0,0,0,0,0,0,0,0,0,0,0,0,0,0,0,0,0.64
7209,XP09-168347,JapanesePatentCorningInc.(US),1996,A091873,Glass-Ceramics,OtherSilicate,Alumino-Silicate,,GlassCeramics,,,,,,,,,,,60.17,0,16.42,9.97,0,0,0,0,0,0,0,0,0,13.45,0,0,0,0,0,0,0,0,0,0,0,0,0,0,0,0,0,0,0,0,0,0,0,0,0,0,0,0,0,0,0,0,0,0,0,0,0,0,0,0,0,0,0,0,0,0,0,0,1.11
13377,XP02-284855,USPatent,2008,A7316740,Glass-Ceramics,AlkaliSilicate,,,,,,,Dental,DentalCrown,,,,IvoclarVivadentAG.Ex.9,,62.79,0,1.62,0,0,0,27.8,1.77,1.17,0,0,0,0,0,0,2.91,0,0,0,0,0,0,0,0,0,0,0,0,0,0,0,0,0,0,0,0,1.94,0,0,0,0,0,0,0,0,0,0,0,0,0,0,0,0,0,0,0,0,0,0,0,0,0,1.9
6955,XJ03-161114,J.Non-CrystallineSolids,1995,v.182p.0262,Glass-Ceramics,Alkaline-earthSilicate,,,,,,,,,,,,,,58.71,0,5,0,0,34.96,0,0,0,0,0,0,0,0,0,0,0,0,0,0,0,0,0,0,0,0,0,0,0,0,0,0,0,0,0,0,1.33,0,0,0,0,0,0,0,0,0,0,0,0,0,0,0,0,0,0,0,0,0,0,0,0,0,0.89
2442,GI02-047443,Proc.ICG,1986,v.001p.0225,Glass,AlkaliSilicate,,,,,,,,,,,,,,74.93,0,0,0,0,0,0,0,24.98,0,0,0,0,0,0,0,0,0,0,0,0,0,0,0,0,0,0,0,0,0,0,0,0,0,0,0,0,0,0,0,0,0,0.1,0,0,0,0,0,0,0,0,0,0,0,0,0,0,0,0,0,0,0,2
8716,GI03-191709R,NGF'sAdditionalNewData(J),2001,v.004p.0003,Glass,Alkaline-earthSilicate,AlkaliSilicate,Alumino-Silicate,,,,,ElectronicsElectrical,Substrate,PlasmaDisplay,,Annealing:at660Cfor2hr.,GlassNameC069Melting:inPtPtRhcrucibleat1600Cfor4hr.,,64.29,0,4.96,4.76,14.62,0,0,6.12,5.25,0,0,0,0,0,0,0,0,0,0,0,0,0,0,0,0,0,0,0,0,0,0,0,0,0,0,0,0,0,0,0,0,0,0,0,0,0,0,0,0,0,0,0,0,0,0,0,0,0,0,0,0,0,0.71
8757,GI02-191759R,NGF'sAdditionalNewData(J),2001,v.004p.0005,Glass,AlkaliSilicate,Alumino-Silicate,Alkaline-earthSilicate,,,,,,,,,Annealing:at590Cfor1h.,GlassNameC123Melting:inPtcrucibleat1550Cfor7h.,,51.38,0,10.21,7.52,0,0,0,15.52,15.37,0,0,0,0,0,0,0,0,0,0,0,0,0,0,0,0,0,0,0,0,0,0,0,0,0,0,0,0,0,0,0,0,0,0,0,0,0,0,0,0,0,0,0,0,0,0,0,0,0,0,0,0,0,0.7
9014,GP06-205244,JapanesePatentAsahiGlass(J),2000,A203874,Glass,Alumino-Silicate,Alkaline-earthSilicate,AlkaliSilicate,,,,,Substrate,PlasmaDisplay,,,,,,57,4,9.49,6.57,9.45,0,0,5.24,5.27,0,0,0,0,0,0,0,1.47,0,0,0,0,0,0,0,0,0,0,0,0,0,0,0,0,1.51,0,0,0,0,0,0,0,0,0,0,0,0,0,0,0,0,0,0,0,0,0,0,0,0,0,0,0,0,0.77
