Repository: hori1537/rexrexxion-about-SP

File: input_csv/inputcsv_SiO2_0.01-100.00_PoissonRatio.csv (part 3 of 11)
No.,GlassNo.,DataSource,Year,DataSourceNumber,State,GlassSystem1,GlassSystem2,GlassSystem3,Appearance1,Appearance2,Appearance3,Appearance4,Usage1,Usage2,Usage3,Usage4,ThermalTreatment,Note,GlassNo.(Structure),SiO2,B2O3,Al2O3,MgO,CaO,BaO,Li2O,Na2O,K2O,Ag2O,MnO,FeO,CoO,NiO,CuO,ZnO,SrO,CdO,PbO,SnO,Cr2O3,Fe2O3,As2O3,Y2O3,Sb2O3,La2O3,Nd2O3,Gd2O3,Bi2O3,Co3O4,TiO2,MnO2,GeO2,ZrO2,CeO2,SnO2,P2O5,Ta2O5,Nb2O3,SO3,MoO3,WO3,H2O,LiF,NaF,KF,MgF2,CaF2,SrF2,BaF2,ZnF2,PbF2,YF3,AlF3,LaF3,GdF3,YbF3,ErF3,F,Cl,Br,Ag,PoissonRatio
11946,GP02-262126,USPatentSaint-Gobain(FR),2004,A0162213,Glass,AlkaliSilicate,Alkaline-earthSilicate,,Strengthened(Tempered),,,,VehicleWindow,,,,,Ex.6,,65.22,0,0.59,0,15.16,0,0,18.39,0.64,0,0,0,0,0,0,0,0,0,0,0,0,0,0,0,0,0,0,0,0,0,0,0,0,0,0,0,0,0,0,0,0,0,0,0,0,0,0,0,0,0,0,0,0,0,0,0,0,0,0,0,0,0,0.23
740,GB02-006445,HandbookofGlassProperties,1986,v.001p.0322,Glass,AlkaliSilicate,Alkaline-earthSilicate,,,,,,,,,,,,,70.5,0,0,0,22,0,0,7.5,0,0,0,0,0,0,0,0,0,0,0,0,0,0,0,0,0,0,0,0,0,0,0,0,0,0,0,0,0,0,0,0,0,0,0,0,0,0,0,0,0,0,0,0,0,0,0,0,0,0,0,0,0,0,0.224
5535,GJ02-176252,GlassPhysics&Chemistry,1998,v.024p.0525,Glass,AlkaliSilicate,Alkaline-earthSilicate,,,,,,,,,,,D.S.Sanditov,,70,0,0,0,0,0,0,12,0,0,0,0,0,0,0,0,18,0,0,0,0,0,0,0,0,0,0,0,0,0,0,0,0,0,0,0,0,0,0,0,0,0,0,0,0,0,0,0,0,0,0,0,0,0,0,0,0,0,0,0,0,0,0.232
2411,GB05-025701,HandbookofGlassData,1987,v.00Cp.0446,Glass,Boro-Silicate,AlkaliSilicate,,,,,,,,,,,,,52.5,24.3,0,0,0,0,0,23.2,0,0,0,0,0,0,0,0,0,0,0,0,0,0,0,0,0,0,0,0,0,0,0,0,0,0,0,0,0,0,0,0,0,0,0,0,0,0,0,0,0,0,0,0,0,0,0,0,0,0,0,0,0,0,0.24
1828,GB02-019709,HandbookofGlassData,1987,v.00Cp.0204,Glass,AlkaliSilicate,Alkaline-earthSilicate,,,,,,,,,,,,,70,0,0,0,0,18,0,12,0,0,0,0,0,0,0,0,0,0,0,0,0,0,0,0,0,0,0,0,0,0,0,0,0,0,0,0,0,0,0,0,0,0,0,0,0,0,0,0,0,0,0,0,0,0,0,0,0,0,0,0,0,0,0.252
785,GB02-004774,HandbookofGlassProperties,1986,v.001p.0310,Glass,AlkaliSilicate,,,,,,,,,,,,,,68,0,0,0,0,0,32,0,0,0,0,0,0,0,0,0,0,0,0,0,0,0,0,0,0,0,0,0,0,0,0,0,0,0,0,0,0,0,0,0,0,0,0,0,0,0,0,0,0,0,0,0,0,0,0,0,0,0,0,0,0,0,0.225
2889,GC01-052432,CoorsTek(J),1980,T-2230,Glass,Silica,,,Tube,Rod,,,ElectronicsElectrical,,,,,TransparentQuarzGlass,,100,0,0,0,0,0,0,0,0,0,0,0,0,0,0,0,0,0,0,0,0,0,0,0,0,0,0,0,0,0,0,0,0,0,0,0,0,0,0,0,0,0,0,0,0,0,0,0,0,0,0,0,0,0,0,0,0,0,0,0,0,0,0.14
865,GB02-006732,HandbookofGlassProperties,1986,v.001p.0327,Glass,AlkaliSilicate,Alumino-Silicate,,,,,,,,,,,,,61,0,9,0,0,0,30,0,0,0,0,0,0,0,0,0,0,0,0,0,0,0,0,0,0,0,0,0,0,0,0,0,0,0,0,0,0,0,0,0,0,0,0,0,0,0,0,0,0,0,0,0,0,0,0,0,0,0,0,0,0,0,0.232
2049,GJ02-026056,GlassScienceandTechnology,1984,v.057p.0255,Glass,AlkaliSilicate,Alkaline-earthSilicate,,PhaseSeparated,,,,,,,,,650C4h,,75,0,0,0,12.5,0,0,12.5,0,0,0,0,0,0,0,0,0,0,0,0,0,0,0,0,0,0,0,0,0,0,0,0,0,0,0,0,0,0,0,0,0,0,0,0,0,0,0,0,0,0,0,0,0,0,0,0,0,0,0,0,0,0,0.217
9790,GP06-356993,USPatentCorningInc.(US),2014,A0249017,Glass,Alumino-Silicate,Alkaline-earthSilicate,,Melting,SheetGlass,,,Display,LiquidCrystalDisplay,,,,ex.6,,72.03,1.87,12.31,3.94,5.34,0.04,0,0,0,0,0,0,0,0,0,0,4.34,0,0,0,0,0.02,0,0,0,0,0,0,0,0,0,0,0,0.02,0,0.09,0,0,0,0,0,0,0,0,0,0,0,0,0,0,0,0,0,0,0,0,0,0,0,0,0,0,0.237
11942,GP02-262122,USPatentSaint-Gobain(FR),2004,A0162213,Glass,AlkaliSilicate,Alkaline-earthSilicate,,Strengthened(Tempered),,,,VehicleWindow,,,,,Ex.2,,64.12,0,0.26,0.1,14.25,0,0,21.27,0.006371,0,0,0,0,0,0,0,0,0,0,0,0,0,0,0,0,0,0,0,0,0,0,0,0,0,0,0,0,0,0,0,0,0,0,0,0,0,0,0,0,0,0,0,0,0,0,0,0,0,0,0,0,0,0.23
9692,GJ02-355086,J.Non-CrystallineSolids,2014,v.404p.0124,Glass,AlkaliSilicate,Alkaline-earthSilicate,,Melting,,,,,,,,,,,73.92,0,0,0,10,0,0,15.98,0,0,0,0,0,0,0,0,0,0,0,0,0,0,0,0,0,0,0,0,0,0,0,0,0,0,0,0,0,0,0,0,0,0,0.1,0,0,0,0,0,0,0,0,0,0,0,0,0,0,0,0,0,0,0,0.212
8589,GI03-190611R,NGF'sAdditionalNewData(J),2000,v.002p.0001,Glass,Alkaline-earthSilicate,AlkaliSilicate,Alumino-Silicate,,,,,Substrate,,,,,GlassNameA17Melting:inPtcrucibleat1500Cfor5hr.Annealing:at700Cfor2hr.,,51.53,0,10.25,18.39,0,0,0,10,9.83,0,0,0,0,0,0,0,0,0,0,0,0,0,0,0,0,0,0,0,0,0,0,0,0,0,0,0,0,0,0,0,0,0,0,0,0,0,0,0,0,0,0,0,0,0,0,0,0,0,0,0,0,0,0.25
2027,GB02-025740,HandbookofGlassData,1987,v.00Cp.0450,Glass,AlkaliSilicate,Alumino-Silicate,,,,,,,,,,,,,70,0,5,0,0,0,25,0,0,0,0,0,0,0,0,0,0,0,0,0,0,0,0,0,0,0,0,0,0,0,0,0,0,0,0,0,0,0,0,0,0,0,0,0,0,0,0,0,0,0,0,0,0,0,0,0,0,0,0,0,0,0,0.217
971,GB04-010190,HandbookofGlassProperties,1986,v.001p.0315,Glass,Lead-Silicate,,,,,,,,,,,,,,55,0,0,0,0,0,0,0,0,0,0,0,0,0,0,0,0,0,45,0,0,0,0,0,0,0,0,0,0,0,0,0,0,0,0,0,0,0,0,0,0,0,0,0,0,0,0,0,0,0,0,0,0,0,0,0,0,0,0,0,0,0,0.219
2859,GJ02-041107,GlassPhysics&Chemistry,1981,v.007p.0131,Glass,AlkaliSilicate,,,,,,,,,,,,,,65,0,0,0,0,0,0,35,0,0,0,0,0,0,0,0,0,0,0,0,0,0,0,0,0,0,0,0,0,0,0,0,0,0,0,0,0,0,0,0,0,0,0,0,0,0,0,0,0,0,0,0,0,0,0,0,0,0,0,0,0,0,0.248
2422,GB02-025720,HandbookofGlassData,1987,v.00Cp.0450,Glass,AlkaliSilicate,Alumino-Silicate,,,,,,,,,,,,,65,0,10,0,0,0,25,0,0,0,0,0,0,0,0,0,0,0,0,0,0,0,0,0,0,0,0,0,0,0,0,0,0,0,0,0,0,0,0,0,0,0,0,0,0,0,0,0,0,0,0,0,0,0,0,0,0,0,0,0,0,0,0.227
3213,GC06-051381,CorningInc.(US),1972,1720,Glass,Alumino-Silicate,Alkaline-earthSilicate,Boro-Silicate,Tube,BlownBottleBulb,Sintered,,Lamp,,,,,ForProjectionBulb,,68.63,4.78,11.09,0,9.49,0,0,1.07,4.94,0,0,0,0,0,0,0,0,0,0,0,0,0,0,0,0,0,0,0,0,0,0,0,0,0,0,0,0,0,0,0,0,0,0,0,0,0,0,0,0,0,0,0,0,0,0,0,0,0,0,0,0,0,0.24
2807,GJ03-039688,PhysicsandChemistryofGlasses,1987,v.028p.0164,Glass,Alkaline-earthSilicate,,,,,,,,,,,,,,58.07,0,0,0,17.87,0,0,13.4,0,0,0,0,0,0,0,0,0,0,0,0,0,0,0,0,0,0,0,0,0,0,10.66,0,0,0,0,0,0,0,0,0,0,0,0,0,0,0,0,0,0,0,0,0,0,0,0,0,0,0,0,0,0,0,0.255
2858,GC01-052343,CoorsTek(J),1980,T-7032,Glass,Silica,,,Tube,,,,HalogenLamp,MercuryLamp,,,,TransparentQuarzGlass,,100,0,0,0,0,0,0,0,0,0,0,0,0,0,0,0,0,0,0,0,0,0,0,0,0,0,0,0,0,0,0,0,0,0,0,0,0,0,0,0,0,0,0,0,0,0,0,0,0,0,0,0,0,0,0,0,0,0,0,0,0,0,0.14
852,GB02-006719,HandbookofGlassProperties,1986,v.001p.0327,Glass,AlkaliSilicate,Alumino-Silicate,,,,,,,,,,,,,65,0,8,0,0,0,27,0,0,0,0,0,0,0,0,0,0,0,0,0,0,0,0,0,0,0,0,0,0,0,0,0,0,0,0,0,0,0,0,0,0,0,0,0,0,0,0,0,0,0,0,0,0,0,0,0,0,0,0,0,0,0,0.224
2431,GB06-025729,HandbookofGlassData,1987,v.00Cp.0450,Glass,Alumino-Silicate,AlkaliSilicate,,,,,,,,,,,,,61,0,20,0,0,0,19,0,0,0,0,0,0,0,0,0,0,0,0,0,0,0,0,0,0,0,0,0,0,0,0,0,0,0,0,0,0,0,0,0,0,0,0,0,0,0,0,0,0,0,0,0,0,0,0,0,0,0,0,0,0,0,0.227
7385,GB06-174590,DataBookofGlassComposition(J),1991,v.001p.0077,Glass,Alumino-Silicate,Alkaline-earthSilicate,,,,,,Chemical,,,,,,,58.62,1.74,14.4,12.03,8.65,0.84,0,0.32,0.07,0,0,0,0,0,0,0,0,0,0,0,0,0,0,0,0,0,0,0,0,0,0,0,0,0,0,0,3.32,0,0,0,0,0,0,0,0,0,0,0,0,0,0,0,0,0,0,0,0,0,0,0,0,0,0.24
731,GB02-006434,HandbookofGlassProperties,1986,v.001p.0322,Glass,AlkaliSilicate,Alkaline-earthSilicate,,,,,,,,,,,,,70.5,0,0,0,18.5,0,0,11,0,0,0,0,0,0,0,0,0,0,0,0,0,0,0,0,0,0,0,0,0,0,0,0,0,0,0,0,0,0,0,0,0,0,0,0,0,0,0,0,0,0,0,0,0,0,0,0,0,0,0,0,0,0,0.216
15885,GJ02-308379,J.Non-CrystallineSolids,2012,v.358p.001474,Glass,AlkaliSilicate,,,MixedAlkali,,,,,,,,AnnealedatTgfor2hr.,,,60,0,0,0,0,0,0,40,0,0,0,0,0,0,0,0,0,0,0,0,0,0,0,0,0,0,0,0,0,0,0,0,0,0,0,0,0,0,0,0,0,0,0,0,0,0,0,0,0,0,0,0,0,0,0,0,0,0,0,0,0,0,0.26
3635,XJ08-062676,J.AmericanCeramicSoc.,1972,v.055p.0446,Glass-Ceramics,Fluoro-Silicate,Alkaline-earthSilicate,,Machinable,GlassCeramics,,,,,,,,Tetrasilisic-Mica,,59.8,0,0,23.58,0,0,0,0,6.76,0,0,0,0,0,0,0,0,0,0,0,0,0,0,0,0,0,0,0,0,0,0,0,0,0,0,0,0,0,0,0,0,0,0,0,0,0,9.86,0,0,0,0,0,0,0,0,0,0,0,0,0,0,0,0.25
9696,GJ05-355094,J.Non-CrystallineSolids,2014,v.404p.0124,Glass,Boro-Silicate,,,Melting,,,,,,,,,,,81.5,11.8,1.3,0,0,0,5.4,0,0,0,0,0,0,0,0,0,0,0,0,0,0,0,0,0,0,0,0,0,0,0,0,0,0,0,0,0,0,0,0,0,0,0,0,0,0,0,0,0,0,0,0,0,0,0,0,0,0,0,0,0,0,0,0.201
7541,GJ02-176283,GlassPhysics&Chemistry,1998,v.024p.0525,Glass,AlkaliSilicate,Alkaline-earthSilicate,,,,,,,,,,,D.S.Sanditov,,66.67,0,0,0,0,20,0,13.33,0,0,0,0,0,0,0,0,0,0,0,0,0,0,0,0,0,0,0,0,0,0,0,0,0,0,0,0,0,0,0,0,0,0,0,0,0,0,0,0,0,0,0,0,0,0,0,0,0,0,0,0,0,0,0.27
2824,GC01-052101,AsahiGlass(J),,SilicaFiber,Glass,Silica,,,Fiber,Sol-Gel,,,ElectronicsElectrical,,,,,PureFusedQuartzFiberHighHeatResistance,,100,0,0,0,0,0,0,0,0,0,0,0,0,0,0,0,0,0,0,0,0,0,0,0,0,0,0,0,0,0,0,0,0,0,0,0,0,0,0,0,0,0,0,0,0,0,0,0,0,0,0,0,0,0,0,0,0,0,0,0,0,0,0.17
3238,GB02-071323,HandbookofGlassData,1983,v.00Ap.0320,Glass,AlkaliSilicate,,,,,,,,,,,,,,70,0,0,0,0,0,0,30,0,0,0,0,0,0,0,0,0,0,0,0,0,0,0,0,0,0,0,0,0,0,0,0,0,0,0,0,0,0,0,0,0,0,0,0,0,0,0,0,0,0,0,0,0,0,0,0,0,0,0,0,0,0,0.255
7115,GB02-164814,FundamentalsofInorganicGlasses,1994,v.001p.0171,Glass,AlkaliSilicate,Zinc-Silicate,,,,,,,,,,,,,58.82,0,0,0,0,0,0,11.76,0,0,0,0,0,0,0,29.41,0,0,0,0,0,0,0,0,0,0,0,0,0,0,0,0,0,0,0,0,0,0,0,0,0,0,0,0,0,0,0,0,0,0,0,0,0,0,0,0,0,0,0,0,0,0,0.28
2981,GJ01-055340,J.Non-CrystallineSolids,1981,v.045p.0257,Glass,Silica,,,,,,,,,,,,,,100,0,0,0,0,0,0,0,0,0,0,0,0,0,0,0,0,0,0,0,0,0,0,0,0,0,0,0,0,0,0,0,0,0,0,0,0,0,0,0,0,0,0,0,0,0,0,0,0,0,0,0,0,0,0,0,0,0,0,0,0,0,0.196
4613,GJ02-091211,GlassPhysics&Chemistry,1980,v.006p.0310,Glass,AlkaliSilicate,Alumino-Silicate,,,,,,,,,,,,,65,0,18,0,0,0,17,0,0,0,0,0,0,0,0,0,0,0,0,0,0,0,0,0,0,0,0,0,0,0,0,0,0,0,0,0,0,0,0,0,0,0,0,0,0,0,0,0,0,0,0,0,0,0,0,0,0,0,0,0,0,0,0.23
854,GB02-006721,HandbookofGlassProperties,1986,v.001p.0327,Glass,AlkaliSilicate,Alumino-Silicate,,,,,,,,,,,,,65,0,12,0,0,0,23,0,0,0,0,0,0,0,0,0,0,0,0,0,0,0,0,0,0,0,0,0,0,0,0,0,0,0,0,0,0,0,0,0,0,0,0,0,0,0,0,0,0,0,0,0,0,0,0,0,0,0,0,0,0,0,0.224
861,GB02-006728,HandbookofGlassProperties,1986,v.001p.0327,Glass,AlkaliSilicate,Alumino-Silicate,,,,,,,,,,,,,63,0,5,0,0,0,32,0,0,0,0,0,0,0,0,0,0,0,0,0,0,0,0,0,0,0,0,0,0,0,0,0,0,0,0,0,0,0,0,0,0,0,0,0,0,0,0,0,0,0,0,0,0,0,0,0,0,0,0,0,0,0,0.229
7352,GP05-252960,JapanesePatentHoyaCorp.(J),2003,A292339,Glass,Boro-Silicate,AlkaliSilicate,,,,,,Lens&Prism,LiquidCrystalDisplay,,,,Ex.5,,70.98,13,1,0,3,2,0,10,0,0,0,0,0,0,0,0,0,0,0,0,0,0,0,0,0.02,0,0,0,0,0,0,0,0,0,0,0,0,0,0,0,0,0,0,0,0,0,0,0,0,0,0,0,0,0,0,0,0,0,0,0,0,0,0.2
2793,GC05-051413,CorningInc.(US),,7050,Glass,Boro-Silicate,AlkaliSilicate,,Rod,Pressed,PowderFrit,,SolderGlassSealingGlass,,,,,ForMolybdenum,,71.05,21.64,1.23,0,0,0,0,6.08,0,0,0,0,0,0,0,0,0,0,0,0,0,0,0,0,0,0,0,0,0,0,0,0,0,0,0,0,0,0,0,0,0,0,0,0,0,0,0,0,0,0,0,0,0,0,0,0,0,0,0,0,0,0,0.22
12540,XP03-269961,EuropeanPatentHoyaCorp.(J),2005,A1577275,Glass-Ceramics,Alkaline-earthSilicate,Alumino-Silicate,,GlassCeramics,,,,Substrate,MagneticMemoryDisk,,,805C4h+1000C4h,Ex.1-4,,52.58,0,11.78,25.09,0,0,0,0,0,0,0,0,0,0,0,2.33,0,0,0,0,0,0,0,0.7,0,0,0,0,0,0,7.52,0,0,0,0,0,0,0,0,0,0,0,0,0,0,0,0,0,0,0,0,0,0,0,0,0,0,0,0,0,0,0,0.227
2962,GJ02-054781,J.Non-CrystallineSolids,1973,v.013p.0399,Glass,AlkaliSilicate,,,,,,,,,,,,Effectofhighpressureonelasticconstant,,85,0,0,0,0,0,0,0,15,0,0,0,0,0,0,0,0,0,0,0,0,0,0,0,0,0,0,0,0,0,0,0,0,0,0,0,0,0,0,0,0,0,0,0,0,0,0,0,0,0,0,0,0,0,0,0,0,0,0,0,0,0,0.167
5200,GB02-164816,FundamentalsofInorganicGlasses,1994,v.001p.0171,Glass,AlkaliSilicate,Alkaline-earthSilicate,,,,,,,,,,,,,76.92,0,0,0,0,0,0,15.38,0,0,0,0,0,0,0,0,7.69,0,0,0,0,0,0,0,0,0,0,0,0,0,0,0,0,0,0,0,0,0,0,0,0,0,0,0,0,0,0,0,0,0,0,0,0,0,0,0,0,0,0,0,0,0,0.23
8777,GI02-191861,NGF'sAdditionalNewData(J),2001,v.004p.0009,Glass,AlkaliSilicate,Alkaline-earthSilicate,Zinc-Silicate,NonLead,,,,,,,,Annealing:at550Cfor2h.,GlassNameD116.Melting:inPt/Pt-Rhcrucibleat1600Cfor4h.,,68.14,0,0,0,1.03,5.29,0,7.69,5.66,0,0,0,0,0,0,6.46,0.07,0,0,0,0,0,0,0,0.12,0,0,0,0,0,5.54,0,0,0,0,0,0,0,0,0,0,0,0,0,0,0,0,0,0,0,0,0,0,0,0,0,0,0,0,0,0,0,0.25
2449,GB02-025759,HandbookofGlassData,1987,v.00Cp.0453,Glass,AlkaliSilicate,Boro-Silicate,,,,,,,,,,,,,65,5,0,0,0,0,0,30,0,0,0,0,0,0,0,0,0,0,0,0,0,0,0,0,0,0,0,0,0,0,0,0,0,0,0,0,0,0,0,0,0,0,0,0,0,0,0,0,0,0,0,0,0,0,0,0,0,0,0,0,0,0,0.244
8689,GI06-191679,NGF'sAdditionalNewData(J),2001,v.004p.0001,Glass,Alumino-Silicate,Alkaline-earthSilicate,AlkaliSilicate,,,,,ElectronicsElectrical,Substrate,,,,GlassNameC039Melt:inPtRhat1600Cfor7hr.Anneal:at650Cfor1hr.Crystalsalittle.,,64.32,0,15.56,0,0,0,15.16,0.07,0,0,0,0,0,0,0,0,4.89,0,0,0,0,0,0,0,0,0,0,0,0,0,0,0,0,0,0,0,0,0,0,0,0,0,0,0,0,0,0,0,0,0,0,0,0,0,0,0,0,0,0,0,0,0,0.22
5195,GB02-164799,FundamentalsofInorganicGlasses,1994,v.001p.0171,Glass,AlkaliSilicate,Alkaline-earthSilicate,,,,,,,,,,,,,71.43,0,0,0,0,14.29,0,14.29,0,0,0,0,0,0,0,0,0,0,0,0,0,0,0,0,0,0,0,0,0,0,0,0,0,0,0,0,0,0,0,0,0,0,0,0,0,0,0,0,0,0,0,0,0,0,0,0,0,0,0,0,0,0,0.255
8658,GI06-191642R,NGF'sAdditionalNewData(J),2001,v.004p.0001,Glass,Alumino-Silicate,AlkaliSilicate,,,,,,ElectronicsElectrical,Substrate,,,,GlassName:C002Melting:inPtRhcrucibleat1520Cfor22hr.Annealing:at580Cfor1hr.,,66.02,0,9.87,0,0,0,24.11,0,0,0,0,0,0,0,0,0,0,0,0,0,0,0,0,0,0,0,0,0,0,0,0,0,0,0,0,0,0,0,0,0,0,0,0,0,0,0,0,0,0,0,0,0,0,0,0,0,0,0,0,0,0,0,0.23
8781,GI03-191932R,NGF'sAdditionalNewData(J),2001,v.004p.0011,Glass,Alkaline-earthSilicate,AlkaliSilicate,,,,,,,,,,Annealing:at580Cfor2h.,GlassNameE114Melting:inquartzcrucibleat1300Cfor4h.,,51.17,0,0,0.13,21.99,0,0,20.92,0,0,0,0,0,0,0,0,0,0,0,0,0,0,0,0,0,0,0,0,0,0,0,0,0,3.1,0,0,2.69,0,0,0,0,0,0,0,0,0,0,0,0,0,0,0,0,0,0,0,0,0,0,0,0,0,0.27
3954,GJ06-073486,GlassPhysics&Chemistry,1984,v.010p.0365,Glass,Alumino-Silicate,AlkaliSilicate,,,,,,,,,,,,,61,0,9,0,0,0,27,3,0,0,0,0,0,0,0,0,0,0,0,0,0,0,0,0,0,0,0,0,0,0,0,0,0,0,0,0,0,0,0,0,0,0,0,0,0,0,0,0,0,0,0,0,0,0,0,0,0,0,0,0,0,0,0.231
720,GB02-006420,HandbookofGlassProperties,1986,v.001p.0321,Glass,AlkaliSilicate,Zinc-Silicate,,,,,,,,,,,,,70,0,0,0,0,0,0,12,0,0,0,0,0,0,0,18,0,0,0,0,0,0,0,0,0,0,0,0,0,0,0,0,0,0,0,0,0,0,0,0,0,0,0,0,0,0,0,0,0,0,0,0,0,0,0,0,0,0,0,0,0,0,0.222
817,GB02-006476,HandbookofGlassProperties,1986,v.001p.0326,Glass,AlkaliSilicate,Alkaline-earthSilicate,,,,,,,,,,,,,62.1,0,0,0,0,0,0,0,19.6,0,0,0,0,0,0,0,18.3,0,0,0,0,0,0,0,0,0,0,0,0,0,0,0,0,0,0,0,0,0,0,0,0,0,0,0,0,0,0,0,0,0,0,0,0,0,0,0,0,0,0,0,0,0,0.277
10413,GP02-223906,USPatentSaint-Gobain(FR),2002,A6335300,Glass,AlkaliSilicate,Alkaline-earthSilicate,,SheetGlass,Strengthened(Tempered),,,VehicleWindow,,,,,,,66.17,0,1.22,0.77,11.52,0.81,0,16.34,3.17,0,0,0,0,0,0,0,0,0,0,0,0,0,0,0,0,0,0,0,0,0,0,0,0,0,0,0,0,0,0,0,0,0,0,0,0,0,0,0,0,0,0,0,0,0,0,0,0,0,0,0,0,0,0.23
860,GB02-006727,HandbookofGlassProperties,1986,v.001p.0327,Glass,AlkaliSilicate,Alumino-Silicate,,,,,,,,,,,,,65,0,22,0,0,0,13,0,0,0,0,0,0,0,0,0,0,0,0,0,0,0,0,0,0,0,0,0,0,0,0,0,0,0,0,0,0,0,0,0,0,0,0,0,0,0,0,0,0,0,0,0,0,0,0,0,0,0,0,0,0,0,0.23
5738,GP05-179718,USPatentSchottGlas(Jena)(DE),1997,A5599753,Glass,Boro-Silicate,,,,,,,,,,,,,,83.26,4.73,2.93,0,0.33,0.08,1.04,6.82,0,0,0,0,0,0,0,0,0,0,0,0,0,0,0,0,0,0,0,0,0,0,0,0,0,0.81,0,0,0,0,0,0,0,0,0,0,0,0,0,0,0,0,0,0,0,0,0,0,0,0,0,0,0,0,0.2
6582,GJ05-153002,GlassScienceandTechnology,1994,v.067p.0016,Glass,Boro-Silicate,,,CompositewithMetal,,,,,,,,,,,58.52,11.05,1.58,3.23,4.53,0,0,17.51,0,0,0,0,0,0,0,0,0,0,0,0,0,0,0,0,0,0,0,0,0,0,3.57,0,0,0,0,0,0,0,0,0,0,0,0,0,0,0,0,0,0,0,0,0,0,0,0,0,0,0,0,0,0,0,0.23
2796,GC05-051422,CorningInc.(US),,7251,Glass,Boro-Silicate,,,Pressed,,,,Lamp,,,,,SealedBeamLamps,,84.18,10.63,1.21,0,0,0,0,3.98,0,0,0,0,0,0,0,0,0,0,0,0,0,0,0,0,0,0,0,0,0,0,0,0,0,0,0,0,0,0,0,0,0,0,0,0,0,0,0,0,0,0,0,0,0,0,0,0,0,0,0,0,0,0,0.21
10616,GP02-225362,USPatentSaint-Gobain(FR),2002,A0065187,Glass,AlkaliSilicate,Alkaline-earthSilicate,,Strengthened(Tempered),,,,VehicleWindow,,,,,,,66.17,0,1.22,0.77,11.52,0.81,0,16.34,3.17,0,0,0,0,0,0,0,0,0,0,0,0,0,0,0,0,0,0,0,0,0,0,0,0,0,0,0,0,0,0,0,0,0,0,0,0,0,0,0,0,0,0,0,0,0,0,0,0,0,0,0,0,0,0.23
3243,GB02-071328,HandbookofGlassData,1983,v.00Ap.0320,Glass,AlkaliSilicate,,,,,,,,,,,,,,87,0,0,0,0,0,0,13,0,0,0,0,0,0,0,0,0,0,0,0,0,0,0,0,0,0,0,0,0,0,0,0,0,0,0,0,0,0,0,0,0,0,0,0,0,0,0,0,0,0,0,0,0,0,0,0,0,0,0,0,0,0,0.205
10064,GJ06-219611,J.Non-CrystallineSolids,2002,v.298p.0137,Glass,Alumino-Silicate,Alkaline-earthSilicate,OtherSilicate,,,,,,,,,,,,57.3,0,19,14.6,0,0,0,0,0,0,0,0,0,0,0,0,0,0,0,0,0,0,0,0,0,0,0,0,0,0,9.1,0,0,0,0,0,0,0,0,0,0,0,0,0,0,0,0,0,0,0,0,0,0,0,0,0,0,0,0,0,0,0,0.26
6143,GI05-191770R,NGF'sAdditionalNewData(J),2001,v.004p.0005,Glass,Boro-Silicate,,,,,,,,,,,Annealing:at640Cfor1h.,GlassNameC134Melting:inPtcrucibleat1550Cfor16h.,,78.92,14.38,0,0,0,0,0,3.83,0,0,0,0,0,0,0,0,0,0,0,0,0,0,0,0,0,0,0,0,0,0,0.97,0,0,1.9,0,0,0,0,0,0,0,0,0,0,0,0,0,0,0,0,0,0,0,0,0,0,0,0,0,0,0,0,0.21
8735,GI03-191728R,NGF'sAdditionalNewData(J),2001,v.004p.0003,Glass,Alkaline-earthSilicate,Alumino-Silicate,Boro-Silicate,,,,,ElectronicsElectrical,Substrate,,,Annealing:at660Cfor1hr.,GlassName:C088Melting:inPt-Rhcrucibleat1500Cfor5.5hr.,,54.25,9.45,7.85,0,0.01,0,0,5.09,5.01,0,0,0,0,0,0,0,15.53,0,0,0,0,0,0.11,0,0,0,0,0,0,0,2.7,0,0,0,0,0,0,0,0,0,0,0,0,0,0,0,0,0,0,0,0,0,0,0,0,0,0,0,0,0,0,0,0.25
11252,GJ05-252150,PhysicsandChemistryofGlasses,2003,v.044p.0383,Glass,Boro-Silicate,,,MixedAlkali,,,,RadioActiveWasteSolidi,,,,,,,54.73,16.77,9.67,0,0,0,9.3,9.53,0,0,0,0,0,0,0,0,0,0,0,0,0,0,0,0,0,0,0,0,0,0,0,0,0,0,0,0,0,0,0,0,0,0,0,0,0,0,0,0,0,0,0,0,0,0,0,0,0,0,0,0,0,0,0.23
7530,GJ02-176266,GlassPhysics&Chemistry,1998,v.024p.0525,Glass,AlkaliSilicate,Alkaline-earthSilicate,,,,,,,,,,,D.S.Sanditov,,62.5,0,0,0,0,0,0,12.5,0,0,0,0,0,0,0,25,0,0,0,0,0,0,0,0,0,0,0,0,0,0,0,0,0,0,0,0,0,0,0,0,0,0,0,0,0,0,0,0,0,0,0,0,0,0,0,0,0,0,0,0,0,0,0.269
7535,GJ02-176273,GlassPhysics&Chemistry,1998,v.024p.0525,Glass,AlkaliSilicate,Alkaline-earthSilicate,,,,,,,,,,,D.S.Sanditov,,58.82,0,0,0,0,0,0,11.76,0,0,0,0,0,0,0,0,29.41,0,0,0,0,0,0,0,0,0,0,0,0,0,0,0,0,0,0,0,0,0,0,0,0,0,0,0,0,0,0,0,0,0,0,0,0,0,0,0,0,0,0,0,0,0,0.282
9656,GP02-353683,USPatentAsahiGlass(J),2013,A0302617,Glass,AlkaliSilicate,Alumino-Silicate,Alkaline-earthSilicate,Melting,SheetGlass,,,ChemicalStrengthen,Display,,,,ex.21,,84,0,3,1,0,0,0,12,0,0,0,0,0,0,0,0,0,0,0,0,0,0,0,0,0,0,0,0,0,0,0,0,0,0,0,0,0,0,0,0,0,0,0,0,0,0,0,0,0,0,0,0,0,0,0,0,0,0,0,0,0,0,0.17
8700,GI06-191693R,NGF'sAdditionalNewData(J),2001,v.004p.0001,Glass,Alumino-Silicate,AlkaliSilicate,Alkaline-earthSilicate,,,,,ElectronicsElectrical,Substrate,,,Annealing:at640Cfor1hr.,GlassNameC053.Melting:inPtcrucibleat1600Cfor7hr.,,65,0,15.12,0,0,5.1,7.24,7.54,0,0,0,0,0,0,0,0,0,0,0,0,0,0,0,0,0,0,0,0,0,0,0,0,0,0,0,0,0,0,0,0,0,0,0,0,0,0,0,0,0,0,0,0,0,0,0,0,0,0,0,0,0,0,0.23
3462,GJ06-082115,GlassPhysics&Chemistry,1979,v.005p.0278,Glass,Alumino-Silicate,AlkaliSilicate,,,,,,,,,,,,,70,0,15,0,0,0,15,0,0,0,0,0,0,0,0,0,0,0,0,0,0,0,0,0,0,0,0,0,0,0,0,0,0,0,0,0,0,0,0,0,0,0,0,0,0,0,0,0,0,0,0,0,0,0,0,0,0,0,0,0,0,0,0.216
10010,GI06-217331,Proc.ICG,1998,v.D04p.:011,Glass,Alumino-Silicate,AlkaliSilicate,Alkaline-earthSilicate,,,,,,,,,,,,60,0,16,0,8,0,0,9.6,6.4,0,0,0,0,0,0,0,0,0,0,0,0,0,0,0,0,0,0,0,0,0,0,0,0,0,0,0,0,0,0,0,0,0,0,0,0,0,0,0,0,0,0,0,0,0,0,0,0,0,0,0,0,0,0.23
733,GB02-006438,HandbookofGlassProperties,1986,v.001p.0322,Glass,AlkaliSilicate,Alkaline-earthSilicate,,,,,,,,,,,,,72.5,0,0,0,17.5,0,0,10,0,0,0,0,0,0,0,0,0,0,0,0,0,0,0,0,0,0,0,0,0,0,0,0,0,0,0,0,0,0,0,0,0,0,0,0,0,0,0,0,0,0,0,0,0,0,0,0,0,0,0,0,0,0,0.212
796,GJ02-008382,GlassScienceandTechnology,1979,v.052p.0127,Glass,AlkaliSilicate,,,,,,,,,,,CoolingRate;0.5C/min,CoolingRate;0.5c/minCoolingrvsProperty,,73.83,0,0,0,10.69,0,0,15.47,0,0,0,0,0,0,0,0,0,0,0,0,0,0,0,0,0,0,0,0,0,0,0,0,0,0,0,0,0,0,0,0,0,0,0,0,0,0,0,0,0,0,0,0,0,0,0,0,0,0,0,0,0,0,0.224
760,GB02-006617,HandbookofGlassProperties,1986,v.001p.0330,Glass,AlkaliSilicate,Alumino-Silicate,,,,,,,,,,,,,70,0,5,0,0,0,0,25,0,0,0,0,0,0,0,0,0,0,0,0,0,0,0,0,0,0,0,0,0,0,0,0,0,0,0,0,0,0,0,0,0,0,0,0,0,0,0,0,0,0,0,0,0,0,0,0,0,0,0,0,0,0,0.231
710,GB02-004835,HandbookofGlassProperties,1986,v.001p.0317,Glass,AlkaliSilicate,,,,,,,,,,,,,,75,0,0,0,0,0,10,15,0,0,0,0,0,0,0,0,0,0,0,0,0,0,0,0,0,0,0,0,0,0,0,0,0,0,0,0,0,0,0,0,0,0,0,0,0,0,0,0,0,0,0,0,0,0,0,0,0,0,0,0,0,0,0.213
10485,GP02-224655,USPatentCorningInc.(US),2002,A6436858,Glass,AlkaliSilicate,Zinc-Silicate,,,,,,Material,,,,,Organiclensmold.,,67.44,0.88,1.77,4.71,0,0,0,8.77,6.42,0,0,0,0,0,0,9.29,0,0,0,0,0,0,0,0,0.13,0,0,0,0,0,0,0,0,0.59,0,0,0,0,0,0,0,0,0,0,0,0,0,0,0,0,0,0,0,0,0,0,0,0,0,0,0,0,0.22
8456,XP06-289799,JapanesePatentCorningInc.(US),2009,A504563,Glass-Ceramics,Alumino-Silicate,OtherSilicate,,,,,,Substrate,LiquidCrystalDisplay,SolarCell,,,Ex.111,,72.12,0,16.23,0,0,1.8,0,0,0,0,0,0,0,0,0,0,0.04,0,0,0,0,0,0,0,0,9.81,0,0,0,0,0,0,0,0,0,0,0,0,0,0,0,0,0,0,0,0,0,0,0,0,0,0,0,0,0,0,0,0,0,0,0,0,0.247
7155,GJ02-240740,Silikattechnik(G),1981,v.032p.0197,Glass,AlkaliSilicate,,,,,,,,,,,,,,70,0,0,0,0,0,30,0,0,0,0,0,0,0,0,0,0,0,0,0,0,0,0,0,0,0,0,0,0,0,0,0,0,0,0,0,0,0,0,0,0,0,0,0,0,0,0,0,0,0,0,0,0,0,0,0,0,0,0,0,0,0,0.242
8599,GI02-190623R,NGF'sAdditionalNewData(J),2000,v.002p.0001,Glass,AlkaliSilicate,Alumino-Silicate,,,,,,Substrate,,,,,GlassNameA40Melting:inPtcrucibleat1640Cfor5hr.Annealing:at700Cfor2hr.,,60.58,0,14.99,0,0,4.82,0,9.83,9.78,0,0,0,0,0,0,0,0,0,0,0,0,0,0,0,0,0,0,0,0,0,0,0,0,0,0,0,0,0,0,0,0,0,0,0,0,0,0,0,0,0,0,0,0,0,0,0,0,0,0,0,0,0,0.23
2083,GB02-019748,HandbookofGlassData,1987,v.00Cp.0209,Glass,AlkaliSilicate,Alkaline-earthSilicate,,,,,,,,,,,,,59.6,0,0,0,0,0,0,0,14,0,0,0,0,0,0,0,26.4,0,0,0,0,0,0,0,0,0,0,0,0,0,0,0,0,0,0,0,0,0,0,0,0,0,0,0,0,0,0,0,0,0,0,0,0,0,0,0,0,0,0,0,0,0,0.277
8729,GI07-191722R,NGF'sAdditionalNewData(J),2001,v.004p.0003,Glass,Zinc-Silicate,Alumino-Silicate,Boro-Silicate,,,,,ElectronicsElectrical,Substrate,,,Annealing:at590Cfor1hr.,GlassName:C082Melting:inPt-Rhcrucibleat1530Cfor5.5hr.,,53.92,10.12,10.69,0,0,0,0,5.1,5.01,0,0,0,0,0,0,15.05,0,0,0,0,0,0,0.11,0,0,0,0,0,0,0,0,0,0,0,0,0,0,0,0,0,0,0,0,0,0,0,0,0,0,0,0,0,0,0,0,0,0,0,0,0,0,0,0.25
16634,GP03-313223,USPatentCorningInc.(US),2013,A8598056,Glass,Alkaline-earthSilicate,Alumino-Silicate,,NonAlkali,,,,Display,LiquidCrystalDisplay,Substrate,,,Ex.4,,67.86,4.46,12.33,5.19,5.09,1.4,0,0,0,0,0,0,0,0,0,0,3.55,0,0,0,0,0.03,0,0,0,0,0,0,0,0,0,0,0,0.01,0,0.08,0,0,0,0,0,0,0,0,0,0,0,0,0,0,0,0,0,0,0,0,0,0,0,0,0,0,0.24
5411,GB01-174585,DataBookofGlassComposition(J),1991,v.001p.0076,Glass,Silica,,,Melting,,,,Chemical,,,,,,,99.97,0,0,0,0,0,0,0,0,0,0,0,0,0,0,0,0,0,0,0,0,0,0,0,0,0,0,0,0,0,0,0,0,0,0,0,0,0,0,0,0,0,0,0,0,0,0,0,0,0,0,0,0,0,0,0,0,0,0,0,0,0,0.14
5543,GJ02-176264,GlassPhysics&Chemistry,1998,v.024p.0525,Glass,AlkaliSilicate,Alkaline-earthSilicate,,,,,,,,,,,D.S.Sanditov,,71.43,0,0,0,0,0,0,14.29,0,0,0,0,0,0,0,14.29,0,0,0,0,0,0,0,0,0,0,0,0,0,0,0,0,0,0,0,0,0,0,0,0,0,0,0,0,0,0,0,0,0,0,0,0,0,0,0,0,0,0,0,0,0,0,0.255
17972,XP06-352390,USPatentCorningInc.(US),2013,A0274085,Glass-Ceramics,Alumino-Silicate,AlkaliSilicate,,Melting,Opaque,GlassCeramics,,ConsumerProducts,ElectronicsElectrical,,,780C2h+950C4h,ex.Gex.Xcrystal:mass%,,69.28,1.8,12.61,2.9,0,0,7.71,0.4,0,0,0,0,0,0,0,1.7,0,0,0,0,0,0,0,0,0,0,0,0,0,0,3.5,0,0,0,0,0.1,0,0,0,0,0,0,0,0,0,0,0,0,0,0,0,0,0,0,0,0,0,0,0,0,0,0,0.26
5187,GB02-164786,FundamentalsofInorganicGlasses,1994,v.001p.0169,Glass,AlkaliSilicate,,,,,,,,,,,,,,70,0,0,0,0,0,0,30,0,0,0,0,0,0,0,0,0,0,0,0,0,0,0,0,0,0,0,0,0,0,0,0,0,0,0,0,0,0,0,0,0,0,0,0,0,0,0,0,0,0,0,0,0,0,0,0,0,0,0,0,0,0,0.25
11199,GJ02-251247,GlassPhysics&Chemistry,2003,v.029p.0002,Glass,AlkaliSilicate,,,,,,,,,,,,,,66.54,0,0,0,0,0,33.46,0,0,0,0,0,0,0,0,0,0,0,0,0,0,0,0,0,0,0,0,0,0,0,0,0,0,0,0,0,0,0,0,0,0,0,0,0,0,0,0,0,0,0,0,0,0,0,0,0,0,0,0,0,0,0,0.21
735,GB02-006440,HandbookofGlassProperties,1986,v.001p.0322,Glass,AlkaliSilicate,Alkaline-earthSilicate,,,,,,,,,,,,,76.5,0,0,0,13.5,0,0,10,0,0,0,0,0,0,0,0,0,0,0,0,0,0,0,0,0,0,0,0,0,0,0,0,0,0,0,0,0,0,0,0,0,0,0,0,0,0,0,0,0,0,0,0,0,0,0,0,0,0,0,0,0,0,0.201
4791,GB02-138838,HandbookofGlassData,1993,v.00Ep.0435,Glass,AlkaliSilicate,,,,,,,,,,,,,,73.33,0,0,0,0,0,0,23.01,3.67,0,0,0,0,0,0,0,0,0,0,0,0,0,0,0,0,0,0,0,0,0,0,0,0,0,0,0,0,0,0,0,0,0,0,0,0,0,0,0,0,0,0,0,0,0,0,0,0,0,0,0,0,0,0.24
4614,GJ02-091212,GlassPhysics&Chemistry,1980,v.006p.0310,Glass,AlkaliSilicate,Alumino-Silicate,,,,,,,,,,,,,66,0,21,0,0,0,13,0,0,0,0,0,0,0,0,0,0,0,0,0,0,0,0,0,0,0,0,0,0,0,0,0,0,0,0,0,0,0,0,0,0,0,0,0,0,0,0,0,0,0,0,0,0,0,0,0,0,0,0,0,0,0,0.232
766,GB02-006704,HandbookofGlassProperties,1986,v.001p.0327,Glass,AlkaliSilicate,Alumino-Silicate,,,,,,,,,,,,,77,0,8,0,0,0,15,0,0,0,0,0,0,0,0,0,0,0,0,0,0,0,0,0,0,0,0,0,0,0,0,0,0,0,0,0,0,0,0,0,0,0,0,0,0,0,0,0,0,0,0,0,0,0,0,0,0,0,0,0,0,0,0.2
7288,GJ02-251254,GlassPhysics&Chemistry,2003,v.029p.0002,Glass,AlkaliSilicate,,,,,,,,,,,,,,84.41,0,0,0,0,0,0,15.59,0,0,0,0,0,0,0,0,0,0,0,0,0,0,0,0,0,0,0,0,0,0,0,0,0,0,0,0,0,0,0,0,0,0,0,0,0,0,0,0,0,0,0,0,0,0,0,0,0,0,0,0,0,0,0.21
2897,XC06-052702,NarumiChinaCorp.(J),,Neoceram-11,Glass-Ceramics,Alumino-Silicate,AlkaliSilicate,,Pressed,Tube,Rod,SheetGlass,CookingWareCulinary,Machinary,,,,White,,72.84,0,14.73,0,0,0,8.74,0,0,0,0,0,0,0,0,0,0,0,0,0,0,0,0,0,0,0,0,0,0,0,1.63,0,0,1.59,0,0,0.46,0,0,0,0,0,0,0,0,0,0,0,0,0,0,0,0,0,0,0,0,0,0,0,0,0,0.22
12846,GP02-275552,USPatentSaint-Gobain(FR),2006,A7153798,Glass,AlkaliSilicate,Alkaline-earthSilicate,,Strengthened(Tempered),,,,VehicleWindow,,,,,Ex.6,,65.22,0,0.59,0,15.16,0,0,18.39,0.64,0,0,0,0,0,0,0,0,0,0,0,0,0,0,0,0,0,0,0,0,0,0,0,0,0,0,0,0,0,0,0,0,0,0,0,0,0,0,0,0,0,0,0,0,0,0,0,0,0,0,0,0,0,0.23
8675,GI06-191664R,NGF'sAdditionalNewData(J),2001,v.004p.0001,Glass,Alumino-Silicate,AlkaliSilicate,Zinc-Silicate,,,,,ElectronicsElectrical,Substrate,,,Annealing:at700Cfor1hr.,GlassNameC024Melting:inPtRhcrucibleat1660Cfor24hr.,,55.45,0,14.68,0,0.01,0,0,9.95,0,0,0,0,0,0,0,19.84,0,0,0,0,0,0,0.07,0,0,0,0,0,0,0,0,0,0,0,0,0,0,0,0,0,0,0,0,0,0,0,0,0,0,0,0,0,0,0,0,0,0,0,0,0,0,0,0.25
736,GB02-006441,HandbookofGlassProperties,1986,v.001p.0322,Glass,AlkaliSilicate,Alkaline-earthSilicate,,,,,,,,,,,,,78.5,0,0,0,11.5,0,0,10,0,0,0,0,0,0,0,0,0,0,0,0,0,0,0,0,0,0,0,0,0,0,0,0,0,0,0,0,0,0,0,0,0,0,0,0,0,0,0,0,0,0,0,0,0,0,0,0,0,0,0,0,0,0,0.198
2984,GJ02-045749,GlassPhysics&Chemistry,1982,v.008p.0463,Glass,AlkaliSilicate,,,,,,,,,,,,,,65,0,0,0,0,0,0,35,0,0,0,0,0,0,0,0,0,0,0,0,0,0,0,0,0,0,0,0,0,0,0,0,0,0,0,0,0,0,0,0,0,0,0,0,0,0,0,0,0,0,0,0,0,0,0,0,0,0,0,0,0,0,0.253
2444,GB05-025750,HandbookofGlassData,1987,v.00Cp.0453,Glass,Boro-Silicate,AlkaliSilicate,,,,,,,,,,,,,60,25,0,0,0,0,0,15,0,0,0,0,0,0,0,0,0,0,0,0,0,0,0,0,0,0,0,0,0,0,0,0,0,0,0,0,0,0,0,0,0,0,0,0,0,0,0,0,0,0,0,0,0,0,0,0,0,0,0,0,0,0,0.226
2885,GC01-052428,CoorsTek(J),,T-300,Glass,Silica,,,Opaque,Slab,,,,,,,,Thermalshockresistant,,100,0,0,0,0,0,0,0,0,0,0,0,0,0,0,0,0,0,0,0,0,0,0,0,0,0,0,0,0,0,0,0,0,0,0,0,0,0,0,0,0,0,0,0,0,0,0,0,0,0,0,0,0,0,0,0,0,0,0,0,0,0,0.14
9678,GJ05-354250,J.AppliedPhysics,2005,v.097p.093522,Glass,Boro-Silicate,,,Melting,,,,,,,,,Taylorimpact,,83.05,11.21,1.33,0.08,0.11,0,0,4.2,0,0,0,0,0,0,0,0,0,0,0,0,0,0.02,0,0,0,0,0,0,0,0,0,0,0,0,0,0,0,0,0,0,0,0,0,0,0,0,0,0,0,0,0,0,0,0,0,0,0,0,0,0,0,0,0.2
8292,GJ02-283879,J.MaterialsScience,2008,v.043p.0281,Glass,AlkaliSilicate,Alkaline-earthSilicate,,,,,,,,,,,Floatglass,,70.37,0,0.4,6.11,9.31,0,0,13.71,0.1,0,0,0,0,0,0,0,0,0,0,0,0,0,0,0,0,0,0,0,0,0,0,0,0,0,0,0,0,0,0,0,0,0,0,0,0,0,0,0,0,0,0,0,0,0,0,0,0,0,0,0,0,0,0.22
2836,GC01-052118,AsahiGlass(J),1989,AQ-UVR,Glass,Silica,,,FilmSheet,CVD,,,SolarCell,Space,,,,100-500umThick.Ta2O5TiO2SiO2CoatSolarcellCover,,100,0,0,0,0,0,0,0,0,0,0,0,0,0,0,0,0,0,0,0,0,0,0,0,0,0,0,0,0,0,0,0,0,0,0,0,0,0,0,0,0,0,0,0,0,0,0,0,0,0,0,0,0,0,0,0,0,0,0,0,0,0,0.16
18072,GP06-353491,JapanesePatentCorningInc.(US),2013,A502371,Glass,Alumino-Silicate,AlkaliSilicate,Boro-Silicate,Melting,SheetGlass,,,ChemicalStrengthen,,,,,ex.30,,63.95,6,13.99,2.02,0.05,0,0,11.39,2.5,0,0,0,0,0,0,0,0,0,0,0,0,0,0,0,0,0,0,0,0,0,0,0,0,0,0,0.1,0,0,0,0,0,0,0,0,0,0,0,0,0,0,0,0,0,0,0,0,0,0,0,0,0,0,0.219
2845,GC01-052205,Shin-EtsuQuartzProducts(J),1980,Infrasil12,Glass,Silica,,,Block,Slab,Rod,,IR-TransmittingMaterial,,,,,HighIR-Transmitting,,100,0,0,0,0,0,0,0,0,0,0,0,0,0,0,0,0,0,0,0,0,0,0,0,0,0,0,0,0,0,0,0,0,0,0,0,0,0,0,0,0,0,0,0,0,0,0,0,0,0,0,0,0,0,0,0,0,0,0,0,0,0,0.17
4626,GJ02-091236,GlassPhysics&Chemistry,1980,v.006p.0310,Glass,AlkaliSilicate,Alumino-Silicate,,,,,,,,,,,,,63,0,5,0,0,0,32,0,0,0,0,0,0,0,0,0,0,0,0,0,0,0,0,0,0,0,0,0,0,0,0,0,0,0,0,0,0,0,0,0,0,0,0,0,0,0,0,0,0,0,0,0,0,0,0,0,0,0,0,0,0,0,0.229
846,GB02-006713,HandbookofGlassProperties,1986,v.001p.0327,Glass,AlkaliSilicate,Alumino-Silicate,,,,,,,,,,,,,67,0,18,0,0,0,15,0,0,0,0,0,0,0,0,0,0,0,0,0,0,0,0,0,0,0,0,0,0,0,0,0,0,0,0,0,0,0,0,0,0,0,0,0,0,0,0,0,0,0,0,0,0,0,0,0,0,0,0,0,0,0,0.221
12417,GP03-268793,JapanesePatentHoyaCorp.(J),2005,A314159,Glass,Alkaline-earthSilicate,AlkaliSilicate,,,,,,Substrate,MagneticMemoryDisk,,,,Ex.4,,64,0,5,0,15,3,2,5.5,1.5,0,0,0,0,0,0,0,0,0,0,0,0,0,0,0,0,0,0,0,0,0,0,0,0,4,0,0,0,0,0,0,0,0,0,0,0,0,0,0,0,0,0,0,0,0,0,0,0,0,0,0,0,0,0.238
6622,GP01-213602,USPatentCorningInc.(US),2001,A6242136,Glass,Silica,,,,,,,UV-TransmittingMaterial,SubstrateforPhotolithographyMask,,,,,,100,0,0,0,0,0,0,0,0,0,0,0,0,0,0,0,0,0,0,0,0,0,0,0,0,0,0,0,0,0,0,0,0,0,0,0,0,0,0,0,0,0,0,0,0,0,0,0,0,0,0,0,0,0,0,0,0,0,0,0,0,0,0.16
8615,GI02-190647R,NGF'sAdditionalNewData(J),2000,v.002p.0003,Glass,AlkaliSilicate,Alumino-Silicate,Alkaline-earthSilicate,,,,,PlasmaDisplay,,,,Annealing:at620Cfor2hr.,GlassNameA66Melting:inPtcrucibleat1600Cfor5hr.,,60.68,0,4.23,0,11.25,0,0,22.39,0,0,0,0,0,0,0,0,0,0,0,0,0,0,0,0,0,0,0,0,0,0,0,0,0,1.45,0,0,0,0,0,0,0,0,0,0,0,0,0,0,0,0,0,0,0,0,0,0,0,0,0,0,0,0,0.25
7536,GJ02-176274,GlassPhysics&Chemistry,1998,v.024p.0525,Glass,AlkaliSilicate,Alkaline-earthSilicate,,,,,,,,,,,D.S.Sanditov,,55.56,0,0,0,0,0,0,11.11,0,0,0,0,0,0,0,0,33.33,0,0,0,0,0,0,0,0,0,0,0,0,0,0,0,0,0,0,0,0,0,0,0,0,0,0,0,0,0,0,0,0,0,0,0,0,0,0,0,0,0,0,0,0,0,0.28
9111,GJ02-310189,J.Non-CrystallineSolids,2012,v.358p.003418,Glass,AlkaliSilicate,,,,,,,,,,,,,,75,0,0,0,0,0,0,25,0,0,0,0,0,0,0,0,0,0,0,0,0,0,0,0,0,0,0,0,0,0,0,0,0,0,0,0,0,0,0,0,0,0,0,0,0,0,0,0,0,0,0,0,0,0,0,0,0,0,0,0,0,0,0.23
2474,GB02-027400,HandbookofGlassData,1987,v.00Cp.0606,Glass,AlkaliSilicate,OtherSilicate,,,,,,,,,,,,,67,0,0,0,0,0,0,21,0,0,0,0,0,0,0,0,0,0,0,0,0,0,0,0,0,0,0,0,0,0,12,0,0,0,0,0,0,0,0,0,0,0,0,0,0,0,0,0,0,0,0,0,0,0,0,0,0,0,0,0,0,0,0.2153
780,GJ03-008307,GlassScienceandTechnology,1978,v.051p.0008,Glass,Alkaline-earthSilicate,,,,,,,,,,,,,,78.5,0,0,0,8,0,0,13.5,0,0,0,0,0,0,0,0,0,0,0,0,0,0,0,0,0,0,0,0,0,0,0,0,0,0,0,0,0,0,0,0,0,0,0,0,0,0,0,0,0,0,0,0,0,0,0,0,0,0,0,0,0,0,0.198
771,GB02-006709,HandbookofGlassProperties,1986,v.001p.0327,Glass,AlkaliSilicate,Alumino-Silicate,,,,,,,,,,,,,70,0,13,0,0,0,17,0,0,0,0,0,0,0,0,0,0,0,0,0,0,0,0,0,0,0,0,0,0,0,0,0,0,0,0,0,0,0,0,0,0,0,0,0,0,0,0,0,0,0,0,0,0,0,0,0,0,0,0,0,0,0,0.213
7331,GJ01-252194,PhysicsandChemistryofGlasses,2003,v.044p.0446,Glass,Silica,,,,,,,,,,,,,,100,0,0,0,0,0,0,0,0,0,0,0,0,0,0,0,0,0,0,0,0,0,0,0,0,0,0,0,0,0,0,0,0,0,0,0,0,0,0,0,0,0,0,0,0,0,0,0,0,0,0,0,0,0,0,0,0,0,0,0,0,0,0.235
811,GB02-006436,HandbookofGlassProperties,1986,v.001p.0322,Glass,AlkaliSilicate,Alkaline-earthSilicate,,,,,,,,,,,,,65,0,0,0,25,0,0,10,0,0,0,0,0,0,0,0,0,0,0,0,0,0,0,0,0,0,0,0,0,0,0,0,0,0,0,0,0,0,0,0,0,0,0,0,0,0,0,0,0,0,0,0,0,0,0,0,0,0,0,0,0,0,0.23
11238,GJ05-252136,PhysicsandChemistryofGlasses,2003,v.044p.0383,Glass,Boro-Silicate,,,MixedAlkali,,,,RadioActiveWasteSolidi,,,,,,,57.66,17.67,0,0,0,0,9.8,10.04,0,0,0,0,0,0,0,0,0,0,0,0,0,0,0,0,0,4.83,0,0,0,0,0,0,0,0,0,0,0,0,0,0,0,0,0,0,0,0,0,0,0,0,0,0,0,0,0,0,0,0,0,0,0,0,0.24
4370,GP02-100012,USPatentUSAGov.(US),1984,A4482205,Glass,AlkaliSilicate,OtherSilicate,,,,,,OpticalFiber,,,,,Coreglass1:Nd-laserglass.,,78.62,0,0,0,0,1.62,0,3.9,13.77,0,0,0,0,0,0,0,0,0,0.57,0,0,0,0,0,0.77,0,0.74,0,0,0,0,0,0,0,0,0,0,0,0,0,0,0,0,0,0,0,0,0,0,0,0,0,0,0,0,0,0,0,0,0,0,0,0.226
3286,GJ05-076011,J.AmericanCeramicSoc.,1969,v.052p.0661,Glass,Boro-Silicate,,,Fiber,Strengthened(Tempered),,,,,,,,Coreglasscladdedby96%silicaglass.,,83.11,11.5,1.33,0,0,0,0,3.8,0.26,0,0,0,0,0,0,0,0,0,0,0,0,0,0,0,0,0,0,0,0,0,0,0,0,0,0,0,0,0,0,0,0,0,0,0,0,0,0,0,0,0,0,0,0,0,0,0,0,0,0,0,0,0,0.2
9778,GP06-356851,USPatentCorningInc.(US),2014,A0179510,Glass,Alumino-Silicate,Alkaline-earthSilicate,,Melting,SheetGlass,,,Display,LiquidCrystalDisplay,,,,ex.10,,71.67,3.34,11.34,2.96,8.43,0.02,0,0,0,0,0,0,0,0,0,0,2.11,0,0,0,0,0.02,0,0,0,0,0,0,0,0,0,0,0,0,0,0.12,0,0,0,0,0,0,0,0,0,0,0,0,0,0,0,0,0,0,0,0,0,0,0,0,0,0,0.219
7641,GP05-264611,JapanesePatentHoyaCorp.(J),2005,A037651,Glass,Boro-Silicate,,,,,,,OpticalUse,Lens&Prism,,,,Ex.5,,70.98,13,1,0,3,2,0,10,0,0,0,0,0,0,0,0,0,0,0,0,0,0,0,0,0.02,0,0,0,0,0,0,0,0,0,0,0,0,0,0,0,0,0,0,0,0,0,0,0,0,0,0,0,0,0,0,0,0,0,0,0,0,0,0.2
4183,GJ03-079658,J.Non-CrystallineSolids,1982,v.052p.0217,Glass,Alkaline-earthSilicate,Alumino-Silicate,,,,,,,,,,,,,61.2,0,6,0,32.8,0,0,0,0,0,0,0,0,0,0,0,0,0,0,0,0,0,0,0,0,0,0,0,0,0,0,0,0,0,0,0,0,0,0,0,0,0,0,0,0,0,0,0,0,0,0,0,0,0,0,0,0,0,0,0,0,0,0.278
11052,GJ06-240005,MaterialsRes.Bull.,2004,v.039p.0033,Glass,Alumino-Silicate,OtherSilicate,,,,,,,,,,,,,65,0,20,0,0,0,0,0,0,0,0,0,0,0,0,0,0,0,0,0,0,0,0,0,0,15,0,0,0,0,0,0,0,0,0,0,0,0,0,0,0,0,0,0,0,0,0,0,0,0,0,0,0,0,0,0,0,0,0,0,0,0,0.29
11258,GJ05-252156,PhysicsandChemistryofGlasses,2003,v.044p.0383,Glass,Boro-Silicate,,,MixedAlkali,,,,RadioActiveWasteSolidi,,,,,,,54.73,16.77,0,0,0,0,9.3,9.53,0,0,0,0,0,0,0,0,0,0,0,0,0,0,0,0,0,0,0,0,9.67,0,0,0,0,0,0,0,0,0,0,0,0,0,0,0,0,0,0,0,0,0,0,0,0,0,0,0,0,0,0,0,0,0,0.24
706,GB04-004820,HandbookofGlassProperties,1986,v.001p.0315,Glass,Lead-Silicate,,,,,,,,,,,,,,75.4,0,0,0,0,0,0,0,0,0,0,0,0,0,0,0,0,0,24.6,0,0,0,0,0,0,0,0,0,0,0,0,0,0,0,0,0,0,0,0,0,0,0,0,0,0,0,0,0,0,0,0,0,0,0,0,0,0,0,0,0,0,0,0.249
6099,GP02-189997,USPatentSaint-Gobain(FR),1999,A5990053,Glass,AlkaliSilicate,Alkaline-earthSilicate,,,,,,,,,,,,,75.63,0,0.59,0,12.9,0,0,10.69,0.19,0,0,0,0,0,0,0,0,0,0,0,0,0,0,0,0,0,0,0,0,0,0,0,0,0,0,0,0,0,0,0,0,0,0,0,0,0,0,0,0,0,0,0,0,0,0,0,0,0,0,0,0,0,0.215
14054,GP06-293699,USPatentCorningInc.(US),2009,A7612004,Glass,Alumino-Silicate,,,,,,,SolarCell,LiquidCrystalDisplay,,,,Ex.89,,66.99,0,15.42,8.99,0.02,0,0,0,0,0,0,0,0,0,0,0,0,0,0,0,0,0,0,0,0,8.58,0,0,0,0,0,0,0,0,0,0,0,0,0,0,0,0,0,0,0,0,0,0,0,0,0,0,0,0,0,0,0,0,0,0,0,0,0.258
8546,GP06-293694,USPatentCorningInc.(US),2009,A7612004,Glass,Alumino-Silicate,,,,,,,SolarCell,LiquidCrystalDisplay,,,,Ex.84,,70.19,0,17,3.01,0,0,0,0,0,0,0,0,0,0,0,0,0,0,0,0,0,0,0,0,0,9.8,0,0,0,0,0,0,0,0,0,0,0,0,0,0,0,0,0,0,0,0,0,0,0,0,0,0,0,0,0,0,0,0,0,0,0,0,0.253
10009,GI06-217330,Proc.ICG,1998,v.D04p.:011,Glass,Alumino-Silicate,AlkaliSilicate,Alkaline-earthSilicate,,,,,,,,,,,,60,0,16,0,8,0,0,6.4,9.6,0,0,0,0,0,0,0,0,0,0,0,0,0,0,0,0,0,0,0,0,0,0,0,0,0,0,0,0,0,0,0,0,0,0,0,0,0,0,0,0,0,0,0,0,0,0,0,0,0,0,0,0,0,0.23
18020,GJ05-353097,J.Non-CrystallineSolids,2014,v.388p.0037,Glass,Boro-Silicate,,,Melting,,,,,,,,annealedfor2h.,S2-TiO2,,68.63,29.41,0,0,0,0,0,0,0,0,0,0,0,0,0,0,0,0,0,0,0,0,0,0,0,0,0,0,0,0,1.96,0,0,0,0,0,0,0,0,0,0,0,0,0,0,0,0,0,0,0,0,0,0,0,0,0,0,0,0,0,0,0,0.1957
8704,GI03-191697,NGF'sAdditionalNewData(J),2001,v.004p.0003,Glass,Alkaline-earthSilicate,AlkaliSilicate,Alumino-Silicate,,,,,ElectronicsElectrical,Substrate,PlasmaDisplay,,Anneal:at620Cfor2hr.,GlassNameC057Melt:inPtPtRhat1600Cfor4hr.Defectexist.,,63.26,0,4.96,0,0,5.36,0,6.09,5,0,0,0,0,0,0,0,15.33,0,0,0,0,0,0,0,0,0,0,0,0,0,0,0,0,0,0,0,0,0,0,0,0,0,0,0,0,0,0,0,0,0,0,0,0,0,0,0,0,0,0,0,0,0,0.25
18025,GJ05-353102,J.Non-CrystallineSolids,2014,v.388p.0037,Glass,Boro-Silicate,,,Melting,,,,,,,,annealedfor2h.,S2-BaO,,68.63,29.41,0,0,0,1.96,0,0,0,0,0,0,0,0,0,0,0,0,0,0,0,0,0,0,0,0,0,0,0,0,0,0,0,0,0,0,0,0,0,0,0,0,0,0,0,0,0,0,0,0,0,0,0,0,0,0,0,0,0,0,0,0,0.1991
5557,GJ02-176330,GlassPhysics&Chemistry,1998,v.024p.0539,Glass,AlkaliSilicate,,,,,,,,,,,,D.S.Sanditov,,70,0,0,0,0,0,30,0,0,0,0,0,0,0,0,0,0,0,0,0,0,0,0,0,0,0,0,0,0,0,0,0,0,0,0,0,0,0,0,0,0,0,0,0,0,0,0,0,0,0,0,0,0,0,0,0,0,0,0,0,0,0,0.208
18574,GP02-356860,USPatentCorningInc.(US),2014,A0227523,Glass,AlkaliSilicate,Alumino-Silicate,,Melting,,,,ChemicalStrengthen,,,,,ex.14,,67.29,3.44,12.03,2.77,0.49,0,0,12.93,0.94,0,0,0,0,0,0,0,0,0,0,0,0,0.01,0,0,0,0,0,0,0,0,0,0,0,0.01,0,0.09,0,0,0,0,0,0,0,0,0,0,0,0,0,0,0,0,0,0,0,0,0,0,0,0,0,0,0.203
744,GB02-006464,HandbookofGlassProperties,1986,v.001p.0325,Glass,AlkaliSilicate,Alkaline-earthSilicate,,,,,,,,,,,,,70,0,0,0,0,18,0,0,12,0,0,0,0,0,0,0,0,0,0,0,0,0,0,0,0,0,0,0,0,0,0,0,0,0,0,0,0,0,0,0,0,0,0,0,0,0,0,0,0,0,0,0,0,0,0,0,0,0,0,0,0,0,0.239
7160,GJ02-240745,Silikattechnik(G),1981,v.032p.0197,Glass,AlkaliSilicate,,,,,,,,,,,,,,74,0,0,0,0,0,0,26,0,0,0,0,0,0,0,0,0,0,0,0,0,0,0,0,0,0,0,0,0,0,0,0,0,0,0,0,0,0,0,0,0,0,0,0,0,0,0,0,0,0,0,0,0,0,0,0,0,0,0,0,0,0,0.245
8673,GI06-191662R,NGF'sAdditionalNewData(J),2001,v.004p.0001,Glass,Alumino-Silicate,AlkaliSilicate,,,,,,ElectronicsElectrical,Substrate,,,Annealing:at720Cfor1hr.,GlassNameC022.Melting:inPtRhcrucibleat1500Cfor14hr.,,55.06,0,14.15,0.16,20.58,0,0,9.92,0,0,0,0,0,0,0,0,0,0,0,0,0,0,0.13,0,0,0,0,0,0,0,0,0,0,0,0,0,0,0,0,0,0,0,0,0,0,0,0,0,0,0,0,0,0,0,0,0,0,0,0,0,0,0,0.25
11322,GP05-252961,JapanesePatentHoyaCorp.(J),2003,A292339,Glass,Boro-Silicate,AlkaliSilicate,,,,,,Lens&Prism,LiquidCrystalDisplay,,,,Ex.6,,69.98,13.5,1.5,0,0,0,0,10,0,0,0,0,0,0,0,0,5,0,0,0,0,0,0,0,0.02,0,0,0,0,0,0,0,0,0,0,0,0,0,0,0,0,0,0,0,0,0,0,0,0,0,0,0,0,0,0,0,0,0,0,0,0,0,0.2
738,GB02-006443,HandbookofGlassProperties,1986,v.001p.0322,Glass,AlkaliSilicate,Alkaline-earthSilicate,,,,,,,,,,,,,82,0,0,0,8,0,0,10,0,0,0,0,0,0,0,0,0,0,0,0,0,0,0,0,0,0,0,0,0,0,0,0,0,0,0,0,0,0,0,0,0,0,0,0,0,0,0,0,0,0,0,0,0,0,0,0,0,0,0,0,0,0,0.193
7101,GB02-164794,FundamentalsofInorganicGlasses,1994,v.001p.0171,Glass,AlkaliSilicate,Lead-Silicate,,,,,,,,,,,,,66.67,0,0,0,0,0,0,13.33,0,0,0,0,0,0,0,0,0,0,20,0,0,0,0,0,0,0,0,0,0,0,0,0,0,0,0,0,0,0,0,0,0,0,0,0,0,0,0,0,0,0,0,0,0,0,0,0,0,0,0,0,0,0,0.24
17912,GP06-352240,USPatentCorningInc.(US),2013,A0224491,Glass,Alumino-Silicate,AlkaliSilicate,Zinc-Silicate,Melting,,,,ChemicalStrengthen,Display,ConsumerProducts,VehicleWindow,,ex.17,,60.03,0,16.02,0,0,0,0,15.62,0,0,0,0,0,0,0,8.17,0,0,0,0,0,0,0,0,0,0,0,0,0,0,0,0,0,0,0,0.15,0,0,0,0,0,0,0,0,0,0,0,0,0,0,0,0,0,0,0,0,0,0,0,0,0,0,0.23
5550,GJ02-176287,GlassPhysics&Chemistry,1998,v.024p.0525,Glass,AlkaliSilicate,Lead-Silicate,,,,,,,,,,,D.S.Sanditov,,76.92,0,0,0,0,0,0,15.38,0,0,0,0,0,0,0,0,0,0,7.69,0,0,0,0,0,0,0,0,0,0,0,0,0,0,0,0,0,0,0,0,0,0,0,0,0,0,0,0,0,0,0,0,0,0,0,0,0,0,0,0,0,0,0,0.225
2019,GB05-025704,HandbookofGlassData,1987,v.00Cp.0446,Glass,Boro-Silicate,AlkaliSilicate,,,,,,,,,,,,,72.5,14.3,0,0,0,0,0,13.2,0,0,0,0,0,0,0,0,0,0,0,0,0,0,0,0,0,0,0,0,0,0,0,0,0,0,0,0,0,0,0,0,0,0,0,0,0,0,0,0,0,0,0,0,0,0,0,0,0,0,0,0,0,0,0.21
10068,XJ06-219615,J.Non-CrystallineSolids,2002,v.298p.0137,Glass-Ceramics,Alumino-Silicate,Alkaline-earthSilicate,OtherSilicate,GlassCeramics,,,,,,,,Heattreatment:800C/2h+1200C/3h,Crystal:Aluminumtitanate,,57.3,0,19,14.6,0,0,0,0,0,0,0,0,0,0,0,0,0,0,0,0,0,0,0,0,0,0,0,0,0,0,9.1,0,0,0,0,0,0,0,0,0,0,0,0,0,0,0,0,0,0,0,0,0,0,0,0,0,0,0,0,0,0,0,0.21
4174,GJ02-079019,GlassPhysics&Chemistry,1979,v.005p.0502,Glass,AlkaliSilicate,,,,,,,,,,,,,,67.4,0,0,0,0,0,32.6,0,0,0,0,0,0,0,0,0,0,0,0,0,0,0,0,0,0,0,0,0,0,0,0,0,0,0,0,0,0,0,0,0,0,0,0,0,0,0,0,0,0,0,0,0,0,0,0,0,0,0,0,0,0,0,0.213
8755,GI06-191748,NGF'sAdditionalNewData(J),2001,v.004p.0005,Glass,Alumino-Silicate,AlkaliSilicate,,,,,,Fiber,,,,Annealing:at840Cfor1h.,GlassNameC112Melting:inPt-Rhcrucibleat1740Cfor7h.,,62.16,0,17.82,0,0,0,0,10.1,9.78,0,0,0,0,0,0,0,0,0,0,0,0,0,0.14,0,0,0,0,0,0,0,0,0,0,0,0,0,0,0,0,0,0,0,0,0,0,0,0,0,0,0,0,0,0,0,0,0,0,0,0,0,0,0,0.21
8234,GJ02-186682,GlassPhysics&Chemistry,1999,v.025p.0257,Glass,AlkaliSilicate,OtherSilicate,,,,,,,,,,,,,51,0,0,0,0,0,5,20,0,0,0,0,0,0,0,0,0,0,0,0,0,0,0,0,0,0,0,0,0,0,15,0,0,9,0,0,0,0,0,0,0,0,0,0,0,0,0,0,0,0,0,0,0,0,0,0,0,0,0,0,0,0,0.24
785,GJ03-008312,GlassScienceandTechnology,1978,v.051p.0008,Glass,Alkaline-earthSilicate,,,,,,,,,,,,,,80,0,0,0,10,0,0,10,0,0,0,0,0,0,0,0,0,0,0,0,0,0,0,0,0,0,0,0,0,0,0,0,0,0,0,0,0,0,0,0,0,0,0,0,0,0,0,0,0,0,0,0,0,0,0,0,0,0,0,0,0,0,0.202
4268,GJ06-082130,GlassPhysics&Chemistry,1979,v.005p.0278,Glass,Alumino-Silicate,AlkaliSilicate,,,,,,,,,,,,,65,0,22,0,0,0,13,0,0,0,0,0,0,0,0,0,0,0,0,0,0,0,0,0,0,0,0,0,0,0,0,0,0,0,0,0,0,0,0,0,0,0,0,0,0,0,0,0,0,0,0,0,0,0,0,0,0,0,0,0,0,0,0.23
8698,GI06-191691,NGF'sAdditionalNewData(J),2001,v.004p.0001,Glass,Alumino-Silicate,AlkaliSilicate,,,,,,ElectronicsElectrical,Substrate,,,,GlassNameC051Melting:inPtRhcrucibleat1740Cfor7hr.Annealing:at600Cfor1hr.,,64.1,0,15.45,0,0,0,0,7.66,7.5,0,0,0,0,0,0,0,0,0,0,0,0,0,0,0,0,0,0,0,0,0,0,0,0,0,0,0,5.29,0,0,0,0,0,0,0,0,0,0,0,0,0,0,0,0,0,0,0,0,0,0,0,0,0,0.21
11260,GJ02-252232,PhysicsandChemistryofGlasses,2003,v.044p.0446,Glass,AlkaliSilicate,Lead-Silicate,,,,,,,,,,,,,65,0,0,0,5,0,0,0,15,0,0,0,0,0,0,0,0,0,15,0,0,0,0,0,0,0,0,0,0,0,0,0,0,0,0,0,0,0,0,0,0,0,0,0,0,0,0,0,0,0,0,0,0,0,0,0,0,0,0,0,0,0,0.233
10897,XP03-227835,USPatentHoyaCorp.(J),2003,A6569792,Glass-Ceramics,Alkaline-earthSilicate,Alumino-Silicate,,GlassCeramics,,,,Substrate,MagneticMemoryDisk,,,,Ex.1-5Heattreatment:810C4h+1000C4hCrystal:Mg-Al-titanatequartzsolidsolution,,51.38,0,11.5,29.1,0,0,0,0,0,0,0,0,0,0,0,0,0,0,0,0,0,0,0,0.68,0,0,0,0,0,0,7.34,0,0,0,0,0,0,0,0,0,0,0,0,0,0,0,0,0,0,0,0,0,0,0,0,0,0,0,0,0,0,0,0.26
