Repository: hori1537/rexrexxion-about-SP

File: input_csv/inputcsv_SiO2_0.01-100.00_youngsmodulus.csv (part 3 of 53)
No.,GlassNo.,DataSource,Year,DataSourceNumber,State,GlassSystem1,GlassSystem2,GlassSystem3,Appearance1,Appearance2,Appearance3,Appearance4,Usage1,Usage2,Usage3,Usage4,ThermalTreatment,Note,GlassNo.(Structure),SiO2,B2O3,Al2O3,MgO,CaO,BaO,Li2O,Na2O,K2O,Ag2O,MnO,FeO,CoO,NiO,CuO,ZnO,SrO,CdO,PbO,SnO,Cr2O3,Fe2O3,As2O3,Y2O3,Sb2O3,La2O3,Nd2O3,Gd2O3,Bi2O3,Co3O4,TiO2,MnO2,GeO2,ZrO2,CeO2,SnO2,P2O5,Ta2O5,Nb2O3,SO3,MoO3,WO3,H2O,LiF,NaF,KF,MgF2,CaF2,SrF2,BaF2,ZnF2,PbF2,YF3,AlF3,LaF3,GdF3,YbF3,ErF3,F,Cl,Br,Ag,Young'sModulusatRT(GPa)
5929,GP03-225320,USPatentNipponSheetGlass(J),2002,A0049128,Glass,Alkaline-earthSilicate,Alumino-Silicate,AlkaliSilicate,,,,,Substrate,MagneticMemoryDisk,,,,,,45.42,0,15.01,20.01,0,0,10,4,0,0,0,0,0,0,0,0,0,0,0,0,0,0,0,0,0,0,0,0,0,0,5,0,0,0,0,0.5,0,0,0,0.06,0,0,0,0,0,0,0,0,0,0,0,0,0,0,0,0,0,0,0,0,0,0,107
698,GB02-025722,HandbookofGlassData,1987,v.00Cp.0450,Glass,AlkaliSilicate,Alumino-Silicate,,,,,,,,,,,,,65,0,14,0,0,0,21,0,0,0,0,0,0,0,0,0,0,0,0,0,0,0,0,0,0,0,0,0,0,0,0,0,0,0,0,0,0,0,0,0,0,0,0,0,0,0,0,0,0,0,0,0,0,0,0,0,0,0,0,0,0,0,85.7
5237,XP02-214376,EuropeanPatentOharaInc.(J),2001,A1078896,Glass-Ceramics,AlkaliSilicate,Alumino-Silicate,,GlassCeramics,,,,ColorFilter,,,,,,,72.6,0,3.47,0.73,0,0,17.78,0,0.81,0,0,0,0,0,0,0.36,1.42,0,0,0,0,0,0,0,0.04,0,0,0,0,0,0,0,0,1.92,0,0,0.87,0,0,0,0,0,0,0,0,0,0,0,0,0,0,0,0,0,0,0,0,0,0,0,0,0,100
10436,GP03-352453,USPatentAsahiGlass(J),2013,A0288877,Glass,Alkaline-earthSilicate,Alumino-Silicate,,Melting,NonAlkali,SheetGlass,,Substrate,SubstrateforDisplay,SubstrateforPhotolithographyMask,SolarCell,,ex.5,,68.2,0.5,14.3,7.8,8.7,0,0,0,0,0,0,0,0,0,0,0,0.5,0,0,0,0,0,0,0,0,0,0,0,0,0,0,0,0,0,0,0,0,0,0,0,0,0,0,0,0,0,0,0,0,0,0,0,0,0,0,0,0,0,0,0,0,0,84.2
4602,XP03-212049,JapanesePatentHoyaCorp.(J),2001,A180975,Glass-Ceramics,Alkaline-earthSilicate,Alumino-Silicate,OtherSilicate,GlassCeramics,,,,Substrate,MagneticMemoryDisk,,,,Crystalothers=Titanate,,49,0,10.5,29.5,0,0,0,0,0,0,0,0,0,0,0,0,0,0,0,0,0,0,0,1,0,0,0,0,0,0,10,0,0,0,0,0,0,0,0,0,0,0,0,0,0,0,0,0,0,0,0,0,0,0,0,0,0,0,0,0,0,0,149.1
57,GB04-004817,HandbookofGlassProperties,1986,v.001p.0315,Glass,Lead-Silicate,,,,,,,,,,,,,,61.6,0,0,0,0,0,0,0,0,0,0,0,0,0,0,0,0,0,38.4,0,0,0,0,0,0,0,0,0,0,0,0,0,0,0,0,0,0,0,0,0,0,0,0,0,0,0,0,0,0,0,0,0,0,0,0,0,0,0,0,0,0,0,52.84
1472,GP20-068164,EuropeanPatentFujifilmCorp.(J),1981,A0024032,Glass,Phosphate,Alumino-Silicate,Alkaline-earthSilicate,NonAlkali,,,,Medical,,,,,,,17.98,5.21,17.71,0,41.9,0,0,0,0,0,0,0,0,0,0,0,0,0,0,0,0,0,0,0,0,0,0,0,0,0,1.97,0,0,1.28,0,0,13.94,0,0,0,0,0,0,0,0,0,0,0,0,0,0,0,0,0,0,0,0,0,0,0,0,0,82.91
501,GB06-017748,HandbookofGlassData,1987,v.00Cp.0936,Glass,Alumino-Silicate,OtherSilicate,,,,,,,,,,,,,55,0,22.7,0,0,0,0,0,0,0,0,0,0,0,0,0,0,0,0,0,0,0,0,22.3,0,0,0,0,0,0,0,0,0,0,0,0,0,0,0,0,0,0,0,0,0,0,0,0,0,0,0,0,0,0,0,0,0,0,0,0,0,0,114.5
6925,GI03-257672,Proc.ICG,2004,v.007p.0030,Glass,Alkaline-earthSilicate,Alumino-Silicate,,,,,,,,,,,,,40.04,0,15.92,21.32,5.91,0,9.31,0.6,0,0,0,0,0,0,0,0,0.3,0,0,0,0,0,0,0,0,0,0,0,0,0,3.1,0,0,3.5,0,0,0,0,0,0,0,0,0,0,0,0,0,0,0,0,0,0,0,0,0,0,0,0,0,0,0,0,114
7513,GP02-272134,JapanesePatentNipponElectricGlass(J),2006,A137631,Glass,AlkaliSilicate,Alkaline-earthSilicate,,,,,,LiquidCrystalDisplay,Substrate,,,,Ex.1,,70.21,0,3.85,8.11,2.33,0,0,2.11,8.33,0,0,0,0,0,0,0,4.42,0,0,0,0,0,0,0,0.11,0,0,0,0,0,0,0,0,0.53,0,0,0,0,0,0,0,0,0,0,0,0,0,0,0,0,0,0,0,0,0,0,0,0,0,0,0,0,85
4580,GP02-211964,JapanesePatentAsahiGlass(J),2001,A172043,Glass,AlkaliSilicate,Alkaline-earthSilicate,,,,,,Substrate,MagneticMemoryDisk,,,,,,67.5,0,5,6.5,4,0,3,6,0,0,0,0,0,0,0,0,3.7,0,0,0,0,0,0,1.8,0,0,0,0,0,0,2,0,0,0.5,0,0,0,0,0,0,0,0,0,0,0,0,0,0,0,0,0,0,0,0,0,0,0,0,0,0,0,0,86
7294,GP06-266144,USPatent,2005,A0101469,Glass,Alumino-Silicate,Alkaline-earthSilicate,,NonAlkali,,,,SolarCell,Display,Substrate,,,U.Peuchertatal.Ex.A8,,67.11,2.21,9.92,13,7.7,0,0,0,0,0,0,0,0,0,0,0,0,0,0,0,0,0,0.06,0,0,0,0,0,0,0,0,0,0,0,0,0,0,0,0,0,0,0,0,0,0,0,0,0,0,0,0,0,0,0,0,0,0,0,0,0,0,0,88
4513,GP03-211547,JapanesePatentHoyaCorp.(J),2001,A076336,Glass,Alkaline-earthSilicate,AlkaliSilicate,,,,,,Substrate,MagneticMemoryDisk,,,,,,45.5,0,2,10,15,0,9.5,6.5,0,0,0,0,0,0,0,0,0,0,0,0,0,0,0,1,0,0,0,0,0,0,10.5,0,0,0,0,0.0001,0,0,0,0,0,0,0,0,0,0,0,0,0,0,0,0,0,0,0,0,0,0,0,0,0,0,108
8307,GP03-290618,USPatentNipponSheetGlass(J),2009,A0105061,Glass,Alkaline-earthSilicate,Boro-Silicate,,,,,,Display,,,,,Ex.2,,43.22,8.84,4.95,4,28.95,0,0,0,0,0,0,0,0,0,0,1.02,3.49,0,0,0,0,3,0,0,0,1.98,0,0,0,0,0,0,0,0.55,0,0,0,0,0,0,0,0,0,0,0,0,0,0,0,0,0,0,0,0,0,0,0,0,0,0,0,0,99
9972,GP03-315224,USPatentOharaInc.(J),2014,A8697592,Glass,Alkaline-earthSilicate,Boro-Silicate,Alumino-Silicate,,,,,Substrate,MagneticMemoryDisk,,,,Ex.10,,50,10,12,8,20,0,0,0,0,0,0,0,0,0,0,0,0,0,0,0,0,0,0,0,0,0,0,0,0,0,0,0,0,0,0,0,0,0,0,0,0,0,0,0,0,0,0,0,0,0,0,0,0,0,0,0,0,0,0,0,0,0,86.1
4967,XP03-212861,JapanesePatentKonicaMinolta(J),2001,A287961,Glass-Ceramics,Alkaline-earthSilicate,Alumino-Silicate,OtherSilicate,GlassCeramics,,,,MagneticMemoryDisk,,,,,crystal:(MgAl)SiO3,,42.96,0,9.28,28.46,0,0,9.6,0,0,0,0,0,0,0,0,0,0,0,0,0,0,0,0,0,0,0,0,0,0,0,9.7,0,0,0,0,0,0,0,0,0,0,0,0,0,0,0,0,0,0,0,0,0,0,0,0,0,0,0,0,0,0,0,147.5
10640,GP02-355915,JapanesePatentNipponSheetGlass(J),2012,AW131824,Glass,AlkaliSilicate,Alkaline-earthSilicate,,SheetGlass,,,,MagneticMemoryDisk,ChemicalStrengthen,,,,ex.36,,64.36,0,7.55,9.15,0.45,0,0,13.04,2.03,0,0,0,0,0,0,0,2.46,0,0,0,0,0,0,0,0,0,0,0,0,0,0.96,0,0,0,0,0,0,0,0,0,0,0,0,0,0,0,0,0,0,0,0,0,0,0,0,0,0,0,0,0,0,0,75
1183,GC02-052113,AsahiGlass(J),,SunBlue,Glass,AlkaliSilicate,Alkaline-earthSilicate,,FlatGlass,,,,ArchitectureTrafficIndustry,Window,,,,,,71.39,0,1.17,4.43,9.56,0,0,13.45,0,0,0,0,0,0,0,0,0,0,0,0,0,0,0,0,0,0,0,0,0,0,0,0,0,0,0,0,0,0,0,0,0,0,0,0,0,0,0,0,0,0,0,0,0,0,0,0,0,0,0,0,0,0,70.56
7647,GP02-275040,JapanesePatentKonicaMinolta(J),2006,A327936,Glass,AlkaliSilicate,Alkaline-earthSilicate,,,,,,Substrate,MagneticMemoryDisk,,,,Ex.8,,61.31,4.48,4.45,6.8,4.89,0,7.09,3.82,1.26,0,0,0,0,0,0,0,0,0,0,0,0,0,0,0,0.04,0.27,0,0,0,0,2.81,0,0,2.78,0,0,0,0,0,0,0,0,0,0,0,0,0,0,0,0,0,0,0,0,0,0,0,0,0,0,0,0,88
8426,GP02-293139,JapanesePatentOharaInc.(J),2009,A280461,Glass,AlkaliSilicate,,,,,,,Substrate,,,,,Ex.10,,65.22,0,8.54,0,0,0,12.49,10.54,0,0,0,0,0,0,0,0,0,0,0,0,0,0,0,0,0,0,0,0,0,0,0,0,0,3.03,0.18,0,0,0,0,0,0,0,0,0,0,0,0,0,0,0,0,0,0,0,0,0,0,0,0,0,0,0,82
2274,GJ02-113139,GlassScienceandTechnology,1989,v.062p.0399,Glass,AlkaliSilicate,Alkaline-earthSilicate,,,,,,,,,,,,,74,0,1.5,0,12,0,0,12,0.5,0,0,0,0,0,0,0,0,0,0,0,0,0,0,0,0,0,0,0,0,0,0,0,0,0,0,0,0,0,0,0,0,0,0,0,0,0,0,0,0,0,0,0,0,0,0,0,0,0,0,0,0,0,75
247,GB05-006579,HandbookofGlassProperties,1986,v.001p.0331,Glass,Boro-Silicate,AlkaliSilicate,,,,,,,,,,,,,50,25,0,0,0,0,0,0,25,0,0,0,0,0,0,0,0,0,0,0,0,0,0,0,0,0,0,0,0,0,0,0,0,0,0,0,0,0,0,0,0,0,0,0,0,0,0,0,0,0,0,0,0,0,0,0,0,0,0,0,0,0,60.98
7400,GP02-269314,USPatentKonicaMinolta(J),2005,A6942934,Glass,AlkaliSilicate,Alkaline-earthSilicate,,,,,,Substrate,MagneticMemoryDisk,,,,Ex.16,,54.21,3.44,3.37,6.55,6.89,0,12.31,2.97,1.17,0,0,0,0,0,0,0,0,0,0,0,0,0,0,0,0.06,0.36,0,0,0,0,4.99,0,0,3.68,0,0,0,0,0,0,0,0,0,0,0,0,0,0,0,0,0,0,0,0,0,0,0,0,0,0,0,0,95
1132,GC02-051359,CorningInc.(US),,281,Glass,AlkaliSilicate,Alkaline-earthSilicate,,,,,,CookingWareCulinary,,,,,HousewareLids,,72.11,0.59,0.87,6.05,6.06,0,0,13.94,0.18,0,0,0,0,0,0,0,0,0,0,0,0,0,0,0,0.03,0,0,0,0,0,0,0,0,0,0,0,0,0,0,0.14,0,0,0,0,0,0,0,0,0,0,0,0,0,0,0,0,0,0,0,0,0,0,71.65
3034,GJ02-176289,GlassPhysics&Chemistry,1998,v.024p.0525,Glass,AlkaliSilicate,Lead-Silicate,,,,,,,,,,,D.S.Sanditov,,66.67,0,0,0,0,0,0,13.33,0,0,0,0,0,0,0,0,0,0,20,0,0,0,0,0,0,0,0,0,0,0,0,0,0,0,0,0,0,0,0,0,0,0,0,0,0,0,0,0,0,0,0,0,0,0,0,0,0,0,0,0,0,0,55.86
4361,XP03-211010,JapanesePatentKonicaMinolta(J),2001,A026452,Glass-Ceramics,Alkaline-earthSilicate,Alumino-Silicate,,,,,,MagneticMemoryDisk,,,,,Crystal:Magnesium-Aluminosilicate,,51.93,0,10.13,27.37,0,0,4.93,0,0,0,0,0,0,0,0,0,0,0,0,0,0,0,0,0,0,0,0,0,0,0,5.02,0,0,0,0,0,0.62,0,0,0,0,0,0,0,0,0,0,0,0,0,0,0,0,0,0,0,0,0,0,0,0,0,100.8
6553,XP03-253296,USPatentKonicaMinolta(J),2003,A6596659,Glass-Ceramics,Alkaline-earthSilicate,Alumino-Silicate,,GlassCeramics,,,,MagneticMemoryDisk,,,,,HeatTreatment:670C6h+720C5.5hCrystalothres:MagnesiumaluminasilicateEx.8,,47.9,0,12.67,23.02,0,0,15.72,0,0,0,0,0,0,0,0,0,0,0,0,0,0,0,0,0,0,0,0,0,0,0,0,0,0,0,0,0,0,0.69,0,0,0,0,0,0,0,0,0,0,0,0,0,0,0,0,0,0,0,0,0,0,0,0,106.6
232,GB03-006551,HandbookofGlassProperties,1986,v.001p.0334,Glass,Alkaline-earthSilicate,,,,,,,,,,,,,,50,0,0,12.5,37.5,0,0,0,0,0,0,0,0,0,0,0,0,0,0,0,0,0,0,0,0,0,0,0,0,0,0,0,0,0,0,0,0,0,0,0,0,0,0,0,0,0,0,0,0,0,0,0,0,0,0,0,0,0,0,0,0,0,94.95
2969,XB06-174890,DataBookofGlassComposition(J),1991,v.001p.0163,Glass-Ceramics,Alumino-Silicate,,,GlassCeramics,,,,ElectronicsElectrical,,,,,,,63.78,0,17.14,1.71,0,0,8.55,0.56,0,0,0,0,0,0,0,1.19,0,0,0,0,0,0,0.17,0,0,0,0,0,0,0,1.99,0,0,1.06,0,0,3.84,0,0,0,0,0,0,0,0,0,0,0,0,0,0,0,0,0,0,0,0,0,0,0,0,0,88.2
4210,XP06-210859,JapanesePatentKonicaMinolta(J),2001,A019487,Glass-Ceramics,Alumino-Silicate,AlkaliSilicate,,,,,,MagneticMemoryDisk,,,,,,,71.02,1.65,5.34,0,0,0,20.15,0,0,0,0,0,0,0,0,0,0,0,0,0,0,0,0,0,0,0,0,0,0,0,0.86,0,0,0.09,0,0,0.89,0,0,0,0,0,0,0,0,0,0,0,0,0,0,0,0,0,0,0,0,0,0,0,0,0,88.9
9821,GP05-313466,EuropeanPatentPPGIndustries(US),2013,A2616399,Glass,Boro-Silicate,Alkaline-earthSilicate,Alumino-Silicate,Fiber,,,,Fiber,,,,,Ex.16,,64.66,7.46,6.07,16.37,2.14,0,1,0.5,0.5,0,0,0,0,0,0,0,0,0,0,0,0,0.15,0,0,0,0,0,0,0,0,0.15,0,0,0,0,0,0,0,0,0,0,0,0,0,0,0,0,0,0,0,0,0,0,0,0,0,0,0,1,0,0,0,85.3
995,GJ02-041117,GlassPhysics&Chemistry,1981,v.007p.0131,Glass,AlkaliSilicate,,,,,,,,,,,,,,60,0,0,0,0,0,40,0,0,0,0,0,0,0,0,0,0,0,0,0,0,0,0,0,0,0,0,0,0,0,0,0,0,0,0,0,0,0,0,0,0,0,0,0,0,0,0,0,0,0,0,0,0,0,0,0,0,0,0,0,0,0,82
9958,GP05-315209,USPatentPPGIndustries(US),2014,A8697591,Glass,Boro-Silicate,Alumino-Silicate,Alkaline-earthSilicate,Fiber,,,,Fiber,,,,,Ex.15,,62.67,7.46,7.07,14.37,3.14,0,2.98,0.5,0.5,0,0,0,0,0,0,0,0,0,0,0,0,0.15,0,0,0,0,0,0,0,0,0.15,0,0,0,0,0,0,0,0,0,0,0,0,0,0,0,0,0,0,0,0,0,0,0,0,0,0,0,1.01,0,0,0,91.5
3661,GJ02-194397,J.Non-CrystallineSolids,2000,v.263p.0207,Glass,AlkaliSilicate,,,,,,,,,,,,,,80,0,0,0,0,0,0,20,0,0,0,0,0,0,0,0,0,0,0,0,0,0,0,0,0,0,0,0,0,0,0,0,0,0,0,0,0,0,0,0,0,0,0,0,0,0,0,0,0,0,0,0,0,0,0,0,0,0,0,0,0,0,63
8777,GP02-298827,JapanesePatentAsahiGlass(J),2010,A254549,Glass,AlkaliSilicate,Alkaline-earthSilicate,,,,,,Substrate,MagneticMemoryDisk,,,,Ex.53,,64,0,9,6.5,5,0,3,1,8,0,0,0,0,0,0,0,0,0,0,0,0,0,0,0,0,0,0,0,0,0,2,0,0,1.5,0,0,0,0,0,0,0,0,0,0,0,0,0,0,0,0,0,0,0,0,0,0,0,0,0,0,0,0,80.4
252,GB05-006584,HandbookofGlassProperties,1986,v.001p.0331,Glass,Boro-Silicate,AlkaliSilicate,,,,,,,,,,,,,56.34,28.17,0,0,0,0,0,0,15.49,0,0,0,0,0,0,0,0,0,0,0,0,0,0,0,0,0,0,0,0,0,0,0,0,0,0,0,0,0,0,0,0,0,0,0,0,0,0,0,0,0,0,0,0,0,0,0,0,0,0,0,0,0,62.15
6379,GJ03-244871,Contrib.Mineral.Petrol.,2001,v.141p.0297,Glass,Alkaline-earthSilicate,Alumino-Silicate,,,,,,,,,,,,,45.54,0,9.97,24.88,19.61,0,0,0,0,0,0,0,0,0,0,0,0,0,0,0,0,0,0,0,0,0,0,0,0,0,0,0,0,0,0,0,0,0,0,0,0,0,0,0,0,0,0,0,0,0,0,0,0,0,0,0,0,0,0,0,0,0,106.1
5354,GJ02-216745,J.Jpn.Inst.Metals&Materials(J),2001,v.065p.0680,Glass,AlkaliSilicate,Alumino-Silicate,,,,,,,,,,,,,60,0,10,0,0,0,0,30,0,0,0,0,0,0,0,0,0,0,0,0,0,0,0,0,0,0,0,0,0,0,0,0,0,0,0,0,0,0,0,0,0,0,0,0,0,0,0,0,0,0,0,0,0,0,0,0,0,0,0,0,0,0,66.8
3381,XP03-189126,JapanesePatentHoyaCorp.(J),1999,A322362,Glass-Ceramics,Alkaline-earthSilicate,Alumino-Silicate,,,,,,,,,,,,,47,0,17.5,23.5,0,0,0,0,0,0,0,0,0,0,0,0,0,0,0,0,0,0,0,2,0,0,0,0,0,0,10,0,0,0,0,0,0,0,0,0,0,0,0,0,0,0,0,0,0,0,0,0,0,0,0,0,0,0,0,0,0,0,147.5
5200,GP02-214140,USPatentNipponSheetGlass(J),2001,A6333286,Glass,AlkaliSilicate,Alkaline-earthSilicate,,,,,,Substrate,MagneticMemoryDisk,,,,,,59.67,0,3.6,4.2,7.21,0,18.62,1.9,0,0,0,0,0,0,0,0,0,0,0,0,0,0,0,0,0,0,0,0,0,0,4.8,0,0,0,0,0,0,0,0,0,0,0,0,0,0,0,0,0,0,0,0,0,0,0,0,0,0,0,0,0,0,0,95.1
1123,XC06-051176,SchottAG(DE),,Zerodur,Glass-Ceramics,Alumino-Silicate,Phosphate,AlkaliSilicate,Block,Slab,Rod,GlassCeramics,Machinary,Mirror,,,,ExcellentSizeStabilityForTelescope,,63.79,0,17.13,1.71,0,0,8.55,0.55,0,0,0,0,0,0,0,1.19,0,0,0,0,0,0.01,0.17,0,0,0,0,0,0,0,1.98,0,0,1.06,0,0,3.84,0,0,0,0,0,0,0,0,0,0,0,0,0,0,0,0,0,0,0,0,0,0,0,0,0,91
7420,XP03-269392,USPatentHoyaCorp.(J),2005,A6960399,Glass-Ceramics,Alkaline-earthSilicate,Alumino-Silicate,,GlassCeramics,,,,Substrate,MagneticRecordingHead,,,810C4h+1000C4h,Ex.3Crystalothers:2MgO.2Al2O3.4SiO2MgO.2Al2O3.5SiO2,,48.05,0,10.32,33.57,0,0,0,0,0,0,0,0,0,0,0,0,0,0,0,0,0,0,0,0.53,0,0,0,0,0,0,7.53,0,0,0,0,0,0,0,0,0,0,0,0,0,0,0,0,0,0,0,0,0,0,0,0,0,0,0,0,0,0,0,138.4
7768,XP03-278398,JapanesePatentHoyaCorp.(J),2007,A091527,Glass-Ceramics,Alkaline-earthSilicate,Alumino-Silicate,,,,,,Substrate,MagneticMemoryDisk,,,756C4hr+1000C4hr,Ex.5Crystalothers:titanate,,46,0,10.5,30.5,0,0,0,0,0.5,0,0,0,0,0,0,0,0,0,0,0,0,0,0,0.5,0,0,0,0,0,0,10,0,0,2,0,0,0,0,0,0,0,0,0,0,0,0,0,0,0,0,0,0,0,0,0,0,0,0,0,0,0,0,149
9122,GJ05-304063,J.Non-CrystallineSolids,2011,v.357p.003313,Glass,Boro-Silicate,AlkaliSilicate,,,,,,,,,,,,,67.73,18.04,0,0,0,0,0,14.23,0,0,0,0,0,0,0,0,0,0,0,0,0,0,0,0,0,0,0,0,0,0,0,0,0,0,0,0,0,0,0,0,0,0,0,0,0,0,0,0,0,0,0,0,0,0,0,0,0,0,0,0,0,0,82
6402,GJ02-251253,GlassPhysics&Chemistry,2003,v.029p.0002,Glass,AlkaliSilicate,,,,,,,,,,,,,,85.59,0,0,0,0,0,0,14.41,0,0,0,0,0,0,0,0,0,0,0,0,0,0,0,0,0,0,0,0,0,0,0,0,0,0,0,0,0,0,0,0,0,0,0,0,0,0,0,0,0,0,0,0,0,0,0,0,0,0,0,0,0,0,61.8
5824,GP02-224661,USPatentCorningInc.(US),2002,A6436858,Glass,AlkaliSilicate,Zinc-Silicate,,,,,,Material,,,,,Organiclensmold.,,65.69,0.88,1.76,4.71,0,0,0,8.77,6.41,0,0,0,0,0,0,9.29,0,0,0,0,0,0,0,0,0.14,0,0,0,0,0,0,0,0,2.35,0,0,0,0,0,0,0,0,0,0,0,0,0,0,0,0,0,0,0,0,0,0,0,0,0,0,0,0,74
2164,GP20-107749,EuropeanPatent,1990,A0356746,Glass,Phosphate,,,,,,,Laser,,,,,,,9,0,11.83,0,0,0,24.59,0,0,0,0,0,0,0,0,0,0,0,0,0,0,0,0.12,0,0,0.36,1.74,0,0,0,0,0,0,0,0,0,52.36,0,0,0,0,0,0,0,0,0,0,0,0,0,0,0,0,0,0,0,0,0,0,0,0,0,69
8405,GP03-292594,JapanesePatentNipponElectricGlass(J),2009,A167090,Glass,Alkaline-earthSilicate,Alumino-Silicate,Boro-Silicate,NonAlkali,,,,PlasmaDisplay,LiquidCrystalDisplay,Substrate,,,Ex.14,,67.61,9.61,9.85,0,5.97,0,0,2.16,1.42,0,0,0,0,0,0,0,3.23,0,0,0.15,0.000132,0,0,0,0,0,0,0,0,0,0,0,0,0,0,0,0,0,0,0,0,0,0,0,0,0,0,0,0,0,0,0,0,0,0,0,0,0,0,0,0,0,65
3074,GJ02-178228,AmericanCeramicSoc.Bull.,1998,v.077p.0067,Glass,AlkaliSilicate,Alkaline-earthSilicate,OtherSilicate,,,,,Medical,ArtificialBone,,,,L.L.Hench,,46.13,0,0,0,26.91,0,0,24.35,0,0,0,0,0,0,0,0,0,0,0,0,0,0,0,0,0,0,0,0,0,0,0,0,0,0,0,0,2.6,0,0,0,0,0,0,0,0,0,0,0,0,0,0,0,0,0,0,0,0,0,0,0,0,0,35
10714,XP03-356560,JapanesePatentOharaInc.(J),2014,A114200,Glass-Ceramics,Alkaline-earthSilicate,Alumino-Silicate,,Melting,GlassCeramics,,,MagneticMemoryDisk,,,,750C290min,ex.91crystal:MgAl2O4,,59.41,3.26,11.14,13.69,0,0,0,4.19,3.79,0,0,0,0,0,0,0,0,0,0,0,0,0,0,0,0,0,0,0,0,0,4.06,0,0,0,0,0,0.46,0,0,0,0,0,0,0,0,0,0,0,0,0,0,0,0,0,0,0,0,0,0,0,0,0,86
9696,GP02-312483,JapanesePatentNipponSheetGlass(J),2013,A159546,Glass,AlkaliSilicate,Boro-Silicate,Alumino-Silicate,Flake,,,,Filler,,,,,Ex.9,,74.25,8.3,4.58,0.44,0,0,1.01,11.01,0.41,0,0,0,0,0,0,0,0,0,0,0,0,0,0,0,0,0,0,0,0,0,0,0,0,0,0,0,0,0,0,0,0,0,0,0,0,0,0,0,0,0,0,0,0,0,0,0,0,0,0,0,0,0,77
9253,GJ02-306796,J.Non-CrystallineSolids,2012,v.358p.001002,Glass,AlkaliSilicate,,,,,,,,,,,,,,77.4,4.9,2.2,0,0,0,0,14.6,0,0,0,0,0,0,0,0,0,0,0,0,0,0.9,0,0,0,0,0,0,0,0,0,0,0,0,0,0,0,0,0,0,0,0,0,0,0,0,0,0,0,0,0,0,0,0,0,0,0,0,0,0,0,0,73.4
4128,XP06-210777,JapanesePatentKonicaMinolta(J),2001,A019478,Glass-Ceramics,Alumino-Silicate,AlkaliSilicate,,,,,,MagneticMemoryDisk,,,,,,,75.42,0.17,4.68,0,0,0,15.96,0,0.57,0,0,0,0,0,0,0,0,0,0,0,0,0,0,0,0,0,0,0,0,0,0.22,0,0,1.55,0,0,1.43,0,0,0,0,0,0,0,0,0,0,0,0,0,0,0,0,0,0,0,0,0,0,0,0,0,92.8
2964,GB03-174769,DataBookofGlassComposition(J),1991,v.001p.0134,Glass,Alkaline-earthSilicate,Alumino-Silicate,Boro-Silicate,Fiber,,,,Fiber,,,,,E-glass,,55.47,8.86,8.47,4.6,22.02,0,0,0.2,0.13,0,0,0,0,0,0,0,0,0,0,0,0,0.08,0,0,0,0,0,0,0,0,0.16,0,0,0,0,0,0,0,0,0,0,0,0,0,0,0,0,0,0,0,0,0,0,0,0,0,0,0,0,0,0,0,72.52
6696,XP03-253707,USPatentKonicaMinolta(J),2003,A6645890,Glass-Ceramics,Alkaline-earthSilicate,Alumino-Silicate,,,,,,Substrate,MagneticMemoryDisk,,,,Heattreatment:660C5h+700C5hCrystalothers:ClinoenstatiteMg-Al-silicateEx.4,,44.22,0,10.42,26.37,0,0,7.9,0,0,0,0,0,0,0,0,0,0,0,0,0,0,0,0,0,0,0,0,0,0,0,11.09,0,0,0,0,0,0,0,0,0,0,0,0,0,0,0,0,0,0,0,0,0,0,0,0,0,0,0,0,0,0,0,148
1609,GP03-075422,USPatent,1987,A4652535,Glass,Alkaline-earthSilicate,,,Fiber,AlkaliResistant,,,Fiber,ReinforcementofCement,,,,Batch=Zeolite+LimestonorDolomite.,,71.56,0,0.76,5.18,8.73,0,0,13.78,0,0,0,0,0,0,0,0,0,0,0,0,0,0,0,0,0,0,0,0,0,0,0,0,0,0,0,0,0,0,0,0,0,0,0,0,0,0,0,0,0,0,0,0,0,0,0,0,0,0,0,0,0,0,51.75
1892,GJ02-091217,GlassPhysics&Chemistry,1980,v.006p.0310,Glass,AlkaliSilicate,Alumino-Silicate,,,,,,,,,,,,,67,0,20,0,0,0,13,0,0,0,0,0,0,0,0,0,0,0,0,0,0,0,0,0,0,0,0,0,0,0,0,0,0,0,0,0,0,0,0,0,0,0,0,0,0,0,0,0,0,0,0,0,0,0,0,0,0,0,0,0,0,0,88
6394,GJ02-245570,J.PhysicalChemistryB,2001,v.105p.0919,Glass,AlkaliSilicate,Alumino-Silicate,,,,,,,,,,aneealedatabout500Cfor30min.,,,67.5,0,7.5,0,0,0,0,25,0,0,0,0,0,0,0,0,0,0,0,0,0,0,0,0,0,0,0,0,0,0,0,0,0,0,0,0,0,0,0,0,0,0,0,0,0,0,0,0,0,0,0,0,0,0,0,0,0,0,0,0,0,0,65.3
7428,XP03-269497,USPatent,2005,A0164036,Glass-Ceramics,Alkaline-earthSilicate,Alumino-Silicate,,,,,,Substrate,MagneticMemoryDisk,,,Tg+28C4h+1000C4h,X.ZouEx.1,,48,0,11,30,0,0,0,0,0,0,0,0,0,0,0,0,0,0,0,0,0,0,0,1,0,0,0,0,0,0,10,0,0,0,0,0,0,0,0,0,0,0,0,0,0,0,0,0,0,0,0,0,0,0,0,0,0,0,0,0,0,0,148.5
7293,GP06-266143,USPatent,2005,A0101469,Glass,Alumino-Silicate,Alkaline-earthSilicate,,NonAlkali,,,,SolarCell,Display,Substrate,,,U.Peuchertatal.Ex.A7,,64.27,5.82,10.02,13.91,5,0,0,0,0,0,0,0,0,0,0,0.69,0,0,0,0,0,0,0,0,0,0,0,0,0,0,0,0,0,0,0,0.29,0,0,0,0,0,0,0,0,0,0,0,0,0,0,0,0,0,0,0,0,0,0,0,0,0,0,85
7110,GP03-262195,USPatentHoyaCorp.(J),2004,A0180239,Glass,Alkaline-earthSilicate,Boro-Silicate,Alumino-Silicate,,,,,Substrate,MagneticMemoryDisk,,,,Ex.10,,50,10,12,8,20,0,0,0,0,0,0,0,0,0,0,0,0,0,0,0,0,0,0,0,0,0,0,0,0,0,0,0,0,0,0,0,0,0,0,0,0,0,0,0,0,0,0,0,0,0,0,0,0,0,0,0,0,0,0,0,0,0,86.1
8755,GP05-298738,JapanesePatentNipponElectricGlass(J),2010,A241676,Glass,Boro-Silicate,Alumino-Silicate,,NonAlkali,,,,Substrate,PlasmaDisplay,LiquidCrystalDisplay,,,Ex.1,,64.98,15.53,9.96,0,9.35,0,0,0,0,0,0,0,0,0,0,0,0,0,0,0,0,0,0,0,0,0,0,0,0,0,0,0,0,0.05,0,0.13,0,0,0,0,0,0,0,0,0,0,0,0,0,0,0,0,0,0,0,0,0,0,0,0,0,0,67
768,GB05-025792,HandbookofGlassData,1987,v.00Cp.0454,Glass,Boro-Silicate,AlkaliSilicate,,,,,,,,,,,,,72.73,18.18,0,0,0,0,0,9.09,0,0,0,0,0,0,0,0,0,0,0,0,0,0,0,0,0,0,0,0,0,0,0,0,0,0,0,0,0,0,0,0,0,0,0,0,0,0,0,0,0,0,0,0,0,0,0,0,0,0,0,0,0,0,68.37
7998,GP02-285176,USPatentNipponSheetGlass(J),2008,A0053152,Glass,AlkaliSilicate,Alkaline-earthSilicate,Alumino-Silicate,,,,,Substrate,MagneticMemoryDisk,,,Annealedat650Cfor30min.,Ex.1,,64.97,0,6.52,5.03,8.69,0,0,10,4.3,0,0,0,0,0,0,0,0.49,0,0,0,0,0,0,0,0,0,0,0,0,0,0,0,0,0,0,0,0,0,0,0,0,0,0,0,0,0,0,0,0,0,0,0,0,0,0,0,0,0,0,0,0,0,75
609,GB27-025282,HandbookofGlassData,1987,v.00Cp.0799,Glass,Lead,Borate,,,,,,,,,,,,,12.66,32.78,0,0,0,0,0,0,0,0,0,0,0,0,0,0,0,0,54.55,0,0,0,0,0,0,0,0,0,0,0,0,0,0,0,0,0,0,0,0,0,0,0,0,0,0,0,0,0,0,0,0,0,0,0,0,0,0,0,0,0,0,0,76.07
2525,GJ35-144366,GlassPhysics&Chemistry,1992,v.018p.0159,Glass,Germanate,,,,,,,,,,,,,,10.76,0,0,0,0,0,0,10.76,0,0,0,0,0,0,0,0,0,0,2.14,0,0,0,0,0,0,0,0,0,0,0,0,0,76.34,0,0,0,0,0,0,0,0,0,0,0,0,0,0,0,0,0,0,0,0,0,0,0,0,0,0,0,0,0,70.7
10024,GP02-316223,JapanesePatentAsahiGlass(J),2014,A232561,Glass,AlkaliSilicate,Alkaline-earthSilicate,,,,,,Substrate,MagneticMemoryDisk,,,,Ex.10,,68,0,5.5,8,0,0,7.4,3.5,4.1,0,0,0,0,0,0,0,0,0,0,0,0,0,0,0,0,0,0,0,0,0,1,0,0,2.5,0,0,0,0,0,0,0,0,0,0,0,0,0,0,0,0,0,0,0,0,0,0,0,0,0,0,0,0,84.3
7739,GP06-278039,JapanesePatentNipponElectricGlass(J),2007,A008812,Glass,Alumino-Silicate,,,NonAlkali,,,,Display,Substrate,,,,Ex.9,,66.42,6.8,12.27,6.71,0,0,0,0,0,0,0,0,0,0,0,1.66,5.87,0,0,0,0,0,0,0,0,0,0,0,0,0,0,0,0,0.27,0,0,0,0,0,0,0,0,0,0,0,0,0,0,0,0,0,0,0,0,0,0,0,0,0,0,0,0,75.7
6957,GJ02-258708,PhysicsandChemistryofGlasses,2004,v.045p.0037,Glass,AlkaliSilicate,Alkaline-earthSilicate,,,,,,,,,,,,,80,0,0,0,7.9,0,0,12.1,0,0,0,0,0,0,0,0,0,0,0,0,0,0,0,0,0,0,0,0,0,0,0,0,0,0,0,0,0,0,0,0,0,0,0,0,0,0,0,0,0,0,0,0,0,0,0,0,0,0,0,0,0,0,68.1
5164,XP03-213878,USPatentHoyaCorp.(J),2001,A6294490,Glass-Ceramics,Alkaline-earthSilicate,Alumino-Silicate,,,,,,OpticalMemory,Magneto-OpticalMemory,Substrate,MagneticMemoryDisk,,Crystal:other=2MgO.2Al2O3.4SiO2MgO.2Al2O3.5SiO2Mg-Al-titanate,,47.89,0,12.01,31.9,0,0,0,0,0,0,0,0,0,0,0,0,0,0,0,0,0,0,0,0.54,0,0,0,0,0,0,7.66,0,0,0,0,0,0,0,0,0,0,0,0,0,0,0,0,0,0,0,0,0,0,0,0,0,0,0,0,0,0,0,139.7
7013,GJ01-260232,J.Non-CrystallineSolids,2004,v.349p.0168,Glass,Silica,,,Fiber,,,,,,,,,,,100,0,0,0,0,0,0,0,0,0,0,0,0,0,0,0,0,0,0,0,0,0,0,0,0,0,0,0,0,0,0,0,0,0,0,0,0,0,0,0,0,0,0,0,0,0,0,0,0,0,0,0,0,0,0,0,0,0,0,0,0,0,71.99
3165,GP02-183025,EuropeanPatentSchottAG(DE),1998,A0879800,Glass,AlkaliSilicate,Alkaline-earthSilicate,Alumino-Silicate,,,,,PlasmaDisplay,Substrate,,,,,,67.18,0,8.22,0,4.98,0,0,3.38,9.64,0,0,0,0,0,0,0,3.24,0,0,0,0,0,0,0,0,0,0,0,0,0,0.87,0,0,2.49,0,0,0,0,0,0,0,0,0,0,0,0,0,0,0,0,0,0,0,0,0,0,0,0,0,0,0,0,71
3799,XP03-205132,JapanesePatentKonicaMinolta(J),2000,A185933,Glass-Ceramics,Alkaline-earthSilicate,Alumino-Silicate,,,,,,MagneticMemoryDisk,,,,,,,48.06,0,6.59,36.25,0,0,0,0,0,0,0,0,0,0,0,0.72,0,0,0,0,0,0,0,0,0,0,0,0,0,0,8.12,0,0,0,0,0,0,0.26,0,0,0,0,0,0,0,0,0,0,0,0,0,0,0,0,0,0,0,0,0,0,0,0,144
9385,GP06-308038,USPatent,2012,A0163987,Glass,Alumino-Silicate,Alkaline-earthSilicate,,Fiber,,,,Fiber,,,,,AGYHoldingCorp.Ex.8,,60.27,0,12.84,15.62,9.68,0,0,1.5,0,0,0,0,0,0,0,0,0,0,0,0,0,0.07,0,0,0,0,0,0,0,0,0.02,0,0,0,0,0,0,0,0,0,0,0,0,0,0,0,0,0,0,0,0,0,0,0,0,0,0,0,0,0,0,0,94.2
956,GJ03-039689,PhysicsandChemistryofGlasses,1987,v.028p.0164,Glass,Alkaline-earthSilicate,,,,,,,,,,,,,,56.56,0,0,0,17.41,0,0,13.05,0,0,0,0,0,0,0,0,0,0,0,0,0,0,0,0,0,0,0,0,0,0,12.98,0,0,0,0,0,0,0,0,0,0,0,0,0,0,0,0,0,0,0,0,0,0,0,0,0,0,0,0,0,0,0,85.6
3764,GP09-205016,JapanesePatentAsahiGlass(J),2000,A159539,Glass,OtherSilicate,Alkaline-earthSilicate,Alumino-Silicate,,,,,Substrate,MagneticMemoryDisk,,,,,,49.5,0,13.5,8,4.5,0,0,0,0,0,0,0,0,0,0,0,0,0,0,0,0,0,0,0,0,0,0,0,0,0,20,0,0,4.5,0,0,0,0,0,0,0,0,0,0,0,0,0,0,0,0,0,0,0,0,0,0,0,0,0,0,0,0,119
5851,XP03-224800,USPatentKonicaMinolta(J),2002,A6458729,Glass-Ceramics,Alkaline-earthSilicate,Alumino-Silicate,,,,,,Substrate,MagneticMemoryDisk,,,,1stheattreat.:690C3.5h2ndheattreat.:780C3.5hCrystal:Magnesiumaluminasilicate,,52.05,0,11.37,32.35,0,0,0,0,0,0,0,0,0,0,0,0,0,0,0,0,0,0,0,0,0,0,0,0,0,0,3.93,0,0,0,0,0,0,0.3,0,0,0,0,0,0,0,0,0,0,0,0,0,0,0,0,0,0,0,0,0,0,0,0,102.5
4733,XP03-212627,JapanesePatentKonicaMinolta(J),2001,A287938,Glass-Ceramics,Alkaline-earthSilicate,OtherSilicate,,GlassCeramics,,,,MagneticMemoryDisk,,,,,crystal:(MgAl)SiO3,,33.39,0,2.59,39.29,0,0,12.37,0,0,0,0,0,0,0,0,0,0,0,0,0,0,0,0,0,0,0,0,0,0,0,11.24,0,0,0,0,0,1.12,0,0,0,0,0,0,0,0,0,0,0,0,0,0,0,0,0,0,0,0,0,0,0,0,0,153
8649,GP02-297117,USPatentOwensCorning(US),2010,A0152333,Glass,AlkaliSilicate,,,Fiber,,,,Filler,,,,,Ex.8,,69.31,0,0,0,8.02,0,2.21,8.02,3.51,0,0,0,0,0,0,0,0,0,0,0,0,0,0,0,0,0,0,0,0,0,0,0,0,8.93,0,0,0,0,0,0,0,0,0,0,0,0,0,0,0,0,0,0,0,0,0,0,0,0,0,0,0,0,88.3
2753,GJ02-160231,GlassScienceandTechnology,1995,v.068p.0318,Glass,AlkaliSilicate,Alkaline-earthSilicate,,,,,,Coating,,,,,,,71.66,0,0.45,1.11,11.81,0,0,14.47,0.08,0,0,0,0,0,0,0,0,0,0,0,0,0.03,0,0,0,0,0,0,0,0,0,0,0,0,0,0,0,0,0,0.37,0,0,0,0,0,0,0,0,0,0,0,0,0,0,0,0,0,0,0,0,0,0,98
434,GJ02-008382,GlassScienceandTechnology,1979,v.052p.0127,Glass,AlkaliSilicate,,,,,,,,,,,CoolingRate;0.5C/min,CoolingRate;0.5c/minCoolingrvsProperty,,73.83,0,0,0,10.69,0,0,15.47,0,0,0,0,0,0,0,0,0,0,0,0,0,0,0,0,0,0,0,0,0,0,0,0,0,0,0,0,0,0,0,0,0,0,0,0,0,0,0,0,0,0,0,0,0,0,0,0,0,0,0,0,0,0,68.6
8858,GP02-299626,USPatentOharaInc.(J),2010,A0215993,Glass,AlkaliSilicate,,,,,,,Substrate,MagneticMemoryDisk,,,,Ex.9,,66.57,0.89,3.64,4.61,0,0,8.29,5.99,0,0,0,0,0,0,0,0,0,0,0,0,0,0,0,0,0,0,0,0,0,0,6.98,0,0,2.01,0.07,0.08,0.87,0,0,0,0,0,0,0,0,0,0,0,0,0,0,0,0,0,0,0,0,0,0,0,0,0,86.8
9938,GP02-315045,USPatentHoyaCorp.(J),2014,A8652660,Glass,AlkaliSilicate,Alkaline-earthSilicate,Alumino-Silicate,,,,,Substrate,MagneticMemoryDisk,,,,Ex.14,,60,0,12,15,0,0,0,10,2,0,0,0,0,0,0,0,0,0,0,0,0,0,0,0,0,0,0,0,0,0,0,0,0,1,0,0,0,0,0,0,0,0,0,0,0,0,0,0,0,0,0,0,0,0,0,0,0,0,0,0,0,0,81
447,GB02-013710,HandbookofGlassData,1987,v.00Cp.0050,Glass,AlkaliSilicate,,,,,,,,,,,,,,75,0,0,0,0,0,10,15,0,0,0,0,0,0,0,0,0,0,0,0,0,0,0,0,0,0,0,0,0,0,0,0,0,0,0,0,0,0,0,0,0,0,0,0,0,0,0,0,0,0,0,0,0,0,0,0,0,0,0,0,0,0,72.2
1136,GC06-051381,CorningInc.(US),1972,1720,Glass,Alumino-Silicate,Alkaline-earthSilicate,Boro-Silicate,Tube,BlownBottleBulb,Sintered,,Lamp,,,,,ForProjectionBulb,,68.63,4.78,11.09,0,9.49,0,0,1.07,4.94,0,0,0,0,0,0,0,0,0,0,0,0,0,0,0,0,0,0,0,0,0,0,0,0,0,0,0,0,0,0,0,0,0,0,0,0,0,0,0,0,0,0,0,0,0,0,0,0,0,0,0,0,0,86.24
1893,GJ02-091218,GlassPhysics&Chemistry,1980,v.006p.0310,Glass,AlkaliSilicate,Alumino-Silicate,,,,,,,,,,,,,69,0,19,0,0,0,12,0,0,0,0,0,0,0,0,0,0,0,0,0,0,0,0,0,0,0,0,0,0,0,0,0,0,0,0,0,0,0,0,0,0,0,0,0,0,0,0,0,0,0,0,0,0,0,0,0,0,0,0,0,0,0,86.8
1842,GB05-089166,TechnicalGlasses,1961,v.001p.0387,Glass,Boro-Silicate,,,,,,,,,,,,low-lossglass,,73.08,23.01,0.7,0,0.34,0,0.39,1.52,0.94,0,0,0,0,0,0,0,0,0,0,0,0,0,0,0,0,0,0,0,0,0,0,0,0,0,0,0,0,0,0,0,0,0,0,0,0,0,0,0,0,0,0,0,0,0,0,0,0,0,0,0,0,0,46.65
8668,GP03-297238,EuropeanPatentSaint-Gobain(FR),2010,A2162404,Glass,Alkaline-earthSilicate,,,Fiber,,,,Composite,Filler,,,,Ex.4,,65.27,0,5.74,5.3,18.71,0,0,4.73,0.19,0,0,0,0,0,0,0,0,0,0,0,0,0.06,0,0,0,0,0,0,0,0,0,0,0,0,0,0,0,0,0,0,0,0,0,0,0,0,0,0,0,0,0,0,0,0,0,0,0,0,0,0,0,0,33.3
8526,GP05-294381,EuropeanPatentCorningInc.(US),2009,A2081875,Glass,Boro-Silicate,Alumino-Silicate,,NonAlkali,,,,LiquidCrystalDisplay,,,,,Ex.9,,68.44,9.99,10.6,1.21,9.19,0,0,0,0,0,0,0,0,0,0,0,0.5,0,0,0,0,0,0,0,0,0,0,0,0,0,0,0,0,0,0,0.07,0,0,0,0,0,0,0,0,0,0,0,0,0,0,0,0,0,0,0,0,0,0,0,0,0,0,72.45
6676,XP06-253687,USPatentKonicaMinolta(J),2003,A6645888,Glass-Ceramics,Alumino-Silicate,Alkaline-earthSilicate,,,,,,Substrate,MagneticMemoryDisk,,,,Heattreatment:660C5h+700C5hCrystalothers:ClinoenstatiteMg-Al-silicateEx.4,,49.16,0,16.29,15.26,0,0,12.36,0,0,0,0,0,0,0,0,0,0,0,0,0,0,0,0,0,0,0,0,0,0,0,6.93,0,0,0,0,0,0,0,0,0,0,0,0,0,0,0,0,0,0,0,0,0,0,0,0,0,0,0,0,0,0,0,137
4500,XP02-211501,JapanesePatentOharaInc.(J),2001,A066425,Glass-Ceramics,AlkaliSilicate,Alumino-Silicate,,GlassCeramics,,,,ColorFilter,,,,,,,73.38,0,3.95,0.71,0,0,19.08,0,0.61,0,0,0,0,0,0,0.35,0,0,0,0,0,0,0,0,0.04,0,0,0,0,0,0,0,0,1.07,0,0,0.81,0,0,0,0,0,0,0,0,0,0,0,0,0,0,0,0,0,0,0,0,0,0,0,0,0,98
915,GJ35-039267,J.Non-CrystallineSolids,1986,v.083p.0335,Glass,Germanate,AlkaliSilicate,,,,,,,,,,,,,21.04,0,0,0,0,0,0,15.79,0,0,0,0,0,0,0,0,0,0,0,0,0,0,0,0,0,0,0,0,0,0,0,0,63.17,0,0,0,0,0,0,0,0,0,0,0,0,0,0,0,0,0,0,0,0,0,0,0,0,0,0,0,0,0,70.66
6441,GJ05-252153,PhysicsandChemistryofGlasses,2003,v.044p.0383,Glass,Boro-Silicate,,,MixedAlkali,,,,RadioActiveWasteSolidi,,,,,,,58.37,17.92,0,0,0,0,9.93,10.16,0,0,0,0,0,0,0,0,0,0,0,0,0,0,0,0,0,0,0,0,3.62,0,0,0,0,0,0,0,0,0,0,0,0,0,0,0,0,0,0,0,0,0,0,0,0,0,0,0,0,0,0,0,0,0,88
1640,XJ02-076400,J.AmericanCeramicSoc.,1977,v.060p.0017,Glass-Ceramics,AlkaliSilicate,Alumino-Silicate,,GlassCeramics,,,,,,,,,640C1H+840C4H,,66.94,0,2.34,0,0,0,29.52,0,0,0,0,0,0,0,0,0,0,0,0,0,0,0,0,0,0,0,0,0,0,0,0,0,0,0,0,0,1.19,0,0,0,0,0,0,0,0,0,0,0,0,0,0,0,0,0,0,0,0,0,0,0,0,0,106.3
1584,GJ03-073002,PhysicsandChemistryofGlasses,1961,v.002p.0069,Glass,Alkaline-earthSilicate,,,,,,,,,,,,,,51.15,0,3.99,21.01,17.86,0,0,0,0,0,0,0,0,0,0,0,0,0,0,0,0,0,0,0,0,0,0,0,0,0,0,0,0,5.99,0,0,0,0,0,0,0,0,0,0,0,0,0,0,0,0,0,0,0,0,0,0,0,0,0,0,0,0,103.9
1387,GJ02-061743,GlassTechnology,1964,v.005p.0216,Glass,AlkaliSilicate,Alumino-Silicate,,,,,,,,,,,,,80,0,4,0,0,0,0,16,0,0,0,0,0,0,0,0,0,0,0,0,0,0,0,0,0,0,0,0,0,0,0,0,0,0,0,0,0,0,0,0,0,0,0,0,0,0,0,0,0,0,0,0,0,0,0,0,0,0,0,0,0,0,64.95
384,GB02-006717,HandbookofGlassProperties,1986,v.001p.0327,Glass,AlkaliSilicate,Alumino-Silicate,,,,,,,,,,,,,65,0,4,0,0,0,31,0,0,0,0,0,0,0,0,0,0,0,0,0,0,0,0,0,0,0,0,0,0,0,0,0,0,0,0,0,0,0,0,0,0,0,0,0,0,0,0,0,0,0,0,0,0,0,0,0,0,0,0,0,0,0,83
7950,GP03-284588,JapanesePatentHoyaCorp.(J),2008,A097821,Glass,Alkaline-earthSilicate,AlkaliSilicate,,,,,,Substrate,MagneticMemoryDisk,,,,Ex.1,,55,0,7,10,8,0,10,0,0,0,0,0,0,0,0,0,0,0,0,0,0,0,0,2,0,0,0,0,0,0,5.5,0,0,2.5,0,0,0,0,0,0,0,0,0,0,0,0,0,0,0,0,0,0,0,0,0,0,0,0,0,0,0,0,106.5
5819,GP02-224656,USPatentCorningInc.(US),2002,A6436858,Glass,AlkaliSilicate,Zinc-Silicate,,,,,,Material,,,,,Organiclensmold.,,66.87,0.88,1.76,4.7,0,0,0,8.76,6.42,0,0,0,0,0,0,9.3,0,0,0,0,0,0,0,0,0.13,0,0,0,0,0,0,0,0,1.18,0,0,0,0,0,0,0,0,0,0,0,0,0,0,0,0,0,0,0,0,0,0,0,0,0,0,0,0,71.3
6156,XP06-227701,USPatent,2003,A6544913,Glass-Ceramics,Alumino-Silicate,,,GlassCeramics,Sintered,,,,,,,,AgencyforDefenseDevelopment(KR)Ex.1,,74.65,0,19.93,1.54,0.61,0,0,1.11,2.12,0,0,0,0,0,0,0,0,0,0,0,0,0.04,0,0,0,0,0,0,0,0,0,0,0,0,0,0,0,0,0,0,0,0,0,0,0,0,0,0,0,0,0,0,0,0,0,0,0,0,0,0,0,0,103
5729,GP03-224178,USPatentNipponSheetGlass(J),2002,A6376403,Glass,Alkaline-earthSilicate,Alumino-Silicate,,,,,,Substrate,MagneticMemoryDisk,,,,,,47,0,12,12,22,0,3,0,0,0,0,0,0,0,0,0,0,0,0,0,0,0,0,0,0,0,0,0,0,0,0,0,0,3,0,1,0,0,0,0.004,0,0,0,0,0,0,0,0,0,0,0,0,0,0,0,0,0,0,0,0,0,0,104
8906,XP06-300154,EuropeanPatentOharaInc.(J),2010,A2263979,Glass-Ceramics,Alumino-Silicate,Zinc-Silicate,Alkaline-earthSilicate,,,,,Substrate,MagneticMemoryDisk,,,Nucleation:670C;Crystalgrowth:750C.,Ex.3,,46.5,0,11.31,17.49,0,0,4.29,2.07,0,0,0,0,0,0,0,13.38,0,0,0,0,0,0,0,0,0,0,0,0,0,0,4.81,0,0,0,0.15,0,0,0,0,0,0,0,0,0,0,0,0,0,0,0,0,0,0,0,0,0,0,0,0,0,0,0,105
121,GB02-006420,HandbookofGlassProperties,1986,v.001p.0321,Glass,AlkaliSilicate,Zinc-Silicate,,,,,,,,,,,,,70,0,0,0,0,0,0,12,0,0,0,0,0,0,0,18,0,0,0,0,0,0,0,0,0,0,0,0,0,0,0,0,0,0,0,0,0,0,0,0,0,0,0,0,0,0,0,0,0,0,0,0,0,0,0,0,0,0,0,0,0,0,67
7028,XP03-260866,JapanesePatentHoyaCorp.(J),2004,A220719,Glass-Ceramics,Alkaline-earthSilicate,Alumino-Silicate,,GlassCeramics,,,,Substrate,,,,,Ex.3,,46,0,10.5,31,0,0,0,0,0,0,0,0,0,0,0,0,0,0,0,0,0,0,0,0.5,0,0,0,0,0,0,10,0,0,2,0,0,0,0,0,0,0,0,0,0,0,0,0,0,0,0,0,0,0,0,0,0,0,0,0,0,0,0,153
8670,GP03-297240,EuropeanPatentSaint-Gobain(FR),2010,A2162404,Glass,Alkaline-earthSilicate,,,Fiber,,,,Composite,Filler,,,,Ex.6,,66.37,0,5.48,5.03,18.29,0,0,3.27,1.5,0,0,0,0,0,0,0,0,0,0,0,0,0.06,0,0,0,0,0,0,0,0,0,0,0,0,0,0,0,0,0,0,0,0,0,0,0,0,0,0,0,0,0,0,0,0,0,0,0,0,0,0,0,0,32.2
2370,GB02-137478,HandbookofGlassData,1993,v.00Ep.0079,Glass,AlkaliSilicate,,,,,,,,,,,,,,80,0,0,0,0,0,0,20,0,0,0,0,0,0,0,0,0,0,0,0,0,0,0,0,0,0,0,0,0,0,0,0,0,0,0,0,0,0,0,0,0,0,0,0,0,0,0,0,0,0,0,0,0,0,0,0,0,0,0,0,0,0,58.87
3203,XJ06-185225,J.Non-CrystallineSolids,1999,v.255p.0171,Glass-Ceramics,Alumino-Silicate,Zinc-Silicate,,GlassCeramics,,,,,,,,,,,66.73,0,13.62,7.17,0,0,0,0,0,0,0,0,0,0,0,7.1,0,0,0,0,0,0,0,0,0,0,0,0,0,0,2.59,0,0,2.79,0,0,0,0,0,0,0,0,0,0,0,0,0,0,0,0,0,0,0,0,0,0,0,0,0,0,0,0,98
2919,XP06-169880,USPatent,1996,A5585312,Glass-Ceramics,Alumino-Silicate,Alkaline-earthSilicate,,Fiber,GlassCeramics,,,Fiber,ThermalInsulator,,,,,,80.1,0,10,8.1,0,0,0,0,0,0,0,0,0,0,0,0,0,0,0,0,0,0,0,0,0,0,0,0,0,0,1.8,0,0,0,0,0,0,0,0,0,0,0,0,0,0,0,0,0,0,0,0,0,0,0,0,0,0,0,0,0,0,0,69
8295,GP05-290293,USPatentAsahiGlass(J),2009,A0017196,Glass,Boro-Silicate,,,NonLead,,,,PlasmaDisplay,Substrate,,,,Ex.10,,28.02,41.92,3,0,0,0,0,4.01,6.03,0,0,0,0,0,0,17.02,0,0,0,0,0,0,0,0,0,0,0,0,0,0,0,0,0,0,0,0,0,0,0,0,0,0,0,0,0,0,0,0,0,0,0,0,0,0,0,0,0,0,0,0,0,0,57
588,GB05-022862,VlastnostiSkel,1996,v.001p.0306,Glass,Boro-Silicate,,,,,,,,,,,,No.8Simax.,,82.85,11.44,1.4,0,0,0,0,3.52,0.79,0,0,0,0,0,0,0,0,0,0,0,0,0,0,0,0,0,0,0,0,0,0,0,0,0,0,0,0,0,0,0,0,0,0,0,0,0,0,0,0,0,0,0,0,0,0,0,0,0,0,0,0,0,63
1631,XJ02-076316,J.AmericanCeramicSoc.,1975,v.058p.0385,Glass-Ceramics,AlkaliSilicate,,,Rod,GlassCeramics,,,,,,,,645C-1hand725C-4h,,67.09,2.58,2.81,0,0,0,23.67,0,2.86,0,0,0,0,0,0,0,0,0,0,0,0,0,0,0,0,0,0,0,0,0,0,0,0,0,0,0,0.99,0,0,0,0,0,0,0,0,0,0,0,0,0,0,0,0,0,0,0,0,0,0,0,0,0,78.66
6270,GP02-228168,USPatentNipponSheetGlass(J),2003,A0083188,Glass,AlkaliSilicate,Alkaline-earthSilicate,,,,,,IRAbsorbingMaterial,UVAbsorbingMaterial,VehicleWindow,,,Ex.10,,69.98,0,0.77,5.39,8.14,0,3.93,10.71,0.48,0,0,0,0.02,0.08,0,0,0,0,0,0,0,0.48,0,0,0,0,0,0,0,0,0.02,0,0,0,0,0,0,0,0,0,0,0,0,0,0,0,0,0,0,0,0,0,0,0,0,0,0,0,0,0,0,0,78.5
5359,GJ03-216750,J.Jpn.Inst.Metals&Materials(J),2001,v.065p.0680,Glass,Alkaline-earthSilicate,Alumino-Silicate,,,,,,,,,,,,,50,0,20,30,0,0,0,0,0,0,0,0,0,0,0,0,0,0,0,0,0,0,0,0,0,0,0,0,0,0,0,0,0,0,0,0,0,0,0,0,0,0,0,0,0,0,0,0,0,0,0,0,0,0,0,0,0,0,0,0,0,0,116.6
1070,GJ05-047297,J.CeramicSoc.Japan,1983,v.091p.0199,Glass,Boro-Silicate,,,,,,,,,,,,,,39.22,39.22,0,0,0,0,0,21.57,0,0,0,0,0,0,0,0,0,0,0,0,0,0,0,0,0,0,0,0,0,0,0,0,0,0,0,0,0,0,0,0,0,0,0,0,0,0,0,0,0,0,0,0,0,0,0,0,0,0,0,0,0,0,72.27
6736,XP02-253888,USPatent,2003,A0125183,Glass-Ceramics,AlkaliSilicate,Alumino-Silicate,,,,,,Substrate,MagneticMemoryDisk,,,,H.Nagataetal.Heattreatment:575C5.5h+690C2.5hEx.3,,74.35,0,6.05,0,0,0,17.7,0,0,0,0,0,0,0,0,0,0,0,0,0,0,0,0,0,0,0,0,0,0,0,0,0,0,0.33,0,0,1.57,0,0,0,0,0,0,0,0,0,0,0,0,0,0,0,0,0,0,0,0,0,0,0,0,0,88.1
1878,XJ06-091199,GlassTechnology,1974,v.015p.0071,Glass-Ceramics,Alumino-Silicate,,,GlassCeramics,,,,,,,,,HT=735CX8h+1200CX3h.,,54.47,0,21.83,17.86,5.83,0,0,0,0,0,0,0,0,0,0,0,0,0,0,0,0,0,0,0,0,0,0,0,0,0,0,0,0,0,0,0,0,0,0,0,0,0,0,0,0,0,0,0,0,0,0,0,0,0,0,0,0,0,0,0,0,0,63.5
2572,GJ35-144413,GlassPhysics&Chemistry,1992,v.018p.0159,Glass,Germanate,,,,,,,,,,,,,,10.51,0,0,0,0,0,0,10.51,0,0,0,0,0,0,0,0,0,0,0,0,0,0,0,0,0,0,0,0,0,0,0,0,74.57,0,0,0,0,0,0,0,0,4.4,0,0,0,0,0,0,0,0,0,0,0,0,0,0,0,0,0,0,0,0,66.5
6559,XP03-253322,USPatentHoyaCorp.(J),2003,A6599606,Glass-Ceramics,Alkaline-earthSilicate,Alumino-Silicate,,GlassCeramics,,,,MagneticMemoryDisk,,,,,HeatTreatment:770C4h+1000C4hEx.4,,46,0,10.5,31,0,0,0,0,0,0,0,0,0,0,0,0,0,0,0,0,0,0,0,0.5,0,0,0,0,0,0,10,0,0,2,0,0,0,0,0,0,0,0,0,0,0,0,0,0,0,0,0,0,0,0,0,0,0,0,0,0,0,0,153.2
7930,GP02-284376,JapanesePatentPanasonicCorp.(J),2008,A057745,Glass,AlkaliSilicate,Alkaline-earthSilicate,,Fiber,,,,ThermalInsulator,,,,,Ex.1,,69.21,3.61,1.74,3.04,7.42,0,0,14.11,0.58,0,0,0,0,0,0,0,0,0,0,0,0,0.04,0,0,0,0,0,0,0,0,0,0,0,0.25,0,0,0,0,0,0,0,0,0,0,0,0,0,0,0,0,0,0,0,0,0,0,0,0,0,0,0,0,77.2
7252,XP03-265729,USPatentHoyaCorp.(J),2005,A6905988,Glass-Ceramics,Alkaline-earthSilicate,Alumino-Silicate,,GlassCeramics,,,,Substrate,MagneticMemoryDisk,,,Tg+31C4h:1000C4h,Ex.5,,47,0,12.5,28.5,0,0,0,0,0,0,0,0,0,0,0,0,0,0,0,0,0,0,0,2,0,0,0,0,0,0,10,0,0,0,0,0,0,0,0,0,0,0,0,0,0,0,0,0,0,0,0,0,0,0,0,0,0,0,0,0,0,0,146.7
1368,GJ02-061724,GlassTechnology,1964,v.005p.0216,Glass,AlkaliSilicate,Boro-Silicate,Alumino-Silicate,,,,,,,,,,,,64,12,8,0,0,0,0,16,0,0,0,0,0,0,0,0,0,0,0,0,0,0,0,0,0,0,0,0,0,0,0,0,0,0,0,0,0,0,0,0,0,0,0,0,0,0,0,0,0,0,0,0,0,0,0,0,0,0,0,0,0,0,72.55
4248,XP06-210897,JapanesePatentKonicaMinolta(J),2001,A026440,Glass-Ceramics,Alumino-Silicate,Alkaline-earthSilicate,,,,,,MagneticMemoryDisk,,,,,Crystal:Magnesium-Aluminosilicate,,52.59,0,16.63,25.83,0,0,4.86,0,0,0,0,0,0,0,0,0,0,0,0,0,0,0,0,0,0,0,0,0,0,0,0,0,0,0,0,0,0.09,0,0,0,0,0,0,0,0,0,0,0,0,0,0,0,0,0,0,0,0,0,0,0,0,0,101.6
317,GB02-006650,HandbookofGlassProperties,1986,v.001p.0329,Glass,AlkaliSilicate,Boro-Silicate,,,,,,,,,,,,,50,30,0,0,0,0,0,20,0,0,0,0,0,0,0,0,0,0,0,0,0,0,0,0,0,0,0,0,0,0,0,0,0,0,0,0,0,0,0,0,0,0,0,0,0,0,0,0,0,0,0,0,0,0,0,0,0,0,0,0,0,0,84.2
9841,GP03-313511,EuropeanPatentOCVIntellectualCapital(US),2013,A2630095,Glass,Alkaline-earthSilicate,Alumino-Silicate,,Fiber,,,,Composite,Fiber,,,,OCVIntellectualCapitalLLC.Ex.7,,71.63,0,7.11,18.17,1.49,0,1.6,0,0,0,0,0,0,0,0,0,0,0,0,0,0,0,0,0,0,0,0,0,0,0,0,0,0,0,0,0,0,0,0,0,0,0,0,0,0,0,0,0,0,0,0,0,0,0,0,0,0,0,0,0,0,0,84.9
3128,GP03-180967,JapanesePatentHoyaCorp.(J),1998,A081542,Glass,Alkaline-earthSilicate,Alumino-Silicate,,,,,,Substrate,MagneticMemoryDisk,,,,,,40,0,25,25,0,0,0,0,0,0,0,0,0,0,0,0,0,0,0,0,0,0,0,5,0,0,0,0,0,0,0,0,0,5,0,0,0,0,0,0,0,0,0,0,0,0,0,0,0,0,0,0,0,0,0,0,0,0,0,0,0,0,126.4
1442,GJ02-062798,J.AmericanCeramicSoc.,1984,v.067p.0270,Glass,AlkaliSilicate,Alumino-Silicate,,Fiber,,,,,,,,,TherearetwoFigsofYoung'smoduli,,62.5,0,6.25,0,0,0,0,31.25,0,0,0,0,0,0,0,0,0,0,0,0,0,0,0,0,0,0,0,0,0,0,0,0,0,0,0,0,0,0,0,0,0,0,0,0,0,0,0,0,0,0,0,0,0,0,0,0,0,0,0,0,0,0,60.1
6444,GJ05-252156,PhysicsandChemistryofGlasses,2003,v.044p.0383,Glass,Boro-Silicate,,,MixedAlkali,,,,RadioActiveWasteSolidi,,,,,,,54.73,16.77,0,0,0,0,9.3,9.53,0,0,0,0,0,0,0,0,0,0,0,0,0,0,0,0,0,0,0,0,9.67,0,0,0,0,0,0,0,0,0,0,0,0,0,0,0,0,0,0,0,0,0,0,0,0,0,0,0,0,0,0,0,0,0,83.5
3189,GI05-184123,NGF'sAdditionalNewData(J),2000,v.001p.0347,Glass,Boro-Silicate,AlkaliSilicate,,,,,,,,,,,U.Doct.thesisUniv.ofTokyo1979,,50,30,0,0,0,0,0,20,0,0,0,0,0,0,0,0,0,0,0,0,0,0,0,0,0,0,0,0,0,0,0,0,0,0,0,0,0,0,0,0,0,0,0,0,0,0,0,0,0,0,0,0,0,0,0,0,0,0,0,0,0,0,81.83
3037,GJ02-176292,GlassPhysics&Chemistry,1998,v.024p.0525,Glass,AlkaliSilicate,Lead-Silicate,,,,,,,,,,,D.S.Sanditov,,55.56,0,0,0,0,0,0,11.11,0,0,0,0,0,0,0,0,0,0,33.33,0,0,0,0,0,0,0,0,0,0,0,0,0,0,0,0,0,0,0,0,0,0,0,0,0,0,0,0,0,0,0,0,0,0,0,0,0,0,0,0,0,0,0,49.2
3869,GP09-205811,JapanesePatentNipponSheetGlass(J),2000,A313634,Glass,OtherSilicate,Alumino-Silicate,,,,,,MagneticMemoryDisk,,,,,,,42.2,0,12.7,0,0,0,0,0,0,0,35.3,0,0,0,0,0,0,0,0,0,0,0,0,0,0,0,0,0,0,0,9.8,0,0,0,0,0,0,0,0,0,0,0,0,0,0,0,0,0,0,0,0,0,0,0,0,0,0,0,0,0,0,0,100
10485,GP06-353493,JapanesePatentCorningInc.(US),2013,A502371,Glass,Alumino-Silicate,AlkaliSilicate,Boro-Silicate,Melting,SheetGlass,,,ChemicalStrengthen,,,,,ex.39,,65.75,11.01,10.31,0.02,0.05,0,0,11.51,1.3,0,0,0,0,0,0,0,0,0,0,0,0,0,0,0,0,0,0,0,0,0,0,0,0,0,0,0.05,0,0,0,0,0,0,0,0,0,0,0,0,0,0,0,0,0,0,0,0,0,0,0,0,0,0,72.5
3054,GJ02-176340,GlassPhysics&Chemistry,1998,v.024p.0539,Glass,AlkaliSilicate,,,,,,,,,,,,D.S.Sanditov,,81.2,0,0,0,0,0,0,0,18.8,0,0,0,0,0,0,0,0,0,0,0,0,0,0,0,0,0,0,0,0,0,0,0,0,0,0,0,0,0,0,0,0,0,0,0,0,0,0,0,0,0,0,0,0,0,0,0,0,0,0,0,0,0,49.5
1322,GP06-061052,USPatentUSAGov.(US),1987,A4709987,Glass,Alumino-Silicate,Alkaline-earthSilicate,,Tube,,,,OpticalFiber,,,,,ProtectivecoatingofOpt.fiber.,,40.23,11.57,18.06,22.84,0,0,0,0,0,0,0,0,0,0,0,0,0,0,0,0,0,0,0,0,0,0,0,0,0,0,0,0,0,0,0,0,0,7.29,0,0,0,0,0,0,0,0,0,0,0,0,0,0,0,0,0,0,0,0,0,0,0,0,105.2
7716,GP05-275760,USPatentHoyaCorp.(J),2006,A0205584,Glass,Boro-Silicate,Alkaline-earthSilicate,Alumino-Silicate,,,,,Substrate,MagneticMemoryDisk,,,,Ex.5,,40,20,12,8,10,0,0,5,5,0,0,0,0,0,0,0,0,0,0,0,0,0,0,0,0,0,0,0,0,0,0,0,0,0,0,0,0,0,0,0,0,0,0,0,0,0,0,0,0,0,0,0,0,0,0,0,0,0,0,0,0,0,72.71
1582,GJ03-073000,PhysicsandChemistryofGlasses,1961,v.002p.0069,Glass,Alkaline-earthSilicate,,,,,,,,,,,,,,51.14,0,3.99,21,21,0,0,0,0,0,0,0,0,0,0,0,0,0,0,0,0,0,0,0,0,0,0,0,0,0,0,0,0,2.86,0,0,0,0,0,0,0,0,0,0,0,0,0,0,0,0,0,0,0,0,0,0,0,0,0,0,0,0,98
983,GJ02-041105,GlassPhysics&Chemistry,1981,v.007p.0131,Glass,AlkaliSilicate,,,,,,,,,,,,,,70,0,0,0,0,0,0,30,0,0,0,0,0,0,0,0,0,0,0,0,0,0,0,0,0,0,0,0,0,0,0,0,0,0,0,0,0,0,0,0,0,0,0,0,0,0,0,0,0,0,0,0,0,0,0,0,0,0,0,0,0,0,60.5
7914,GP06-284067,JapanesePatentNipponElectricGlass(J),2008,A001589,Glass,Alumino-Silicate,Alkaline-earthSilicate,Boro-Silicate,NonAlkali,,,,LiquidCrystalDisplay,VideoCamera,Substrate,,,Ex.21,,65.77,9.9,10.07,0,9.27,0,0,0,0,0,0,0,0,0,0,0,4.56,0,0,0,0,0,0,0,0.23,0,0,0,0,0,0,0,0,0.11,0,0.09,0,0,0,0,0,0,0,0,0,0,0,0,0,0,0,0,0,0,0,0,0,0,0,0,0,0,73
3001,GJ02-176256,GlassPhysics&Chemistry,1998,v.024p.0525,Glass,AlkaliSilicate,Lead-Silicate,,,,,,,,,,,D.S.Sanditov,,70,0,0,0,0,0,0,12,0,0,0,0,0,0,0,0,0,0,18,0,0,0,0,0,0,0,0,0,0,0,0,0,0,0,0,0,0,0,0,0,0,0,0,0,0,0,0,0,0,0,0,0,0,0,0,0,0,0,0,0,0,0,53.41
9113,XP02-303220,EuropeanPatentCorningInc.(US),2011,A2323955,Glass-Ceramics,AlkaliSilicate,,,,,,,Substrate,SubstrateforDisplay,,,,Ex.2,,67,0,1.91,0,0,0,27.89,0,1.9,0,0,0,0,0,0,0,0,0,0,0,0,0,0,0,0,0,0,0,0,0,0,0,0,0,0,0,1.3,0,0,0,0,0,0,0,0,0,0,0,0,0,0,0,0,0,0,0,0,0,0,0,0,0,103
6360,GJ02-241087,J.MaterialsScience,1987,v.022p.1682,Glass,AlkaliSilicate,Alumino-Silicate,Boro-Silicate,,,,,,,,,Annealing:from50KaboveTgtoRTat5K/min.,,,75,6,4,0,0,0,0,15,0,0,0,0,0,0,0,0,0,0,0,0,0,0,0,0,0,0,0,0,0,0,0,0,0,0,0,0,0,0,0,0,0,0,0,0,0,0,0,0,0,0,0,0,0,0,0,0,0,0,0,0,0,0,70
460,GB03-014477,HandbookofGlassData,1987,v.00Cp.0913,Glass,Alkaline-earthSilicate,OtherSilicate,,,,,,,,,,,,,10,0,0,45,0,0,0,0,0,0,0,0,0,0,0,0,0,0,0,0,0,0,0,0,0,0,0,0,0,0,0,0,0,0,0,0,45,0,0,0,0,0,0,0,0,0,0,0,0,0,0,0,0,0,0,0,0,0,0,0,0,0,55.12
