Repository: hori1537/rexrexxion-about-SP

File: input_csv/inputcsv_SiO2_0.01-100.00_Abbesnumber.csv (part 4 of 17)
No.,GlassNo.,DataSource,Year,DataSourceNumber,State,GlassSystem1,GlassSystem2,GlassSystem3,Appearance1,Appearance2,Appearance3,Appearance4,Usage1,Usage2,Usage3,Usage4,ThermalTreatment,Note,GlassNo.(Structure),SiO2,B2O3,Al2O3,MgO,CaO,BaO,Li2O,Na2O,K2O,Ag2O,MnO,FeO,CoO,NiO,CuO,ZnO,SrO,CdO,PbO,SnO,Cr2O3,Fe2O3,As2O3,Y2O3,Sb2O3,La2O3,Nd2O3,Gd2O3,Bi2O3,Co3O4,TiO2,MnO2,GeO2,ZrO2,CeO2,SnO2,P2O5,Ta2O5,Nb2O3,SO3,MoO3,WO3,H2O,LiF,NaF,KF,MgF2,CaF2,SrF2,BaF2,ZnF2,PbF2,YF3,AlF3,LaF3,GdF3,YbF3,ErF3,F,Cl,Br,Ag,AbbeValue(nd-1)/(nF-nC)
4637,GP03-091743,USPatentHoyaCorp.(J),1979,A4179300,Glass,Alkaline-earthSilicate,,,AcidResistant,,,,OpticalUse,,,,,,,51.86,3.42,0,0,9.78,17.32,5.32,0,0,0,0,0,0,0,0,0,4.6,0,0,0,0,0,0,0,0,0,0,0,0,0,4.48,0,0,3.22,0,0,0,0,0,0,0,0,0,0,0,0,0,0,0,0,0,0,0,0,0,0,0,0,0,0,0,0,47.9
2465,GB02-026178,HandbookofGlassData,1987,v.00Cp.0589,Glass,AlkaliSilicate,OtherSilicate,,,,,,,,,,,,,65,0,0,0,0,0,0,20,0,0,0,0,0,0,0,0,0,0,0,0,0,0,0,0,0,0,0,0,0,0,15,0,0,0,0,0,0,0,0,0,0,0,0,0,0,0,0,0,0,0,0,0,0,0,0,0,0,0,0,0,0,0,38.2
7059,GP09-164371,EuropeanPatentOharaInc.(J),1995,A0645348,Glass,OtherSilicate,AlkaliSilicate,Alkaline-earthSilicate,,,,,OpticalUse,,,,,,,68.64,0,0,0,0,0.9,0,0,10.95,0,0,0,0,0,0,0,0.53,0,0,0,0,0,0,0,0.05,0,0,0,0,0,18.93,0,0,0,0,0,0,0,0,0,0,0,0,0,0,0,0,0,0,0,0,0,0,0,0,0,0,0,0,0,0,0,35.9
2073,GB02-019572,HandbookofGlassData,1987,v.00Cp.0168,Glass,AlkaliSilicate,Lead-Silicate,,,,,,,,,,,,,57.91,0,0,0,0,0,0,0,1.96,0,0,0,0,0,0,0,0,0,40.13,0,0,0,0,0,0,0,0,0,0,0,0,0,0,0,0,0,0,0,0,0,0,0,0,0,0,0,0,0,0,0,0,0,0,0,0,0,0,0,0,0,0,0,25.3
4662,GP04-092626,USPatentHoyaCorp.(J),1985,A4562162,Glass,Lead-Silicate,,,,,,,OphthalmicLens,,,,,,,62.04,0,0,0,0,0,0,7.59,2.5,0,0,0,0,0,0,5.66,0,0,19.81,0,0,0,0,0,0,0,0,0,0,0,0,0,0,2.38,0,0,0,0,0,0,0,0,0,0,0,0,0,0,0,0,0,0,0,0,0,0,0,0,0,0,0,0,33.1
868,GB02-012260,HandbookofGlassProperties,1986,v.001p.0584,Glass,AlkaliSilicate,OtherSilicate,,,,,,,,,,,,,70,0,0,0,0,0,0,20,0,0,0,0,0,0,0,0,0,0,0,0,0,0,0,0,0,0,0,0,0,0,10,0,0,0,0,0,0,0,0,0,0,0,0,0,0,0,0,0,0,0,0,0,0,0,0,0,0,0,0,0,0,0,43.7
14496,GP03-297269,EuropeanPatentNipponSheetGlass(J),2010,A2168926,Glass,Alkaline-earthSilicate,,,Flake,,,,Filler,,,,,Ex.6,,59.99,0,7.7,4.55,16.45,0,0,0,0.2,0,0,0,0,0,0,0,6.91,0,0,0,0,0,0,0,0,0,0,0,0,0,4.2,0,0,0,0,0,0,0,0,0,0,0,0,0,0,0,0,0,0,0,0,0,0,0,0,0,0,0,0,0,0,0,55
16553,GP09-312802,JapanesePatentNipponElectricGlass(J),2013,A227187,Glass,OtherSilicate,,,NonLead,NonPbAsSb,,,OpticalUse,Lens&Prism,VideoCamera,,,Ex.8,,51.42,0,0,0,0,0,2.11,16.89,0,0,0,0,0,0,0,0,0,0,0,0,0,0,0,0,0.02,0,0,0,0,0,11.05,0,0,2.05,0,0,0,16.46,0,0,0,0,0,0,0,0,0,0,0,0,0,0,0,0,0,0,0,0,0,0,0,0,26
2702,GP05-034516,JapanesePatentSchottAG(DE),1982,A183336,Glass,Boro-Silicate,OtherSilicate,Lead-Silicate,Photochromic,,,,OphthalmicLens,,,,,,,50.17,19.64,0,0,0,0,9.57,0,4.58,0.08,0,0,0,0,0.01,0,0,0,2.52,0,0,0,0,0,0,3,0,0,0,0,1.98,0,0,5.94,0,0,0,0,0,0,0,0,0,0,0,0,0,0,0,0,0,0,0,0,0,0,0,0,0,1.36,1.13,0,40
6005,GP04-125016,USPatentCorningInc.(US),1992,A5162826,Glass,Lead-Silicate,Boro-Silicate,,,,,,OphthalmicLens,,,,,,,51.04,9.04,8.67,0,0,0,4.55,2.02,0,0,0,0,0,0,0,0,0,0,17.11,0,0,0,0.2,0,0,1.66,0,0,0,0,4.78,0,0,0.92,0,0,0,0,0,0,0,0,0,0,0,0,0,0,0,0,0,0,0,0,0,0,0,0,0,0,0,0,31.3
4812,GP02-094164,USPatentCorningInc.(US),1985,A4540672,Glass,AlkaliSilicate,Boro-Silicate,,,,,,OphthalmicLens,,,,,,,57.38,7.65,0,0,0,0,11.03,2.04,8.61,0,0,0,0,0,0,0,0,0,0,0,0,0,0,0,0,0,0,0,0,0,9.68,0,0,3.59,0,0,0,0,0,0,0,0,0,0,0,0,0,0,0,0,0,0,0,0,0,0,0,0,0,0,0,0,42.8
15509,XP06-305701,USPatentOharaInc.(J),2011,A8043985,Glass-Ceramics,Alumino-Silicate,,,,,,,Semiconductor,,,,MaxTemp=780C,Ex.2,,63.41,0,16.49,1.7,1.22,0.45,9.19,0,0,0,0,0,0,0,0,0.42,0,0,0,0,0,0,0,0,0,0,0,0,0,0,2.15,0,0,1.11,0,0.23,3.63,0,0,0,0,0,0,0,0,0,0,0,0,0,0,0,0,0,0,0,0,0,0,0,0,0,55.5
14195,GP03-294509,EuropeanPatentNipponSheetGlass(J),2009,A2119680,Glass,Alkaline-earthSilicate,Alumino-Silicate,,Flake,,,,Filler,,,,,Ex.8,,60,0,7.7,5.27,21.03,0,0.4,0.4,0,0,0,0,0,0,0,0,0,0,0,0,0,0,0,0,0,0,0,0,0,0,5.2,0,0,0,0,0,0,0,0,0,0,0,0,0,0,0,0,0,0,0,0,0,0,0,0,0,0,0,0,0,0,0,52
2558,GP03-030460,JapanesePatentOharaInc.(J),1984,A169953,Glass,Alkaline-earthSilicate,Zinc-Silicate,Boro-Silicate,AcidResistant,,,,,,,,,,,60.68,6.98,3.97,0,0,16.65,0,0,0,0,0,0,0,0,0,9.95,1.56,0,0,0,0,0,0.2,0,0,0,0,0,0,0,0,0,0,0,0,0,0,0,0,0,0,0,0,0,0,0,0,0,0,0,0,0,0,0,0,0,0,0,0,0,0,0,52.9
10053,GI04-218508,Proc.ICG,1998,v.A07p.:011,Glass,Lead-Silicate,AlkaliSilicate,,,,,,WasteDisposal,,,,,,,62.38,0,0,0,0,0,0,0,5.93,0,0,0,0,0,0,0,0,0,28.78,0,0,0,0,0,0,0,2.91,0,0,0,0,0,0,0,0,0,0,0,0,0,0,0,0,0,0,0,0,0,0,0,0,0,0,0,0,0,0,0,0,0,0,0,38
11320,GP05-252956,JapanesePatentHoyaCorp.(J),2003,A292339,Glass,Boro-Silicate,AlkaliSilicate,,,,,,Lens&Prism,LiquidCrystalDisplay,,,,Ex.1,,68.98,13,1,0,2,0,0.1,11,0,0,0,0,0,0,0,3.9,0,0,0,0,0,0,0,0,0.02,0,0,0,0,0,0,0,0,0,0,0,0,0,0,0,0,0,0,0,0,0,0,0,0,0,0,0,0,0,0,0,0,0,0,0,0,0,62.5
1895,GB09-021478,HandbookofGlassData,1987,v.00Cp.0398,Glass,OtherSilicate,AlkaliSilicate,,,,,,,,,,,,,75.54,0,0,0,0,0,0,18.31,0,0,0,0,0,0,0,0,0,0,0,0,0,0,0,0,6.15,0,0,0,0,0,0,0,0,0,0,0,0,0,0,0,0,0,0,0,0,0,0,0,0,0,0,0,0,0,0,0,0,0,0,0,0,0,44.67
13349,GP03-284146,JapanesePatentOharaInc.(J),2008,A019103,Glass,Alkaline-earthSilicate,,,,,,,OpticalUse,Lens&Prism,,,,Ex.2,,51.04,18.78,2.57,1.08,0,25.79,0,0,0.46,0,0,0,0,0,0,0,0,0,0,0,0,0,0,0,0.04,0,0,0,0,0,0.03,0,0,0.21,0,0,0,0,0,0,0,0,0,0,0,0,0,0,0,0,0,0,0,0,0,0,0,0,0,0,0,0,60.7
15920,GP05-308873,JapanesePatentNipponElectricGlass(J),2012,A140314,Glass,Boro-Silicate,,,NonLead,,,,OpticalUse,Lens&Prism,,,,Ex.3,,55.97,20.64,6.72,0,0,0,3.28,10.54,0,0,0,0,0,0,0,0,2.84,0,0,0,0,0,0,0,0.01,0,0,0,0,0,0,0,0,0,0,0,0,0,0,0,0,0,0,0,0,0,0,0,0,0,0,0,0,0,0,0,0,0,0,0,0,0,62.8
11100,GJ04-245072,J.Res.NationalBureauofStandards,1951,v.046p.0176,Glass,Lead-Silicate,AlkaliSilicate,,,,,,OpticalUse,,,,,viscositybyrotationalviscometer,,68.79,0,0,0,0,0,0,1.13,6.82,0,0,0,0,0,0,0,0,0,23.01,0,0,0,0.25,0,0,0,0,0,0,0,0,0,0,0,0,0,0,0,0,0,0,0,0,0,0,0,0,0,0,0,0,0,0,0,0,0,0,0,0,0,0,0,33.8
3199,GJ05-062968,J.Non-CrystallineSolids,1979,v.034p.0063,Glass,Boro-Silicate,AlkaliSilicate,Alkaline-earthSilicate,,,,,,,,,,,,75.22,9.19,0,0,0,1.05,0,8.77,5.77,0,0,0,0,0,0,0,0,0,0,0,0,0,0,0,0,0,0,0,0,0,0,0,0,0,0,0,0,0,0,0,0,0,0,0,0,0,0,0,0,0,0,0,0,0,0,0,0,0,0,0,0,0,64
1001,GB02-012267,HandbookofGlassProperties,1986,v.001p.0584,Glass,AlkaliSilicate,OtherSilicate,,,,,,,,,,,,,60,0,0,0,0,0,0,25,0,0,0,0,0,0,0,0,0,0,0,0,0,0,0,0,0,0,0,0,0,0,15,0,0,0,0,0,0,0,0,0,0,0,0,0,0,0,0,0,0,0,0,0,0,0,0,0,0,0,0,0,0,0,38.5
3754,GP09-067766,JapanesePatentHoyaCorp.(J),1981,A059640,Glass,OtherSilicate,AlkaliSilicate,Boro-Silicate,,,,,OphthalmicLens,,,,,,,63.97,4.07,1.54,0,2.24,0,8.43,2.03,4.54,0,0,0,0,0,0,0,0,0,0,0,0,0,0,0,0,0,0,0,0,0,13.17,0,0,0,0,0,0,0,0,0,0,0,0,0,0,0,0,0,0,0,0,0,0,0,0,0,0,0,0,0,0,0,38.6
13869,GP07-290983,EuropeanPatentSchottAG(DE),2009,A2072477,Glass,Zinc-Silicate,AlkaliSilicate,,Fiber,,,,OpticalWaveguide,,,,,Ex.3,,59.64,0,0,0,0,0.48,1.99,7.75,5.14,0,0,0,0,0,0,20.71,0,0,0,0,0,0,0,0,0.04,2.12,0,0,0,0,0,0,0,2.11,0,0,0,0,0,0,0,0,0,0,0,0,0,0,0,0,0,0,0,0,0,0,0,0,0,0,0,0,51.62
3978,GB02-096224,PropertiesofGlass,1954,v.001p.0236,Glass,AlkaliSilicate,Zinc-Silicate,,,,,,,,,,,,,75.11,0,0.46,0,0.06,0,0,21.69,0,0,0,0,0,0,0,2.65,0,0,0,0,0,0.02,0,0,0,0,0,0,0,0,0,0,0,0,0,0,0,0,0,0,0,0,0,0,0,0,0,0,0,0,0,0,0,0,0,0,0,0,0,0,0,0,58.18
16107,GP03-309838,USPatentNipponSheetGlass(J),2012,A8338524,Glass,Alkaline-earthSilicate,Alumino-Silicate,,Flake,,,,Filler,Composite,,,,Ex.4,,60.01,0,8.7,5.26,21.03,0,0.4,0.4,0,0,0,0,0,0,0,0,0,0,0,0,0,0,0,0,0,0,0,0,0,0,4.2,0,0,0,0,0,0,0,0,0,0,0,0,0,0,0,0,0,0,0,0,0,0,0,0,0,0,0,0,0,0,0,56
12459,GP03-269008,JapanesePatentNipponElectricGlass(J),2005,A350279,Glass,Alkaline-earthSilicate,AlkaliSilicate,,,,,,OpticalUse,Lens&Prism,,,,Ex.2,,54.88,8.18,2.01,0,6.85,4.72,14.78,1.55,0,0,0,0,0,0,0,2.36,4.63,0,0,0,0,0,0,0,0.04,0,0,0,0,0,0,0,0,0,0,0,0,0,0,0,0,0,0,0,0,0,0,0,0,0,0,0,0,0,0,0,0,0,0,0,0,0,59.5
1088,GB03-012834,HandbookofGlassProperties,1986,v.001p.0597,Glass,Alkaline-earthSilicate,OtherSilicate,,,,,,,,,,,,,65,0,0,0,0,23,0,0,0,0,0,0,0,0,0,0,0,0,0,0,0,0,0,0,0,12,0,0,0,0,0,0,0,0,0,0,0,0,0,0,0,0,0,0,0,0,0,0,0,0,0,0,0,0,0,0,0,0,0,0,0,0,50.8
5188,GB04-098967,PropertiesofGlass,1954,v.001p.0426,Glass,Lead-Silicate,AlkaliSilicate,Alkaline-earthSilicate,,,,,,,,,,ExtraDenseFlint,,62.96,0,0,0,3.78,0,0,8.52,0,0,0,0,0,0,0,0,0,0,24.6,0,0,0,0.14,0,0,0,0,0,0,0,0,0,0,0,0,0,0,0,0,0,0,0,0,0,0,0,0,0,0,0,0,0,0,0,0,0,0,0,0,0,0,0,32.1
7349,GP06-252923,JapanesePatentNipponSheetGlass(J),2003,A283028,Glass,Alumino-Silicate,Alkaline-earthSilicate,,,,,,,,,,,Ex.13,,73.15,0,14.87,4.99,0,0,4.99,0,0,0,0,0,0,0,0,0,0,0,0,0,0,0,0,0,0,0,0,0,1,0,0,0,0,1,0,0,0,0,0,0,0,0,0,0,0,0,0,0,0,0,0,0,0,0,0,0,0,0,0,0,0,0,60
4684,GP09-092658,USPatentSchottAG(DE),1985,A4562161,Glass,OtherSilicate,AlkaliSilicate,Boro-Silicate,AlkaliResistant,AcidResistant,,,Lens&Prism,OphthalmicLens,,,,,,61.62,5.84,0.99,0.39,0,0,12.39,5.57,4.58,0,0,0,0,0,0,0,0,0,0,0,0,0,0,0,0,0,0,0,0,0,7.64,0,0,0.25,0,0,0,0,0,0,0,0,0,0,0.73,0,0,0,0,0,0,0,0,0,0,0,0,0,0,0,0,0,46.35
1888,GB02-021471,HandbookofGlassData,1987,v.00Cp.0397,Glass,AlkaliSilicate,OtherSilicate,,,,,,,,,,,,,79.98,0,0,0,0,0,0,19.38,0,0,0,0,0,0,0,0,0,0,0,0,0,0,0,0,0.64,0,0,0,0,0,0,0,0,0,0,0,0,0,0,0,0,0,0,0,0,0,0,0,0,0,0,0,0,0,0,0,0,0,0,0,0,0,56.45
2494,GP05-028941,JapanesePatentCorningInc.(US),1985,A161351,Glass,Boro-Silicate,AlkaliSilicate,Alumino-Silicate,,,,,OphthalmicLens,,,,,,,61.63,16.13,3.81,0,0,0,3.78,10.03,0,0,0,0,0,0,0,0,0,0,0,0,0,0,0.09,0,0,0,0,0,0,0,3.51,0,0,0,0,0,0,0,0,0,0,0,0,0,0,0,0,0,0,0,0,0,0,0,0,0,0,0,0,1,0,0,54.1
12782,GP03-274928,JapanesePatentAsahiFiberGlass(J),2006,A312706,Glass,Alkaline-earthSilicate,AlkaliSilicate,,Fiber,,,,Composite,Filler,Fiber,,,Ex.4,,66.8,0,5,2,10,0,0,13.5,0,0,0,0,0,0,0,0,0,0,0,0,0,0,0,0,0,0,0,0,0,0,2.1,0,0,0.6,0,0,0,0,0,0,0,0,0,0,0,0,0,0,0,0,0,0,0,0,0,0,0,0,0,0,0,0,55.9
12784,GP03-274931,JapanesePatentAsahiFiberGlass(J),2006,A312706,Glass,Alkaline-earthSilicate,AlkaliSilicate,,Fiber,,,,Composite,Filler,Fiber,,,Ex.7,,66.7,0,3.5,3,14.3,0,0,7.7,2,0,0,0,0,0,0,0,0,0,0,0,0,0,0,0,0,0,0,0,0,0,2.8,0,0,0,0,0,0,0,0,0,0,0,0,0,0,0,0,0,0,0,0,0,0,0,0,0,0,0,0,0,0,0,55.6
6672,GP09-214879,EuropeanPatentSchottAG(DE),2001,A1156989,Glass,OtherSilicate,,,,,,,Composite,Filler,,,,HighproportionofZrO2,,76.61,0,0.65,0,5.91,0,0,7.69,0,0,0,0,0,0,0,0,0,0,0,0,0,0,0,0,0,0,0,0,0,0,0,0,0,9.14,0,0,0,0,0,0,0,0,0,0,0,0,0,0,0,0,0,0,0,0,0,0,0,0,0,0,0,0,54.27
4719,GP02-129696,EuropeanPatent,1993,A0560555,Glass,AlkaliSilicate,OtherSilicate,,NonLead,,,,TableWare,Container,,,,,,70.18,0,0,0,0,0,0,20.83,0,0,0,0,0,0,0,0,0,0,0,0,0,0,0,0,0,0.88,0,0,1.84,0,6.28,0,0,0,0,0,0,0,0,0,0,0,0,0,0,0,0,0,0,0,0,0,0,0,0,0,0,0,0,0,0,0,44.1
15033,GP03-301329,JapanesePatentNipponElectricGlass(J),2011,A079688,Glass,Alkaline-earthSilicate,AlkaliSilicate,Boro-Silicate,,,,,OpticalUse,Lens&Prism,,,,Ex.5,,52.6,9.08,1.86,0,6.76,4.54,16.93,1.02,0,0,0,0,0,0,0,2.33,4.88,0,0,0,0,0,0,0,0,0,0,0,0,0,0,0,0,0,0,0,0,0,0,0,0,0,0,0,0,0,0,0,0,0,0,0,0,0,0,0,0,0,0,0,0,0,59.5
10403,GP09-223853,JapanesePatentCarlZeiss(DE),2002,A537206,Glass,OtherSilicate,,,,,,,Battery,ReinforcementofCement,,,,,,64.97,3.71,0.66,1.68,9.33,1.68,0,8.44,0,0,0,0,0,0,0,0,0,0,0,0,0,0,0,0,0,0,0,0,0,0,0,0,0,9.53,0,0,0,0,0,0,0,0,0,0,0,0,0,0,0,0,0,0,0,0,0,0,0,0,0,0,0,0,53.19
7717,GP02-266497,EuropeanPatentOharaInc.(J),2005,A1514849,Glass,AlkaliSilicate,,,,,,,OpticalUse,Lens&Prism,,,,Ex.7,,74.41,2.16,0.18,2.33,0,0,2.72,9.08,9.03,0,0,0,0,0,0,0,0,0,0,0,0,0,0,0,0.09,0,0,0,0,0,0,0,0,0,0,0,0,0,0,0,0,0,0,0,0,0,0,0,0,0,0,0,0,0,0,0,0,0,0,0,0,0,61
7005,GP02-226566,JapanesePatentCarlZeiss(DE),2003,A040642,Glass,AlkaliSilicate,,,NonLead,,,,OpticalUse,Lens&Prism,,,,Ex.3,,71.98,0,1.22,0,0,0,0,22.89,0,0,0,0,0,0,0,0,0,0,0,0,0,0,0,0,0.04,0,0,0,0,0,3.8,0,0,0.05,0,0,0,0,0,0,0,0,0,0,0,0,0,0,0,0,0,0,0,0,0,0,0,0,0,0,0,0,51.42
11464,GP03-254444,EuropeanPatentOharaInc.(J),2003,A1354859,Glass,Alkaline-earthSilicate,AlkaliSilicate,,NonLead,,,,OpticalUse,Lens&Prism,,,,Ex.8,,56.73,2.15,0,0,3.34,5.38,0,4.11,9.15,0,0,0,0,0,0,0,0,0,0,0,0,0,0,0,0.03,0,0,0,0,0,16.88,0,0,0.61,0,0,0,0,0,0,0,1.62,0,0,0,0,0,0,0,0,0,0,0,0,0,0,0,0,0,0,0,0,36.7
14492,GP03-297265,EuropeanPatentNipponSheetGlass(J),2010,A2168926,Glass,Alkaline-earthSilicate,,,Flake,,,,Filler,,,,,Ex.2,,59.99,0,7.7,0,16.58,0,0,0,0,0,0,0,0,0,0,0,11.53,0,0,0,0,0,0,0,0,0,0,0,0,0,4.2,0,0,0,0,0,0,0,0,0,0,0,0,0,0,0,0,0,0,0,0,0,0,0,0,0,0,0,0,0,0,0,54
4361,GB03-099535,PropertiesofGlass,1954,v.001p.0425,Glass,Alkaline-earthSilicate,Lead-Silicate,AlkaliSilicate,,,,,OpticalUse,,,,,Type:1078L.B.F.,,73.68,0,0.15,0,0.41,7.73,0,0,9.99,0,0,0,0,0,0,3.94,0,0,3.9,0,0,0,0,0,0.19,0,0,0,0,0,0,0,0,0,0,0,0,0,0,0,0,0,0,0,0,0,0,0,0,0,0,0,0,0,0,0,0,0,0,0,0,0,51.4
3690,GP06-063968,JapanesePatentNat.Inst.Mat.Sci.(J),1987,A138342,Glass,Alumino-Silicate,Alkaline-earthSilicate,OtherSilicate,,,,,Lens&Prism,,,,,,,60,0,10,0,20,0,0,0,0,0,0,0,0,0,0,0,0,0,0,0,0,0,0,0,0,10,0,0,0,0,0,0,0,0,0,0,0,0,0,0,0,0,0,0,0,0,0,0,0,0,0,0,0,0,0,0,0,0,0,0,0,0,53.1
13354,GP03-284153,JapanesePatentOharaInc.(J),2008,A019103,Glass,Alkaline-earthSilicate,,,,,,,OpticalUse,Lens&Prism,,,,Ex.9,,50.63,13.77,4.37,0,0,29.59,0,0,0.8,0,0,0,0,0,0,0.41,0,0,0,0,0,0,0,0,0.02,0,0,0,0,0,0.17,0,0,0,0,0,0,0,0,0,0,0.24,0,0,0,0,0,0,0,0,0,0,0,0,0,0,0,0,0,0,0,0,58.7
9575,GP07-212027,JapanesePatent,2001,A180970,Glass,Zinc-Silicate,Lead-Silicate,,,,,,OpticalUse,Lens&Prism,,,,,,56.06,0,0,0,0,0,0,11.48,5.01,0,0,0,0,0,0,24.09,0,0,3.29,0,0,0,0.07,0,0,0,0,0,0,0,0,0,0,0,0,0,0,0,0,0,0,0,0,0,0,0,0,0,0,0,0,0,0,0,0,0,0,0,0,0,0,0,47.2
1806,GB02-019553,HandbookofGlassData,1987,v.00Cp.0168,Glass,AlkaliSilicate,Lead-Silicate,,,,,,,,,,,,,73.78,0,0,0,0,0,0,0,3.9,0,0,0,0,0,0,0,0,0,22.32,0,0,0,0,0,0,0,0,0,0,0,0,0,0,0,0,0,0,0,0,0,0,0,0,0,0,0,0,0,0,0,0,0,0,0,0,0,0,0,0,0,0,0,35.2
2586,GP09-030606,JapanesePatentHoyaCorp.(J),1984,A152240,Glass,OtherSilicate,AlkaliSilicate,Boro-Silicate,,,,,OphthalmicLens,,,,,,,64.03,3.97,1.51,0,0,0,8.24,9.73,0,0,0,0,0,0,0,0,0,0,0,0,0,0,0,0,0,0,0.03,0,0,0,12.48,0,0,0,0,0,0,0,0,0,0,0,0,0,0,0,0,0,0,0,0,0,0,0,0,0,0,0,0,0,0,0,39.9
5403,GP02-104699,USPatentNikonCorp.(J),1989,A4812423,Glass,AlkaliSilicate,,,,,,,Lens&Prism,OphthalmicLens,,,,Lightweightglass,,50.13,0,0,0,0,0,22.18,0,9.59,0,0,0,0,0,0,0,0,0,0,0,0,0,0,0,0,0,0,0,0,0,18.1,0,0,0,0,0,0,0,0,0,0,0,0,0,0,0,0,0,0,0,0,0,0,0,0,0,0,0,0,0,0,0,36.32
2497,GP05-028944,JapanesePatentCorningInc.(US),1985,A161351,Glass,Boro-Silicate,AlkaliSilicate,Alkaline-earthSilicate,,,,,OphthalmicLens,,,,,,,65.77,10.82,1.94,6.09,0,0,3.71,4.08,3.81,0,0,0,0,0,0,0,0,0,0,0,0,0,0.09,0,0,0,0,0,0,0,2.69,0,0,0,0,0,0,0,0,0,0,0,0,0,0,0,0,0,0,0,0,0,0,0,0,0,0,0,0,0.98,0,0,57.2
13498,GP02-286909,JapanesePatentNipponElectricGlass(J),2008,A230949,Glass,AlkaliSilicate,Alkaline-earthSilicate,,Fiber,,,,Composite,,,,,Ex.7,,67.51,0,1.86,0,2.26,0,4.24,8.69,4.37,0,0,0,0,0,0,2.34,0,0,0,0,0,0,0,0,0,0,0,0,0,0,8.73,0,0,0,0,0,0,0,0,0,0,0,0,0,0,0,0,0,0,0,0,0,0,0,0,0,0,0,0,0,0,0,45
11958,GP03-262318,USPatent,2004,A0220038,Glass,Alkaline-earthSilicate,,,,,,,OpticalUse,OpticalFiber,,,,S.Wolffetal.Ex.3,,57.7,0,2.27,0,0,12.06,0,14.91,0,0,0,0,0,0,0,9.46,0,0,0,0,0,0,0,0,0,0.47,0,0,0,0,0,0,0,3.13,0,0,0,0,0,0,0,0,0,0,0,0,0,0,0,0,0,0,0,0,0,0,0,0,0,0,0,0,52.2
6129,GI02-190644R,NGF'sAdditionalNewData(J),2000,v.002p.0003,Glass,AlkaliSilicate,Alumino-Silicate,,,,,,MagneticMemoryDisk,,,,Annealing:at530Cfor2hr.,GlassNameA63.Melting:inPtcrucibleat1650Cfor5hr.,,75.02,0,3.01,0,0,0,19.98,0,1.99,0,0,0,0,0,0,0,0,0,0,0,0,0,0,0,0,0,0,0,0,0,0,0,0,0,0,0,0,0,0,0,0,0,0,0,0,0,0,0,0,0,0,0,0,0,0,0,0,0,0,0,0,0,62.2
11416,GP09-253568,USPatentSchottAG(DE),2003,A6630420,Glass,OtherSilicate,Alkaline-earthSilicate,AlkaliSilicate,,,,,ReinforcementofCement,,,,,Ex.A4,,69.72,0,4.34,0,3.95,3.95,0,3.34,3.92,0,0,0,0,0,0,0,0,0,0,0,0,0,0,0,0,0,0,0,0,0,0,0,0,10.78,0,0,0,0,0,0,0,0,0,0,0,0,0,0,0,0,0,0,0,0,0,0,0,0,0,0,0,0,53.48
2353,GB03-024289,HandbookofGlassData,1987,v.00Cp.0684,Glass,Alkaline-earthSilicate,Zinc-Silicate,,,,,,,,,,,,,58,0,0,0,0,24,0,0,0,0,0,0,0,0,0,18,0,0,0,0,0,0,0,0,0,0,0,0,0,0,0,0,0,0,0,0,0,0,0,0,0,0,0,0,0,0,0,0,0,0,0,0,0,0,0,0,0,0,0,0,0,0,53
10712,GP09-225784,EuropeanPatentSchottAG(DE),2002,A1169274,Glass,OtherSilicate,Alkaline-earthSilicate,,,,,,ReinforcementofCement,,,,,,,63.49,0,4.23,1.72,9.94,0,0,3.37,3.7,0,0,0,0,0,0,0,0,0,0,0,0,0,0,0,0,0,0,0,0,0,3.49,0,0,10.06,0,0,0,0,0,0,0,0,0,0,0,0,0,0,0,0,0,0,0,0,0,0,0,0,0,0,0,0,47.57
3865,GB02-096065,PropertiesofGlass,1954,v.001p.0232,Glass,AlkaliSilicate,Alkaline-earthSilicate,,,,,,,,,,,,,74.38,0,0.26,0.44,11.08,0,0,13.75,0,0,0,0,0,0,0,0,0,0,0,0,0,0.08,0,0,0,0,0,0,0,0,0,0,0,0,0,0,0,0,0,0,0,0,0,0,0,0,0,0,0,0,0,0,0,0,0,0,0,0,0,0,0,0,59.5
13402,GP04-285060,USPatentOharaInc.(J),2008,A7371703,Glass,Lead-Silicate,,,,,,,OpticalUse,Lens&Prism,,,,Ex.14,,62.04,6.69,0,0,0,0,0,7.52,4.95,0,0,0,0,0,0,0,0,0,18.71,0,0,0,0.09,0,0,0,0,0,0,0,0,0,0,0,0,0,0,0,0,0,0,0,0,0,0,0,0,0,0,0,0,0,0,0,0,0,0,0,0,0,0,0,36.9
11316,GP03-252952,JapanesePatentOharaInc.(J),2003,A292338,Glass,Alkaline-earthSilicate,AlkaliSilicate,OtherSilicate,,,,,OpticalUse,Lens&Prism,,,,Ex.7,,56.36,2.57,0,0,0.66,5.34,0,2.4,7.11,0,0,0,0,0,0,4.57,5.75,0,0,0,0,0,0,0,0.03,0,0,0,0,0,14.91,0,0,0.3,0,0,0,0,0,0,0,0,0,0,0,0,0,0,0,0,0,0,0,0,0,0,0,0,0,0,0,0,39.1
2870,GJ04-041178,GlassPhysics&Chemistry,1985,v.011p.0360,Glass,Lead-Silicate,AlkaliSilicate,,,,,,OpticsOptoelectronics,,,,,,,61.23,0,0,0,0,0,0,0,2.81,0,0,0,0,0,0,0,0,0,35.96,0,0,0,0,0,0,0,0,0,0,0,0,0,0,0,0,0,0,0,0,0,0,0,0,0,0,0,0,0,0,0,0,0,0,0,0,0,0,0,0,0,0,0,27.2
8536,GP03-190108,EuropeanPatent,1999,A0893417,Glass,Alkaline-earthSilicate,AlkaliSilicate,,,,,,,,,,,,,64.19,1.01,0,0,1.87,6.28,0,10.71,3.71,0,0,0,0,0,0,7.73,0,0,0,0,0,0,0,0,0.12,0,0,0,0,0,4.38,0,0,0,0,0,0,0,0,0,0,0,0,0,0,0,0,0,0,0,0,0,0,0,0,0,0,0,0,0,0,0,47
10710,GP09-225778,EuropeanPatentSchottAG(DE),2002,A1169274,Glass,OtherSilicate,Alkaline-earthSilicate,AlkaliSilicate,,,,,ReinforcementofCement,,,,,,,66.37,0,0.71,0,10.35,4.73,0,7.95,2.31,0,0,0,0,0,0,0,0,0,0,0,0,0,0,0,0,1.11,0,0,0,0,0,0,0,6.47,0,0,0,0,0,0,0,0,0,0,0,0,0,0,0,0,0,0,0,0,0,0,0,0,0,0,0,0,53.74
2096,GB09-021155,HandbookofGlassData,1987,v.00Cp.0388,Glass,OtherSilicate,AlkaliSilicate,,,,,,,,,,,,,69.53,0,0,0,0,0,0,25.27,0,0,0,0,0,0,0,0,0,0,0,0,0,0,0,0,0,0,0,0,5.2,0,0,0,0,0,0,0,0,0,0,0,0,0,0,0,0,0,0,0,0,0,0,0,0,0,0,0,0,0,0,0,0,0,38.5
7419,GB04-174677,DataBookofGlassComposition(J),1991,v.001p.0098,Glass,Lead-Silicate,Alkaline-earthSilicate,,,,,,OpticalUse,Lens&Prism,,,,BaSF4,,60.47,0,0,0,0,10.82,0,4.62,3.85,0,0,0,0,0,0,6.44,0,0,13.42,0,0,0,0.39,0,0,0,0,0,0,0,0,0,0,0,0,0,0,0,0,0,0,0,0,0,0,0,0,0,0,0,0,0,0,0,0,0,0,0,0,0,0,0,38.3
6038,GP04-126930,JapanesePatentCorningInc.(US),1993,A132337,Glass,Lead-Silicate,Boro-Silicate,,,,,,OphthalmicLens,,,,,,,60.99,3.55,5.81,0,0,0,3.31,1.56,0,0,0,0,0,0,0,0,0,0,17.82,0,0,0,0.09,0,0,0.91,0,0,0,0,4.92,0,0,1.02,0,0,0,0,0,0,0,0,0,0,0,0,0,0,0,0,0,0,0,0,0,0,0,0,0,0,0,0,32.7
10243,GP03-222813,JapanesePatentNipponElectricGlass(J),2002,A187735,Glass,Alkaline-earthSilicate,AlkaliSilicate,,Pressed,,,,OpticalUse,,,,,,,52.78,5.57,2.56,0,7.92,2.62,12.74,3.64,1.12,0,0,0,0,0,0,2.08,6.12,0,0,0,0,0,0,0,0.05,2.51,0,0,0,0,0,0,0,0.29,0,0,0,0,0,0,0,0,0,0,0,0,0,0,0,0,0,0,0,0,0,0,0,0,0,0,0,0,55.6
2012,GB03-024286,HandbookofGlassData,1987,v.00Cp.0684,Glass,Alkaline-earthSilicate,Zinc-Silicate,,,,,,,,,,,,,70,0,0,0,0,24,0,0,0,0,0,0,0,0,0,6,0,0,0,0,0,0,0,0,0,0,0,0,0,0,0,0,0,0,0,0,0,0,0,0,0,0,0,0,0,0,0,0,0,0,0,0,0,0,0,0,0,0,0,0,0,0,56.6
15492,GP07-305670,USPatentSchottAG(DE),2011,A8039410,Glass,Zinc-Silicate,AlkaliSilicate,,Fiber,,,,OpticalFiber,,,,,Ex.1,,59.71,0,0,0,0,0.78,2.01,7.76,4.83,0,0,0,0,0,0,20.74,0,0,0,0,0,0,0.12,0,0,2.1,0,0,0,0,0,0,0,1.93,0,0,0,0,0,0,0,0,0,0,0,0,0,0,0,0,0,0,0,0,0,0,0,0,0,0,0,0,51.87
5270,GB03-099542,PropertiesofGlass,1954,v.001p.0425,Glass,Alkaline-earthSilicate,Zinc-Silicate,Boro-Silicate,,,,,OpticalUse,,,,,Type:2065D.B.C,,54.27,7.53,3.14,0,0.31,26.13,0,0,0.84,0,0,0,0,0,0,7.42,0,0,0,0,0,0,0.35,0,0,0,0,0,0,0,0,0,0,0,0,0,0,0,0,0,0,0,0,0,0,0,0,0,0,0,0,0,0,0,0,0,0,0,0,0,0,0,56.3
7645,GP02-265043,JapanesePatentOharaInc.(J),2005,A104824,Glass,AlkaliSilicate,,,,,,,OpticalUse,Lens&Prism,,,,Ex.1,,73.7,1.45,0,0,5.29,0,2.12,6.33,10.28,0,0,0,0,0,0,0,0,0,0,0,0,0,0,0,0.04,0,0,0,0,0,0.79,0,0,0,0,0,0,0,0,0,0,0,0,0,0,0,0,0,0,0,0,0,0,0,0,0,0,0,0,0,0,0,59
7346,GP06-252918,JapanesePatentNipponSheetGlass(J),2003,A283028,Glass,Alumino-Silicate,Alkaline-earthSilicate,,,,,,,,,,,Ex.3,,71.22,0,14.89,3,0,0,8.89,0,0,0,0,0,0,0,0,0,0,0,0,0,0,0,0,0,0,0,0,0,1,0,0,0,0,1,0,0,0,0,0,0,0,0,0,0,0,0,0,0,0,0,0,0,0,0,0,0,0,0,0,0,0,0,61
10871,GP02-227727,USPatentSchottAG(DE),2003,A6551952,Glass,AlkaliSilicate,OtherSilicate,,NonLead,,,,OpticalUse,,,,,Ex.3,,61.34,0,2.64,0,0,0,0,14.13,10.01,0,0,0,0,0,0,0,0,0,0,0,0,0,0,0,0.07,0,0,0,0,0,11.81,0,0,0,0,0,0,0,0,0,0,0,0,0,0,0,0,0,0,0,0,0,0,0,0,0,0,0,0,0,0,0,43.82
9032,GP05-205477,JapanesePatentOharaInc.(J),2000,A247678,Glass,Boro-Silicate,,,,,,,OpticalUse,Lens&Prism,,,,,,64.78,12.33,4.81,0,0,0,10.26,4.95,2.6,0,0,0,0,0,0,0,0,0,0,0,0,0,0,0,0.04,0,0,0,0,0,0.23,0,0,0,0,0,0,0,0,0,0,0,0,0,0,0,0,0,0,0,0,0,0,0,0,0,0,0,0,0,0,0,63.1
7243,GP02-169186,JapanesePatentHoyaCorp.(J),1996,A290936,Glass,AlkaliSilicate,OtherSilicate,,NonLead,,,,OpticalUse,Lens&Prism,,,,,,59.77,0,5.46,0,0,0,0,23.65,5.45,0,0,0,0,0,0,0,0,0,0,0,0,0,0,0,0.03,0,0,0,1.59,0,1.84,0,0,0,0,0,2.22,0,0,0,0,0,0,0,0,0,0,0,0,0,0,0,0,0,0,0,0,0,0,0,0,0,49.8
11824,GP03-261017,JapanesePatentCarlZeiss(DE),2004,A256389,Glass,Alkaline-earthSilicate,,,Fiber,NonLead,,,OpticalUse,OpticalWaveguide,,,,Ex.1,,55.18,0,4.07,0,0,14.6,0,13.37,0,0,0,0,0,0,0,8.15,0,0,0,0,0,0,0,0,0,1.27,0,0,0,0,0,0,0,3.36,0,0,0,0,0,0,0,0,0,0,0,0,0,0,0,0,0,0,0,0,0,0,0,0,0,0,0,0,52.3
12024,GP04-262737,EuropeanPatentSchottAG(DE),2004,A1472192,Glass,Lead-Silicate,,,,,,,OpticalUse,Lens&Prism,LiquidCrystalDisplay,,,Ex.2,,52.82,0,0,0,0,0,0,1.07,0.7,0,0,0,0,0,0,1.63,0,0,43.55,0,0,0,0,0,0.23,0,0,0,0,0,0,0,0,0,0,0,0,0,0,0,0,0,0,0,0,0,0,0,0,0,0,0,0,0,0,0,0,0,0,0,0,0,23.94
6883,GP09-223861,JapanesePatentCarlZeiss(DE),2002,A537207,Glass,OtherSilicate,Alkaline-earthSilicate,AlkaliSilicate,,,,,Battery,ReinforcementofCement,,,,,,73.28,0,0.32,4.05,5.81,0,0,7.56,0,0,0,0,0,0,0,0,0,0,0,0,0,0,0,0,0,0,0,0,0,0,0,0,0,8.98,0,0,0,0,0,0,0,0,0,0,0,0,0,0,0,0,0,0,0,0,0,0,0,0,0,0,0,0,54.25
4549,GP02-116662,JapanesePatentHoyaCorp.(J),1991,A012341,Glass,AlkaliSilicate,,,Fiber,WaterResistant,,,OpticalTransmission,OpticalFiber,OpticalWaveguide,,,Clad.,,72.05,4.77,0,0,0,0,0,15.98,4.66,0,0,0,0,0,0,0,0,0,2.5,0,0,0,0,0,0.04,0,0,0,0,0,0,0,0,0,0,0,0,0,0,0,0,0,0,0,0,0,0,0,0,0,0,0,0,0,0,0,0,0,0,0,0,0,54.9
14281,GP03-295597,JapanesePatentOharaInc.(J),2010,A024101,Glass,Alkaline-earthSilicate,AlkaliSilicate,,,,,,OpticalUse,Lens&Prism,,,,Ex.4,,56.73,9.52,1.44,0,3.94,12.25,4.93,5.94,2.35,0,0,0,0,0,0,0,2.84,0,0,0,0,0,0,0,0,0,0,0,0,0,0,0,0,0,0,0,0,0,0,0,0,0,0,0,0,0,0,0,0,0,0,0,0,0,0,0,0,0,0,0,0,0,59.9
8496,XP03-189477,USPatent,1999,A5897678,Glass-Ceramics,Alkaline-earthSilicate,AlkaliSilicate,,,,,,,,,,,,,64.01,1.25,0,0,4.99,5.48,1.17,3.39,6.69,0,0,0,0,0,0,6.45,0,0,0,0,0,0,0,0,0,0,0,0,0,0,6.57,0,0,0,0,0,0,0,0,0,0,0,0,0,0,0,0,0,0,0,0,0,0,0,0,0,0,0,0,0,0,0,46.5
7567,GP04-261701,USPatentSchottAG(DE),2004,A6806216,Glass,Lead-Silicate,,,,,,,OpticalUse,Lens&Prism,,,,Ex.6,,70.54,0,0,0,0,0,0,9.08,8.56,0,0,0,0,0,0,4.13,0,0,7.6,0,0,0,0.09,0,0,0,0,0,0,0,0,0,0,0,0,0,0,0,0,0,0,0,0,0,0,0,0,0,0,0,0,0,0,0,0,0,0,0,0,0,0,0,42
16068,GP03-309733,USPatentNipponSheetGlass(J),2012,A8304484,Glass,Alkaline-earthSilicate,Alumino-Silicate,,Flake,,,,Composite,Filler,,,,Ex.7,,61,0,6.7,4.89,17.75,0,0,0,0,0,0,0,0,0,0,0,7.46,0,0,0,0,0,0,0,0,0,0,0,0,0,2.2,0,0,0,0,0,0,0,0,0,0,0,0,0,0,0,0,0,0,0,0,0,0,0,0,0,0,0,0,0,0,0,57
11265,GP03-252478,JapanesePatentNipponSheetGlass(J),2003,A183047,Glass,Alkaline-earthSilicate,Alumino-Silicate,,Colored,,,,Illumination,,,,,Ex.15,,63.33,0,13.89,17.78,0,0,3,0,0,0,0,0,0,0,0,0,0,0,0,0,0,0,0,0,0,0,0,0,1,0,0,0,0,1,0,0,0,0,0,0,0,0,0,0,0,0,0,0,0,0,0,0,0,0,0,0,0,0,0,0,0,0,41
4350,GB02-099520,PropertiesofGlass,1954,v.001p.0425,Glass,AlkaliSilicate,Boro-Silicate,Alkaline-earthSilicate,,,,,OpticalUse,,,,,Type:6493B.S.C.,,75.56,6.99,0.2,0,2.41,3.17,0,0,11.63,0,0,0,0,0,0,0,0,0,0,0,0,0,0.03,0,0,0,0,0,0,0,0,0,0,0,0,0,0,0,0,0,0,0,0,0,0,0,0,0,0,0,0,0,0,0,0,0,0,0,0,0,0,0,63.8
6044,GP05-127274,JapanesePatentSumitaOpticalGlass(J),1993,A193979,Glass,Boro-Silicate,Alumino-Silicate,,Pressed,,,,Lens&Prism,,,,,,,60.67,17.77,4.47,0,0,2.54,6.54,5.25,2.76,0,0,0,0,0,0,0,0,0,0,0,0,0,0,0,0,0,0,0,0,0,0,0,0,0,0,0,0,0,0,0,0,0,0,0,0,0,0,0,0,0,0,0,0,0,0,0,0,0,0,0,0,0,63.7
10054,GI04-218509,Proc.ICG,1998,v.A07p.:011,Glass,Lead-Silicate,AlkaliSilicate,,,,,,WasteDisposal,,,,,,,62.38,0,0,0,0,0,0,0,5.93,0,0,0,0,0,0,0,0,0,28.78,0,0,0,0,0,0,2.91,0,0,0,0,0,0,0,0,0,0,0,0,0,0,0,0,0,0,0,0,0,0,0,0,0,0,0,0,0,0,0,0,0,0,0,0,35
14029,XP05-293574,USPatentSchottAG(DE),2009,A7592278,Glass-Ceramics,Boro-Silicate,OtherSilicate,,,,,,Substrate,,,,,Ex.3,,54.02,21.84,1.16,0,0,0,0,0,0,0,0,0,0,0,0,0,0,0,0,0,0,0,0,0,0,0,0,0,0,0,0,0,0,0,0,0,22.98,0,0,0,0,0,0,0,0,0,0,0,0,0,0,0,0,0,0,0,0,0,0,0,0,0,71.28
2331,GB03-024258,HandbookofGlassData,1987,v.00Cp.0683,Glass,Alkaline-earthSilicate,OtherSilicate,,,,,,,,,,,,,62,0,0,0,0,30,0,0,0,0,0,0,0,0,0,8,0,0,0,0,0,0,0,0,0,0,0,0,0,0,0,0,0,0,0,0,0,0,0,0,0,0,0,0,0,0,0,0,0,0,0,0,0,0,0,0,0,0,0,0,0,0,54.6
6032,GP04-126923,JapanesePatentCorningInc.(US),1993,A132337,Glass,Lead-Silicate,Boro-Silicate,,,,,,OphthalmicLens,,,,,,,55.02,6.9,4.32,0,0,0,1.49,0.5,0,0,0,0,0,0,0,0,0,0,23.05,0,0,0,0.11,0,0,1,0,0,0,0,6.46,0,0,1.12,0,0,0,0,0,0,0,0,0,0,0,0,0,0,0,0,0,0,0,0,0,0,0,0,0,0,0,0,29.1
1002,GB02-012268,HandbookofGlassProperties,1986,v.001p.0584,Glass,AlkaliSilicate,OtherSilicate,,,,,,,,,,,,,55,0,0,0,0,0,0,30,0,0,0,0,0,0,0,0,0,0,0,0,0,0,0,0,0,0,0,0,0,0,15,0,0,0,0,0,0,0,0,0,0,0,0,0,0,0,0,0,0,0,0,0,0,0,0,0,0,0,0,0,0,0,38.6
6714,GP03-155473,JapanesePatentOharaInc.(J),1994,A107426,Glass,Alkaline-earthSilicate,AlkaliSilicate,,,,,,Lens&Prism,,,,,,,58.96,0,0,0,21.46,4.1,1.12,2.16,11.35,0,0,0,0,0,0,0,0,0,0,0,0,0,0,0,0.02,0,0,0,0,0,0.84,0,0,0,0,0,0,0,0,0,0,0,0,0,0,0,0,0,0,0,0,0,0,0,0,0,0,0,0,0,0,0,54.9
1083,GB03-012828,HandbookofGlassProperties,1986,v.001p.0597,Glass,Alkaline-earthSilicate,OtherSilicate,,,,,,,,,,,,,63,0,0,0,0,30,0,0,0,0,0,0,0,0,0,0,0,0,0,0,0,0,0,0,0,7,0,0,0,0,0,0,0,0,0,0,0,0,0,0,0,0,0,0,0,0,0,0,0,0,0,0,0,0,0,0,0,0,0,0,0,0,52.6
2336,GB03-024263,HandbookofGlassData,1987,v.00Cp.0684,Glass,Alkaline-earthSilicate,Zinc-Silicate,,,,,,,,,,,,,52,0,0,0,0,30,0,0,0,0,0,0,0,0,0,18,0,0,0,0,0,0,0,0,0,0,0,0,0,0,0,0,0,0,0,0,0,0,0,0,0,0,0,0,0,0,0,0,0,0,0,0,0,0,0,0,0,0,0,0,0,0,51.5
9844,GP06-214447,EuropeanPatentOharaInc.(J),2001,A1090888,Glass,Alumino-Silicate,Alkaline-earthSilicate,Zinc-Silicate,,,,,Window,,,,,Levelwatchingglassofboiler,,55.79,3.25,10.83,12.34,8.64,0,0,0,0,0,0,0,0,0,0,7.94,0,0,0,0,0,0,0,0,0,0,0,0,0,0,0,0,0,1.21,0,0,0,0,0,0,0,0,0,0,0,0,0,0,0,0,0,0,0,0,0,0,0,0,0,0,0,0,58.4
2092,GP05-030741,JapanesePatentOharaInc.(J),1983,A049640,Glass,Boro-Silicate,OtherSilicate,AlkaliSilicate,Molded,WaterResistant,,,OpticsOptoelectronics,,,,,,,78.69,9.7,1.32,0,0,0,0,6.54,1.43,0,0,0,0,0,0,0,0,0,0,0,0,0,0,0,2.32,0,0,0,0,0,0,0,0,0,0,0,0,0,0,0,0,0,0,0,0,0,0,0,0,0,0,0,0,0,0,0,0,0,0,0,0,0,59
1106,GB03-012956,HandbookofGlassProperties,1986,v.001p.0603,Glass,Alkaline-earthSilicate,OtherSilicate,,,,,,,,,,,,,63,0,0,0,0,35,0,0,0,0,0,0,0,0,0,0,0,0,0,0,0,0,0,0,0,0,0,0,0,0,0,0,0,0,0,0,0,2,0,0,0,0,0,0,0,0,0,0,0,0,0,0,0,0,0,0,0,0,0,0,0,0,51.9
13218,XP06-282195,USPatentOharaInc.(J),2007,A0293386,Glass-Ceramics,Alumino-Silicate,,,GlassCeramics,,,,Substrate,Semiconductor,,,650-750C1-150hr.,Ex.2,,63.41,0,16.49,1.7,1.22,0.45,9.19,0,0,0,0,0,0,0,0,0.42,0,0,0,0,0,0,0,0,0,0,0,0,0,0,2.15,0,0,1.11,0,0.23,3.63,0,0,0,0,0,0,0,0,0,0,0,0,0,0,0,0,0,0,0,0,0,0,0,0,0,55.5
3258,GP04-052790,JapanesePatent,1982,A205338,Glass,Lead-Silicate,Zinc-Silicate,AlkaliSilicate,,,,,,,,,,,,55.7,0,2.34,0,0,2.6,2.66,9,2.53,0,0,0,0,0,0,12.73,5.38,0,6.78,0,0,0,0.28,0,0,0,0,0,0,0,0,0,0,0,0,0,0,0,0,0,0,0,0,0,0,0,0,0,0,0,0,0,0,0,0,0,0,0,0,0,0,0,43.6
11572,GP02-255987,JapanesePatentNipponSheetGlass(J),2004,A151682,Glass,AlkaliSilicate,Alkaline-earthSilicate,,Rod,NonLead,GradedIndex,,,,,,,Ex.C,,60,1,0,5,0,4,14,7,0,0,0,0,0,0,0,2,0,0,0,0,0,0,0,0,0,2,0,0,0,0,5,0,0,0,0,0,0,0,0,0,0,0,0,0,0,0,0,0,0,0,0,0,0,0,0,0,0,0,0,0,0,0,48
1080,GB03-012824,HandbookofGlassProperties,1986,v.001p.0597,Glass,Alkaline-earthSilicate,OtherSilicate,,,,,,,,,,,,,60,0,0,0,0,35,0,0,0,0,0,0,0,0,0,0,0,0,0,0,0,0,0,0,0,5,0,0,0,0,0,0,0,0,0,0,0,0,0,0,0,0,0,0,0,0,0,0,0,0,0,0,0,0,0,0,0,0,0,0,0,0,52.6
11565,GP05-255946,JapanesePatentNipponElectricGlass(J),2004,A137145,Glass,Boro-Silicate,Alkaline-earthSilicate,,Pressed,Molded,,,OpticalUse,Lens&Prism,,,,Ex.5,,52.32,18.07,0.61,0,0,3.65,6.5,1.25,0.33,0,0,0,0,0,0,6.39,5.84,0,0,0,0,0,0,0,0.03,2.5,0,0.75,0,0,0,0,0,1.76,0,0,0,0,0,0,0,0,0,0,0,0,0,0,0,0,0,0,0,0,0,0,0,0,0,0,0,0,57.9
9555,GP02-211992,JapanesePatent,2001,A180965,Glass,AlkaliSilicate,OtherSilicate,Alumino-Silicate,NonLead,,,,OpticalUse,Lens&Prism,,,,,,67.23,0,1.92,0,0,0,0,14.72,5.53,0,0,0,0,0,0,0,0,0,0,0,0,0,0,0,0,0,0,0,0,0,10.6,0,0,0,0,0,0,0,0,0,0,0,0,0,0,0,0,0,0,0,0,0,0,0,0,0,0,0,0,0,0,0,43.88
7370,GP02-253556,USPatentSchottAG(DE),2003,A6627569,Glass,AlkaliSilicate,Alkaline-earthSilicate,OtherSilicate,,,,,ReinforcementofCement,,,,,Ex.A2,,78.85,0,0.67,1.68,4.85,0.44,0,3.29,3.61,0,0,0,0,0,0,0,0,0,0,0,0,0,0,0,0,1.04,0,0,0,0,0,0,0,5.57,0,0,0,0,0,0,0,0,0,0,0,0,0,0,0,0,0,0,0,0,0,0,0,0,0,0,0,0,57.25
15497,GP07-305675,USPatentSchottAG(DE),2011,A8039410,Glass,Zinc-Silicate,AlkaliSilicate,,Fiber,,,,OpticalFiber,,,,,Ex.6,,58.93,0,0,0,0,0.49,1.95,8.13,5.19,0,0,0,0,0,0,20.81,0,0,0,0,0,0,0.04,0,0,0.54,0,0,0,0,0,0,0,3.88,0,0,0,0,0,0,0,0,0,0,0,0,0,0,0,0,0,0,0,0,0,0,0,0,0,0,0,0,51.27
6876,GP09-223847,JapanesePatentCarlZeiss(DE),2002,A537206,Glass,OtherSilicate,,,,,,,Battery,ReinforcementofCement,,,,,,78.65,0,0.66,0,6.03,1.32,0,4.03,0,0,0,0,0,0,0,0,0,0,0,0,0,0,0,0,0,0,0,0,0,0,0,0,0,9.31,0,0,0,0,0,0,0,0,0,0,0,0,0,0,0,0,0,0,0,0,0,0,0,0,0,0,0,0,54.25
9569,GP07-212021,JapanesePatent,2001,A180970,Glass,Zinc-Silicate,,,,,,,OpticalUse,Lens&Prism,,,,,,62.23,0,0,0,0,0,0,5.72,2.39,0,0,0,0,0,0,29.01,0,0,0.58,0,0,0,0.07,0,0,0,0,0,0,0,0,0,0,0,0,0,0,0,0,0,0,0,0,0,0,0,0,0,0,0,0,0,0,0,0,0,0,0,0,0,0,0,51.9
7008,GP04-226589,JapanesePatentOharaInc.(J),2003,A040645,Glass,Lead-Silicate,,,,,,,OpticalUse,Lens&Prism,,,,Ex.2,,80.22,0,0,0,0,0,0,7.19,5.97,0,0,0,0,0,0,0,0,0,6.51,0,0,0,0.11,0,0,0,0,0,0,0,0.009143,0,0,0,0,0,0,0,0,0,0,0,0,0,0,0,0,0,0,0,0,0,0,0,0,0,0,0,0,0,0,0,49
1074,GB03-012816,HandbookofGlassProperties,1986,v.001p.0597,Glass,Alkaline-earthSilicate,OtherSilicate,,,,,,,,,,,,,68,0,0,0,0,30,0,0,0,0,0,0,0,0,0,0,0,0,0,0,0,0,0,0,0,2,0,0,0,0,0,0,0,0,0,0,0,0,0,0,0,0,0,0,0,0,0,0,0,0,0,0,0,0,0,0,0,0,0,0,0,0,55.6
2864,GJ04-041164,GlassPhysics&Chemistry,1985,v.011p.0360,Glass,Lead-Silicate,AlkaliSilicate,,,,,,OpticsOptoelectronics,,,,,,,67.84,0,0,0,0,0,0,0,1.7,0,0,0,0,0,0,0,0,0,30.46,0,0,0,0,0,0,0,0,0,0,0,0,0,0,0,0,0,0,0,0,0,0,0,0,0,0,0,0,0,0,0,0,0,0,0,0,0,0,0,0,0,0,0,30.2
6678,GP02-155326,JapanesePatentOharaInc.(J),1994,A092674,Glass,AlkaliSilicate,Phosphate,,NonLead,,,,Lens&Prism,,,,,,,61.21,1.54,0,0,0,0,0,11.54,7.1,0,0,0,0,0,0,0,0,0,0,0,0,0,0,0,0.05,0,0,0,0,0,13.39,0,0,0,0,0,1.6,0,0,0,0,0,0,0,0,3.57,0,0,0,0,0,0,0,0,0,0,0,0,0,0,0,0,41.4
4213,GP05-080655,USPatentCorningInc.(US),1986,A4565791,Glass,Boro-Silicate,Alumino-Silicate,,,,,,OphthalmicLens,,,,,,,59.51,18.61,3.88,0,0,0,5.14,4.21,3.94,0,0,0,0,0,0,0,0,0,0,0,0,0,0.09,0,0,0,0,0,0,0,3.57,0,0,0,0,0,0,0,0,0,0,0,0,0,0,0,0,0,0,0,0,0,0,0,0,0,0,0,0,1.02,0,0,54.7
7641,GP05-264611,JapanesePatentHoyaCorp.(J),2005,A037651,Glass,Boro-Silicate,,,,,,,OpticalUse,Lens&Prism,,,,Ex.5,,70.98,13,1,0,3,2,0,10,0,0,0,0,0,0,0,0,0,0,0,0,0,0,0,0,0.02,0,0,0,0,0,0,0,0,0,0,0,0,0,0,0,0,0,0,0,0,0,0,0,0,0,0,0,0,0,0,0,0,0,0,0,0,0,64.2
12212,GP04-266041,USPatent,2005,A0075234,Glass,Lead-Silicate,,,,,,,OpticalUse,Lens&Prism,LiquidCrystalDisplay,,,S.Wolffetal.Ex.2,,52.82,0,0,0,0,0,0,1.07,0.7,0,0,0,0,0,0,1.63,0,0,43.55,0,0,0,0,0,0.23,0,0,0,0,0,0,0,0,0,0,0,0,0,0,0,0,0,0,0,0,0,0,0,0,0,0,0,0,0,0,0,0,0,0,0,0,0,23.94
15988,GP02-309041,JapanesePatentNipponSheetGlass(J),2012,A153582,Glass,AlkaliSilicate,OtherSilicate,,Flake,,,,Composite,Filler,,,,Ex.8,,59.76,8,2.88,0.82,0.1,0,0,0.96,13.47,0,0,0,0,0,0,0,0,0,0,0,0,0,0,0,0,0,0,0,0,0,14.01,0,0,0,0,0,0,0,0,0,0,0,0,0,0,0,0,0,0,0,0,0,0,0,0,0,0,0,0,0,0,0,39
1008,GB09-012280,HandbookofGlassProperties,1986,v.001p.0584,Glass,OtherSilicate,AlkaliSilicate,,,,,,,,,,,,,55,0,0,0,0,0,0,20,0,0,0,0,0,0,0,0,0,0,0,0,0,0,0,0,0,0,0,0,0,0,25,0,0,0,0,0,0,0,0,0,0,0,0,0,0,0,0,0,0,0,0,0,0,0,0,0,0,0,0,0,0,0,29.7
2462,GB02-026172,HandbookofGlassData,1987,v.00Cp.0589,Glass,AlkaliSilicate,OtherSilicate,,,,,,,,,,,,,65,0,0,0,0,0,0,15,0,0,0,0,0,0,0,0,0,0,0,0,0,0,0,0,0,0,0,0,0,0,20,0,0,0,0,0,0,0,0,0,0,0,0,0,0,0,0,0,0,0,0,0,0,0,0,0,0,0,0,0,0,0,32.7
16064,GP03-309729,USPatentNipponSheetGlass(J),2012,A8304484,Glass,Alkaline-earthSilicate,Alumino-Silicate,,Flake,,,,Composite,Filler,,,,Ex.3,,59.99,0,7.7,4.58,16.57,6.96,0,0,0,0,0,0,0,0,0,0,0,0,0,0,0,0,0,0,0,0,0,0,0,0,4.2,0,0,0,0,0,0,0,0,0,0,0,0,0,0,0,0,0,0,0,0,0,0,0,0,0,0,0,0,0,0,0,54
12145,GP02-265543,USPatentOharaInc.(J),2005,A6846762,Glass,AlkaliSilicate,Alkaline-earthSilicate,OtherSilicate,NonLead,,,,OpticalUse,Lens&Prism,,,,Ex.8,,56.73,2.15,0,0,3.34,5.38,0,4.11,9.15,0,0,0,0,0,0,0,0,0,0,0,0,0,0,0,0.03,0,0,0,0,0,16.88,0,0,0.61,0,0,0,0,0,0,0,1.62,0,0,0,0,0,0,0,0,0,0,0,0,0,0,0,0,0,0,0,0,36.7
4202,GP02-080494,USPatentSchottAG(DE),1984,A4438211,Glass,AlkaliSilicate,Alkaline-earthSilicate,Boro-Silicate,,,,,OphthalmicLens,,,,,,,58.8,5.83,0,1.65,8.73,0,20.85,0,0,0,0,0,0,0,0,0,0,0,0,0,0,0,0,0,0,0,0,0,0,0,1.5,0,0,2.64,0,0,0,0,0,0,0,0,0,0,0,0,0,0,0,0,0,0,0,0,0,0,0,0,0,0,0,0,55.2
3246,GP03-052774,JapanesePatentOharaInc.(J),1982,A205338,Glass,Alkaline-earthSilicate,Lead-Silicate,Zinc-Silicate,,,,,,,,,,,,51.13,2.55,0,0,7.13,21.2,2.99,0,0,0,0,0,0,0,0,8.21,0,0,3.38,0,0,0,0,0,0.15,0,0,0,0,0,0,0,0,3.24,0,0,0,0,0,0,0,0,0,0,0,0,0,0,0,0,0,0,0,0,0,0,0,0,0,0,0,0,47.1
2614,GP09-031157,JapanesePatent,1984,A003041,Glass,OtherSilicate,AlkaliSilicate,Alkaline-earthSilicate,,,,,OphthalmicLens,,,,,,,67.32,0,0,0,10.72,0,0,3.12,6.86,0,0,0,0,0,0,0,0,0,0,0,0,0,0.1,0,0,0,0,0,0,0,11.88,0,0,0,0,0,0,0,0,0,0,0,0,0,0,0,0,0,0,0,0,0,0,0,0,0,0,0,0,0,0,0,42.38
2505,GP02-028952,JapanesePatentCorningInc.(US),1985,A161351,Glass,AlkaliSilicate,Boro-Silicate,Alumino-Silicate,,,,,OphthalmicLens,,,,,,,58.2,17.88,4.17,0,0,0,1.14,0,13.58,0,0,0,0,0,0,0,0,0,0,0,0,0,0.1,0,0,0,0,0,0,0,3.83,0,0,0,0,0,0,0,0,0,0,0,0,0,0,0,0,0,0,0,0,0,0,0,0,0,0,0,0,1.09,0,0,54.3
1897,GB09-021480,HandbookofGlassData,1987,v.00Cp.0398,Glass,OtherSilicate,AlkaliSilicate,,,,,,,,,,,,,73.92,0,0,0,0,0,0,17.92,0,0,0,0,0,0,0,0,0,0,0,0,0,0,0,0,8.16,0,0,0,0,0,0,0,0,0,0,0,0,0,0,0,0,0,0,0,0,0,0,0,0,0,0,0,0,0,0,0,0,0,0,0,0,0,41.67
2390,GB03-024987,HandbookofGlassData,1987,v.00Cp.0774,Glass,Alkaline-earthSilicate,Alumino-Silicate,,,,,,,,,,,,,56,0,8,0,0,36,0,0,0,0,0,0,0,0,0,0,0,0,0,0,0,0,0,0,0,0,0,0,0,0,0,0,0,0,0,0,0,0,0,0,0,0,0,0,0,0,0,0,0,0,0,0,0,0,0,0,0,0,0,0,0,0,54.9
1107,GB03-012957,HandbookofGlassProperties,1986,v.001p.0603,Glass,Alkaline-earthSilicate,OtherSilicate,,,,,,,,,,,,,60,0,0,0,0,38,0,0,0,0,0,0,0,0,0,0,0,0,0,0,0,0,0,0,0,0,0,0,0,0,0,0,0,0,0,0,0,2,0,0,0,0,0,0,0,0,0,0,0,0,0,0,0,0,0,0,0,0,0,0,0,0,50.3
16708,GP06-313409,USPatentOCVIntellectualCapital(US),2013,A0217807,Glass,Alumino-Silicate,OtherSilicate,,Fiber,,,,Composite,Fiber,,,,OCVIntellectualCapitalLLC.Ex.11,,51.67,12.26,21.3,0,0,0,0,0,0,0,0,0,0,0,0,0,0,0,0,0,0,0,0,11.85,0,2.92,0,0,0,0,0,0,0,0,0,0,0,0,0,0,0,0,0,0,0,0,0,0,0,0,0,0,0,0,0,0,0,0,0,0,0,0,52.4
4359,GB04-099532,PropertiesofGlass,1954,v.001p.0425,Glass,Lead-Silicate,AlkaliSilicate,,,,,,OpticalUse,,,,,Type:458L.F.,,79.08,0,0.23,0,0.42,0,0,0,10.64,0,0,0,0,0,0,0,0,0,9.59,0,0,0,0.04,0,0,0,0,0,0,0,0,0,0,0,0,0,0,0,0,0,0,0,0,0,0,0,0,0,0,0,0,0,0,0,0,0,0,0,0,0,0,0,45.8
7189,GJ03-245080,J.Res.NationalBureauofStandards,1951,v.046p.0176,Glass,Alkaline-earthSilicate,AlkaliSilicate,,,,,,OpticalUse,,,,,viscosityanddensityofmoltenglasseswithacounterbalanced-spheremethod,,71.45,3.99,0,0,0,9.48,0,3.3,7.99,0,0,0,0,0,0,3.68,0,0,0,0,0,0,0.11,0,0,0,0,0,0,0,0,0,0,0,0,0,0,0,0,0,0,0,0,0,0,0,0,0,0,0,0,0,0,0,0,0,0,0,0,0,0,0,59.9
15038,GP05-301334,JapanesePatentNipponElectricGlass(J),2011,A079688,Glass,Boro-Silicate,AlkaliSilicate,,,,,,OpticalUse,Lens&Prism,,,,Ex.10,,54.45,15.39,1.66,5.6,2.01,1.1,18.88,0.91,0,0,0,0,0,0,0,0,0,0,0,0,0,0,0,0,0,0,0,0,0,0,0,0,0,0,0,0,0,0,0,0,0,0,0,0,0,0,0,0,0,0,0,0,0,0,0,0,0,0,0,0,0,0,62.2
873,GB03-012563,HandbookofGlassProperties,1986,v.001p.0591,Glass,Alkaline-earthSilicate,Zinc-Silicate,,,,,,,,,,,,,70,0,0,0,0,24,0,0,0,0,0,0,0,0,0,6,0,0,0,0,0,0,0,0,0,0,0,0,0,0,0,0,0,0,0,0,0,0,0,0,0,0,0,0,0,0,0,0,0,0,0,0,0,0,0,0,0,0,0,0,0,0,56.6
13152,XP06-281404,JapanesePatentOharaInc.(J),2007,A326722,Glass-Ceramics,Alumino-Silicate,,,GlassCeramics,,,,,,,,650-750C1-150hr+750-850C1-300hr,Ex.9,,63.29,0,16.61,1.37,1.23,0.45,9.25,0,0,0,0,0,0,0,0,0.34,0,0,0,0,0,0,0,0,0,0,0,0,0,0,2.16,0,0,1.12,0,0.23,3.8,0,0,0,0,0.15,0,0,0,0,0,0,0,0,0,0,0,0,0,0,0,0,0,0,0,0,55.2
7373,GP03-253560,USPatentSchottAG(DE),2003,A6627569,Glass,Alkaline-earthSilicate,AlkaliSilicate,OtherSilicate,,,,,ReinforcementofCement,,,,,Ex.A6,,73.28,0,0.32,4.05,5.81,0,0,7.56,0,0,0,0,0,0,0,0,0,0,0,0,0,0,0,0,0,0,0,0,0,0,0,0,0,8.98,0,0,0,0,0,0,0,0,0,0,0,0,0,0,0,0,0,0,0,0,0,0,0,0,0,0,0,0,54.25
2048,GB02-019128,HandbookofGlassData,1987,v.00Cp.0158,Glass,AlkaliSilicate,Lead-Silicate,,,,,,,,,,,,,64,0,0,0,0,0,0,11,0,0,0,0,0,0,0,0,0,0,25,0,0,0,0,0,0,0,0,0,0,0,0,0,0,0,0,0,0,0,0,0,0,0,0,0,0,0,0,0,0,0,0,0,0,0,0,0,0,0,0,0,0,0,31.4
6203,GB02-138852,HandbookofGlassData,1993,v.00Ep.0444,Glass,AlkaliSilicate,Lead-Silicate,,,,,,,,,,,P445446,,69.5,0,0,0,0,0,0,0,12.5,0,0,0,0,0,0,0,0,0,18,0,0,0,0,0,0,0,0,0,0,0,0,0,0,0,0,0,0,0,0,0,0,0,0,0,0,0,0,0,0,0,0,0,0,0,0,0,0,0,0,0,0,0,38
3250,GP04-052782,JapanesePatent,1982,A106538,Glass,Lead-Silicate,Zinc-Silicate,Alkaline-earthSilicate,,,,,,,,,,,,56.69,0,2.38,0,0,6.34,2.7,9.15,2.58,0,0,0,0,0,0,12.95,0,0,6.9,0,0,0,0.28,0,0,0,0,0,0,0,0,0,0,0,0,0,0,0,0,0,0,0,0,0,0,0,0,0,0,0,0,0,0,0,0,0,0,0,0,0,0,0,43.6
7060,GP09-164372,EuropeanPatentOharaInc.(J),1995,A0645348,Glass,OtherSilicate,AlkaliSilicate,Alkaline-earthSilicate,,,,,OpticalUse,,,,,,,56.04,0,0,0,1.2,1.23,0,16.3,5.36,0,0,0,0,0,0,0,0,0,0,0,0,0,0,0,0.05,0,0,0,0,0,19.82,0,0,0,0,0,0,0,0,0,0,0,0,0,0,0,0,0,0,0,0,0,0,0,0,0,0,0,0,0,0,0,35.7
981,GB02-011342,HandbookofGlassProperties,1986,v.001p.0563,Glass,AlkaliSilicate,Lead-Silicate,,,,,,,,,,,,,64.8,0,0,0,0,0,0,18.7,0,0,0,0,0,0,0,0,0,0,16.5,0,0,0,0,0,0,0,0,0,0,0,0,0,0,0,0,0,0,0,0,0,0,0,0,0,0,0,0,0,0,0,0,0,0,0,0,0,0,0,0,0,0,0,35.6
4902,GB04-096433,PropertiesofGlass,1954,v.001p.0375,Glass,Lead-Silicate,AlkaliSilicate,,,,,,,,,,,,,62.11,0,0,0,0,0,0,14.85,0,0,0,0,0,0,0,0,0,0,23.04,0,0,0,0,0,0,0,0,0,0,0,0,0,0,0,0,0,0,0,0,0,0,0,0,0,0,0,0,0,0,0,0,0,0,0,0,0,0,0,0,0,0,0,31.3
5181,GB03-098956,PropertiesofGlass,1954,v.001p.0426,Glass,Alkaline-earthSilicate,AlkaliSilicate,Alumino-Silicate,,,,,,,,,,DenseBariumCrown,,53.72,18.31,4.42,0,0,23.49,0,0,0,0,0,0,0,0,0,0,0,0,0,0,0,0,0,0,0.05,0,0,0,0,0,0,0,0,0,0,0,0,0,0,0,0,0,0,0,0,0,0,0,0,0,0,0,0,0,0,0,0,0,0,0,0,0,61
2498,GP05-028945,JapanesePatentCorningInc.(US),1985,A161351,Glass,Boro-Silicate,AlkaliSilicate,OtherSilicate,,,,,OphthalmicLens,,,,,,,67.21,12.86,1.98,0,2.23,0,3.8,4.17,3.9,0,0,0,0,0,0,0,0,0,0,0,0,0,0.09,0,0,0,0,0,0,0,2.75,0,0,0,0,0,0,0,0,0,0,0,0,0,0,0,0,0,0,0,0,0,0,0,0,0,0,0,0,1,0,0,56.4
11457,GP03-254437,EuropeanPatentOharaInc.(J),2003,A1354859,Glass,Alkaline-earthSilicate,AlkaliSilicate,,NonLead,,,,OpticalUse,Lens&Prism,,,,Ex.1,,50.1,1.62,2.21,0,5.37,7.85,0,5.46,9.59,0,0,0,0,0,0,2.22,0,0,0,0,0,0,0,0,0.03,0,0,0,0,0,15.55,0,0,0,0,0,0,0,0,0,0,0,0,0,0,0,0,0,0,0,0,0,0,0,0,0,0,0,0,0,0,0,39
18091,GP03-353562,JapanesePatentOwensCorning(US),2013,A513547,Glass,Alkaline-earthSilicate,Alumino-Silicate,OtherSilicate,Melting,Fiber,,,PlasticsFRP,,,,,ex.12,,54.22,0,8.83,0,14.89,0,4.38,0,0,0,0,0,0,0,0,8.05,0,0,0,0,0,0,0,0,0,0,0,0,0,0,9.63,0,0,0,0,0,0,0,0,0,0,0,0,0,0,0,0,0,0,0,0,0,0,0,0,0,0,0,0,0,0,0,43.33
4908,GB04-096440,PropertiesofGlass,1954,v.001p.0375,Glass,Lead-Silicate,AlkaliSilicate,,,,,,,,,,,,,52.87,0,0,0,0,0,0,4.19,0,0,0,0,0,0,0,0,0,0,42.93,0,0,0,0,0,0,0,0,0,0,0,0,0,0,0,0,0,0,0,0,0,0,0,0,0,0,0,0,0,0,0,0,0,0,0,0,0,0,0,0,0,0,0,23.7
