Repository: hori1537/rexrexxion-about-SP

File: input_csv/inputcsv_SiO2_0.01-100.00_FractureToughness.csv (part 4 of 9)
No.,GlassNo.,DataSource,Year,DataSourceNumber,State,GlassSystem1,GlassSystem2,GlassSystem3,Appearance1,Appearance2,Appearance3,Appearance4,Usage1,Usage2,Usage3,Usage4,ThermalTreatment,Note,GlassNo.(Structure),SiO2,B2O3,Al2O3,MgO,CaO,BaO,Li2O,Na2O,K2O,Ag2O,MnO,FeO,CoO,NiO,CuO,ZnO,SrO,CdO,PbO,SnO,Cr2O3,Fe2O3,As2O3,Y2O3,Sb2O3,La2O3,Nd2O3,Gd2O3,Bi2O3,Co3O4,TiO2,MnO2,GeO2,ZrO2,CeO2,SnO2,P2O5,Ta2O5,Nb2O3,SO3,MoO3,WO3,H2O,LiF,NaF,KF,MgF2,CaF2,SrF2,BaF2,ZnF2,PbF2,YF3,AlF3,LaF3,GdF3,YbF3,ErF3,F,Cl,Br,Ag,FractureToughness(MPa.m1/2)
3046,GI06-047427,Proc.ICG,1986,v.001p.0270,Glass,Alumino-Silicate,,,,,,,,,,,,StressRate=1.38MPa/s,,61.04,3.69,10.1,11.17,11.47,2.52,0,0,0,0,0,0,0,0,0,0,0,0,0,0,0,0,0,0,0,0,0,0,0,0,0,0,0,0,0,0,0,0,0,0,0,0,0,0,0,0,0,0,0,0,0,0,0,0,0,0,0,0,0,0,0,0,1.02
13371,XP02-284849,USPatent,2008,A7316740,Glass-Ceramics,AlkaliSilicate,,,,,,,Dental,DentalCrown,,,,IvoclarVivadentAG.Ex.3,,61.44,0,2.26,1.43,0,0.75,25.09,0,2.57,0,0,0,0,0,0,4.25,0,0,0,0,0,0,0,0,0,0,0,0,0,0,0,0,0,0,0.67,0,1.54,0,0,0,0,0,0,0,0,0,0,0,0,0,0,0,0,0,0,0,0,0,0,0,0,0,1.9
3623,GJ02-088394,J.Non-CrystallineSolids,1980,v.037p.0359,Glass,AlkaliSilicate,,,Melting,PhaseSeparated,,,,,,,,,,92.5,0,0,0,0,0,0,7.5,0,0,0,0,0,0,0,0,0,0,0,0,0,0,0,0,0,0,0,0,0,0,0,0,0,0,0,0,0,0,0,0,0,0,0,0,0,0,0,0,0,0,0,0,0,0,0,0,0,0,0,0,0,0,1.12
11838,GP02-261071,JapanesePatentKonicaMinolta(J),2004,A277230,Glass,AlkaliSilicate,Alumino-Silicate,,,,,,Substrate,MagneticMemoryDisk,,,,Ex.1,,69.34,4.78,5.68,0,0,0,10.33,5.57,1.83,0,0,0,0,0,0,0,0,0,0,0,0,0,0,0,0.06,0,0,0,0,0,1.46,0,0,0.95,0,0,0,0,0,0,0,0,0,0,0,0,0,0,0,0,0,0,0,0,0,0,0,0,0,0,0,0,1.02
18581,XP02-356874,USPatentIvoclarVivadentAG(LI),2014,A0228196,Glass-Ceramics,AlkaliSilicate,,,Melting,GlassCeramics,,,Dental,DentalCrown,,,480C10min+700C20min,ex.3othercrystal:Li3PO4,,58.58,0,1.74,5.03,0,0,33.44,0,0,0,0,0,0,0,0,0,0,0,0,0,0,0,0,0,0,0,0,0,0,0,0,0,0,0,0,0,1.21,0,0,0,0,0,0,0,0,0,0,0,0,0,0,0,0,0,0,0,0,0,0,0,0,0,1.92
15203,XP02-302659,USPatentCorningInc.(US),2011,A0092353,Glass-Ceramics,AlkaliSilicate,,,,,,,ElectronicsElectrical,Container,,,,Ex.3,,65.41,0,0,0.91,0,0,30.17,0,1.22,0,0,0,0,0,0,1.22,0,0,0,0,0,0,0,0,0,0,0,0,0,0,0,0,0,0,0,0,1.07,0,0,0,0,0,0,0,0,0,0,0,0,0,0,0,0,0,0,0,0,0,0,0,0,0,3.2
18169,GP03-353844,USPatentHoyaCorp.(J),2014,A0036644,Glass,Alkaline-earthSilicate,Alumino-Silicate,AlkaliSilicate,Melting,Disk,,,MagneticMemoryDisk,ChemicalStrengthen,,,,ex.18,,64.02,0,5.91,16.74,2.49,0,0.2,8.67,0,0,0,0,0,0,0,0,0,0,0,0,0,0,0,0,0,0,0,0,0,0,0,0,0,1.97,0,0,0,0,0,0,0,0,0,0,0,0,0,0,0,0,0,0,0,0,0,0,0,0,0,0,0,0,1.41
8712,GJ02-298049,J.Non-CrystallineSolids,2010,v.356p.002417,Glass,AlkaliSilicate,Alkaline-earthSilicate,,,,,,,,,,,,,75,0,0,0,10,0,0,6,9,0,0,0,0,0,0,0,0,0,0,0,0,0,0,0,0,0,0,0,0,0,0,0,0,0,0,0,0,0,0,0,0,0,0,0,0,0,0,0,0,0,0,0,0,0,0,0,0,0,0,0,0,0,0.69
18685,GP03-357270,USPatentHoyaCorp.(J),2014,A0334276,Glass,Alkaline-earthSilicate,AlkaliSilicate,,Melting,Disk,,,MagneticMemoryDisk,ChemicalStrengthen,,,,ex.4,,65,0,6,14,3,0,1,8,0,0,0,0,0,0,0,0,0,0,0,0,0,0,0,0,0,0,0,0,0,0,0,0,0,3,0,0,0,0,0,0,0,0,0,0,0,0,0,0,0,0,0,0,0,0,0,0,0,0,0,0,0,0,1.8
8735,GI03-191728R,NGF'sAdditionalNewData(J),2001,v.004p.0003,Glass,Alkaline-earthSilicate,Alumino-Silicate,Boro-Silicate,,,,,ElectronicsElectrical,Substrate,,,Annealing:at660Cfor1hr.,GlassName:C088Melting:inPt-Rhcrucibleat1500Cfor5.5hr.,,54.25,9.45,7.85,0,0.01,0,0,5.09,5.01,0,0,0,0,0,0,0,15.53,0,0,0,0,0,0.11,0,0,0,0,0,0,0,2.7,0,0,0,0,0,0,0,0,0,0,0,0,0,0,0,0,0,0,0,0,0,0,0,0,0,0,0,0,0,0,0,0.7
18292,XJ03-355429,J.MaterialsScience,2013,v.048p.3461,Glass-Ceramics,Alkaline-earthSilicate,Alumino-Silicate,,Melting,GlassCeramics,,,,,,,950C5h,A1,,51.9,0,21.2,21.2,0,0,0,0,0,0,0,0,0,0,0,0,0,0,0,0,0,0,0,0,0,0,0,0,0,0,0,0,0,5.7,0,0,0,0,0,0,0,0,0,0,0,0,0,0,0,0,0,0,0,0,0,0,0,0,0,0,0,0,2.7
6205,GJ01-194396,J.Non-CrystallineSolids,2000,v.263p.0207,Glass,Silica,,,,,,,,,,,,,,100,0,0,0,0,0,0,0,0,0,0,0,0,0,0,0,0,0,0,0,0,0,0,0,0,0,0,0,0,0,0,0,0,0,0,0,0,0,0,0,0,0,0,0,0,0,0,0,0,0,0,0,0,0,0,0,0,0,0,0,0,0,0.8
13895,GP02-292441,JapanesePatentCentralGlass(J),2009,A155148,Glass,AlkaliSilicate,Alkaline-earthSilicate,,FlatGlass,,,,,,,,,Ex.10,,66.56,0,1.02,15.96,3.49,0.04,0,2.96,7.48,0,0,0,0,0,0,0,1,0,0,0,0,0,0,0,0,0,0,0,0,0,0,0,0,1.49,0,0,0,0,0,0,0,0,0,0,0,0,0,0,0,0,0,0,0,0,0,0,0,0,0,0,0,0,0.76
15673,GP02-307215,JapanesePatentAsahiGlass(J),2012,A020921,Glass,AlkaliSilicate,Alumino-Silicate,,,,,,Display,,,,,Ex.G6,,65,0,10,3,4,0,8,10,0,0,0,0,0,0,0,0,0,0,0,0,0,0,0,0,0,0,0,0,0,0,0,0,0,0,0,0,0,0,0,0,0,0,0,0,0,0,0,0,0,0,0,0,0,0,0,0,0,0,0,0,0,0,0.88
15801,GP05-307968,USPatentAsahiGlass(J),2012,A0141668,Glass,Boro-Silicate,Alumino-Silicate,,,,,,Substrate,MagneticMemoryDisk,,,,Ex.2,,67.53,10.19,10.19,2,5.39,2.7,0,0,0,0,0,0,0,0,0,0,2,0,0,0,0,0,0,0,0,0,0,0,0,0,0,0,0,0,0,0,0,0,0,0,0,0,0,0,0,0,0,0,0,0,0,0,0,0,0,0,0,0,0,0,0,0,0.9
13471,GJ04-286100,J.MaterialsScience,2008,v.043p.3954,Glass,Lead-Silicate,,,,,,,,,,,,,,61.42,0,0,0,0,0,0,0,0,0,0,0,0,0,0,0,0,0,38.58,0,0,0,0,0,0,0,0,0,0,0,0,0,0,0,0,0,0,0,0,0,0,0,0,0,0,0,0,0,0,0,0,0,0,0,0,0,0,0,0,0,0,0,0.2
11840,GP02-261073,JapanesePatentKonicaMinolta(J),2004,A277230,Glass,AlkaliSilicate,Alumino-Silicate,,,,,,Substrate,MagneticMemoryDisk,,,,Ex.3,,68.19,4.76,5.6,0,0,0,11.09,5.94,1.95,0,0,0,0,0,0,0,0,0,0,0,0,0,0,0,0.06,0,0,0,0,0,1.46,0,0,0.95,0,0,0,0,0,0,0,0,0,0,0,0,0,0,0,0,0,0,0,0,0,0,0,0,0,0,0,0,1.06
6566,XP02-211221,JapanesePatentOharaInc.(J),2001,A035417,Glass-Ceramics,AlkaliSilicate,Alumino-Silicate,,GlassCeramics,,,,CathodeRayTube,,,,,,,72.62,0,3.42,1.44,0,0,18.49,0,0.93,0,0,0,0,0,0,0,0,0,0,0,0,0,0,0,0.04,0,0,0,0,0,0,0,0,2.12,0,0,0.94,0,0,0,0,0,0,0,0,0,0,0,0,0,0,0,0,0,0,0,0,0,0,0,0,0,1.5
3493,GJ05-084106,J.AmericanCeramicSoc.,1974,v.057p.0336,Glass,Boro-Silicate,AlkaliSilicate,Alkaline-earthSilicate,,,,,,,,,,,,73.95,10.03,0,0,0.22,0.83,0,10.24,4.72,0,0,0,0,0,0,0,0,0,0,0,0,0,0,0,0,0,0,0,0,0,0,0,0,0,0,0,0,0,0,0,0,0,0,0,0,0,0,0,0,0,0,0,0,0,0,0,0,0,0,0,0,0,0.62
10966,GP02-228302,USPatent,2003,A0109370,Glass,AlkaliSilicate,Alkaline-earthSilicate,Boro-Silicate,,,,,Substrate,MagneticMemoryDisk,,,,M.Ikenishietal.Ex.31,,65,5,5,5,3,0,2,10,5,0,0,0,0,0,0,0,0,0,0,0,0,0,0,0,0,0,0,0,0,0,0,0,0,0,0,0,0,0,0,0,0,0,0,0,0,0,0,0,0,0,0,0,0,0,0,0,0,0,0,0,0,0,0.58
6143,GI05-191770R,NGF'sAdditionalNewData(J),2001,v.004p.0005,Glass,Boro-Silicate,,,,,,,,,,,Annealing:at640Cfor1h.,GlassNameC134Melting:inPtcrucibleat1550Cfor16h.,,78.92,14.38,0,0,0,0,0,3.83,0,0,0,0,0,0,0,0,0,0,0,0,0,0,0,0,0,0,0,0,0,0,0.97,0,0,1.9,0,0,0,0,0,0,0,0,0,0,0,0,0,0,0,0,0,0,0,0,0,0,0,0,0,0,0,0,0.77
14214,GJ09-294652,J.Non-CrystallineSolids,2009,v.355p.2622,Glass,OtherSilicate,Phosphate,,,,,,,,,,,,,51.2,0,5,0,0,0,0,0,0,0,0,0,0,0,0,0,0,0,0,0,0,0,0,0,0,0,0,0,0,0,0,0,0,0,8.5,0,35.3,0,0,0,0,0,0,0,0,0,0,0,0,0,0,0,0,0,0,0,0,0,0,0,0,0,0.84
14331,GP03-296517,USPatentKonicaMinolta(J),2010,A7687419,Glass,Alkaline-earthSilicate,AlkaliSilicate,,,,,,Substrate,MagneticMemoryDisk,,,,Ex.1,,61.19,2.37,7.83,13.16,0,0,7.36,2.46,1.36,0,0,0,0,0,0,0,0,0,0,0,0,0,0,0,0.08,0.22,0,0,0,0,3.52,0,0,0.45,0,0,0,0,0,0,0,0,0,0,0,0,0,0,0,0,0,0,0,0,0,0,0,0,0,0,0,0,1.14
13596,GP06-287455,USPatentKonicaMinolta(J),2008,A7396788,Glass,Alumino-Silicate,AlkaliSilicate,,,,,,Substrate,MagneticMemoryDisk,,,,Ex.102,,69.46,3.09,7.12,0,2.19,0,9.67,5.17,1.7,0,0,0,0,0,0,0,0,0,0,0,0,0,0,0,0.06,0,0,0,0,0,1.54,0,0,0,0,0,0,0,0,0,0,0,0,0,0,0,0,0,0,0,0,0,0,0,0,0,0,0,0,0,0,0,1.3
12406,GP06-268635,JapanesePatentKonicaMinolta(J),2005,A272212,Glass,Alumino-Silicate,AlkaliSilicate,Alkaline-earthSilicate,,,,,Substrate,MagneticMemoryDisk,,,,KonicaMinoltaOpt.Co.Ltd.Ex.10,,60.76,1.04,8.67,13.08,0,0,9.52,1.66,1.09,0,0,0,0,0,0,2.23,0,0,0,0,0,0,0,0,0.08,0.22,0,0,0,0,1.21,0,0,0.44,0,0,0,0,0,0,0,0,0,0,0,0,0,0,0,0,0,0,0,0,0,0,0,0,0,0,0,0,1.05
12643,GP02-272214,JapanesePatentCentralGlass(J),2006,A143523,Glass,AlkaliSilicate,Alkaline-earthSilicate,,,,,,Display,PlasmaDisplay,Substrate,,Annealedat600-700C.,Ex.3,,68.36,0,0.72,15.47,1.53,0,0,4.04,8.11,0,0,0,0,0,0,0,0.53,0,0,0,0,0,0,0,0,0,0,0,0,0,0,0,0,1.24,0,0,0,0,0,0,0,0,0,0,0,0,0,0,0,0,0,0,0,0,0,0,0,0,0,0,0,0,0.79
6565,XP02-211220,JapanesePatentOharaInc.(J),2001,A035417,Glass-Ceramics,AlkaliSilicate,Alumino-Silicate,,GlassCeramics,,,,CathodeRayTube,,,,,,,75.03,0,3.78,0,0,0,16.87,0,0.94,0,0,0,0,0,0,0,0,0,0,0,0,0,0,0,0.04,0,0,0,0,0,0,0,0,2.17,0,0,1.17,0,0,0,0,0,0,0,0,0,0,0,0,0,0,0,0,0,0,0,0,0,0,0,0,0,1.6
9110,XP06-206505,USPatentCorningInc.(US),2000,A6124223,Glass-Ceramics,Alumino-Silicate,Alkaline-earthSilicate,,,,,,CookingWareCulinary,TableWare,,,,,,52.75,0,17.3,14.59,0,0,4.37,0,0,0,0,0,0,0,0,2.81,0,0,0,0,0,0,0,0,0,0,0,0,0,0,8.18,0,0,0,0,0,0,0,0,0,0,0,0,0,0,0,0,0,0,0,0,0,0,0,0,0,0,0,0,0,0,0,1.2
15945,GP06-308915,JapanesePatentOharaInc.(J),2012,A146393,Glass,Alumino-Silicate,Zinc-Silicate,,,,,,Substrate,MagneticMemoryDisk,,,,Ex.G2,,57.82,0,11.05,9.87,2.36,0,0,4.28,0,0,0,0,0,0,0,9.77,0,0,0,0,0,0,0,0,0,0,0,0,0,0,4.15,0,0,0,0.23,0,0.47,0,0,0,0,0,0,0,0,0,0,0,0,0,0,0,0,0,0,0,0,0,0,0,0,0,1.9
17642,GP02-350990,USPatentCorningInc.(US),2012,A0251743,Glass,AlkaliSilicate,Alumino-Silicate,,Melting,,,,ChemicalStrengthen,ElectronicsElectrical,,,,ex.3,,66.15,0.6,10.29,5.71,0.58,0,0,14,2.45,0,0,0,0,0,0,0,0,0,0,0,0,0.008091,0,0,0,0,0,0,0,0,0,0,0,0.01,0,0.21,0,0,0,0,0,0,0,0,0,0,0,0,0,0,0,0,0,0,0,0,0,0,0,0,0,0,0.7
15941,GP02-308911,JapanesePatentOharaInc.(J),2012,A146392,Glass,AlkaliSilicate,,,,,,,Substrate,MagneticMemoryDisk,,,,Ex.G5,,63.93,0.9,4.89,3.09,1.11,0,10.44,6.04,0.66,0,0,0,0,0,0,0,0,0,0,0,0,0,0,0,0,0,0,0,0,0,5.46,0,0,2.02,0.14,0,1.32,0,0,0,0,0,0,0,0,0,0,0,0,0,0,0,0,0,0,0,0,0,0,0,0,0,0.6
8750,GI03-191743,NGF'sAdditionalNewData(J),2001,v.004p.0003,Glass,Alkaline-earthSilicate,Alumino-Silicate,,,,,,Fiber,,,,Anneal:at850Cfor1h.,GlassNameC107Melt:inPtat1600Cfor7h.Phaseseparation.,,63.56,0,8.39,22.73,5.11,0,0,0.09,0,0,0,0,0,0,0,0,0,0,0,0,0,0,0.12,0,0,0,0,0,0,0,0,0,0,0,0,0,0,0,0,0,0,0,0,0,0,0,0,0,0,0,0,0,0,0,0,0,0,0,0,0,0,0,1.18
11719,XI02-258081,Proc.ICG,2004,v.012p.0005,Glass-Ceramics,AlkaliSilicate,Alkaline-earthSilicate,Fluoro-Silicate,,,,,,,,,,Crystalothers:frankamenite,,56.5,0,0,0,14.17,0,0,7.53,6.64,0,0,0,0,0,0,0,0,0,0,0,0,0,0,0,0,0,0,0,0,0,0,0,0,0.99,0,0,0,0,0,0,0,0,0,0,0,0,0,14.17,0,0,0,0,0,0,0,0,0,0,0,0,0,0,3.2
12924,GP03-278391,JapanesePatentCentralGlass(J),2007,A091522,Glass,Alkaline-earthSilicate,AlkaliSilicate,,,,,,Display,PlasmaDisplay,LiquidCrystalDisplay,Substrate,,Ex.5,,69.77,0,1.59,6.03,6.97,4.88,0,3.05,1.58,0,0,0,0,0,0,0,4.1,0,0,0,0,0,0,0,0,0,0,0,0,0,0,0,0,2.03,0,0,0,0,0,0,0,0,0,0,0,0,0,0,0,0,0,0,0,0,0,0,0,0,0,0,0,0,0.63
11713,XI02-258073,Proc.ICG,2004,v.012p.0005,Glass-Ceramics,AlkaliSilicate,Alkaline-earthSilicate,Fluoro-Silicate,,,,,,,,,,Crystalothers:wadeite,,58.79,0,0,0,14.67,0,0,7.88,6.89,0,0,0,0,0,0,0,0,0,0,0,0,0,0,0,0,0,0,0,0,0,0,0,0,3.89,0,0,0,0,0,0,0,0,0,0,0,0,0,7.88,0,0,0,0,0,0,0,0,0,0,0,0,0,0,1
2358,GJ05-045204,J.AmericanCeramicSoc.,1983,v.066p.0311,Glass,Boro-Silicate,,,Rod,,,,,,,,,CORNING7740Effectofgammarad.,,83.05,10.64,1.21,0.31,0.22,0,0,4.18,0.39,0,0,0,0,0,0,0,0,0,0,0,0,0,0,0,0,0,0,0,0,0,0,0,0,0,0,0,0,0,0,0,0,0,0,0,0,0,0,0,0,0,0,0,0,0,0,0,0,0,0,0,0,0,0.69
3410,GI02-081687,Proc.ICG,2001,v.002p.0233,Glass,AlkaliSilicate,Alkaline-earthSilicate,,,,,,,,,,annealedat540C1h.,,,70,0,0,0,10,0,0,5,15,0,0,0,0,0,0,0,0,0,0,0,0,0,0,0,0,0,0,0,0,0,0,0,0,0,0,0,0,0,0,0,0,0,0,0,0,0,0,0,0,0,0,0,0,0,0,0,0,0,0,0,0,0,0.6
18131,GP03-353768,USPatentHoyaCorp.(J),2013,A0343166,Glass,Alkaline-earthSilicate,AlkaliSilicate,Alumino-Silicate,Melting,Disk,,,MagneticMemoryDisk,ChemicalStrengthen,,,,ex.1,,65,0,6,17,0,0,1,9,0,0,0,0,0,0,0,0,0,0,0,0,0,0,0,0,0,0,0,0,0,0,0,0,0,2,0,0,0,0,0,0,0,0,0,0,0,0,0,0,0,0,0,0,0,0,0,0,0,0,0,0,0,0,2.1
12925,GP03-278393,JapanesePatentCentralGlass(J),2007,A091522,Glass,Alkaline-earthSilicate,AlkaliSilicate,,,,,,Display,PlasmaDisplay,LiquidCrystalDisplay,Substrate,,Ex.7,,68.63,0,1.97,5.14,6.3,6.14,0,4.24,1.1,0,0,0,0,0,0,0,4.01,0,0,0,0,0,0,0,0,0,0,0,0,0,0,0,0,2.47,0,0,0,0,0,0,0,0,0,0,0,0,0,0,0,0,0,0,0,0,0,0,0,0,0,0,0,0,0.62
12521,GP06-269689,USPatentKonicaMinolta(J),2005,A0215414,Glass,Alumino-Silicate,AlkaliSilicate,Alkaline-earthSilicate,,,,,Substrate,MagneticMemoryDisk,,,,Ex.9,,62.96,1,9.04,5.83,0,0,8.3,2.97,1.55,0,0,0,0,0,0,3.91,0,0,0,0,0,0,0,0,0.09,0.23,0,0,0,0,3.66,0,0,0.46,0,0,0,0,0,0,0,0,0,0,0,0,0,0,0,0,0,0,0,0,0,0,0,0,0,0,0,0,1.38
8692,GI06-191683,NGF'sAdditionalNewData(J),2001,v.004p.0001,Glass,Alumino-Silicate,AlkaliSilicate,Alkaline-earthSilicate,,,,,ElectronicsElectrical,Substrate,,,,GlassNameC043Melt:inPtRhat1600Cfor7hr.Anneal:at660Cfor1hr.Crystalsalittle.,,65.03,0,15.08,0,5,0,14.81,0.08,0,0,0,0,0,0,0,0,0,0,0,0,0,0,0,0,0,0,0,0,0,0,0,0,0,0,0,0,0,0,0,0,0,0,0,0,0,0,0,0,0,0,0,0,0,0,0,0,0,0,0,0,0,0,1.15
14768,XP02-299333,USPatent,2010,A7816291,Glass-Ceramics,AlkaliSilicate,,,,,,,Dental,,,,,IvoclarVivadentAG.Ex.6,,62.79,0,0.59,1.36,0,0,27.82,0,2.5,0,0,0,0,0,0,2.42,1.06,0,0,0,0,0,0,0,0,0,0,0,0,0,0,0,0,0,0,0,1.46,0,0,0,0,0,0,0,0,0,0,0,0,0,0,0,0,0,0,0,0,0,0,0,0,0,2.3
4839,GI02-095966,Proc.ICG,2001,v.002p.0233,Glass,AlkaliSilicate,,,,,,,,,,,annealedat540C1h.,,,66.67,0,0,0,0,0,0,0,33.33,0,0,0,0,0,0,0,0,0,0,0,0,0,0,0,0,0,0,0,0,0,0,0,0,0,0,0,0,0,0,0,0,0,0,0,0,0,0,0,0,0,0,0,0,0,0,0,0,0,0,0,0,0,1.28
12981,GP02-279070,USPatentKonicaMinolta(J),2007,A7192898,Glass,AlkaliSilicate,Alumino-Silicate,,,,,,Substrate,MagneticMemoryDisk,,,,Ex.1,,69.34,4.78,5.68,0,0,0,10.33,5.57,1.83,0,0,0,0,0,0,0,0,0,0,0,0,0,0,0,0.06,0,0,0,0,0,1.46,0,0,0.95,0,0,0,0,0,0,0,0,0,0,0,0,0,0,0,0,0,0,0,0,0,0,0,0,0,0,0,0,1.02
14464,GP02-297156,USPatentHoyaCorp.(J),2010,A0160141,Glass,AlkaliSilicate,Alkaline-earthSilicate,,,,,,Substrate,MagneticMemoryDisk,,,,Ex.44,,65,5,5,5,5,0,8,1,6,0,0,0,0,0,0,0,0,0,0,0,0,0,0,0,0,0,0,0,0,0,0,0,0,0,0,0,0,0,0,0,0,0,0,0,0,0,0,0,0,0,0,0,0,0,0,0,0,0,0,0,0,0,0.59
6741,GI02-219060,Proc.ICG,2000,v.S01p.:001,Glass,AlkaliSilicate,Alkaline-earthSilicate,,,,,,,,,,,FT:FictiveTemp.,,78.6,0,2,4,1,0,0,13.3,1.1,0,0,0,0,0,0,0,0,0,0,0,0,0,0,0,0,0,0,0,0,0,0,0,0,0,0,0,0,0,0,0,0,0,0,0,0,0,0,0,0,0,0,0,0,0,0,0,0,0,0,0,0,0,0.9
16958,GP03-314921,JapanesePatentAsahiGlass(J),2014,A088320,Glass,Alkaline-earthSilicate,Alumino-Silicate,Boro-Silicate,,,,,Substrate,MagneticMemoryDisk,,,,Ex.10,,68.27,10.88,4.95,9.39,2.25,0,0,0,0,0,0,0,0,0,0,0,4.26,0,0,0,0,0,0,0,0,0,0,0,0,0,0,0,0,0,0,0,0,0,0,0,0,0,0,0,0,0,0,0,0,0,0,0,0,0,0,0,0,0,0,0,0,0,0.9
7531,GP02-261098,JapanesePatentKonicaMinolta(J),2004,A277233,Glass,AlkaliSilicate,Alumino-Silicate,,,,,,Substrate,MagneticMemoryDisk,,,,Ex.8,,70.66,3.1,5.8,0,0,0.41,9.57,5.13,1.69,0,0,0,0,0,0,0,0.61,0,0,0,0,0,0,0,0.07,0.47,0,0,0,0,1.51,0,0,0.98,0,0,0,0,0,0,0,0,0,0,0,0,0,0,0,0,0,0,0,0,0,0,0,0,0,0,0,0,1.03
13597,GP06-287456,USPatentKonicaMinolta(J),2008,A7396788,Glass,Alumino-Silicate,AlkaliSilicate,,,,,,Substrate,MagneticMemoryDisk,,,,Ex.121,,67.86,4.67,5.58,0,0,0,11.09,5.95,1.93,0,0,0,0,0,0,0,0,0,0,0,0,0,0,0,0.06,0.46,0,0,0,0,1.49,0,0,0.91,0,0,0,0,0,0,0,0,0,0,0,0,0,0,0,0,0,0,0,0,0,0,0,0,0,0,0,0,1.05
4345,GJ04-084104,J.AmericanCeramicSoc.,1974,v.057p.0336,Glass,Lead-Silicate,AlkaliSilicate,,,,,,,,,,,,,63.3,0,0,0,0,0,0,7.01,0,0,0,0,0,0,0,0,0,0,29.69,0,0,0,0,0,0,0,0,0,0,0,0,0,0,0,0,0,0,0,0,0,0,0,0,0,0,0,0,0,0,0,0,0,0,0,0,0,0,0,0,0,0,0,0.87
9696,XP03-213255,JapanesePatentNGKInsulators(J),2001,A354449,Glass-Ceramics,Alkaline-earthSilicate,Alumino-Silicate,OtherSilicate,GlassCeramics,,,,Substrate,MagneticRecordingHead,,,,,,51.01,0,7.1,30.51,0,2.67,0,0,2.62,0,0,0,0,0,0,0.36,0,0,0,0,0,0,0,0,0.008459,0,0,0,0,0,5.73,0,0,0,0,0,0,0,0,0,0,0,0,0,0,0,0,0,0,0,0,0,0,0,0,0,0,0,0,0,0,0,0.9
9947,XI02-215589,Proc.ICG,1992,v.005p.0183,Glass-Ceramics,AlkaliSilicate,,,,,,,,,,,,,,66.99,0,1.88,0,0,0,27.97,0,1.87,0,0,0,0,0,0,0,0,0,0,0,0,0,0,0,0,0,0,0,0,0,0,0,0,0,0,0,1.29,0,0,0,0,0,0,0,0,0,0,0,0,0,0,0,0,0,0,0,0,0,0,0,0,0,3.3
15480,GP02-305473,JapanesePatentKonicaMinolta(J),2011,A251854,Glass,AlkaliSilicate,Alkaline-earthSilicate,,,,,,Substrate,MagneticMemoryDisk,,,,Ex.3,,65.05,0.93,1.27,4.82,9.23,0,0,6.27,4.81,0,0,0,0,0,0,3.18,0,0,0,0,0,0,0,0,0,0,0,0,0,0,0,0,0,4.25,0.19,0,0,0,0,0,0,0,0,0,0,0,0,0,0,0,0,0,0,0,0,0,0,0,0,0,0,0,0.87
8668,GI06-191657R,NGF'sAdditionalNewData(J),2001,v.004p.0001,Glass,Alumino-Silicate,AlkaliSilicate,Alkaline-earthSilicate,,,,,ElectronicsElectrical,Substrate,,,Annealing:at780Cfor1hr.,GlassNameC017.Melting:inPtRhcrucibleat1650Cfor32hr.,,59.7,0,15.34,0,14.97,0,0,9.99,0,0,0,0,0,0,0,0,0,0,0,0,0,0,0,0,0,0,0,0,0,0,0,0,0,0,0,0,0,0,0,0,0,0,0,0,0,0,0,0,0,0,0,0,0,0,0,0,0,0,0,0,0,0,0.84
9159,GJ02-207738,J.CeramicSoc.Japan,2001,v.109p.0511,Glass,AlkaliSilicate,Boro-Silicate,,,,,,,,,,,,,69.6,8.7,0,0,0,0,0,21.7,0,0,0,0,0,0,0,0,0,0,0,0,0,0,0,0,0,0,0,0,0,0,0,0,0,0,0,0,0,0,0,0,0,0,0,0,0,0,0,0,0,0,0,0,0,0,0,0,0,0,0,0,0,0,0.65
5640,GJ02-178205,J.AmericanCeramicSoc.,1998,v.081p.2485,Glass,AlkaliSilicate,Alkaline-earthSilicate,,,,,,,,,,,J.Sehgal,,75,0,0,0,15,0,0,10,0,0,0,0,0,0,0,0,0,0,0,0,0,0,0,0,0,0,0,0,0,0,0,0,0,0,0,0,0,0,0,0,0,0,0,0,0,0,0,0,0,0,0,0,0,0,0,0,0,0,0,0,0,0,0.88
10964,GP05-228300,USPatent,2003,A0109370,Glass,Boro-Silicate,AlkaliSilicate,Alumino-Silicate,,,,,Substrate,MagneticMemoryDisk,,,,M.Ikenishietal.Ex.16,,55,25,10,0,0,0,0,5,5,0,0,0,0,0,0,0,0,0,0,0,0,0,0,0,0,0,0,0,0,0,0,0,0,0,0,0,0,0,0,0,0,0,0,0,0,0,0,0,0,0,0,0,0,0,0,0,0,0,0,0,0,0,0.78
5874,GJ02-185132,J.Non-CrystallineSolids,1999,v.253p.0126,Glass,AlkaliSilicate,Alkaline-earthSilicate,,,,,,,,,,,,,80,0,0,0,5,0,0,15,0,0,0,0,0,0,0,0,0,0,0,0,0,0,0,0,0,0,0,0,0,0,0,0,0,0,0,0,0,0,0,0,0,0,0,0,0,0,0,0,0,0,0,0,0,0,0,0,0,0,0,0,0,0,0.9
2738,GJ05-037039,J.AmericanCeramicSoc.,1978,v.061p.0027,Glass,Boro-Silicate,AlkaliSilicate,,,,,,,,,,,8Figures1Table,,60,20,0,0,0,0,0,20,0,0,0,0,0,0,0,0,0,0,0,0,0,0,0,0,0,0,0,0,0,0,0,0,0,0,0,0,0,0,0,0,0,0,0,0,0,0,0,0,0,0,0,0,0,0,0,0,0,0,0,0,0,0,0.88
8671,GI06-191660R,NGF'sAdditionalNewData(J),2001,v.004p.0001,Glass,Alumino-Silicate,AlkaliSilicate,Alkaline-earthSilicate,,,,,ElectronicsElectrical,Substrate,,,Annealing:at740Cfor1hr.,GlassNameC020Melting:inPtRhcrucibleat1610Cfor32hr.,,59.41,0,14.9,0,0.01,0.009589,0,9.94,0,0,0,0,0,0,0,0,15.59,0,0,0,0,0,0.15,0,0,0,0,0,0,0,0,0,0,0,0,0,0,0,0,0,0,0,0,0,0,0,0,0,0,0,0,0,0,0,0,0,0,0,0,0,0,0,0.75
13588,GP06-287446,USPatentKonicaMinolta(J),2008,A7396788,Glass,Alumino-Silicate,,,,,,,Substrate,MagneticMemoryDisk,,,,Ex.21,,58.23,3.53,5.26,9.7,1.46,0,9.28,4.98,1.61,0,0,0,0,0,0,0,0,0,0,0,0,0,0,0,0.06,0.93,0,0,0,0,2.76,0,0,2.2,0,0,0,0,0,0,0,0,0,0,0,0,0,0,0,0,0,0,0,0,0,0,0,0,0,0,0,0,0.93
8701,GJ02-298027,J.Non-CrystallineSolids,2010,v.356p.002417,Glass,AlkaliSilicate,Alkaline-earthSilicate,,,,,,,,,,,,,75,0,0,7.5,2.5,0,0,15,0,0,0,0,0,0,0,0,0,0,0,0,0,0,0,0,0,0,0,0,0,0,0,0,0,0,0,0,0,0,0,0,0,0,0,0,0,0,0,0,0,0,0,0,0,0,0,0,0,0,0,0,0,0,0.93
8696,GJ02-298022,J.Non-CrystallineSolids,2010,v.356p.002417,Glass,AlkaliSilicate,Alkaline-earthSilicate,,,,,,,,,,,,,75,0,0,3.75,6.25,0,0,15,0,0,0,0,0,0,0,0,0,0,0,0,0,0,0,0,0,0,0,0,0,0,0,0,0,0,0,0,0,0,0,0,0,0,0,0,0,0,0,0,0,0,0,0,0,0,0,0,0,0,0,0,0,0,0.76
14769,XP02-299334,USPatent,2010,A7816291,Glass-Ceramics,AlkaliSilicate,,,,,,,Dental,,,,,IvoclarVivadentAG.Ex.7,,62.79,0,0.59,1.36,0,0.72,27.79,0,2.51,0,0,0,0,0,0,2.77,0,0,0,0,0,0,0,0,0,0,0,0,0,0,0,0,0,0,0,0,1.47,0,0,0,0,0,0,0,0,0,0,0,0,0,0,0,0,0,0,0,0,0,0,0,0,0,1.8
14024,GP02-293459,USPatentKonicaMinolta(J),2009,A7566673,Glass,AlkaliSilicate,Alumino-Silicate,,,,,,Substrate,MagneticMemoryDisk,,,,Ex.7,,67.66,2.13,7.28,2.94,0,0,13.9,3.45,1.13,0,0,0,0,0,0,0,0,0,0,0,0,0,0,0,0.02,0,0,0,0,0,1.49,0,0,0,0,0,0,0,0,0,0,0,0,0,0,0,0,0,0,0,0,0,0,0,0,0,0,0,0,0,0,0,1.21
11576,GP06-256019,JapanesePatentKonicaMinolta(J),2004,A161597,Glass,Alumino-Silicate,AlkaliSilicate,Alkaline-earthSilicate,,,,,Substrate,MagneticRecordingHead,,,,Ex.4,,56.93,3.4,6.33,6.51,6.82,0,8.35,4.44,1.43,0,0,0,0,0,0,0,0,0,0,0,0,0,0,0,0.07,0.9,0,0,0,0,2.64,0,0,2.18,0,0,0,0,0,0,0,0,0,0,0,0,0,0,0,0,0,0,0,0,0,0,0,0,0,0,0,0,0.83
12450,GP02-268978,JapanesePatentCentralGlass(J),2005,A343729,Glass,AlkaliSilicate,Alkaline-earthSilicate,,,,,,Display,PlasmaDisplay,Substrate,,,Ex.1,,65.53,0,2.74,16.15,0.55,0,0,4.5,9.22,0,0,0,0,0,0,0,0.3,0,0,0,0,0,0,0,0,0,0,0,0,0,0,0,0,1.01,0,0,0,0,0,0,0,0,0,0,0,0,0,0,0,0,0,0,0,0,0,0,0,0,0,0,0,0,0.87
14432,GP02-297098,USPatentAsahiGlass(J),2010,A0137122,Glass,AlkaliSilicate,Alkaline-earthSilicate,,,,,,SolarCell,Display,Substrate,,,Ex.6,,66.59,0,4.68,5.34,6.23,1.58,0,3.8,5.42,0,0,0,0,0,0,0,4.67,0,0,0,0,0,0,0,0,0,0,0,0,0,0,0,0,1.69,0,0,0,0,0,0,0,0,0,0,0,0,0,0,0,0,0,0,0,0,0,0,0,0,0,0,0,0,0.69
15474,GP03-305437,JapanesePatentOharaInc.(J),2011,A246290,Glass,Alkaline-earthSilicate,Alumino-Silicate,Zinc-Silicate,,,,,Substrate,MagneticMemoryDisk,,,,Ex.3,,52.85,2.88,10.17,10.38,1.19,0.44,0,5.94,0,0,0,0,0,0,0,11.26,0,0,0,0,0,0,0,0,0,0,0,0,0,0,4.19,0,0,0,0.23,0,0.47,0,0,0,0,0,0,0,0,0,0,0,0,0,0,0,0,0,0,0,0,0,0,0,0,0,2.6
15166,XP02-302396,USPatent,2011,A0009254,Glass-Ceramics,AlkaliSilicate,,,Machinable,,,,Dental,ArtificialTooth,,,500C10min+650C20min,Ex.6othercrystal:Li-phosphate,,62.79,0,0.59,1.36,0,0,27.82,0,2.5,0,0,0,0,0,0,2.42,1.06,0,0,0,0,0,0,0,0,0,0,0,0,0,0,0,0,0,0,0,1.46,0,0,0,0,0,0,0,0,0,0,0,0,0,0,0,0,0,0,0,0,0,0,0,0,0,2.3
4835,GI02-095962,Proc.ICG,2001,v.002p.0233,Glass,AlkaliSilicate,,,,,,,,,,,annealedat540C1h.,,,66.67,0,0,0,0,0,0,33.33,0,0,0,0,0,0,0,0,0,0,0,0,0,0,0,0,0,0,0,0,0,0,0,0,0,0,0,0,0,0,0,0,0,0,0,0,0,0,0,0,0,0,0,0,0,0,0,0,0,0,0,0,0,0,1.06
8599,GI02-190623R,NGF'sAdditionalNewData(J),2000,v.002p.0001,Glass,AlkaliSilicate,Alumino-Silicate,,,,,,Substrate,,,,,GlassNameA40Melting:inPtcrucibleat1640Cfor5hr.Annealing:at700Cfor2hr.,,60.58,0,14.99,0,0,4.82,0,9.83,9.78,0,0,0,0,0,0,0,0,0,0,0,0,0,0,0,0,0,0,0,0,0,0,0,0,0,0,0,0,0,0,0,0,0,0,0,0,0,0,0,0,0,0,0,0,0,0,0,0,0,0,0,0,0,0.83
2209,GJ02-037031,J.AmericanCeramicSoc.,1978,v.061p.0027,Glass,AlkaliSilicate,,,,,,,,,,,,8Figures1Table,,80,0,0,0,0,0,0,20,0,0,0,0,0,0,0,0,0,0,0,0,0,0,0,0,0,0,0,0,0,0,0,0,0,0,0,0,0,0,0,0,0,0,0,0,0,0,0,0,0,0,0,0,0,0,0,0,0,0,0,0,0,0,0.58
5870,GJ02-185127,J.Non-CrystallineSolids,1999,v.253p.0126,Glass,AlkaliSilicate,Alkaline-earthSilicate,,,,,,,,,,,,,78,0,2,4,1,0,0,15,0,0,0,0,0,0,0,0,0,0,0,0,0,0,0,0,0,0,0,0,0,0,0,0,0,0,0,0,0,0,0,0,0,0,0,0,0,0,0,0,0,0,0,0,0,0,0,0,0,0,0,0,0,0,0.93
11845,GP02-261078,JapanesePatentKonicaMinolta(J),2004,A277230,Glass,AlkaliSilicate,Alumino-Silicate,,,,,,Substrate,MagneticMemoryDisk,,,,Ex.9,,69.93,3.01,5.75,0,0,0,9.5,7.56,1.7,0,0,0,0,0,0,0,0,0,0,0,0,0,0,0,0.06,0,0,0,0,0,1.54,0,0,0.95,0,0,0,0,0,0,0,0,0,0,0,0,0,0,0,0,0,0,0,0,0,0,0,0,0,0,0,0,0.97
8574,GP03-190523,EuropeanPatentAsahiGlass(J),1999,A0953549,Glass,Alkaline-earthSilicate,Alumino-Silicate,,,,,,,,,,,,,67,6,7.8,3.6,4,7.1,0,0,0,0,0,0,0,0,0,0,4.5,0,0,0,0,0,0,0,0,0,0,0,0,0,0,0,0,0,0,0,0,0,0,0,0,0,0,0,0,0,0,0,0,0,0,0,0,0,0,0,0,0,0,0,0,0,0.78
7441,GI02-257647,Proc.ICG,2004,v.007p.0019,Glass,AlkaliSilicate,Alkaline-earthSilicate,,,,,,,,,,,,,80,0,0,0,7.9,0,0,12.1,0,0,0,0,0,0,0,0,0,0,0,0,0,0,0,0,0,0,0,0,0,0,0,0,0,0,0,0,0,0,0,0,0,0,0,0,0,0,0,0,0,0,0,0,0,0,0,0,0,0,0,0,0,0,0.82
14906,GP02-300052,EuropeanPatentCentralGlass(J),2010,A2233445,Glass,AlkaliSilicate,Alkaline-earthSilicate,,,,,,Window,Substrate,,,,Ex.10,,66.56,0,1.02,15.96,3.49,0.04,0,2.96,7.48,0,0,0,0,0,0,0,1,0,0,0,0,0,0,0,0,0,0,0,0,0,0,0,0,1.49,0,0,0,0,0,0,0,0,0,0,0,0,0,0,0,0,0,0,0,0,0,0,0,0,0,0,0,0,0.76
12514,GP06-269682,USPatentKonicaMinolta(J),2005,A0215414,Glass,Alumino-Silicate,AlkaliSilicate,Alkaline-earthSilicate,,,,,Substrate,MagneticMemoryDisk,,,,Ex.2,,60.74,1.04,8.67,13.06,0,0,9.52,1.66,1.09,0,0,0,0,0,0,0,0,0,0,0,0,0,0,0,0.08,0.22,0,0,0,0,3.48,0,0,0.44,0,0,0,0,0,0,0,0,0,0,0,0,0,0,0,0,0,0,0,0,0,0,0,0,0,0,0,0,1.07
6503,GJ03-146876,J.CeramicSoc.Japan,1993,v.101p.1264,Glass,Alkaline-earthSilicate,Alumino-Silicate,,,,,,,,,,,Cordieritecomposition,,55.6,0,22.2,22.2,0,0,0,0,0,0,0,0,0,0,0,0,0,0,0,0,0,0,0,0,0,0,0,0,0,0,0,0,0,0,0,0,0,0,0,0,0,0,0,0,0,0,0,0,0,0,0,0,0,0,0,0,0,0,0,0,0,0,0.95
15522,GP02-305913,USPatent,2011,A0201490,Glass,AlkaliSilicate,Boro-Silicate,,,,,,,,,,,K.Barefootetal.Ex.b,,63.94,11.99,5.99,0,0,0,0,17.98,0,0,0,0,0,0,0,0,0,0,0,0,0,0,0,0,0,0,0,0,0,0,0,0,0,0,0,0.1,0,0,0,0,0,0,0,0,0,0,0,0,0,0,0,0,0,0,0,0,0,0,0,0,0,0,0.64
4849,GJ02-140957,J.MaterialsScience,1991,v.026p.6501,Glass,AlkaliSilicate,,,,,,,,,,,,,,75.95,0,0,0,0,0,0,13.91,10.15,0,0,0,0,0,0,0,0,0,0,0,0,0,0,0,0,0,0,0,0,0,0,0,0,0,0,0,0,0,0,0,0,0,0,0,0,0,0,0,0,0,0,0,0,0,0,0,0,0,0,0,0,0,0.96
6250,GJ02-203516,J.Non-CrystallineSolids,2000,v.272p.0034,Glass,AlkaliSilicate,Alkaline-earthSilicate,,,,,,,,,,,,,70.87,0,0.35,5.87,10.13,0,0,12.78,0,0,0,0,0,0,0,0,0,0,0,0,0,0,0,0,0,0,0,0,0,0,0,0,0,0,0,0,0,0,0,0,0,0,0,0,0,0,0,0,0,0,0,0,0,0,0,0,0,0,0,0,0,0,0.9
8593,GI02-190617R,NGF'sAdditionalNewData(J),2000,v.002p.0001,Glass,AlkaliSilicate,Alumino-Silicate,,,,,,Substrate,,,,,GlassNameA33Melting:inPtcrucibleat1550Cfor5hr.Annealing:at650Cfor2hr.,,60.44,0,9.9,9.14,0,0,0,10.24,10.28,0,0,0,0,0,0,0,0,0,0,0,0,0,0,0,0,0,0,0,0,0,0,0,0,0,0,0,0,0,0,0,0,0,0,0,0,0,0,0,0,0,0,0,0,0,0,0,0,0,0,0,0,0,0.94
965,GJ05-010144,J.AmericanCeramicSoc.,1980,v.063p.0286,Glass,Boro-Silicate,AlkaliSilicate,,,,,,,,,,,1Tab.1Fig.Notchedbeamthreepointbending,,60,20,0,0,0,0,0,20,0,0,0,0,0,0,0,0,0,0,0,0,0,0,0,0,0,0,0,0,0,0,0,0,0,0,0,0,0,0,0,0,0,0,0,0,0,0,0,0,0,0,0,0,0,0,0,0,0,0,0,0,0,0,1.08
2454,GI02-047455,Proc.ICG,1986,v.001p.0225,Glass,AlkaliSilicate,,,,,,,,,,,,,,74.98,0,0,0,0,0,0,24.99,0,0,0,0,0,0,0,0,0,0,0,0,0,0,0,0,0,0,0,0,0,0,0,0,0,0,0,0,0,0,0,0,0,0,0.03,0,0,0,0,0,0,0,0,0,0,0,0,0,0,0,0,0,0,0,1.8
15476,GP03-305439,JapanesePatentOharaInc.(J),2011,A246290,Glass,Alkaline-earthSilicate,Alumino-Silicate,Zinc-Silicate,,,,,Substrate,MagneticMemoryDisk,,,,Ex.5,,56.41,2.93,10.66,10.54,1.21,0,0,2.2,0,0,0,0,0,0,0,10.65,0,0,0,0,0,0,0,0,0,0,0,0,0,0,4.68,0,0,0,0.23,0,0.48,0,0,0,0,0,0,0,0,0,0,0,0,0,0,0,0,0,0,0,0,0,0,0,0,0,3.8
6563,XJ03-148839,J.Non-CrystallineSolids,1991,v.129p.0163,Glass-Ceramics,Alkaline-earthSilicate,OtherSilicate,,GlassCeramics,,,,,,,,,,,58,0,5.4,25,0,0,0.9,0,0,0,0,0,0,0,0,0,0,0,0,0,0,0,0,0,0,0,0,0,0,0,0,0,0,10.7,0,0,0,0,0,0,0,0,0,0,0,0,0,0,0,0,0,0,0,0,0,0,0,0,0,0,0,0,3.5
15804,GP05-307971,USPatentAsahiGlass(J),2012,A0141668,Glass,Boro-Silicate,Alumino-Silicate,,,,,,Substrate,MagneticMemoryDisk,,,,Ex.5,,67.33,9.99,11.09,2.2,8.79,0,0,0,0,0,0,0,0,0,0,0,0.6,0,0,0,0,0,0,0,0,0,0,0,0,0,0,0,0,0,0,0,0,0,0,0,0,0,0,0,0,0,0,0,0,0,0,0,0,0,0,0,0,0,0,0,0,0,0.9
8759,GI02-191766R,NGF'sAdditionalNewData(J),2001,v.004p.0005,Glass,AlkaliSilicate,Alumino-Silicate,Zinc-Silicate,,,,,,,,,Annealing:at650Cfor1h.,GlassNameC130Melting:inPtcrucibleat1550Cfor16h.,,50.24,0,15.32,0,0,0,0,15.15,14.88,0,0,0,0,0,0,4.41,0,0,0,0,0,0,0,0,0,0,0,0,0,0,0,0,0,0,0,0,0,0,0,0,0,0,0,0,0,0,0,0,0,0,0,0,0,0,0,0,0,0,0,0,0,0,0.77
10868,XP06-227703,USPatent,2003,A6544913,Glass-Ceramics,Alumino-Silicate,,,GlassCeramics,Sintered,,,,,,,,AgencyforDefenseDevelopment(KR)Ex.2B,,62.63,0,33,2.38,0.13,0,0,0.48,1.33,0,0,0,0,0,0,0,0,0,0,0,0,0.05,0,0,0,0,0,0,0,0,0,0,0,0,0,0,0,0,0,0,0,0,0,0,0,0,0,0,0,0,0,0,0,0,0,0,0,0,0,0,0,0,3.02
14427,GP02-297093,USPatentAsahiGlass(J),2010,A0137122,Glass,AlkaliSilicate,Alkaline-earthSilicate,,,,,,SolarCell,Display,Substrate,,,Ex.1,,67.99,0,3.06,11.16,3.34,0,0,6.45,2.32,0,0,0,0,0,0,0,5.43,0,0,0,0,0,0,0,0,0,0,0,0,0,0,0,0,0.25,0,0,0,0,0,0,0,0,0,0,0,0,0,0,0,0,0,0,0,0,0,0,0,0,0,0,0,0,0.77
13430,XP02-285329,USPatent,2008,A0125303,Glass-Ceramics,AlkaliSilicate,,,,,,,Dental,,,,500C10min.,IvoclarVivadentAG.Ex.1,,62.77,0,0.59,1.35,0,0,27.87,0,2.48,0,0,0,0,0,0,3.48,0,0,0,0,0,0,0,0,0,0,0,0,0,0,0,0,0,0,0,0,1.46,0,0,0,0,0,0,0,0,0,0,0,0,0,0,0,0,0,0,0,0,0,0,0,0,0,1.6
3411,GI02-081688,Proc.ICG,2001,v.002p.0233,Glass,AlkaliSilicate,Alkaline-earthSilicate,,,,,,,,,,annealedat540C1h.,,,70,0,0,0,10,0,0,0,20,0,0,0,0,0,0,0,0,0,0,0,0,0,0,0,0,0,0,0,0,0,0,0,0,0,0,0,0,0,0,0,0,0,0,0,0,0,0,0,0,0,0,0,0,0,0,0,0,0,0,0,0,0,0.63
15247,XP02-302894,EuropeanPatent,2011,A2269960,Glass-Ceramics,AlkaliSilicate,,,,,,,Dental,ArtificialTooth,,,500C10min+650C20min,Ex.4othercrystal:Li-phosphate,,62.84,0,2.72,0,0,0,27.83,0,2.47,0,0,0,0,0,0,2.66,0,0,0,0,0,0,0,0,0,0,0,0,0,0,0,0,0,0,0,0,1.48,0,0,0,0,0,0,0,0,0,0,0,0,0,0,0,0,0,0,0,0,0,0,0,0,0,1.9
11659,GP06-256718,USPatentKonicaMinolta(J),2004,A0063564,Glass,Alumino-Silicate,Alkaline-earthSilicate,,,,,,Substrate,MagneticMemoryDisk,,,,Ex.4,,56.93,3.4,6.33,6.51,6.82,0,8.35,4.44,1.43,0,0,0,0,0,0,0,0,0,0,0,0,0,0,0,0.07,0.9,0,0,0,0,2.64,0,0,2.18,0,0,0,0,0,0,0,0,0,0,0,0,0,0,0,0,0,0,0,0,0,0,0,0,0,0,0,0,0.83
18291,GJ03-355428,J.MaterialsScience,2013,v.048p.3461,Glass,Alkaline-earthSilicate,Alumino-Silicate,,Melting,,,,,,,,,D,,50.6,0,20.7,20.7,0,0,0,0,0,0,0,0,0,0,0,0,0,0,0,0,0,0,0,2.4,0,0,0,0,0,0,0,0,0,5.6,0,0,0,0,0,0,0,0,0,0,0,0,0,0,0,0,0,0,0,0,0,0,0,0,0,0,0,0,1.8
7888,GP02-272116,JapanesePatentCentralGlass(J),2006,A131482,Glass,AlkaliSilicate,Alkaline-earthSilicate,,,,,,Display,Substrate,,,,Ex.1,,70.88,0,1.71,6.19,10.12,0,0,2.52,7.28,0,0,0,0,0,0,0,0.9,0,0,0,0,0,0,0,0,0,0,0,0,0,0,0,0,0.4,0,0,0,0,0,0,0,0,0,0,0,0,0,0,0,0,0,0,0,0,0,0,0,0,0,0,0,0,0.79
5884,GJ02-185143,J.Non-CrystallineSolids,1999,v.253p.0126,Glass,AlkaliSilicate,Alkaline-earthSilicate,,,,,,,,,,,,,78,0,2,0,5,0,0,10,5,0,0,0,0,0,0,0,0,0,0,0,0,0,0,0,0,0,0,0,0,0,0,0,0,0,0,0,0,0,0,0,0,0,0,0,0,0,0,0,0,0,0,0,0,0,0,0,0,0,0,0,0,0,0.89
18288,GJ03-355425,J.MaterialsScience,2013,v.048p.3461,Glass,Alkaline-earthSilicate,Alumino-Silicate,,Melting,,,,,,,,,A,,51.9,0,21.2,21.2,0,0,0,0,0,0,0,0,0,0,0,0,0,0,0,0,0,0,0,0,0,0,0,0,0,0,0,0,0,5.7,0,0,0,0,0,0,0,0,0,0,0,0,0,0,0,0,0,0,0,0,0,0,0,0,0,0,0,0,1.5
15286,XP02-303141,EuropeanPatent,2011,A2305614,Glass-Ceramics,AlkaliSilicate,,,Translucent,Machinable,,,Dental,ArtificialTooth,,,650C20min+850C10min,Ex.10othercrystal:Li-phosphate,,62.87,0,0.59,1.36,0,0,27.75,0,2.91,0,0,0,0,0,0,2.16,0,0,0,0,0,0,0,0,0,0,0,0,0,0,0,0,0,0.89,0,0,1.47,0,0,0,0,0,0,0,0,0,0,0,0,0,0,0,0,0,0,0,0,0,0,0,0,0,1.8
8736,GI06-191729R,NGF'sAdditionalNewData(J),2001,v.004p.0003,Glass,Alumino-Silicate,Boro-Silicate,AlkaliSilicate,,,,,ElectronicsElectrical,Substrate,,,Annealing:at650Cfor1hr.,GlassName:C089Melting:inPt-Rhcrucibleat1520Cfor5.5hr.,,54.62,9.65,7.79,15.44,0,0,0,5.04,5.06,0,0,0,0,0,0,0,0,0,0,0,0,0,0.07,0,0,0,0,0,0,0,0,0,0,2.3,0,0,0,0,0,0,0,0,0,0,0,0,0,0,0,0,0,0,0,0,0,0,0,0,0,0,0,0,1.07
2119,GJ05-032656,J.AmericanCeramicSoc.,1969,v.052p.0099,Glass,Boro-Silicate,,,,,,,,,,,,,,82.36,12.43,1.21,0,0,0,0,3.99,0,0,0,0,0,0,0,0,0,0,0,0,0,0,0,0,0,0,0,0,0,0,0,0,0,0,0,0,0,0,0,0,0,0,0,0,0,0,0,0,0,0,0,0,0,0,0,0,0,0,0,0,0,0,0.758
7118,GJ02-228907,J.Non-CrystallineSolids,2003,v.316p.0054,Glass,AlkaliSilicate,Alkaline-earthSilicate,,,,,,,,,,,SurfacedamageofglassFloatglass,,75.58,0,0,0,10.77,0,0,13.65,0,0,0,0,0,0,0,0,0,0,0,0,0,0,0,0,0,0,0,0,0,0,0,0,0,0,0,0,0,0,0,0,0,0,0,0,0,0,0,0,0,0,0,0,0,0,0,0,0,0,0,0,0,0,0.72
15477,GP03-305440,JapanesePatentOharaInc.(J),2011,A246290,Glass,Alkaline-earthSilicate,Alumino-Silicate,Zinc-Silicate,,,,,Substrate,MagneticMemoryDisk,,,,Ex.6,,56.2,4.72,7.73,8.15,2.35,0,0,6.36,0,0,0,0,0,0,0,9.69,0,0,0,0,0,0,0,0,0,0,0,0,0,0,4.11,0,0,0,0.23,0,0.46,0,0,0,0,0,0,0,0,0,0,0,0,0,0,0,0,0,0,0,0,0,0,0,0,0,3.7
17517,GP02-340134,USPatentOthers,2012,A0183812,Glass,AlkaliSilicate,Alkaline-earthSilicate,Alumino-Silicate,Disk,,,,Magneto-OpticalMemory,Substrate,,,,Ex.19,,69.65,0,6.16,4.58,4.94,0,8.86,2.18,2.09,0,0,0,0,0,0,0,0,0,0,0,0,0,0,0,0,0,0,0,0,0,0,0,0,1.25,0,0,0,0.29,0,0,0,0,0,0,0,0,0,0,0,0,0,0,0,0,0,0,0,0,0,0,0,0,1.15
14544,GJ02-298040,J.Non-CrystallineSolids,2010,v.356p.002417,Glass,AlkaliSilicate,Alkaline-earthSilicate,,,,,,,,,,,,,65,0,0,0,15,0,0,0,20,0,0,0,0,0,0,0,0,0,0,0,0,0,0,0,0,0,0,0,0,0,0,0,0,0,0,0,0,0,0,0,0,0,0,0,0,0,0,0,0,0,0,0,0,0,0,0,0,0,0,0,0,0,0.67
15808,GP05-307975,USPatentAsahiGlass(J),2012,A0141668,Glass,Boro-Silicate,Alumino-Silicate,,,,,,Substrate,MagneticMemoryDisk,,,,Ex.9,,63,10,15,1,2,6,0,0,0,0,0,0,0,0,0,0,3,0,0,0,0,0,0,0,0,0,0,0,0,0,0,0,0,0,0,0,0,0,0,0,0,0,0,0,0,0,0,0,0,0,0,0,0,0,0,0,0,0,0,0,0,0,0.9
14770,XP02-299335,USPatent,2010,A7816291,Glass-Ceramics,AlkaliSilicate,,,,,,,Dental,,,,,IvoclarVivadentAG.Ex.8,,62.79,0,0.58,1.34,1.92,0,27.82,0,2.52,0,0,0,0,0,0,1.59,0,0,0,0,0,0,0,0,0,0,0,0,0,0,0,0,0,0,0,0,1.44,0,0,0,0,0,0,0,0,0,0,0,0,0,0,0,0,0,0,0,0,0,0,0,0,0,1.9
9333,GP03-314917,JapanesePatentAsahiGlass(J),2014,A088320,Glass,Alkaline-earthSilicate,Alumino-Silicate,Boro-Silicate,,,,,Substrate,MagneticMemoryDisk,,,,Ex.6,,70.59,9.61,6.56,4.54,7.54,0.12,0,0,0,0,0,0,0,0,0,0,1.04,0,0,0,0,0,0,0,0,0,0,0,0,0,0,0,0,0,0,0,0,0,0,0,0,0,0,0,0,0,0,0,0,0,0,0,0,0,0,0,0,0,0,0,0,0,0.9
9768,GP06-213900,USPatentAsahiGlass(J),2001,A6297182,Glass,Alumino-Silicate,Alkaline-earthSilicate,AlkaliSilicate,,,,,Substrate,SubstrateforDisplay,,,,,,63.97,4.66,7,7.25,2.32,0,0,7.12,5.17,0,0,0,0,0,0,0,2.51,0,0,0,0,0,0,0,0,0,0,0,0,0,0,0,0,0,0,0,0,0,0,0,0,0,0,0,0,0,0,0,0,0,0,0,0,0,0,0,0,0,0,0,0,0,0.73
7461,GJ02-258697,PhysicsandChemistryofGlasses,2004,v.045p.0037,Glass,AlkaliSilicate,,,,,,,,,,,,,,78,0,2,0,5,0,0,15,0,0,0,0,0,0,0,0,0,0,0,0,0,0,0,0,0,0,0,0,0,0,0,0,0,0,0,0,0,0,0,0,0,0,0,0,0,0,0,0,0,0,0,0,0,0,0,0,0,0,0,0,0,0,0.75
18293,XJ03-355430,J.MaterialsScience,2013,v.048p.3461,Glass-Ceramics,Alkaline-earthSilicate,Alumino-Silicate,,Melting,GlassCeramics,,,,,,,950C10h,A2,,51.9,0,21.2,21.2,0,0,0,0,0,0,0,0,0,0,0,0,0,0,0,0,0,0,0,0,0,0,0,0,0,0,0,0,0,5.7,0,0,0,0,0,0,0,0,0,0,0,0,0,0,0,0,0,0,0,0,0,0,0,0,0,0,0,0,2.65
8706,GJ02-298032,J.Non-CrystallineSolids,2010,v.356p.002417,Glass,AlkaliSilicate,Alkaline-earthSilicate,,,,,,,,,,,,,70,0,0,4.5,0,5.5,0,0,20,0,0,0,0,0,0,0,0,0,0,0,0,0,0,0,0,0,0,0,0,0,0,0,0,0,0,0,0,0,0,0,0,0,0,0,0,0,0,0,0,0,0,0,0,0,0,0,0,0,0,0,0,0,0.8
4859,GJ01-141503,J.MaterialsScience,1993,v.028p.3014,Glass,Silica,,,,,,,,,,,,Lappingofglass:Herasil,,100,0,0,0,0,0,0,0,0,0,0,0,0,0,0,0,0,0,0,0,0,0,0,0,0,0,0,0,0,0,0,0,0,0,0,0,0,0,0,0,0,0,0,0,0,0,0,0,0,0,0,0,0,0,0,0,0,0,0,0,0,0,0.7
14902,GP02-300048,EuropeanPatentCentralGlass(J),2010,A2233445,Glass,AlkaliSilicate,Alkaline-earthSilicate,,,,,,Window,Substrate,,,,Ex.6,,67.49,0,1.03,15.03,2.54,0.04,0,3.79,4.27,0,0,0,0,0,0,0,4.3,0,0,0,0,0,0,0,0,0,0,0,0,0,0,0,0,1.51,0,0,0,0,0,0,0,0,0,0,0,0,0,0,0,0,0,0,0,0,0,0,0,0,0,0,0,0,0.72
18343,XP02-355857,JapanesePatentAsahiGlass(J),2012,AW121116,Glass-Ceramics,AlkaliSilicate,,,Melting,GlassCeramics,,,Display,,,,569C3h+743C2h,ex.24,,65.3,0,3.9,0,0,0,28.1,0,0.5,0,0,0,0,0,0,0,0,0,0,0,0,0,0,0,0,0,0,0,0,0,0,0,0,0.9,0,0,1.3,0,0,0,0,0,0,0,0,0,0,0,0,0,0,0,0,0,0,0,0,0,0,0,0,0,1.36
10968,GP02-228304,USPatent,2003,A0109370,Glass,AlkaliSilicate,Alkaline-earthSilicate,Boro-Silicate,,,,,Substrate,MagneticMemoryDisk,,,,M.Ikenishietal.Ex.33,,65,5,5,5,5,0,2,11,2,0,0,0,0,0,0,0,0,0,0,0,0,0,0,0,0,0,0,0,0,0,0,0,0,0,0,0,0,0,0,0,0,0,0,0,0,0,0,0,0,0,0,0,0,0,0,0,0,0,0,0,0,0,0.6
2447,GI02-047448,Proc.ICG,1986,v.001p.0225,Glass,AlkaliSilicate,,,,,,,,,,,,,,74.97,0,0,0,0,0,24.99,0,0,0,0,0,0,0,0,0,0,0,0,0,0,0,0,0,0,0,0,0,0,0,0,0,0,0,0,0,0,0,0,0,0,0,0.04,0,0,0,0,0,0,0,0,0,0,0,0,0,0,0,0,0,0,0,0.9
6998,XP02-163129,JapanesePatentCorningInc.(US),1995,A187710,Glass-Ceramics,AlkaliSilicate,,,,,,,,,,,,,,65.86,0,0,0,0,0,30.61,0,1.23,0,0,0,0,0,0,1.23,0,0,0,0,0,0,0,0,0,0,0,0,0,0,0,0,0,0,0,0,1.07,0,0,0,0,0,0,0,0,0,0,0,0,0,0,0,0,0,0,0,0,0,0,0,0,0,3
3492,GJ02-084103,J.AmericanCeramicSoc.,1974,v.057p.0336,Glass,AlkaliSilicate,Alkaline-earthSilicate,Alumino-Silicate,,,,,,,,,,,,71.4,0,1.17,5.91,7.44,0,0,13.45,0.63,0,0,0,0,0,0,0,0,0,0,0,0,0,0,0,0,0,0,0,0,0,0,0,0,0,0,0,0,0,0,0,0,0,0,0,0,0,0,0,0,0,0,0,0,0,0,0,0,0,0,0,0,0,0.81
10053,GI04-218508,Proc.ICG,1998,v.A07p.:011,Glass,Lead-Silicate,AlkaliSilicate,,,,,,WasteDisposal,,,,,,,62.38,0,0,0,0,0,0,0,5.93,0,0,0,0,0,0,0,0,0,28.78,0,0,0,0,0,0,0,2.91,0,0,0,0,0,0,0,0,0,0,0,0,0,0,0,0,0,0,0,0,0,0,0,0,0,0,0,0,0,0,0,0,0,0,0,0.42
11849,GP02-261082,JapanesePatentKonicaMinolta(J),2004,A277232,Glass,AlkaliSilicate,Alumino-Silicate,,,,,,Substrate,MagneticMemoryDisk,,,,Ex.2,,68.15,4.75,5.59,0,0,0,13.95,3.47,1.17,0,0,0,0,0,0,0,0,0,0,0,0,0,0,0,0.06,0.45,0,0,0,0,1.46,0,0,0.95,0,0,0,0,0,0,0,0,0,0,0,0,0,0,0,0,0,0,0,0,0,0,0,0,0,0,0,0,1.05
15570,GP02-306223,USPatentAsahiGlass(J),2011,A0312483,Glass,AlkaliSilicate,Alumino-Silicate,,,,,,Display,,,,,Ex.6,,65,0,10,3,4,0,8,10,0,0,0,0,0,0,0,0,0,0,0,0,0,0,0,0,0,0,0,0,0,0,0,0,0,0,0,0,0,0,0,0,0,0,0,0,0,0,0,0,0,0,0,0,0,0,0,0,0,0,0,0,0,0,0.88
8681,GI06-191670,NGF'sAdditionalNewData(J),2001,v.004p.0001,Glass,Alumino-Silicate,AlkaliSilicate,Alkaline-earthSilicate,,,,,ElectronicsElectrical,Substrate,,,Anneal:at790C.,GlassC030.Melt:inPtRhat1600Cfor21.5hr.Crystalsatbottom,,60.48,0,14.09,0,0.01,0,0,5.08,5.02,0,0,0,0,0,0,0.009153,15.21,0,0,0,0,0,0.11,0,0,0,0,0,0,0,0,0,0,0,0,0,0,0,0,0,0,0,0,0,0,0,0,0,0,0,0,0,0,0,0,0,0,0,0,0,0,0,0.78
10066,XJ06-219613,J.Non-CrystallineSolids,2002,v.298p.0137,Glass-Ceramics,Alumino-Silicate,Alkaline-earthSilicate,OtherSilicate,GlassCeramics,,,,,,,,Heattreatment:800C/2h+1050C/3h,Crystal:Magnesiumaluminumtitanate,,57.3,0,19,14.6,0,0,0,0,0,0,0,0,0,0,0,0,0,0,0,0,0,0,0,0,0,0,0,0,0,0,9.1,0,0,0,0,0,0,0,0,0,0,0,0,0,0,0,0,0,0,0,0,0,0,0,0,0,0,0,0,0,0,0,2.1
18687,GP03-357272,USPatentHoyaCorp.(J),2014,A0334276,Glass,Alkaline-earthSilicate,Alumino-Silicate,,Melting,Disk,,,MagneticMemoryDisk,ChemicalStrengthen,,,,ex.9,,63,0,10,19,0,0,1,6,0,0,0,0,0,0,0,0,0,0,0,0,0,0,0,0,0,0,0,0,0,0,0,0,0,1,0,0,0,0,0,0,0,0,0,0,0,0,0,0,0,0,0,0,0,0,0,0,0,0,0,0,0,0,2.55
18531,XP06-356660,USPatentCorningInc.(US),2014,A0134397,Glass-Ceramics,Alumino-Silicate,AlkaliSilicate,,Melting,SheetGlass,GlassCeramics,,ChemicalStrengthen,ElectronicsElectrical,,,,,,69.36,1.83,12.58,2.85,0,0,7.69,0.31,0,0,0,0,0,0,0,1.73,0,0,0,0,0,0,0,0,0,0,0,0,0,0,3.52,0,0,0,0,0.13,0,0,0,0,0,0,0,0,0,0,0,0,0,0,0,0,0,0,0,0,0,0,0,0,0,0,1
15289,GP02-303179,EuropeanPatentCorningInc.(US),2011,A2334613,Glass,AlkaliSilicate,Alumino-Silicate,,,,,,Substrate,SubstrateforDisplay,,,,Ex.3,,66.15,0.6,10.29,5.71,0.58,0,0,14,2.45,0,0,0,0,0,0,0,0,0,0,0,0,0.008091,0,0,0,0,0,0,0,0,0,0,0,0.01,0,0.21,0,0,0,0,0,0,0,0,0,0,0,0,0,0,0,0,0,0,0,0,0,0,0,0,0,0,0.7
12648,GP02-272219,JapanesePatentCentralGlass(J),2006,A143523,Glass,AlkaliSilicate,Alkaline-earthSilicate,,,,,,Display,PlasmaDisplay,Substrate,,Annealedat600-700C.,Ex.8,,63.76,0,0.47,21.01,1.39,0,0,2.52,9.37,0,0,0,0,0,0,0,1.04,0,0,0,0,0,0,0,0,0,0,0,0,0,0,0,0,0.44,0,0,0,0,0,0,0,0,0,0,0,0,0,0,0,0,0,0,0,0,0,0,0,0,0,0,0,0,0.76
12398,GP06-268627,JapanesePatentKonicaMinolta(J),2005,A272212,Glass,Alumino-Silicate,AlkaliSilicate,Alkaline-earthSilicate,,,,,Substrate,MagneticMemoryDisk,,,,KonicaMinoltaOpt.Co.Ltd.Ex.2,,60.74,1.04,8.67,13.06,0,0,9.52,1.66,1.09,0,0,0,0,0,0,0,0,0,0,0,0,0,0,0,0.08,0.22,0,0,0,0,3.48,0,0,0.44,0,0,0,0,0,0,0,0,0,0,0,0,0,0,0,0,0,0,0,0,0,0,0,0,0,0,0,0,1.07
14335,GP02-296521,USPatentKonicaMinolta(J),2010,A7687419,Glass,AlkaliSilicate,,,,,,,Substrate,MagneticMemoryDisk,,,,Ex.5,,63.07,1.33,8.29,8.88,0,0,9.09,3.88,1.64,0,0,0,0,0,0,0,0,0,0,0,0,0,0,0,0.06,0.3,0,0,0,0,2.86,0,0,0.6,0,0,0,0,0,0,0,0,0,0,0,0,0,0,0,0,0,0,0,0,0,0,0,0,0,0,0,0,1.08
3412,GI02-081689,Proc.ICG,2001,v.002p.0233,Glass,AlkaliSilicate,Alkaline-earthSilicate,,,,,,,,,,annealedat540C1h.,,,75,0,0,0,10,0,0,15,0,0,0,0,0,0,0,0,0,0,0,0,0,0,0,0,0,0,0,0,0,0,0,0,0,0,0,0,0,0,0,0,0,0,0,0,0,0,0,0,0,0,0,0,0,0,0,0,0,0,0,0,0,0,0.98
5095,GJ05-159743,J.AmericanCeramicSoc.,1995,v.078p.0114,Glass,Boro-Silicate,,,,,,,,,,,,GSC-4,,85,13.3,0.5,0,0,0,0,1.2,0,0,0,0,0,0,0,0,0,0,0,0,0,0,0,0,0,0,0,0,0,0,0,0,0,0,0,0,0,0,0,0,0,0,0,0,0,0,0,0,0,0,0,0,0,0,0,0,0,0,0,0,0,0,0.709
15292,XP02-303220,EuropeanPatentCorningInc.(US),2011,A2323955,Glass-Ceramics,AlkaliSilicate,,,,,,,Substrate,SubstrateforDisplay,,,,Ex.2,,67,0,1.91,0,0,0,27.89,0,1.9,0,0,0,0,0,0,0,0,0,0,0,0,0,0,0,0,0,0,0,0,0,0,0,0,0,0,0,1.3,0,0,0,0,0,0,0,0,0,0,0,0,0,0,0,0,0,0,0,0,0,0,0,0,0,2.1
12619,GP02-271941,JapanesePatentCentralGlass(J),2006,A096594,Glass,AlkaliSilicate,Alkaline-earthSilicate,,,,,,Display,Substrate,,,,Ex.4,,66.56,0,2.15,15.5,0,0,0,3.53,10.95,0,0,0,0,0,0,0,0.3,0,0,0,0,0,0,0,0,0,0,0,0,0,0,0,0,1.01,0,0,0,0,0,0,0,0,0,0,0,0,0,0,0,0,0,0,0,0,0,0,0,0,0,0,0,0,0.805
18296,XJ03-355433,J.MaterialsScience,2013,v.048p.3461,Glass-Ceramics,Alkaline-earthSilicate,Alumino-Silicate,,Melting,GlassCeramics,,,,,,,950C10h,B2othercrystal:indialite,,51.6,0,21.1,21.1,0,0,0,0,0,0,0,0,0,0,0,0,0,0,0,0,0,0,0,0.5,0,0,0,0,0,0,0,0,0,5.7,0,0,0,0,0,0,0,0,0,0,0,0,0,0,0,0,0,0,0,0,0,0,0,0,0,0,0,0,1.6
8391,GP06-287457,USPatentKonicaMinolta(J),2008,A7396788,Glass,Alumino-Silicate,AlkaliSilicate,,,,,,Substrate,MagneticMemoryDisk,,,,Ex.122,,71.41,3.84,4.39,0,0,0,10.2,5.42,1.78,0,0,0,0,0,0,0,0,0,0,0,0,0,0,0,0.06,0.46,0,0,0,0,1.48,0,0,0.96,0,0,0,0,0,0,0,0,0,0,0,0,0,0,0,0,0,0,0,0,0,0,0,0,0,0,0,0,1.1
16370,GP05-311360,USPatentHoyaCorp.(J),2013,A0040169,Glass,Boro-Silicate,Alumino-Silicate,Alkaline-earthSilicate,,,,,Substrate,MagneticMemoryDisk,,,,Ex.13,,55,10,12,8,5,0,0,5,5,0,0,0,0,0,0,0,0,0,0,0,0,0,0,0,0,0,0,0,0,0,0,0,0,0,0,0,0,0,0,0,0,0,0,0,0,0,0,0,0,0,0,0,0,0,0,0,0,0,0,0,0,0,0.8
