Repository: hori1537/rexrexxion-about-SP

File: input_csv/inputcsv_SiO2_0.01-100.00_PoissonRatio.csv (part 4 of 11)
No.,GlassNo.,DataSource,Year,DataSourceNumber,State,GlassSystem1,GlassSystem2,GlassSystem3,Appearance1,Appearance2,Appearance3,Appearance4,Usage1,Usage2,Usage3,Usage4,ThermalTreatment,Note,GlassNo.(Structure),SiO2,B2O3,Al2O3,MgO,CaO,BaO,Li2O,Na2O,K2O,Ag2O,MnO,FeO,CoO,NiO,CuO,ZnO,SrO,CdO,PbO,SnO,Cr2O3,Fe2O3,As2O3,Y2O3,Sb2O3,La2O3,Nd2O3,Gd2O3,Bi2O3,Co3O4,TiO2,MnO2,GeO2,ZrO2,CeO2,SnO2,P2O5,Ta2O5,Nb2O3,SO3,MoO3,WO3,H2O,LiF,NaF,KF,MgF2,CaF2,SrF2,BaF2,ZnF2,PbF2,YF3,AlF3,LaF3,GdF3,YbF3,ErF3,F,Cl,Br,Ag,PoissonRatio
3793,GJ02-091261,GlassPhysics&Chemistry,1980,v.006p.0372,Glass,AlkaliSilicate,,,,,,,,,,,,,,73.1,0,0,0,0,0,0,0,26.9,0,0,0,0,0,0,0,0,0,0,0,0,0,0,0,0,0,0,0,0,0,0,0,0,0,0,0,0,0,0,0,0,0,0,0,0,0,0,0,0,0,0,0,0,0,0,0,0,0,0,0,0,0,0.275
1858,GB02-019774,HandbookofGlassData,1987,v.00Cp.0213,Glass,AlkaliSilicate,Alkaline-earthSilicate,,,,,,,,,,,,,70.5,0,0,0,25,0,0,4.5,0,0,0,0,0,0,0,0,0,0,0,0,0,0,0,0,0,0,0,0,0,0,0,0,0,0,0,0,0,0,0,0,0,0,0,0,0,0,0,0,0,0,0,0,0,0,0,0,0,0,0,0,0,0,0.223
8671,GI06-191660R,NGF'sAdditionalNewData(J),2001,v.004p.0001,Glass,Alumino-Silicate,AlkaliSilicate,Alkaline-earthSilicate,,,,,ElectronicsElectrical,Substrate,,,Annealing:at740Cfor1hr.,GlassNameC020Melting:inPtRhcrucibleat1610Cfor32hr.,,59.41,0,14.9,0,0.01,0.009589,0,9.94,0,0,0,0,0,0,0,0,15.59,0,0,0,0,0,0.15,0,0,0,0,0,0,0,0,0,0,0,0,0,0,0,0,0,0,0,0,0,0,0,0,0,0,0,0,0,0,0,0,0,0,0,0,0,0,0,0.25
5739,GP05-179719,USPatentSchottGlas(Jena)(DE),1997,A5599753,Glass,Boro-Silicate,,,,,,,,,,,,,,81.02,2.78,2.79,0,0.32,0.08,5.47,6.74,0,0,0,0,0,0,0,0,0,0,0,0,0,0,0,0,0,0,0,0,0,0,0,0,0,0.79,0,0,0,0,0,0,0,0,0,0,0,0,0,0,0,0,0,0,0,0,0,0,0,0,0,0,0,0,0.2
2425,GB02-025723,HandbookofGlassData,1987,v.00Cp.0450,Glass,AlkaliSilicate,Alumino-Silicate,,,,,,,,,,,,,65,0,16,0,0,0,19,0,0,0,0,0,0,0,0,0,0,0,0,0,0,0,0,0,0,0,0,0,0,0,0,0,0,0,0,0,0,0,0,0,0,0,0,0,0,0,0,0,0,0,0,0,0,0,0,0,0,0,0,0,0,0,0.223
2095,GB02-019783,HandbookofGlassData,1987,v.00Cp.0214,Glass,AlkaliSilicate,Alkaline-earthSilicate,,,,,,,,,,,,,62.5,0,0,0,27.5,0,0,10,0,0,0,0,0,0,0,0,0,0,0,0,0,0,0,0,0,0,0,0,0,0,0,0,0,0,0,0,0,0,0,0,0,0,0,0,0,0,0,0,0,0,0,0,0,0,0,0,0,0,0,0,0,0,0.245
4949,GJ02-153085,GlassScienceandTechnology,1994,v.067p.0241,Glass,AlkaliSilicate,Alkaline-earthSilicate,,,,,,,,,,,DGGstandardglass1,,71.72,0,1.23,4.18,6.73,0,0,14.95,0.38,0,0,0,0,0,0,0,0,0,0,0,0,0.19,0,0,0,0,0,0,0,0,0.13,0,0,0,0,0,0,0,0,0.43,0,0,0,0,0,0,0,0,0,0,0,0,0,0,0,0,0,0,0,0,0,0,0.24
8622,GI03-190654R,NGF'sAdditionalNewData(J),2000,v.002p.0003,Glass,Alkaline-earthSilicate,Alumino-Silicate,Boro-Silicate,,,,,ElectronicsElectrical,,,,Annealing:at750Cfor2hr.,GlassNameB02.Melting:inPtcrucibleat1640Cfor5hr.,,57.38,6.86,11.01,5.59,19.16,0,0,0,0,0,0,0,0,0,0,0,0,0,0,0,0,0,0,0,0,0,0,0,0,0,0,0,0,0,0,0,0,0,0,0,0,0,0,0,0,0,0,0,0,0,0,0,0,0,0,0,0,0,0,0,0,0,0.26
11259,GJ05-252157,PhysicsandChemistryofGlasses,2003,v.044p.0383,Glass,Boro-Silicate,,,MixedAlkali,,,,RadioActiveWasteSolidi,,,,,,,53.33,16.34,0,0,0,0,9.06,9.28,0,0,0,0,0,0,0,0,0,0,0,0,0,0,0,0,0,0,0,0,11.99,0,0,0,0,0,0,0,0,0,0,0,0,0,0,0,0,0,0,0,0,0,0,0,0,0,0,0,0,0,0,0,0,0,0.24
2838,GC01-052198,Shin-EtsuQuartzProducts(J),1980,Heralux,Glass,Silica,,,Tube,,,,LaboratoryWare,Machinary,,,,SemiconductorCrucible,,99.96,0,0,0,0,0,0,0,0,0,0,0,0,0,0,0,0,0,0,0,0,0,0,0,0,0,0,0,0,0,0,0,0,0,0,0,0,0,0,0,0,0,0,0,0,0,0,0,0,0,0,0,0,0,0,0,0,0,0,0,0,0,0.17
7552,GJ02-176333,GlassPhysics&Chemistry,1998,v.024p.0539,Glass,AlkaliSilicate,,,,,,,,,,,,D.S.Sanditov,,58.7,0,0,0,0,0,41.3,0,0,0,0,0,0,0,0,0,0,0,0,0,0,0,0,0,0,0,0,0,0,0,0,0,0,0,0,0,0,0,0,0,0,0,0,0,0,0,0,0,0,0,0,0,0,0,0,0,0,0,0,0,0,0,0.231
18713,GP02-357361,USPatentCorningInc.(US),2014,A0356576,Glass,AlkaliSilicate,Alumino-Silicate,,Melting,SheetGlass,Disk,,MagneticMemoryDisk,ChemicalStrengthen,,,,ex.70,,67.18,0,10.12,1.08,1.82,0,7.66,10.86,0.27,0,0,0,0,0,0,0,0,0,0,0,0,0.01,0,0,0,0,0,0,0,0,0,0,0,1.01,0,0,0,0,0,0,0,0,0,0,0,0,0,0,0,0,0,0,0,0,0,0,0,0,0,0,0,0,0.207
837,GB02-006610,HandbookofGlassProperties,1986,v.001p.0330,Glass,AlkaliSilicate,Alumino-Silicate,,,,,,,,,,,,,65,0,15,0,0,0,0,20,0,0,0,0,0,0,0,0,0,0,0,0,0,0,0,0,0,0,0,0,0,0,0,0,0,0,0,0,0,0,0,0,0,0,0,0,0,0,0,0,0,0,0,0,0,0,0,0,0,0,0,0,0,0,0.195
1827,GB02-019708,HandbookofGlassData,1987,v.00Cp.0204,Glass,AlkaliSilicate,Alkaline-earthSilicate,,,,,,,,,,,,,70,0,0,0,0,0,0,12,0,0,0,0,0,0,0,0,18,0,0,0,0,0,0,0,0,0,0,0,0,0,0,0,0,0,0,0,0,0,0,0,0,0,0,0,0,0,0,0,0,0,0,0,0,0,0,0,0,0,0,0,0,0,0.232
4609,GJ02-091207,GlassPhysics&Chemistry,1980,v.006p.0310,Glass,AlkaliSilicate,Alumino-Silicate,,,,,,,,,,,,,57,0,25,0,0,0,18,0,0,0,0,0,0,0,0,0,0,0,0,0,0,0,0,0,0,0,0,0,0,0,0,0,0,0,0,0,0,0,0,0,0,0,0,0,0,0,0,0,0,0,0,0,0,0,0,0,0,0,0,0,0,0,0.24
8712,GI03-191705R,NGF'sAdditionalNewData(J),2001,v.004p.0003,Glass,Alkaline-earthSilicate,AlkaliSilicate,Alumino-Silicate,,,,,ElectronicsElectrical,Substrate,PlasmaDisplay,,Annealing:at640Cfor2hr.,GlassNameC065.Melting:inPtPtRhcrucibleat1600Cfor4hr.,,63.95,0,4.97,0.1,9.93,0,0,6.19,5.18,0,0,0,0,0,0,0,9.68,0,0,0,0,0,0,0,0,0,0,0,0,0,0,0,0,0,0,0,0,0,0,0,0,0,0,0,0,0,0,0,0,0,0,0,0,0,0,0,0,0,0,0,0,0,0.25
8547,GP06-293695,USPatentCorningInc.(US),2009,A7612004,Glass,Alumino-Silicate,,,,,,,SolarCell,LiquidCrystalDisplay,,,,Ex.85,,70.3,0,16.62,4.5,0,0,0,0,0,0,0,0,0,0,0,0,0,0,0,0,0,0,0,0,0,8.58,0,0,0,0,0,0,0,0,0,0,0,0,0,0,0,0,0,0,0,0,0,0,0,0,0,0,0,0,0,0,0,0,0,0,0,0,0.248
7290,GJ02-251256,GlassPhysics&Chemistry,2003,v.029p.0002,Glass,AlkaliSilicate,,,,,,,,,,,,,,83.43,0,0,0,0,0,0,16.57,0,0,0,0,0,0,0,0,0,0,0,0,0,0,0,0,0,0,0,0,0,0,0,0,0,0,0,0,0,0,0,0,0,0,0,0,0,0,0,0,0,0,0,0,0,0,0,0,0,0,0,0,0,0,0.23
786,GB02-004779,HandbookofGlassProperties,1986,v.001p.0311,Glass,AlkaliSilicate,,,,,,,,,,,,,,65,0,0,0,0,0,35,0,0,0,0,0,0,0,0,0,0,0,0,0,0,0,0,0,0,0,0,0,0,0,0,0,0,0,0,0,0,0,0,0,0,0,0,0,0,0,0,0,0,0,0,0,0,0,0,0,0,0,0,0,0,0,0.228
11992,XP03-262410,USPatentHoyaCorp.(J),2004,A0241455,Glass-Ceramics,Alkaline-earthSilicate,Alumino-Silicate,,GlassCeramics,,,,OpticalMemory,Magneto-OpticalMemory,Substrate,MagneticMemoryDisk,,Ex.3-1Heattreatment:770C4h;950C4h,,50.11,0,10.66,30.81,0,0,0,0,0,0,0,0,0,0,0,0,0,0,0,0,0,0,0,0.55,0,0.48,0,0,0,0,7.39,0,0,0,0,0,0,0,0,0,0,0,0,0,0,0,0,0,0,0,0,0,0,0,0,0,0,0,0,0,0,0,0.24
9830,GP05-357284,USPatentCorningInc.(US),2014,A0335331,Glass,Boro-Silicate,OtherSilicate,,Melting,SheetGlass,NonAlkali,,ElectronicsElectrical,Substrate,,,,ex.24,,71.91,16.27,2.99,0,0,0,0,0,0,0,0,0,0,0,0,0,0,0,0,0,0,0,0,0,0,0,0,0,0,0,0,0,0,0,0,0.03,8.79,0,0,0,0,0,0,0,0,0,0,0,0,0,0,0,0,0,0,0,0,0,0,0,0,0,0.19
18203,GP06-353971,USPatentCorningInc.(US),2014,A1016172,Glass,Alumino-Silicate,AlkaliSilicate,,Melting,,,,ChemicalStrengthen,,,,,ex.35,,65.74,5.63,13.57,0.77,0.04,0,0,14.05,0.1,0,0,0,0,0,0,0,0,0,0,0,0,0,0,0,0,0,0,0,0,0,0,0,0,0,0,0.1,0,0,0,0,0,0,0,0,0,0,0,0,0,0,0,0,0,0,0,0,0,0,0,0,0,0,0.23
12207,GP04-265723,USPatentSchottGlassTech.(US),2005,A6903038,Glass,Lead-Silicate,,,,,,,Display,,,,,Ex.4,,56.05,0,0,0,0,0,0,0.86,0.84,0,0,0,0,0,0,0,0,0,42.06,0,0,0,0.2,0,0,0,0,0,0,0,0,0,0,0,0,0,0,0,0,0,0,0,0,0,0,0,0,0,0,0,0,0,0,0,0,0,0,0,0,0,0,0,0.24
4832,GB05-139119,HandbookofGlassData,1993,v.00Ep.0480,Glass,Boro-Silicate,AlkaliSilicate,,,,,,,,,,,,,80.6,10.3,0,0,0,0,0,9.1,0,0,0,0,0,0,0,0,0,0,0,0,0,0,0,0,0,0,0,0,0,0,0,0,0,0,0,0,0,0,0,0,0,0,0,0,0,0,0,0,0,0,0,0,0,0,0,0,0,0,0,0,0,0,0.24
8716,GI03-191709R,NGF'sAdditionalNewData(J),2001,v.004p.0003,Glass,Alkaline-earthSilicate,AlkaliSilicate,Alumino-Silicate,,,,,ElectronicsElectrical,Substrate,PlasmaDisplay,,Annealing:at660Cfor2hr.,GlassNameC069Melting:inPtPtRhcrucibleat1600Cfor4hr.,,64.29,0,4.96,4.76,14.62,0,0,6.12,5.25,0,0,0,0,0,0,0,0,0,0,0,0,0,0,0,0,0,0,0,0,0,0,0,0,0,0,0,0,0,0,0,0,0,0,0,0,0,0,0,0,0,0,0,0,0,0,0,0,0,0,0,0,0,0.24
7496,GJ02-259426,J.Non-CrystallineSolids,2004,v.344p.0026,Glass,AlkaliSilicate,Alkaline-earthSilicate,,,,,,,,,,,,,71,0,0,0,11.5,0,0,17.5,0,0,0,0,0,0,0,0,0,0,0,0,0,0,0,0,0,0,0,0,0,0,0,0,0,0,0,0,0,0,0,0,0,0,0,0,0,0,0,0,0,0,0,0,0,0,0,0,0,0,0,0,0,0,0.2
8749,GI03-191742R,NGF'sAdditionalNewData(J),2001,v.004p.0003,Glass,Alkaline-earthSilicate,Alumino-Silicate,,,,,,Fiber,,,,Annealing:at850Cfor1h.,GlassNameC106Melting:inPtcrucibleat1600Cfor7h.,,64.53,0,7.65,17.68,10.14,0,0,0,0,0,0,0,0,0,0,0,0,0,0,0,0,0,0,0,0,0,0,0,0,0,0,0,0,0,0,0,0,0,0,0,0,0,0,0,0,0,0,0,0,0,0,0,0,0,0,0,0,0,0,0,0,0,0.24
2379,GJ02-045757,GlassPhysics&Chemistry,1982,v.008p.0463,Glass,AlkaliSilicate,Alumino-Silicate,,,,,,,,,,,,,75,0,10,0,0,0,0,15,0,0,0,0,0,0,0,0,0,0,0,0,0,0,0,0,0,0,0,0,0,0,0,0,0,0,0,0,0,0,0,0,0,0,0,0,0,0,0,0,0,0,0,0,0,0,0,0,0,0,0,0,0,0,0.194
3407,GB04-081683,HandbookofGlassData,1983,v.00Ap.0501,Glass,Lead-Silicate,,,,,,,,,,,,,,75.4,0,0,0,0,0,0,0,0,0,0,0,0,0,0,0,0,0,24.6,0,0,0,0,0,0,0,0,0,0,0,0,0,0,0,0,0,0,0,0,0,0,0,0,0,0,0,0,0,0,0,0,0,0,0,0,0,0,0,0,0,0,0,0.249
2819,XC06-051531,CorningInc.(US),,9608,Glass-Ceramics,Alumino-Silicate,OtherSilicate,,Pressed,GlassCeramics,,,CookingWareCulinary,,,,,Pyroceram,,77.12,0,11.14,0,0,0,6.22,0.42,0.06,0,0,0,0,0,0,0.81,0,0,0,0,0,0,0.17,0,0,0,0,0,0,0,3.99,0,0,0.05,0,0,0,0,0,0,0,0,0,0,0,0,0,0,0,0,0,0,0,0,0,0,0,0,0,0,0,0,0.24
18675,GP02-357250,USPatentCorningInc.(US),2014,A0329660,Glass,AlkaliSilicate,Alumino-Silicate,Boro-Silicate,Melting,SheetGlass,,,ElectronicsElectrical,ChemicalStrengthen,,,,ex.5,,64.03,8.9,13,0.02,0.05,0,0,13.9,0,0,0,0,0,0,0,0,0,0,0,0,0,0,0,0,0,0,0,0,0,0,0,0,0,0,0,0.1,0,0,0,0,0,0,0,0,0,0,0,0,0,0,0,0,0,0,0,0,0,0,0,0,0,0,0.213
12341,GJ03-268186,J.MaterialsResearch,2005,v.020p.3404,Glass,Alkaline-earthSilicate,AlkaliSilicate,,,,,,,,,,,,,65,0,0,10,10,0,0,15,0,0,0,0,0,0,0,0,0,0,0,0,0,0,0,0,0,0,0,0,0,0,0,0,0,0,0,0,0,0,0,0,0,0,0,0,0,0,0,0,0,0,0,0,0,0,0,0,0,0,0,0,0,0,0.24
3782,GJ02-091222,GlassPhysics&Chemistry,1980,v.006p.0310,Glass,AlkaliSilicate,Alumino-Silicate,,,,,,,,,,,,,71,0,15,0,0,0,14,0,0,0,0,0,0,0,0,0,0,0,0,0,0,0,0,0,0,0,0,0,0,0,0,0,0,0,0,0,0,0,0,0,0,0,0,0,0,0,0,0,0,0,0,0,0,0,0,0,0,0,0,0,0,0,0.218
792,GB03-004812,HandbookofGlassProperties,1986,v.001p.0315,Glass,Alkaline-earthSilicate,,,,,,,,,,,,,,66.67,0,0,0,0,0,0,0,0,0,0,0,0,0,0,0,33.33,0,0,0,0,0,0,0,0,0,0,0,0,0,0,0,0,0,0,0,0,0,0,0,0,0,0,0,0,0,0,0,0,0,0,0,0,0,0,0,0,0,0,0,0,0,0.266
5698,XJ02-115950,J.MaterialsScience,1990,v.025p.4488,Glass-Ceramics,AlkaliSilicate,OtherSilicate,,GlassCeramics,Strengthened(Tempered),,,,,,,,Nucleation615C15h.Crystallization975C30m.ZT5M,,53,0,0,0,0,0,30,0,0,0,0,0,0,0,0,0,0,0,0,0,0,0,0,0,0,0,0,0,0,0,4,0,0,13,0,0,0,0,0,0,0,0,0,0,0,0,0,0,0,0,0,0,0,0,0,0,0,0,0,0,0,0,0.19
2870,GC01-052413,TosohQuartz(J),1980,,Glass,Silica,,,Slab,,,,Laser,,,,,HighpowerUVlaserglassOXLIannealed,,100,0,0,0,0,0,0,0,0,0,0,0,0,0,0,0,0,0,0,0,0,0,0,0,0,0,0,0,0,0,0,0,0,0,0,0,0,0,0,0,0,0,0,0,0,0,0,0,0,0,0,0,0,0,0,0,0,0,0,0,0,0,0.17
819,GB02-006479,HandbookofGlassProperties,1986,v.001p.0326,Glass,AlkaliSilicate,Alkaline-earthSilicate,,,,,,,,,,,,,55.8,0,0,0,0,0,0,0,17.6,0,0,0,0,0,0,0,26.6,0,0,0,0,0,0,0,0,0,0,0,0,0,0,0,0,0,0,0,0,0,0,0,0,0,0,0,0,0,0,0,0,0,0,0,0,0,0,0,0,0,0,0,0,0,0.277
13160,XP03-281604,USPatentHoyaCorp.(J),2007,A7264894,Glass-Ceramics,Alkaline-earthSilicate,Alumino-Silicate,,,,,,Substrate,MagneticMemoryDisk,,,810C4hr+1000C4hr,Ex.1-5,,51.38,0,11.5,29.1,0,0,0,0,0,0,0,0,0,0,0,0,0,0,0,0,0,0,0,0.68,0,0,0,0,0,0,7.34,0,0,0,0,0,0,0,0,0,0,0,0,0,0,0,0,0,0,0,0,0,0,0,0,0,0,0,0,0,0,0,0.258
8714,GI03-191707R,NGF'sAdditionalNewData(J),2001,v.004p.0003,Glass,Alkaline-earthSilicate,AlkaliSilicate,Alumino-Silicate,,,,,ElectronicsElectrical,Substrate,PlasmaDisplay,,Annealing:at660Cfor2hr.,GlassNameC067Melting:inPtPtRhcrucibleat1600Cfor4hr.,,63.58,0,4.92,0.07,14.76,0,0,6.39,5.36,0,0,0,0,0,0,0,4.92,0,0,0,0,0,0,0,0,0,0,0,0,0,0,0,0,0,0,0,0,0,0,0,0,0,0,0,0,0,0,0,0,0,0,0,0,0,0,0,0,0,0,0,0,0,0.25
2849,GC01-052209,Shin-EtsuQuartzProducts(J),1980,Suprasil-W,Glass,Silica,,,CVD,Block,Slab,Rod,OpticsOptoelectronics,IR-TransmittingMaterial,UV-TransmittingMaterial,,,Non-Water,,100,0,0,0,0,0,0,0,0,0,0,0,0,0,0,0,0,0,0,0,0,0,0,0,0,0,0,0,0,0,0,0,0,0,0,0,0,0,0,0,0,0,0,0,0,0,0,0,0,0,0,0,0,0,0,0,0,0,0,0,0,0,0.17
2473,GB02-027396,HandbookofGlassData,1987,v.00Cp.0606,Glass,AlkaliSilicate,OtherSilicate,,,,,,,,,,,,,55,0,0,0,0,0,0,25,0,0,0,0,0,0,0,0,0,0,0,0,0,0,0,0,0,0,0,0,0,0,20,0,0,0,0,0,0,0,0,0,0,0,0,0,0,0,0,0,0,0,0,0,0,0,0,0,0,0,0,0,0,0,0.1919
18714,GP02-357362,USPatentCorningInc.(US),2014,A0356576,Glass,AlkaliSilicate,Alumino-Silicate,,Melting,SheetGlass,Disk,,MagneticMemoryDisk,ChemicalStrengthen,,,,ex.80,,66.42,0,9.39,0.05,3.55,0,6.39,11.57,1.23,0,0,0,0,0,0,0,0,0,0,0,0,0.01,0,0,0,0,0,0,0,0,0.01,0,0,1.39,0,0,0,0,0,0,0,0,0,0,0,0,0,0,0,0,0,0,0,0,0,0,0,0,0,0,0,0,0.222
11056,GJ06-240010,MaterialsRes.Bull.,2004,v.039p.0033,Glass,Alumino-Silicate,OtherSilicate,,,,,,,,,,,,,55,0,20,0,0,0,0,0,0,0,0,0,0,0,0,0,0,0,0,0,0,0,0,0,0,25,0,0,0,0,0,0,0,0,0,0,0,0,0,0,0,0,0,0,0,0,0,0,0,0,0,0,0,0,0,0,0,0,0,0,0,0,0.3
707,GB09-004830,HandbookofGlassProperties,1986,v.001p.0316,Glass,OtherSilicate,,,,,,,,,,,,,,93.86,0,0,0,0,0,0,0,0,0,0,0,0,0,0,0,0,0,0,0,0,0,0,0,0,0,0,0,0,0,6.14,0,0,0,0,0,0,0,0,0,0,0,0,0,0,0,0,0,0,0,0,0,0,0,0,0,0,0,0,0,0,0,0.19
2994,GJ02-055819,J.AmericanCeramicSoc.,1971,v.054p.0309,Glass,AlkaliSilicate,,,GlassCeramics,,,,,,,,,,,81.43,0,4,0,0,0,13.25,0,0,0,0,0,0,0,0,0,0,0,0,0,0,0,0,0,0,0,0,0,0,0,0.8,0,0,0.52,0,0,0,0,0,0,0,0,0,0,0,0,0,0,0,0,0,0,0,0,0,0,0,0,0,0,0,0,0.187
11236,GJ05-252134,PhysicsandChemistryofGlasses,2003,v.044p.0383,Glass,Boro-Silicate,,,MixedAlkali,,,,RadioActiveWasteSolidi,,,,,,,59.14,18.11,0,0,0,0,10.05,10.3,0,0,0,0,0,0,0,0,0,0,0,0,0,0,0,0,0,2.4,0,0,0,0,0,0,0,0,0,0,0,0,0,0,0,0,0,0,0,0,0,0,0,0,0,0,0,0,0,0,0,0,0,0,0,0,0.24
10573,XP03-225193,USPatent,2002,A0028740,Glass-Ceramics,Alkaline-earthSilicate,Alumino-Silicate,,,,,,Substrate,MagneticMemoryDisk,,,,X.Zouetal.(JP)1sttreatment:770C4h2ndtreatment:950C4hCrystal:Mg-Al-titanate,,50.11,0,10.66,30.81,0,0,0,0,0,0,0,0,0,0,0,0,0,0,0,0,0,0,0,0.55,0,0.48,0,0,0,0,7.39,0,0,0,0,0,0,0,0,0,0,0,0,0,0,0,0,0,0,0,0,0,0,0,0,0,0,0,0,0,0,0,0.24
5203,GB02-164823,FundamentalsofInorganicGlasses,1994,v.001p.0171,Glass,AlkaliSilicate,Alkaline-earthSilicate,,,,,,,,,,,,,71.43,0,0,14.29,0,0,0,14.29,0,0,0,0,0,0,0,0,0,0,0,0,0,0,0,0,0,0,0,0,0,0,0,0,0,0,0,0,0,0,0,0,0,0,0,0,0,0,0,0,0,0,0,0,0,0,0,0,0,0,0,0,0,0,0.23
3228,XC03-051529,CorningInc.(US),,9606,Glass-Ceramics,Alkaline-earthSilicate,Alumino-Silicate,,Opaque,Pressed,SheetGlass,Colored,Space,,,,,MissileNoseCones,,57.78,0,12.16,23.07,0,0,0,0,0,0,0,0,0,0,0,0,0,0,0,0,0,0,0,0,0,0,0,0,0,0,6.98,0,0,0,0,0,0,0,0,0,0,0,0,0,0,0,0,0,0,0,0,0,0,0,0,0,0,0,0,0,0,0,0.245
15881,GJ02-308375,J.Non-CrystallineSolids,2012,v.358p.001474,Glass,AlkaliSilicate,,,MixedAlkali,,,,,,,,AnnealedatTgfor2hr.,,,60,0,0,0,0,0,40,0,0,0,0,0,0,0,0,0,0,0,0,0,0,0,0,0,0,0,0,0,0,0,0,0,0,0,0,0,0,0,0,0,0,0,0,0,0,0,0,0,0,0,0,0,0,0,0,0,0,0,0,0,0,0,0.26
8595,GI02-190619R,NGF'sAdditionalNewData(J),2000,v.002p.0001,Glass,AlkaliSilicate,Alkaline-earthSilicate,Alumino-Silicate,,,,,Substrate,,,,,GlassNameA35Melting:inPtcrucibleat1640Cfor5hr.Annealing:at650Cfor2hr.,,60.32,0,10.04,0,0,9.67,0,10.05,9.92,0,0,0,0,0,0,0,0,0,0,0,0,0,0,0,0,0,0,0,0,0,0,0,0,0,0,0,0,0,0,0,0,0,0,0,0,0,0,0,0,0,0,0,0,0,0,0,0,0,0,0,0,0,0.25
7531,GJ02-176267,GlassPhysics&Chemistry,1998,v.024p.0525,Glass,AlkaliSilicate,Alkaline-earthSilicate,,,,,,,,,,,D.S.Sanditov,,58.82,0,0,0,0,0,0,11.76,0,0,0,0,0,0,0,29.41,0,0,0,0,0,0,0,0,0,0,0,0,0,0,0,0,0,0,0,0,0,0,0,0,0,0,0,0,0,0,0,0,0,0,0,0,0,0,0,0,0,0,0,0,0,0,0.285
4618,GJ02-091216,GlassPhysics&Chemistry,1980,v.006p.0310,Glass,AlkaliSilicate,Alumino-Silicate,,,,,,,,,,,,,67,0,19,0,0,0,14,0,0,0,0,0,0,0,0,0,0,0,0,0,0,0,0,0,0,0,0,0,0,0,0,0,0,0,0,0,0,0,0,0,0,0,0,0,0,0,0,0,0,0,0,0,0,0,0,0,0,0,0,0,0,0,0.213
2418,GB02-025716,HandbookofGlassData,1987,v.00Cp.0450,Glass,AlkaliSilicate,Alumino-Silicate,,,,,,,,,,,,,65,0,2,0,0,0,33,0,0,0,0,0,0,0,0,0,0,0,0,0,0,0,0,0,0,0,0,0,0,0,0,0,0,0,0,0,0,0,0,0,0,0,0,0,0,0,0,0,0,0,0,0,0,0,0,0,0,0,0,0,0,0,0.229
3057,GJ01-060083,PhysicsandChemistryofGlasses,1979,v.020p.0135,Glass,Silica,,,,,,,,,,,,,,100,0,0,0,0,0,0,0,0,0,0,0,0,0,0,0,0,0,0,0,0,0,0,0,0,0,0,0,0,0,0,0,0,0,0,0,0,0,0,0,0,0,0,0,0,0,0,0,0,0,0,0,0,0,0,0,0,0,0,0,0,0,0.16
18711,GP02-357359,USPatentCorningInc.(US),2014,A0356576,Glass,AlkaliSilicate,Alumino-Silicate,,Melting,SheetGlass,Disk,,MagneticMemoryDisk,ChemicalStrengthen,,,,ex.54,,66.06,0,8.13,0,0,0,13.03,9.97,0,0,0,0,0,0,0,0,0,0,0,0,0,0,0,0,0,0,0,0,0,0,0,0,0,2.81,0,0,0,0,0,0,0,0,0,0,0,0,0,0,0,0,0,0,0,0,0,0,0,0,0,0,0,0,0.214
2377,GJ02-045755,GlassPhysics&Chemistry,1982,v.008p.0463,Glass,AlkaliSilicate,,,,,,,,,,,,,,85,0,0,0,0,0,0,15,0,0,0,0,0,0,0,0,0,0,0,0,0,0,0,0,0,0,0,0,0,0,0,0,0,0,0,0,0,0,0,0,0,0,0,0,0,0,0,0,0,0,0,0,0,0,0,0,0,0,0,0,0,0,0.196
14035,GP03-293591,USPatentHoyaCorp.(J),2009,A7595273,Glass,Alkaline-earthSilicate,AlkaliSilicate,,,,,,Substrate,MagneticMemoryDisk,,,,Ex.4,,64,0,5,0,15,3,2,5.5,1.5,0,0,0,0,0,0,0,0,0,0,0,0,0,0,0,0,0,0,0,0,0,0,0,0,4,0,0,0,0,0,0,0,0,0,0,0,0,0,0,0,0,0,0,0,0,0,0,0,0,0,0,0,0,0.238
7292,GJ02-251258,GlassPhysics&Chemistry,2003,v.029p.0002,Glass,AlkaliSilicate,,,,,,,,,,,,,,74.59,0,0,0,0,0,0,25.41,0,0,0,0,0,0,0,0,0,0,0,0,0,0,0,0,0,0,0,0,0,0,0,0,0,0,0,0,0,0,0,0,0,0,0,0,0,0,0,0,0,0,0,0,0,0,0,0,0,0,0,0,0,0,0.25
6146,GI05-191773R,NGF'sAdditionalNewData(J),2001,v.004p.0005,Glass,Boro-Silicate,,,,,,,,,,,Annealing:at650Cfor1h.,GlassNameC139Melting:inPt-Rhcrucibleat1550Cfor7h.,,79.19,9.78,3.1,0,1.14,0.38,0,5.14,1.27,0,0,0,0,0,0,0,0,0,0,0,0,0,0,0,0,0,0,0,0,0,0,0,0,0,0,0,0,0,0,0,0,0,0,0,0,0,0,0,0,0,0,0,0,0,0,0,0,0,0,0,0,0,0.2
11991,XP03-262406,USPatentHoyaCorp.(J),2004,A0241455,Glass-Ceramics,Alkaline-earthSilicate,Alumino-Silicate,,GlassCeramics,,,,OpticalMemory,Magneto-OpticalMemory,Substrate,MagneticMemoryDisk,,Ex.1-4Heattreatment:805C4h;1000C4h,,52.58,0,11.78,25.09,0,0,0,0,0,0,0,0,0,0,0,2.33,0,0,0,0,0,0,0,0.7,0,0,0,0,0,0,7.52,0,0,0,0,0,0,0,0,0,0,0,0,0,0,0,0,0,0,0,0,0,0,0,0,0,0,0,0,0,0,0,0.23
764,GB02-006702,HandbookofGlassProperties,1986,v.001p.0327,Glass,AlkaliSilicate,Alumino-Silicate,,,,,,,,,,,,,81,0,4,0,0,0,15,0,0,0,0,0,0,0,0,0,0,0,0,0,0,0,0,0,0,0,0,0,0,0,0,0,0,0,0,0,0,0,0,0,0,0,0,0,0,0,0,0,0,0,0,0,0,0,0,0,0,0,0,0,0,0,0.189
841,GB02-006616,HandbookofGlassProperties,1986,v.001p.0330,Glass,AlkaliSilicate,Alumino-Silicate,,,,,,,,,,,,,65,0,10,0,0,0,0,25,0,0,0,0,0,0,0,0,0,0,0,0,0,0,0,0,0,0,0,0,0,0,0,0,0,0,0,0,0,0,0,0,0,0,0,0,0,0,0,0,0,0,0,0,0,0,0,0,0,0,0,0,0,0,0.228
5264,GC01-167702,TosohQuartz(J),1998,NSG-QUARTZ-ED-A,Glass,Silica,,,Block,,,,ElectronicsElectrical,OpticsOptoelectronics,LaboratoryWare,,,,,99.96,0,0,0,0,0,0,0,0,0,0,0,0,0,0,0,0,0,0,0,0,0,0,0,0,0,0,0,0,0,0,0,0,0,0,0,0,0,0,0,0,0,0,0,0,0,0,0,0,0,0,0,0,0,0,0,0,0,0,0,0,0,0.17
2856,GC01-052317,Philips(NL),1980,Philips-304,Glass,Silica,,,Tube,Doped(Stuffed),,,Lamp,,,,,OH-Content-Unbaked160E-6Doped0.02%Tio2,,99.94,0,0,0,0,0,0,0,0,0,0,0,0,0,0,0,0,0,0,0,0,0,0,0,0,0,0,0,0,0,0.02,0,0,0,0,0,0,0,0,0,0,0,0,0,0,0,0,0,0,0,0,0,0,0,0,0,0,0,0,0,0,0,0.17
10895,XP03-227832,USPatentHoyaCorp.(J),2003,A6569792,Glass-Ceramics,Alkaline-earthSilicate,Alumino-Silicate,,GlassCeramics,,,,Substrate,MagneticMemoryDisk,,,,Ex.1-2Heattreatment:810C4h+1000C4hCrystal:Mg-Al-titanatequartzsolidsolution,,50.25,0,10.51,31.58,0,0,0,0,0,0,0,0,0,0,0,0,0,0,0,0,0,0,0,0.54,0,0,0,0,0,0,7.12,0,0,0,0,0,0,0,0,0,0,0,0,0,0,0,0,0,0,0,0,0,0,0,0,0,0,0,0,0,0,0,0.25
836,GJ02-010147,J.AmericanCeramicSoc.,1980,v.063p.0286,Glass,AlkaliSilicate,,,,,,,,,,,,1Tab.1Fig.,,82.7,0,0,0,0,0,0,17.3,0,0,0,0,0,0,0,0,0,0,0,0,0,0,0,0,0,0,0,0,0,0,0,0,0,0,0,0,0,0,0,0,0,0,0,0,0,0,0,0,0,0,0,0,0,0,0,0,0,0,0,0,0,0,0.225
2992,GJ02-055817,J.AmericanCeramicSoc.,1971,v.054p.0309,Glass,AlkaliSilicate,,,GlassCeramics,,,,,,,,,,,75.34,0,5.59,0,0,0,17.73,0,0,0,0,0,0,0,0,0,0,0,0,0,0,0,0,0,0,0,0,0,0,0,0.79,0,0,0.56,0,0,0,0,0,0,0,0,0,0,0,0,0,0,0,0,0,0,0,0,0,0,0,0,0,0,0,0,0.197
7759,GJ03-268189,J.MaterialsResearch,2005,v.020p.3404,Glass,Alkaline-earthSilicate,AlkaliSilicate,,,,,,,,,,,,,70.8,0,0.3,5.9,10.2,0,0,12.8,0,0,0,0,0,0,0,0,0,0,0,0,0,0,0,0,0,0,0,0,0,0,0,0,0,0,0,0,0,0,0,0,0,0,0,0,0,0,0,0,0,0,0,0,0,0,0,0,0,0,0,0,0,0,0.21
3401,GJ02-079031,GlassPhysics&Chemistry,1979,v.005p.0502,Glass,AlkaliSilicate,,,,,,,,,,,,,,73.1,0,0,0,0,0,0,0,26.9,0,0,0,0,0,0,0,0,0,0,0,0,0,0,0,0,0,0,0,0,0,0,0,0,0,0,0,0,0,0,0,0,0,0,0,0,0,0,0,0,0,0,0,0,0,0,0,0,0,0,0,0,0,0.275
7120,GJ02-228909,J.Non-CrystallineSolids,2003,v.316p.0054,Glass,AlkaliSilicate,Alkaline-earthSilicate,,,,,,,,,,,Surfacedamageofglass,,74,0,0,0,10.3,0,0,15.7,0,0,0,0,0,0,0,0,0,0,0,0,0,0,0,0,0,0,0,0,0,0,0,0,0,0,0,0,0,0,0,0,0,0,0,0,0,0,0,0,0,0,0,0,0,0,0,0,0,0,0,0,0,0,0.19
9126,GP02-206827,EuropeanPatentCorningInc.(US),2000,A0980341,Glass,AlkaliSilicate,Zinc-Silicate,,Molded,,,,Lens&Prism,,,,,,,65.69,0.88,1.76,4.71,0,0,0,8.77,6.41,0,0,0,0,0,0,9.29,0,0,0,0,0,0,0,0,0.14,0,0,0,0,0,0,0,0,2.35,0,0,0,0,0,0,0,0,0,0,0,0,0,0,0,0,0,0,0,0,0,0,0,0,0,0,0,0,0.239
2859,GC01-052402,TosohQuartz(J),1980,,Glass,Silica,,,Slab,Block,,,ElectronicsElectrical,OpticsOptoelectronics,,,,,,99.96,0,0,0,0,0,0,0,0,0,0,0,0,0,0,0,0,0,0,0,0,0,0,0,0,0,0,0,0,0,0,0,0,0,0,0,0,0,0,0,0,0,0,0,0,0,0,0,0,0,0,0,0,0,0,0,0,0,0,0,0,0,0.17
16185,GJ02-310489,J.Non-CrystallineSolids,2013,v.364p.000040,Glass,AlkaliSilicate,Alkaline-earthSilicate,,,,,,,,,,,,,60,0,0,0,20,0,0,20,0,0,0,0,0,0,0,0,0,0,0,0,0,0,0,0,0,0,0,0,0,0,0,0,0,0,0,0,0,0,0,0,0,0,0,0,0,0,0,0,0,0,0,0,0,0,0,0,0,0,0,0,0,0,0.26
4181,GJ02-079033,GlassPhysics&Chemistry,1979,v.005p.0502,Glass,AlkaliSilicate,,,,,,,,,,,,,,68.8,0,0,0,0,0,0,0,31.2,0,0,0,0,0,0,0,0,0,0,0,0,0,0,0,0,0,0,0,0,0,0,0,0,0,0,0,0,0,0,0,0,0,0,0,0,0,0,0,0,0,0,0,0,0,0,0,0,0,0,0,0,0,0.29
4255,GJ06-082117,GlassPhysics&Chemistry,1979,v.005p.0278,Glass,Alumino-Silicate,AlkaliSilicate,,,,,,,,,,,,,67,0,18,0,0,0,15,0,0,0,0,0,0,0,0,0,0,0,0,0,0,0,0,0,0,0,0,0,0,0,0,0,0,0,0,0,0,0,0,0,0,0,0,0,0,0,0,0,0,0,0,0,0,0,0,0,0,0,0,0,0,0,0.221
7757,GJ02-268184,J.MaterialsResearch,2005,v.020p.3404,Glass,AlkaliSilicate,Alkaline-earthSilicate,,,,,,,,,,,,,75,0,0,0,10,0,0,15,0,0,0,0,0,0,0,0,0,0,0,0,0,0,0,0,0,0,0,0,0,0,0,0,0,0,0,0,0,0,0,0,0,0,0,0,0,0,0,0,0,0,0,0,0,0,0,0,0,0,0,0,0,0,0.24
1840,GB02-019742,HandbookofGlassData,1987,v.00Cp.0209,Glass,AlkaliSilicate,Alkaline-earthSilicate,,,,,,,,,,,,,77,0,0,0,0,0,0,0,13.5,0,0,0,0,0,0,0,9.5,0,0,0,0,0,0,0,0,0,0,0,0,0,0,0,0,0,0,0,0,0,0,0,0,0,0,0,0,0,0,0,0,0,0,0,0,0,0,0,0,0,0,0,0,0,0.228
1862,GB02-019779,HandbookofGlassData,1987,v.00Cp.0214,Glass,AlkaliSilicate,Alkaline-earthSilicate,,,,,,,,,,,,,70.5,0,0,0,19.5,0,0,10,0,0,0,0,0,0,0,0,0,0,0,0,0,0,0,0,0,0,0,0,0,0,0,0,0,0,0,0,0,0,0,0,0,0,0,0,0,0,0,0,0,0,0,0,0,0,0,0,0,0,0,0,0,0,0.221
6163,GI02-191870R,NGF'sAdditionalNewData(J),2001,v.004p.0009,Glass,AlkaliSilicate,Zinc-Silicate,Alkaline-earthSilicate,NonLead,,,,,,,,Annealing:at590Cfor2h.,GlassNameD125.Melting:inPt/Pt-Rhcrucibleat1600Cfor4h.,,79.46,0,0,0,1.19,2.32,0,4.1,6.91,0,0,0,0,0,0,5.04,0.06,0,0,0,0,0,0,0,0.04,0,0,0,0,0,0.82,0,0,0,0,0,0,0,0,0,0,0,0,0,0,0,0,0,0,0,0,0,0,0,0,0,0,0,0,0,0,0,0.22
18539,GP06-356683,USPatentCorningInc.(US),2014,A0141226,Glass,Alumino-Silicate,AlkaliSilicate,,Melting,SheetGlass,,,ChemicalStrengthen,ElectronicsElectrical,Display,,,ex.ANN,,57,0,22.5,0,0,0,0,14,0,0,0,0,0,0,0,0,0,0,0,0,0,0,0,6.5,0,0,0,0,0,0,0,0,0,0,0,0,0,0,0,0,0,0,0,0,0,0,0,0,0,0,0,0,0,0,0,0,0,0,0,0,0,0,0.243
2887,GC01-052430,CoorsTek(J),,T-200,Glass,Silica,,,Opaque,Tube,,,Others,ChemicalPlant,,,,ForLargeCrucible.,,100,0,0,0,0,0,0,0,0,0,0,0,0,0,0,0,0,0,0,0,0,0,0,0,0,0,0,0,0,0,0,0,0,0,0,0,0,0,0,0,0,0,0,0,0,0,0,0,0,0,0,0,0,0,0,0,0,0,0,0,0,0,0.14
8674,GI06-191663R,NGF'sAdditionalNewData(J),2001,v.004p.0001,Glass,Alumino-Silicate,AlkaliSilicate,Alkaline-earthSilicate,,,,,ElectronicsElectrical,Substrate,,,Annealing:at720Cfor1hr.,GlassNameC023Melting:inPtRhcrucibleat1540Cfor25hr.,,55.29,0,15.02,0,0,19.66,0,10.03,0,0,0,0,0,0,0,0,0,0,0,0,0,0,0,0,0,0,0,0,0,0,0,0,0,0,0,0,0,0,0,0,0,0,0,0,0,0,0,0,0,0,0,0,0,0,0,0,0,0,0,0,0,0,0.26
5561,GJ02-176340,GlassPhysics&Chemistry,1998,v.024p.0539,Glass,AlkaliSilicate,,,,,,,,,,,,D.S.Sanditov,,81.2,0,0,0,0,0,0,0,18.8,0,0,0,0,0,0,0,0,0,0,0,0,0,0,0,0,0,0,0,0,0,0,0,0,0,0,0,0,0,0,0,0,0,0,0,0,0,0,0,0,0,0,0,0,0,0,0,0,0,0,0,0,0,0.244
12205,GP04-265721,USPatentSchottGlassTech.(US),2005,A6903038,Glass,Lead-Silicate,,,,,,,Display,,,,,Ex.2,,55.04,0,0,0,0,0,0,0.87,0.83,0,0,0,0,0,0,0,0,0,43.06,0,0,0,0.2,0,0,0,0,0,0,0,0,0,0,0,0,0,0,0,0,0,0,0,0,0,0,0,0,0,0,0,0,0,0,0,0,0,0,0,0,0,0,0,0.249
10412,GP02-223905,USPatentSaint-Gobain(FR),2002,A6335300,Glass,AlkaliSilicate,Alkaline-earthSilicate,,SheetGlass,Strengthened(Tempered),,,VehicleWindow,,,,,,,66.22,0,1.2,0.76,11.39,0,0,17.24,3.19,0,0,0,0,0,0,0,0,0,0,0,0,0,0,0,0,0,0,0,0,0,0,0,0,0,0,0,0,0,0,0,0,0,0,0,0,0,0,0,0,0,0,0,0,0,0,0,0,0,0,0,0,0,0.23
2996,XJ02-055823,J.AmericanCeramicSoc.,1971,v.054p.0309,Glass-Ceramics,AlkaliSilicate,,,GlassCeramics,,,,,,,,1475F16h-1800F4h-2200F1h,,,79.14,0,4.67,0,0,0,14.84,0,0,0,0,0,0,0,0,0,0,0,0,0,0,0,0,0,0,0,0,0,0,0,0.82,0,0,0.52,0,0,0,0,0,0,0,0,0,0,0,0,0,0,0,0,0,0,0,0,0,0,0,0,0,0,0,0,0.257
11249,GJ05-252147,PhysicsandChemistryofGlasses,2003,v.044p.0383,Glass,Boro-Silicate,,,MixedAlkali,,,,RadioActiveWasteSolidi,,,,,,,58.37,17.92,3.62,0,0,0,9.93,10.16,0,0,0,0,0,0,0,0,0,0,0,0,0,0,0,0,0,0,0,0,0,0,0,0,0,0,0,0,0,0,0,0,0,0,0,0,0,0,0,0,0,0,0,0,0,0,0,0,0,0,0,0,0,0,0.22
2013,GB02-025625,HandbookofGlassData,1987,v.00Cp.0434,Glass,AlkaliSilicate,Boro-Silicate,,,,,,,,,,,,,80,4,0,0,0,0,0,16,0,0,0,0,0,0,0,0,0,0,0,0,0,0,0,0,0,0,0,0,0,0,0,0,0,0,0,0,0,0,0,0,0,0,0,0,0,0,0,0,0,0,0,0,0,0,0,0,0,0,0,0,0,0,0.217
5559,GJ02-176335,GlassPhysics&Chemistry,1998,v.024p.0539,Glass,AlkaliSilicate,,,,,,,,,,,,D.S.Sanditov,,70.55,0,0,0,0,0,0,29.45,0,0,0,0,0,0,0,0,0,0,0,0,0,0,0,0,0,0,0,0,0,0,0,0,0,0,0,0,0,0,0,0,0,0,0,0,0,0,0,0,0,0,0,0,0,0,0,0,0,0,0,0,0,0,0.254
2727,GJ05-037005,J.AmericanCeramicSoc.,1982,v.065p.0087,Glass,Boro-Silicate,AlkaliSilicate,,,,,,RadioActiveWasteSolidi,,,,,3Figures,,57.42,17.5,0,0,3.64,0,0,7.24,3.95,0,0,0,0,0,0,6,0,0,0,0,0,0,0,0,0,0,0,0,0,0,4.23,0,0,0,0,0,0,0,0,0,0,0,0,0,0,0,0,0,0,0,0,0,0,0,0,0,0,0,0,0,0,0,0.22
2432,GB06-025730,HandbookofGlassData,1987,v.00Cp.0450,Glass,Alumino-Silicate,AlkaliSilicate,,,,,,,,,,,,,63,0,20,0,0,0,17,0,0,0,0,0,0,0,0,0,0,0,0,0,0,0,0,0,0,0,0,0,0,0,0,0,0,0,0,0,0,0,0,0,0,0,0,0,0,0,0,0,0,0,0,0,0,0,0,0,0,0,0,0,0,0,0.225
2853,GC05-052248,HARIO(J),,HAR10-32,Glass,Boro-Silicate,,,HardGlass,AcidResistant,,,CookingWareCulinary,LaboratoryWare,Biotechnology,,,TransmissionCurve,,83.38,11.23,1.33,0,0,0,0,3.8,0.26,0,0,0,0,0,0,0,0,0,0,0,0,0,0,0,0,0,0,0,0,0,0,0,0,0,0,0,0,0,0,0,0,0,0,0,0,0,0,0,0,0,0,0,0,0,0,0,0,0,0,0,0,0,0.2
1839,GB02-019741,HandbookofGlassData,1987,v.00Cp.0209,Glass,AlkaliSilicate,Alkaline-earthSilicate,,,,,,,,,,,,,81.3,0,0,0,0,0,0,0,14.2,0,0,0,0,0,0,0,4.5,0,0,0,0,0,0,0,0,0,0,0,0,0,0,0,0,0,0,0,0,0,0,0,0,0,0,0,0,0,0,0,0,0,0,0,0,0,0,0,0,0,0,0,0,0,0.228
2839,GC01-052199,Shin-EtsuQuartzProducts(J),1980,Heralux-St,Glass,Silica,,,Block,Tube,Rod,OtherModified,Machinary,,,,,ForHighTempUse.ModifiedHERALUX,,100,0,0,0,0,0,0,0,0,0,0,0,0,0,0,0,0,0,0,0,0,0,0,0,0,0,0,0,0,0,0,0,0,0,0,0,0,0,0,0,0,0,0,0,0,0,0,0,0,0,0,0,0,0,0,0,0,0,0,0,0,0,0.17
4179,GJ02-079026,GlassPhysics&Chemistry,1979,v.005p.0502,Glass,AlkaliSilicate,,,,,,,,,,,,,,67.1,0,0,0,0,0,0,32.9,0,0,0,0,0,0,0,0,0,0,0,0,0,0,0,0,0,0,0,0,0,0,0,0,0,0,0,0,0,0,0,0,0,0,0,0,0,0,0,0,0,0,0,0,0,0,0,0,0,0,0,0,0,0,0.255
3429,GJ02-055815,J.AmericanCeramicSoc.,1971,v.054p.0309,Glass,AlkaliSilicate,,,GlassCeramics,,,,,,,,,,,60.75,0,8.93,0,0,0,29.01,0,0,0,0,0,0,0,0,0,0,0,0,0,0,0,0,0,0,0,0,0,0,0,0.76,0,0,0.54,0,0,0,0,0,0,0,0,0,0,0,0,0,0,0,0,0,0,0,0,0,0,0,0,0,0,0,0,0.219
10486,GP02-224656,USPatentCorningInc.(US),2002,A6436858,Glass,AlkaliSilicate,Zinc-Silicate,,,,,,Material,,,,,Organiclensmold.,,66.87,0.88,1.76,4.7,0,0,0,8.76,6.42,0,0,0,0,0,0,9.3,0,0,0,0,0,0,0,0,0.13,0,0,0,0,0,0,0,0,1.18,0,0,0,0,0,0,0,0,0,0,0,0,0,0,0,0,0,0,0,0,0,0,0,0,0,0,0,0,0.23
2373,GJ06-045724,GlassPhysics&Chemistry,1981,v.007p.0287,Glass,Alumino-Silicate,,,,,,,UltrasonicDelayLine,OpticalModulator,,,,,,70,0,15,5,5,5,0,0,0,0,0,0,0,0,0,0,0,0,0,0,0,0,0,0,0,0,0,0,0,0,0,0,0,0,0,0,0,0,0,0,0,0,0,0,0,0,0,0,0,0,0,0,0,0,0,0,0,0,0,0,0,0,0.236
2862,GC01-052405,TosohQuartz(J),1980,,Glass,Silica,,,Tube,Slab,Block,,ElectronicsElectrical,LaboratoryWare,,,,,,100,0,0,0,0,0,0,0,0,0,0,0,0,0,0,0,0,0,0,0,0,0,0,0,0,0,0,0,0,0,0,0,0,0,0,0,0,0,0,0,0,0,0,0,0,0,0,0,0,0,0,0,0,0,0,0,0,0,0,0,0,0,0.17
18573,GP02-356859,USPatentCorningInc.(US),2014,A0227523,Glass,AlkaliSilicate,Alumino-Silicate,,Melting,,,,ChemicalStrengthen,,,,,ex.10,,66.32,3.64,12.76,2.84,0.48,0,0,12.89,0.95,0,0,0,0,0,0,0,0,0,0,0,0,0.01,0,0,0,0,0,0,0,0,0,0,0,0.02,0,0.09,0,0,0,0,0,0,0,0,0,0,0,0,0,0,0,0,0,0,0,0,0,0,0,0,0,0,0.209
10411,GP02-223904,USPatentSaint-Gobain(FR),2002,A6335300,Glass,AlkaliSilicate,Alkaline-earthSilicate,,SheetGlass,Strengthened(Tempered),,,VehicleWindow,,,,,,,64.62,0,1.48,0.15,14.68,0,0,17.34,1.73,0,0,0,0,0,0,0,0,0,0,0,0,0,0,0,0,0,0,0,0,0,0,0,0,0,0,0,0,0,0,0,0,0,0,0,0,0,0,0,0,0,0,0,0,0,0,0,0,0,0,0,0,0,0.23
5282,GP05-168271,JapanesePatentSchottGlas(Jena)(DE),1996,A067529,Glass,Boro-Silicate,,,,,,,,,,,,,,80.98,7.43,2.69,0,0.33,0.08,1.04,6.63,0,0,0,0,0,0,0,0,0,0,0,0,0,0,0,0,0,0,0,0,0,0,0,0,0,0.81,0,0,0,0,0,0,0,0,0,0,0,0,0,0,0,0,0,0,0,0,0,0,0,0,0,0,0,0,0.2
8715,GI03-191708R,NGF'sAdditionalNewData(J),2001,v.004p.0003,Glass,Alkaline-earthSilicate,AlkaliSilicate,Alumino-Silicate,,,,,ElectronicsElectrical,Substrate,PlasmaDisplay,,Annealing:at660Cfor2hr.,GlassNameC068.Melting:inPtPtRhcrucibleat1600Cfor4hr.,,64.22,0,4.96,0.22,20.1,0,0,5.62,4.88,0,0,0,0,0,0,0,0,0,0,0,0,0,0,0,0,0,0,0,0,0,0,0,0,0,0,0,0,0,0,0,0,0,0,0,0,0,0,0,0,0,0,0,0,0,0,0,0,0,0,0,0,0,0.25
11257,GJ05-252155,PhysicsandChemistryofGlasses,2003,v.044p.0383,Glass,Boro-Silicate,,,MixedAlkali,,,,RadioActiveWasteSolidi,,,,,,,56.21,17.22,0,0,0,0,9.56,9.75,0,0,0,0,0,0,0,0,0,0,0,0,0,0,0,0,0,0,0,0,7.26,0,0,0,0,0,0,0,0,0,0,0,0,0,0,0,0,0,0,0,0,0,0,0,0,0,0,0,0,0,0,0,0,0,0.23
3235,GB02-071319,HandbookofGlassData,1983,v.00Ap.0320,Glass,AlkaliSilicate,,,,,,,,,,,,,,80,0,0,0,0,0,0,0,20,0,0,0,0,0,0,0,0,0,0,0,0,0,0,0,0,0,0,0,0,0,0,0,0,0,0,0,0,0,0,0,0,0,0,0,0,0,0,0,0,0,0,0,0,0,0,0,0,0,0,0,0,0,0.25
9697,GJ05-355095,J.Non-CrystallineSolids,2014,v.404p.0124,Glass,Boro-Silicate,AlkaliSilicate,,Melting,,,,,,,,,,,74,16,0,0,0,0,0,10,0,0,0,0,0,0,0,0,0,0,0,0,0,0,0,0,0,0,0,0,0,0,0,0,0,0,0,0,0,0,0,0,0,0,0,0,0,0,0,0,0,0,0,0,0,0,0,0,0,0,0,0,0,0,0.206
1837,GB02-019718,HandbookofGlassData,1987,v.00Cp.0204,Glass,AlkaliSilicate,Zinc-Silicate,,,,,,,,,,,,,70,0,0,0,0,0,0,0,12,0,0,0,0,0,0,18,0,0,0,0,0,0,0,0,0,0,0,0,0,0,0,0,0,0,0,0,0,0,0,0,0,0,0,0,0,0,0,0,0,0,0,0,0,0,0,0,0,0,0,0,0,0,0.235
4631,GJ02-091257,GlassPhysics&Chemistry,1980,v.006p.0372,Glass,AlkaliSilicate,,,,,,,,,,,,,,67.1,0,0,0,0,0,0,32.9,0,0,0,0,0,0,0,0,0,0,0,0,0,0,0,0,0,0,0,0,0,0,0,0,0,0,0,0,0,0,0,0,0,0,0,0,0,0,0,0,0,0,0,0,0,0,0,0,0,0,0,0,0,0,0.255
15239,GP03-302876,USPatentHoyaCorp.(J),2011,A0159322,Glass,Alkaline-earthSilicate,AlkaliSilicate,,,,,,Substrate,MagneticMemoryDisk,ChemicalStrengthen,,,Ex.1,,63,0,4,0,13,3,0,4,5,0,0,0,0,0,0,0,0,0,0,0,0,0,0,0,0,0,0,0,0,0,4,0,0,4,0,0,0,0,0,0,0,0,0,0,0,0,0,0,0,0,0,0,0,0,0,0,0,0,0,0,0,0,0.24
12311,GJ02-267285,J.Non-CrystallineSolids,2005,v.351p.3195,Glass,AlkaliSilicate,Alkaline-earthSilicate,,,,,,,,,,,,,56.5,0,0,0,21.47,0,0,19.42,0,0,0,0,0,0,0,0,0,0,0,0,0,0,0,0,0,0,0,0,0,0,0,0,0,0,0,0,2.61,0,0,0,0,0,0,0,0,0,0,0,0,0,0,0,0,0,0,0,0,0,0,0,0,0,0.251
18071,GP06-353490,JapanesePatentCorningInc.(US),2013,A502371,Glass,Alumino-Silicate,AlkaliSilicate,Boro-Silicate,Melting,SheetGlass,,,ChemicalStrengthen,,,,,ex.24,,65.79,10.02,11.32,0,0,0,0,11.52,1.3,0,0,0,0,0,0,0,0,0,0,0,0,0,0,0,0,0,0,0,0,0,0,0,0,0,0,0.05,0,0,0,0,0,0,0,0,0,0,0,0,0,0,0,0,0,0,0,0,0,0,0,0,0,0,0.218
3393,GJ02-079016,GlassPhysics&Chemistry,1979,v.005p.0502,Glass,AlkaliSilicate,,,,,,,,,,,,,,80,0,0,0,0,0,20,0,0,0,0,0,0,0,0,0,0,0,0,0,0,0,0,0,0,0,0,0,0,0,0,0,0,0,0,0,0,0,0,0,0,0,0,0,0,0,0,0,0,0,0,0,0,0,0,0,0,0,0,0,0,0,0.2
9120,GP02-206808,EuropeanPatentSaint-Gobain(FR),2000,A0979217,Glass,AlkaliSilicate,Alkaline-earthSilicate,,Strengthened(Tempered),,,,VehicleWindow,,,,,,,65.22,0,0.59,0,15.16,0,0,18.39,0.64,0,0,0,0,0,0,0,0,0,0,0,0,0,0,0,0,0,0,0,0,0,0,0,0,0,0,0,0,0,0,0,0,0,0,0,0,0,0,0,0,0,0,0,0,0,0,0,0,0,0,0,0,0,0.23
2081,GB02-019744,HandbookofGlassData,1987,v.00Cp.0209,Glass,AlkaliSilicate,Alkaline-earthSilicate,,,,,,,,,,,,,62.1,0,0,0,0,0,0,0,10.9,0,0,0,0,0,0,0,27,0,0,0,0,0,0,0,0,0,0,0,0,0,0,0,0,0,0,0,0,0,0,0,0,0,0,0,0,0,0,0,0,0,0,0,0,0,0,0,0,0,0,0,0,0,0.27
10602,GP04-225328,USPatentSchottAG(DE),2002,A0058577,Glass,Lead-Silicate,,,,,,,OpticalUse,Display,,,,,,56.04,0,0,0,0,0,0,0.86,0.84,0,0,0,0,0,0,0,0,0,42.06,0,0,0,0.2,0,0,0,0,0,0,0,0,0,0,0,0,0,0,0,0,0,0,0,0,0,0,0,0,0,0,0,0,0,0,0,0,0,0,0,0,0,0,0,0.24
6321,GP02-206802,EuropeanPatentSaint-Gobain(FR),2000,A0979217,Glass,AlkaliSilicate,Alkaline-earthSilicate,,Strengthened(Tempered),,,,VehicleWindow,,,,,,,70.3,0,0.35,6.02,10.14,0,0,13,0.19,0,0,0,0,0,0,0,0,0,0,0,0,0,0,0,0,0,0,0,0,0,0,0,0,0,0,0,0,0,0,0,0,0,0,0,0,0,0,0,0,0,0,0,0,0,0,0,0,0,0,0,0,0,0.22
5138,GJ09-162460,J.MaterialsScienceLetters,1995,v.014p.0697,Glass,OtherSilicate,,,,,,,,,,,,,,90,0,0,0,0,0,0,0,0,0,0,0,0,0,0,0,0,0,0,0,0,0,0,0,0,0,0,0,0,0,10,0,0,0,0,0,0,0,0,0,0,0,0,0,0,0,0,0,0,0,0,0,0,0,0,0,0,0,0,0,0,0,0.1786
2086,GB02-019752,HandbookofGlassData,1987,v.00Cp.0209,Glass,AlkaliSilicate,Alkaline-earthSilicate,,,,,,,,,,,,,65.1,0,0,0,0,0,0,0,20.5,0,0,0,0,0,0,0,14.4,0,0,0,0,0,0,0,0,0,0,0,0,0,0,0,0,0,0,0,0,0,0,0,0,0,0,0,0,0,0,0,0,0,0,0,0,0,0,0,0,0,0,0,0,0,0.265
8744,GI03-191737R,NGF'sAdditionalNewData(J),2001,v.004p.0003,Glass,Alkaline-earthSilicate,Alumino-Silicate,AlkaliSilicate,,,,,Fiber,,,,Annealing:at800Cfor1h.,GlassNameC101.Melting:inPT-Rhcrucibleat1600Cfor7h.,,58.57,0,7.02,2.72,24.07,0,0,2.62,2.54,0,0,0,0,0,0,0,0.006088,0,0,0,0,0,0.13,0,0,0,0,0,0,0,2.33,0,0,0,0,0,0,0,0,0,0,0,0,0,0,0,0,0,0,0,0,0,0,0,0,0,0,0,0,0,0,0,0.25
9779,GP06-356852,USPatentCorningInc.(US),2014,A0179510,Glass,Alumino-Silicate,Alkaline-earthSilicate,,Melting,SheetGlass,,,Display,LiquidCrystalDisplay,,,,ex.13,,71.21,4.77,11.52,1.76,4.99,0.06,0,0,0,0,0,0,0,0,0,0,5.62,0,0,0,0,0.01,0,0,0,0,0,0,0,0,0,0,0,0,0,0.07,0,0,0,0,0,0,0,0,0,0,0,0,0,0,0,0,0,0,0,0,0,0,0,0,0,0,0.229
3955,GJ06-073487,GlassPhysics&Chemistry,1984,v.010p.0365,Glass,Alumino-Silicate,AlkaliSilicate,,,,,,,,,,,,,61,0,9,0,0,0,30,0,0,0,0,0,0,0,0,0,0,0,0,0,0,0,0,0,0,0,0,0,0,0,0,0,0,0,0,0,0,0,0,0,0,0,0,0,0,0,0,0,0,0,0,0,0,0,0,0,0,0,0,0,0,0,0.232
6954,GP02-225357,USPatentSaint-Gobain(FR),2002,A0065187,Glass,AlkaliSilicate,Alkaline-earthSilicate,,Strengthened(Tempered),,,,VehicleWindow,,,,,,,70.3,0,0.35,6.02,10.14,0,0,13,0.19,0,0,0,0,0,0,0,0,0,0,0,0,0,0,0,0,0,0,0,0,0,0,0,0,0,0,0,0,0,0,0,0,0,0,0,0,0,0,0,0,0,0,0,0,0,0,0,0,0,0,0,0,0,0.22
2406,GB05-025635,HandbookofGlassData,1987,v.00Cp.0434,Glass,Boro-Silicate,AlkaliSilicate,,,,,,,,,,,,,64,20,0,0,0,0,0,0,16,0,0,0,0,0,0,0,0,0,0,0,0,0,0,0,0,0,0,0,0,0,0,0,0,0,0,0,0,0,0,0,0,0,0,0,0,0,0,0,0,0,0,0,0,0,0,0,0,0,0,0,0,0,0.224
1608,GB09-017751,HandbookofGlassData,1987,v.00Cp.0936,Glass,OtherSilicate,Alumino-Silicate,,,,,,,,,,,,,76.07,0,17.43,0,0,0,0,0,0,0,0,0,0,0,0,0,0,0,0,0,0,0,0,0,0,6.49,0,0,0,0,0,0,0,0,0,0,0,0,0,0,0,0,0,0,0,0,0,0,0,0,0,0,0,0,0,0,0,0,0,0,0,0,0.225
2986,GJ02-045753,GlassPhysics&Chemistry,1982,v.008p.0463,Glass,AlkaliSilicate,Alumino-Silicate,,,,,,,,,,,,,60,0,15,0,0,0,0,25,0,0,0,0,0,0,0,0,0,0,0,0,0,0,0,0,0,0,0,0,0,0,0,0,0,0,0,0,0,0,0,0,0,0,0,0,0,0,0,0,0,0,0,0,0,0,0,0,0,0,0,0,0,0,0.227
2983,GJ02-045748,GlassPhysics&Chemistry,1982,v.008p.0463,Glass,AlkaliSilicate,,,,,,,,,,,,,,65,0,5,0,0,0,0,30,0,0,0,0,0,0,0,0,0,0,0,0,0,0,0,0,0,0,0,0,0,0,0,0,0,0,0,0,0,0,0,0,0,0,0,0,0,0,0,0,0,0,0,0,0,0,0,0,0,0,0,0,0,0,0.244
4786,GB01-137714,HandbookofGlassData,1993,v.00Ep.0141,Glass,Silica,,,,,,,,,,,,Corning7940p144-155,,100,0,0,0,0,0,0,0,0,0,0,0,0,0,0,0,0,0,0,0,0,0,0,0,0,0,0,0,0,0,0,0,0,0,0,0,0,0,0,0,0,0,0,0,0,0,0,0,0,0,0,0,0,0,0,0,0,0,0,0,0,0,0.17
3389,GI06-055046,Proc.ICG,1980,v.001p.0469,Glass,Alumino-Silicate,AlkaliSilicate,,Strengthened(Tempered),Composite,,,TableWare,,,,,Coveredbyotherglass.core.,,63.65,0,12.93,3.27,3.52,0,0,13.83,2.8,0,0,0,0,0,0,0,0,0,0,0,0,0,0,0,0,0,0,0,0,0,0,0,0,0,0,0,0,0,0,0,0,0,0,0,0,0,0,0,0,0,0,0,0,0,0,0,0,0,0,0,0,0,0.22
2470,GB02-027383,HandbookofGlassData,1987,v.00Cp.0605,Glass,AlkaliSilicate,OtherSilicate,,,,,,,,,,,,,62.5,0,0,0,0,0,0,17.5,0,0,0,0,0,0,0,0,0,0,0,0,0,0,0,0,0,0,0,0,0,0,20,0,0,0,0,0,0,0,0,0,0,0,0,0,0,0,0,0,0,0,0,0,0,0,0,0,0,0,0,0,0,0,0.233
3241,GB02-071326,HandbookofGlassData,1983,v.00Ap.0320,Glass,AlkaliSilicate,,,,,,,,,,,,,,83,0,0,0,0,0,0,17,0,0,0,0,0,0,0,0,0,0,0,0,0,0,0,0,0,0,0,0,0,0,0,0,0,0,0,0,0,0,0,0,0,0,0,0,0,0,0,0,0,0,0,0,0,0,0,0,0,0,0,0,0,0,0.225
1863,GB02-019780,HandbookofGlassData,1987,v.00Cp.0214,Glass,AlkaliSilicate,Alkaline-earthSilicate,,,,,,,,,,,,,70.5,0,0,0,22,0,0,7.5,0,0,0,0,0,0,0,0,0,0,0,0,0,0,0,0,0,0,0,0,0,0,0,0,0,0,0,0,0,0,0,0,0,0,0,0,0,0,0,0,0,0,0,0,0,0,0,0,0,0,0,0,0,0,0.224
8659,GI06-191644,NGF'sAdditionalNewData(J),2001,v.004p.0001,Glass,Alumino-Silicate,AlkaliSilicate,,,,,,ElectronicsElectrical,Substrate,,,,GlassName:C004.Melt:inPt-Rhat1550Cfor19.5hr.Anneal:at510Cfor1hr.Crystalizedalittle.,,63.94,0,7.46,0,0,0,28.6,0,0,0,0,0,0,0,0,0,0,0,0,0,0,0,0,0,0,0,0,0,0,0,0,0,0,0,0,0,0,0,0,0,0,0,0,0,0,0,0,0,0,0,0,0,0,0,0,0,0,0,0,0,0,0,0.23
12528,GP03-269778,USPatentHoyaCorp.(J),2005,A0244656,Glass,Alkaline-earthSilicate,AlkaliSilicate,,,,,,Substrate,MagneticMemoryDisk,,,,Ex.6,,64,0,5,0,13,3,2,7.5,1.5,0,0,0,0,0,0,0,0,0,0,0,0,0,0,0,0,0,0,0,0,0,0,0,0,4,0,0,0,0,0,0,0,0,0,0,0,0,0,0,0,0,0,0,0,0,0,0,0,0,0,0,0,0,0.237
794,GB04-004818,HandbookofGlassProperties,1986,v.001p.0315,Glass,Lead-Silicate,,,,,,,,,,,,,,64.65,0,0,0,0,0,0,0,0,0,0,0,0,0,0,0,0,0,35.35,0,0,0,0,0,0,0,0,0,0,0,0,0,0,0,0,0,0,0,0,0,0,0,0,0,0,0,0,0,0,0,0,0,0,0,0,0,0,0,0,0,0,0,0.252
10484,GP02-224654,USPatentCorningInc.(US),2002,A6436858,Glass,AlkaliSilicate,Zinc-Silicate,,,,,,Material,,,,,Organiclensmold.,,67.45,0.88,1.77,4.71,0,0,0,8.76,6.41,0,0,0,0,0,0,9.3,0,0,0,0,0,0,0,0,0.13,0,0,0,0,0,0.59,0,0,0,0,0,0,0,0,0,0,0,0,0,0,0,0,0,0,0,0,0,0,0,0,0,0,0,0,0,0,0,0.24
12525,GP03-269775,USPatentHoyaCorp.(J),2005,A0244656,Glass,Alkaline-earthSilicate,AlkaliSilicate,,,,,,Substrate,MagneticMemoryDisk,,,,Ex.3,,64,0,4,0,16,3,2,3.5,3.5,0,0,0,0,0,0,0,0,0,0,0,0,0,0,0,0,0,0,0,0,0,0,0,0,4,0,0,0,0,0,0,0,0,0,0,0,0,0,0,0,0,0,0,0,0,0,0,0,0,0,0,0,0,0.239
9106,GJ01-310184,J.Non-CrystallineSolids,2012,v.358p.003418,Glass,Silica,,,,,,,,,,,,,,100,0,0,0,0,0,0,0,0,0,0,0,0,0,0,0,0,0,0,0,0,0,0,0,0,0,0,0,0,0,0,0,0,0,0,0,0,0,0,0,0,0,0,0,0,0,0,0,0,0,0,0,0,0,0,0,0,0,0,0,0,0,0.165
8239,GJ02-186687,GlassPhysics&Chemistry,1999,v.025p.0257,Glass,AlkaliSilicate,OtherSilicate,,,,,,,,,,,,,60,0,0,0,0,0,20,5,0,0,0,0,0,0,0,0,0,0,0,0,0,0,0,0,0,0,0,0,0,0,15,0,0,0,0,0,0,0,0,0,0,0,0,0,0,0,0,0,0,0,0,0,0,0,0,0,0,0,0,0,0,0,0.23
2469,GB02-027382,HandbookofGlassData,1987,v.00Cp.0605,Glass,AlkaliSilicate,OtherSilicate,,,,,,,,,,,,,55,0,0,0,0,0,0,25,0,0,0,0,0,0,0,0,0,0,0,0,0,0,0,0,0,0,0,0,0,0,20,0,0,0,0,0,0,0,0,0,0,0,0,0,0,0,0,0,0,0,0,0,0,0,0,0,0,0,0,0,0,0,0.255
18710,GP02-357358,USPatentCorningInc.(US),2014,A0356576,Glass,AlkaliSilicate,Alumino-Silicate,,Melting,SheetGlass,Disk,,MagneticMemoryDisk,ChemicalStrengthen,,,,ex.46,,65.93,0,10.99,1,1.75,0,9.99,8.99,0.25,0,0,0,0,0,0,0,0,0,0,0,0,0,0,0,0,0,0,0,0,0,0,0,0,1,0,0.1,0,0,0,0,0,0,0,0,0,0,0,0,0,0,0,0,0,0,0,0,0,0,0,0,0,0,0.217
2372,GJ06-045723,GlassPhysics&Chemistry,1981,v.007p.0287,Glass,Alumino-Silicate,,,,,,,UltrasonicDelayLine,OpticalModulator,,,,,,75,0,10,5,5,5,0,0,0,0,0,0,0,0,0,0,0,0,0,0,0,0,0,0,0,0,0,0,0,0,0,0,0,0,0,0,0,0,0,0,0,0,0,0,0,0,0,0,0,0,0,0,0,0,0,0,0,0,0,0,0,0,0.224
8686,GI06-191675R,NGF'sAdditionalNewData(J),2001,v.004p.0001,Glass,Alumino-Silicate,Alkaline-earthSilicate,AlkaliSilicate,,,,,ElectronicsElectrical,Substrate,,,Annealing:at730Cfor1hr.,GlassNameC035Melting:inPtRhcrucibleat1550Cfor21hr.,,54.91,0,14.64,0,0,0,0,5.12,4.96,0,0,0,0,0,0,0,20.37,0,0,0,0,0,0,0,0,0,0,0,0,0,0,0,0,0,0,0,0,0,0,0,0,0,0,0,0,0,0,0,0,0,0,0,0,0,0,0,0,0,0,0,0,0,0.26
7475,GJ02-258711,PhysicsandChemistryofGlasses,2004,v.045p.0037,Glass,AlkaliSilicate,Alkaline-earthSilicate,,,,,,,,,,,,,72,0,0,14,0,0,0,14,0,0,0,0,0,0,0,0,0,0,0,0,0,0,0,0,0,0,0,0,0,0,0,0,0,0,0,0,0,0,0,0,0,0,0,0,0,0,0,0,0,0,0,0,0,0,0,0,0,0,0,0,0,0,0.202
18021,GJ05-353098,J.Non-CrystallineSolids,2014,v.388p.0037,Glass,Boro-Silicate,,,Melting,,,,,,,,annealedfor2h.,S3-TiO2,,67.96,29.13,0,0,0,0,0,0,0,0,0,0,0,0,0,0,0,0,0,0,0,0,0,0,0,0,0,0,0,0,2.91,0,0,0,0,0,0,0,0,0,0,0,0,0,0,0,0,0,0,0,0,0,0,0,0,0,0,0,0,0,0,0,0.1965
8455,XP03-189128,JapanesePatentHoyaCorp.(J),1999,A322362,Glass-Ceramics,Alkaline-earthSilicate,Alumino-Silicate,,,,,,,,,,,,,55,0,14.44,18.56,0,0,0,0,0,0,0,0,0,0,0,0,0,0,0,0,0,0,0,2,0,0,0,0,0,0,10,0,0,0,0,0,0,0,0,0,0,0,0,0,0,0,0,0,0,0,0,0,0,0,0,0,0,0,0,0,0,0,0.21
