Repository: hori1537/rexrexxion-about-SP

File: input_csv/inputcsv_SiO2_0.01-100.00_youngsmodulus.csv (part 4 of 53)
No.,GlassNo.,DataSource,Year,DataSourceNumber,State,GlassSystem1,GlassSystem2,GlassSystem3,Appearance1,Appearance2,Appearance3,Appearance4,Usage1,Usage2,Usage3,Usage4,ThermalTreatment,Note,GlassNo.(Structure),SiO2,B2O3,Al2O3,MgO,CaO,BaO,Li2O,Na2O,K2O,Ag2O,MnO,FeO,CoO,NiO,CuO,ZnO,SrO,CdO,PbO,SnO,Cr2O3,Fe2O3,As2O3,Y2O3,Sb2O3,La2O3,Nd2O3,Gd2O3,Bi2O3,Co3O4,TiO2,MnO2,GeO2,ZrO2,CeO2,SnO2,P2O5,Ta2O5,Nb2O3,SO3,MoO3,WO3,H2O,LiF,NaF,KF,MgF2,CaF2,SrF2,BaF2,ZnF2,PbF2,YF3,AlF3,LaF3,GdF3,YbF3,ErF3,F,Cl,Br,Ag,Young'sModulusatRT(GPa)
6656,XP06-253667,USPatentKonicaMinolta(J),2003,A6642161,Glass-Ceramics,Alumino-Silicate,Alkaline-earthSilicate,,,,,,Substrate,MagneticMemoryDisk,,,,Heattreatment:660C5h+700C5hCrystalothers:Mg-Al-silicateZinctitaniumoxideEX.4,,47.83,0,12.53,23.76,0,0,0,0,0,0,0,0,0,0,0,5.49,0,0,0,0,0,0,0,0,0,0,0,0,0,0,10.39,0,0,0,0,0,0,0,0,0,0,0,0,0,0,0,0,0,0,0,0,0,0,0,0,0,0,0,0,0,0,0,149.7
6595,XP03-253516,USPatentHoyaCorp.(J),2003,A6627565,Glass-Ceramics,Alkaline-earthSilicate,Alumino-Silicate,,,,,,Substrate,MagneticMemoryDisk,,,,Heattreatment:820C2h+1100C4hEx.2,,48,0,20,22.5,0,0,0,0,0,0,0,0,0,0,0,0,0,0,0,0,0,0,0,0,0,0,0,0,0,0,9.5,0,0,0,0,0,0,0,0,0,0,0,0,0,0,0,0,0,0,0,0,0,0,0,0,0,0,0,0,0,0,0,141.7
9910,GP06-314847,JapanesePatentNipponElectricGlass(J),2014,A082213,Glass,Alumino-Silicate,Boro-Silicate,Alkaline-earthSilicate,,,,,Battery,Substrate,,,,Ex.1,,66.45,9.59,11.13,0,9.52,0,0,0,0,0,0,0,0,0,0,0,3.22,0,0,0,0,0,0,0,0,0,0,0,0,0,0,0,0,0,0,0.09,0,0,0,0,0,0,0,0,0,0,0,0,0,0,0,0,0,0,0,0,0,0,0,0,0,0,73
2374,GB02-137482,HandbookofGlassData,1993,v.00Ep.0079,Glass,AlkaliSilicate,,,,,,,,,,,,,,66.7,0,0,0,0,0,0,33.3,0,0,0,0,0,0,0,0,0,0,0,0,0,0,0,0,0,0,0,0,0,0,0,0,0,0,0,0,0,0,0,0,0,0,0,0,0,0,0,0,0,0,0,0,0,0,0,0,0,0,0,0,0,0,57.36
7719,GP03-275763,USPatentHoyaCorp.(J),2006,A0205584,Glass,Alkaline-earthSilicate,Boro-Silicate,Alumino-Silicate,,,,,Substrate,MagneticMemoryDisk,,,,Ex.8,,50,10,10,10,10,0,0,5,5,0,0,0,0,0,0,0,0,0,0,0,0,0,0,0,0,0,0,0,0,0,0,0,0,0,0,0,0,0,0,0,0,0,0,0,0,0,0,0,0,0,0,0,0,0,0,0,0,0,0,0,0,0,76.62
4007,GJ30-209878,J.Non-CrystallineSolids,2001,v.290p.0180,Glass,Aluminate,,,,,,,MagneticMemoryDisk,,,,,,,7,0,29,7,57,0,0,0,0,0,0,0,0,0,0,0,0,0,0,0,0,0,0,0,0,0,0,0,0,0,0,0,0,0,0,0,0,0,0,0,0,0,0,0,0,0,0,0,0,0,0,0,0,0,0,0,0,0,0,0,0,0,109
2477,GJ35-144318,GlassPhysics&Chemistry,1992,v.018p.0159,Glass,Germanate,,,,,,,,,,,,,,6.56,40.32,0,0,0,0,0,6.56,0,0,0,0,0,0,0,0,0,0,0,0,0,0,0,0,0,0,0,0,0,0,0,0,46.55,0,0,0,0,0,0,0,0,0,0,0,0,0,0,0,0,0,0,0,0,0,0,0,0,0,0,0,0,0,43.8
10710,XP03-356556,JapanesePatentOharaInc.(J),2014,A114200,Glass-Ceramics,Alkaline-earthSilicate,Alumino-Silicate,,Melting,GlassCeramics,,,MagneticMemoryDisk,,,,750C300min,ex.51crystal:MgAl2O4,,58.13,5.03,11.56,15.81,0,0,0,4.11,1.35,0,0,0,0,0,0,0,0,0,0,0,0,0,0,0,0,0,0,0,0,0,3.75,0,0,0.26,0,0,0,0,0,0,0,0,0,0,0,0,0,0,0,0,0,0,0,0,0,0,0,0,0,0,0,0,90
8588,GP02-296206,JapanesePatentSaint-Gobain(FR),2010,A507557,Glass,AlkaliSilicate,Alkaline-earthSilicate,,Fiber,,,,Composite,Fiber,,,,Ex.1,,68.46,0,0,0,6.83,0,3.92,7.93,3.92,0,0,0,0,0,0,0,0,0,0,0,0,0,0,0,0,0,0,0,0,0,0,0,0,8.94,0,0,0,0,0,0,0,0,0,0,0,0,0,0,0,0,0,0,0,0,0,0,0,0,0,0,0,0,88.6
118,GB02-006417,HandbookofGlassProperties,1986,v.001p.0321,Glass,AlkaliSilicate,OtherSilicate,,,,,,,,,,,Includes0.3%(Al2O3+Fe2O3),,68.2,0,0,0,0,0,0,17,0,0,0,0,0,0,0,0,0,14.8,0,0,0,0,0,0,0,0,0,0,0,0,0,0,0,0,0,0,0,0,0,0,0,0,0,0,0,0,0,0,0,0,0,0,0,0,0,0,0,0,0,0,0,0,68
8530,GP02-294437,EuropeanPatentSaint-Gobain(FR),2009,A2091878,Glass,AlkaliSilicate,Alkaline-earthSilicate,,Fiber,,,,Composite,,,,,Ex.4,,69.57,0,0,0,5.72,0,2.01,9.84,3.92,0,0,0,0,0,0,0,0,0,0,0,0,0,0,0,0,0,0,0,0,0,0,0,0,8.94,0,0,0,0,0,0,0,0,0,0,0,0,0,0,0,0,0,0,0,0,0,0,0,0,0,0,0,0,86.8
5721,GP03-224170,USPatentSchottAG(DE),2002,A6376402,Glass,Alkaline-earthSilicate,Alumino-Silicate,Boro-Silicate,,,,,MagneticMemoryDisk,,,,,,,28.35,13.05,9.47,29.6,0,0,11.4,4.58,0,0,0,0,0,0,0,0,0,0,0,0,0,0,0,0,0,0,0,0,0,0,3.55,0,0,0,0,0,0,0,0,0,0,0,0,0,0,0,0,0,0,0,0,0,0,0,0,0,0,0,0,0,0,0,101
1684,GJ06-078622,GlassTechnology,1970,v.011p.0076,Glass,Alumino-Silicate,Alkaline-earthSilicate,Aluminate,NonAlkali,,,,,,,,,,,5.5,1.44,30.37,8.2,50.47,0,0,0,0,0,0,0,0,0,0,0,0,0,0,0,0,0,0,0,0,0,0,0,0,0,0,0,0,4.02,0,0,0,0,0,0,0,0,0,0,0,0,0,0,0,0,0,0,0,0,0,0,0,0,0,0,0,0,114
10165,GP03-316986,EuropeanPatentNittoBoseki(J),2014,A2789442,Glass,Alkaline-earthSilicate,Alumino-Silicate,,Fiber,,,,Composite,Fiber,,,,Ex.1,,61.86,0,12.17,15.47,10.46,0,0,0,0,0,0,0,0,0,0,0,0,0,0,0,0,0.04,0,0,0,0,0,0,0,0,0,0,0,0,0,0,0,0,0,0,0,0,0,0,0,0,0,0,0,0,0,0,0,0,0,0,0,0,0,0,0,0,86
2903,XP03-169439,USPatentCorningInc.(US),1996,A5491116,Glass-Ceramics,Alkaline-earthSilicate,Alumino-Silicate,,,,,,MagneticMemoryDisk,CookingWareCulinary,,,,,,47.74,0,10.04,29.81,0,0,0,0,0,0,0,0,0,0,0,0.9,2.07,0,0,0,0,0,0,0,0,0,0,0,0,0,9.44,0,0,0,0,0,0,0,0,0,0,0,0,0,0,0,0,0,0,0,0,0,0,0,0,0,0,0,0,0,0,0,146.3
8898,GP02-300047,EuropeanPatentCentralGlass(J),2010,A2233445,Glass,AlkaliSilicate,Alkaline-earthSilicate,,,,,,Window,Substrate,,,,Ex.5,,65.58,0,0.78,16.24,2.95,0,0,4.54,6.76,0,0,0,0,0,0,0,1.42,0,0,0,0,0,0,0,0,0,0,0,0,0,0,0,0,1.69,0,0,0,0,0,0,0,0,0,0,0,0,0,0,0,0,0,0,0,0,0,0,0,0,0,0,0,0,76
3467,GP02-190512,EuropeanPatentHoyaCorp.(J),1999,A0953548,Glass,AlkaliSilicate,Alkaline-earthSilicate,,,,,,,,,,,,,42,0,0,13,1,0,12,18,0,0,0,0,0,0,0,0,0,0,0,0,0,0,0,0,0,0,0,0,0,0,14,0,0,0,0,0,0,0,0,0,0,0,0,0,0,0,0,0,0,0,0,0,0,0,0,0,0,0,0,0,0,0,102
2630,GJ02-153083,GlassScienceandTechnology,1994,v.067p.0241,Glass,AlkaliSilicate,Alkaline-earthSilicate,,,,,,,,,,,,,74,0,0,0,10,0,0,0,16,0,0,0,0,0,0,0,0,0,0,0,0,0,0,0,0,0,0,0,0,0,0,0,0,0,0,0,0,0,0,0,0,0,0,0,0,0,0,0,0,0,0,0,0,0,0,0,0,0,0,0,0,0,62.4
5031,XP06-212925,JapanesePatentKonicaMinolta(J),2001,A287967,Glass-Ceramics,Alumino-Silicate,Alkaline-earthSilicate,Zinc-Silicate,GlassCeramics,,,,MagneticMemoryDisk,,,,,crystal:(MgAl)SiO3Zn2Ti3O8Zn2TiO4,,43.26,0,11.47,27.41,0,0,0,0,0,0,0,0,0,0,0,6.39,0,0,0,0,0,0,0,0,0.89,0,0,0,0,0,10.58,0,0,0,0,0,0,0,0,0,0,0,0,0,0,0,0,0,0,0,0,0,0,0,0,0,0,0,0,0,0,0,154.3
7711,GP06-275638,USPatent,2006,A0166804,Glass,Alumino-Silicate,,,,,,,Substrate,MagneticMemoryDisk,,,,D.Sprengeretal.Ex.8-1,,29.53,1.99,24.32,25.42,1.98,0,0,0,0,0,0,0,0,0,0,0,0,0,0,0,0,0,0,4.85,0,0,0,0,0,0,7.94,0,0,0,0,0,3.97,0,0,0,0,0,0,0,0,0,0,0,0,0,0,0,0,0,0,0,0,0,0,0,0,0,135
1801,GJ09-084534,J.Non-CrystallineSolids,1976,v.021p.0243,Glass,OtherSilicate,,,,,,,,,,,,CORNING7971ULE,,94.33,0,0,0,0,0,0,0,0,0,0,0,0,0,0,0,0,0,0,0,0,0,0,0,0,0,0,0,0,0,5.67,0,0,0,0,0,0,0,0,0,0,0,0,0,0,0,0,0,0,0,0,0,0,0,0,0,0,0,0,0,0,0,64.7
4584,GP03-212009,JapanesePatentCentralGlass(J),2001,A180969,Glass,Alkaline-earthSilicate,Alumino-Silicate,,,,,,OpticalUse,Substrate,MagneticMemoryDisk,,,,,53.68,3.37,6.33,7.27,15.68,0,11.77,0,0,0,0,0,0,0,0,0,0,0,0,0,0,0,0,0,0,0,0,0,0,0,0,0,0,1.9,0,0,0,0,0,0,0,0,0,0,0,0,0,0,0,0,0,0,0,0,0,0,0,0,0,0,0,0,98
2371,GB02-137479,HandbookofGlassData,1993,v.00Ep.0079,Glass,AlkaliSilicate,,,,,,,,,,,,,,77.5,0,0,0,0,0,0,22.5,0,0,0,0,0,0,0,0,0,0,0,0,0,0,0,0,0,0,0,0,0,0,0,0,0,0,0,0,0,0,0,0,0,0,0,0,0,0,0,0,0,0,0,0,0,0,0,0,0,0,0,0,0,0,58.49
3071,GJ02-178204,J.AmericanCeramicSoc.,1998,v.081p.2485,Glass,AlkaliSilicate,Alkaline-earthSilicate,,,,,,,,,,,J.Sehgal,,75,0,0,0,10,0,0,15,0,0,0,0,0,0,0,0,0,0,0,0,0,0,0,0,0,0,0,0,0,0,0,0,0,0,0,0,0,0,0,0,0,0,0,0,0,0,0,0,0,0,0,0,0,0,0,0,0,0,0,0,0,0,72
9155,XP06-305047,JapanesePatentOharaInc.(J),2011,A207626,Glass-Ceramics,Alumino-Silicate,Zinc-Silicate,Alkaline-earthSilicate,,,,,Substrate,MagneticMemoryDisk,,,670C+800C,Ex.19Crystal:RAl2O4,,50.79,0.96,11.81,13.28,0,0,0,4.32,0,0,0,0,0,0,0,11.51,0,0,0,0,0,0,0,0,0,0,0,0,0,0,6.7,0,0,0,0.16,0,0.47,0,0,0,0,0,0,0,0,0,0,0,0,0,0,0,0,0,0,0,0,0,0,0,0,0,108
1649,GB09-078438,HandbookofGlassData,1983,v.00Ap.0588,Glass,OtherSilicate,,,,,,,,,,,,,,95,0,0,0,0,0,0,0,0,0,0,0,0,0,0,0,0,0,0,0,0,0,0,0,0,0,0,0,0,0,5,0,0,0,0,0,0,0,0,0,0,0,0,0,0,0,0,0,0,0,0,0,0,0,0,0,0,0,0,0,0,0,66
5154,GP02-213652,USPatentNipponSheetGlass(J),2001,A6251812,Glass,AlkaliSilicate,Alkaline-earthSilicate,Alumino-Silicate,,,,,Substrate,MagneticMemoryDisk,,,,,,57.4,0,8,3.9,8.6,0,8.7,8.4,0,0,0,0,0,0,0,0,2,0,0,0,0,0,0,0,0,0,0,0,0,0,3,0,0,0,0,0,0,0,0,0,0,0,0,0,0,0,0,0,0,0,0,0,0,0,0,0,0,0,0,0,0,0,92
10318,GP03-351670,USPatentHoyaCorp.(J),2013,A8394516,Glass,Alkaline-earthSilicate,AlkaliSilicate,,Melting,Disk,,,MagneticMemoryDisk,,,,,ex.26,,64,0,5,4,13,0,1.5,8.5,0,0,0,0,0,0,0,0,0,0,0,0,0,0,0,0,0,0,0,2,0,0,0,0,0,2,0,0,0,0,0,0,0,0,0,0,0,0,0,0,0,0,0,0,0,0,0,0,0,0,0,0,0,0,88.4
6316,GJ03-228924,J.Non-CrystallineSolids,2003,v.316p.0138,Glass,Alkaline-earthSilicate,Alumino-Silicate,,,,,,,,,,,,,60,0,12,0,25,0,0,3,0,0,0,0,0,0,0,0,0,0,0,0,0,0,0,0,0,0,0,0,0,0,0,0,0,0,0,0,0,0,0,0,0,0,0,0,0,0,0,0,0,0,0,0,0,0,0,0,0,0,0,0,0,0,81.4
5356,GJ03-216747,J.Jpn.Inst.Metals&Materials(J),2001,v.065p.0680,Glass,Alkaline-earthSilicate,Alumino-Silicate,,,,,,,,,,,,,60,0,10,0,30,0,0,0,0,0,0,0,0,0,0,0,0,0,0,0,0,0,0,0,0,0,0,0,0,0,0,0,0,0,0,0,0,0,0,0,0,0,0,0,0,0,0,0,0,0,0,0,0,0,0,0,0,0,0,0,0,0,89.4
7512,GP02-272123,JapanesePatentCentralGlass(J),2006,A131482,Glass,AlkaliSilicate,Alkaline-earthSilicate,,,,,,Display,Substrate,,,,Ex.8,,70.39,0,1.67,6.25,10.1,0,0,1.52,8.29,0,0,0,0,0,0,0,0.91,0,0,0,0,0,0,0,0,0,0,0,0,0,0,0,0,0.87,0,0,0,0,0,0,0,0,0,0,0,0,0,0,0,0,0,0,0,0,0,0,0,0,0,0,0,0,74
2922,XP06-169883,USPatent,1996,A5585312,Glass-Ceramics,Alumino-Silicate,Alkaline-earthSilicate,,Fiber,GlassCeramics,,,Fiber,ThermalInsulator,,,,,,81,0,10,7.5,0,0,0,0,0,0,0,0,0,0,0,0,0,0,0,0,0,0,0,0,0,0,0,0,0,0,1.5,0,0,0,0,0,0,0,0,0,0,0,0,0,0,0,0,0,0,0,0,0,0,0,0,0,0,0,0,0,0,0,80.73
3176,GI05-184108,NGF'sAdditionalNewData(J),2000,v.001p.0347,Glass,Boro-Silicate,,,,,,,,,,,,U.Doct.thesisUniv.ofTokyo1979,,40,60,0,0,0,0,0,0,0,0,0,0,0,0,0,0,0,0,0,0,0,0,0,0,0,0,0,0,0,0,0,0,0,0,0,0,0,0,0,0,0,0,0,0,0,0,0,0,0,0,0,0,0,0,0,0,0,0,0,0,0,0,23.32
8266,GP03-289851,JapanesePatent,2009,A514773,Glass,Alkaline-earthSilicate,Alumino-Silicate,,Fiber,,,,Fiber,,,,,OCVCo.Ex.17,,66.97,0,9.11,7.68,15.46,0,0,0,0,0,0,0,0,0,0,0,0,0,0,0,0,0,0,0,0,0,0,0,0,0,0.78,0,0,0,0,0,0,0,0,0,0,0,0,0,0,0,0,0,0,0,0,0,0,0,0,0,0,0,0,0,0,0,82
6165,XP02-227771,USPatentOharaInc.(J),2003,A6560049,Glass-Ceramics,AlkaliSilicate,Alumino-Silicate,,GlassCeramics,,,,ColorFilter,,,,,Ex.1,,72.99,0,3.95,1.14,0,0,19.04,0,0.61,0,0,0,0,0,0,0.35,0,0,0,0,0,0,0,0,0.04,0,0,0,0,0,0,0,0,1.07,0,0,0.81,0,0,0,0,0,0,0,0,0,0,0,0,0,0,0,0,0,0,0,0,0,0,0,0,0,98
10536,GP03-353840,USPatentHoyaCorp.(J),2014,A0036644,Glass,Alkaline-earthSilicate,Alumino-Silicate,AlkaliSilicate,Melting,Disk,,,MagneticMemoryDisk,ChemicalStrengthen,,,,ex.9,,63,0,10,19,0,0,1,6,0,0,0,0,0,0,0,0,0,0,0,0,0,0,0,0,0,0,0,0,0,0,0,0,0,1,0,0,0,0,0,0,0,0,0,0,0,0,0,0,0,0,0,0,0,0,0,0,0,0,0,0,0,0,88.4
5831,GP03-224749,USPatentNipponSheetGlass(J),2002,A6451720,Glass,Alkaline-earthSilicate,Alumino-Silicate,,,,,,Substrate,MagneticMemoryDisk,,,,,,40.24,0,16.92,24.32,5.71,0,5.91,0.5,0,0,0,0,0,0,0,0,0.6,0,0,0,0,0,0,0,0,0,0,0,0,0,3.2,0,0,2.6,0,0,0,0,0,0,0,0,0,0,0,0,0,0,0,0,0,0,0,0,0,0,0,0,0,0,0,0,112
6086,GP02-226356,JapanesePatentNipponSheetGlass(J),2003,A002683,Glass,AlkaliSilicate,Alkaline-earthSilicate,,,,,,IRAbsorbingMaterial,UVAbsorbingMaterial,VehicleWindow,,,Ex.3,,70.11,0,0.52,6.1,8.9,0,0.99,12.69,0.14,0,0,0,0.00791,0,0,0,0,0,0,0,0.000784,0.53,0,0,0,0,0,0,0,0,0.02,0,0,0,0,0,0,0,0,0,0,0,0,0,0,0,0,0,0,0,0,0,0,0,0,0,0,0,0,0,0,0,74.3
3911,GP05-205903,JapanesePatent,2000,A327365,Glass,Boro-Silicate,Alkaline-earthSilicate,Alumino-Silicate,,,,,,,,,,,,35.37,13.57,6.95,23.43,0,0,11.85,4.76,0,0,0,0,0,0,0,0,0,0,0,0,0,0,0,0,0,0,0,0,0,0,0.74,0,0,0,0,0,3.33,0,0,0,0,0,0,0,0,0,0,0,0,0,0,0,0,0,0,0,0,0,0,0,0,0,92
10589,XJ03-355429,J.MaterialsScience,2013,v.048p.3461,Glass-Ceramics,Alkaline-earthSilicate,Alumino-Silicate,,Melting,GlassCeramics,,,,,,,950C5h,A1,,51.9,0,21.2,21.2,0,0,0,0,0,0,0,0,0,0,0,0,0,0,0,0,0,0,0,0,0,0,0,0,0,0,0,0,0,5.7,0,0,0,0,0,0,0,0,0,0,0,0,0,0,0,0,0,0,0,0,0,0,0,0,0,0,0,0,96
7983,GP03-285099,USPatentOwensCorning(US),2008,A0009403,Glass,Alkaline-earthSilicate,Alumino-Silicate,,Fiber,,,,Fiber,,,,,Ex.5,,64.63,0,12.09,17.24,5.32,0,0,0.7,0,0,0,0,0,0,0,0,0,0,0,0,0,0.02,0,0,0,0,0,0,0,0,0.007707,0,0,0,0,0,0,0,0,0,0,0,0,0,0,0,0,0,0,0,0,0,0,0,0,0,0,0,0,0,0,0,87.63
1188,GC01-052199,Shin-EtsuQuartzProducts(J),1980,Heralux-St,Glass,Silica,,,Block,Tube,Rod,OtherModified,Machinary,,,,,ForHighTempUse.ModifiedHERALUX,,100,0,0,0,0,0,0,0,0,0,0,0,0,0,0,0,0,0,0,0,0,0,0,0,0,0,0,0,0,0,0,0,0,0,0,0,0,0,0,0,0,0,0,0,0,0,0,0,0,0,0,0,0,0,0,0,0,0,0,0,0,0,72.42
6230,XP02-227877,USPatentOharaInc.(J),2003,A6582826,Glass-Ceramics,AlkaliSilicate,Alumino-Silicate,,GlassCeramics,,,,ColorFilter,,,,,Ex.3Nucleation:550CCrystallization:780C,,73.34,0,3.69,0.71,0,0,19.87,0,0,0,0,0,0,0,0,0.35,0,0,0,0,0,0,0,0,0.04,0,0,0,0,0,0,0,0,1.2,0,0,0.8,0,0,0,0,0,0,0,0,0,0,0,0,0,0,0,0,0,0,0,0,0,0,0,0,0,113
5302,GJ03-216692,J.Jpn.Inst.Metals&Materials(J),2000,v.064p.0177,Glass,Alkaline-earthSilicate,Alumino-Silicate,,,,,,,,,,,,,50,0,20,30,0,0,0,0,0,0,0,0,0,0,0,0,0,0,0,0,0,0,0,0,0,0,0,0,0,0,0,0,0,0,0,0,0,0,0,0,0,0,0,0,0,0,0,0,0,0,0,0,0,0,0,0,0,0,0,0,0,0,110.9
4663,XP03-212557,JapanesePatentKonicaMinolta(J),2001,A287931,Glass-Ceramics,Alkaline-earthSilicate,Alumino-Silicate,Zinc-Silicate,GlassCeramics,,,,MagneticMemoryDisk,,,,,crystal:(MgAl)SiO3Zn2Ti3O8Zn2TiO4,,54.45,0,8.02,20.29,0,0,5.07,0,0,0,0,0,0,0,0,6.4,0,0,0,0,0,0,0,0,0.08,0,0,0,0,0,5.69,0,0,0,0,0,0,0,0,0,0,0,0,0,0,0,0,0,0,0,0,0,0,0,0,0,0,0,0,0,0,0,131
6397,GJ02-251248,GlassPhysics&Chemistry,2003,v.029p.0002,Glass,AlkaliSilicate,,,,,,,,,,,,,,59.87,0,0,0,0,0,40.13,0,0,0,0,0,0,0,0,0,0,0,0,0,0,0,0,0,0,0,0,0,0,0,0,0,0,0,0,0,0,0,0,0,0,0,0,0,0,0,0,0,0,0,0,0,0,0,0,0,0,0,0,0,0,0,76.5
10348,GP03-352002,EuropeanPatentAGYHoldingCorp.(US),2013,A2663535,Glass,Alkaline-earthSilicate,Alumino-Silicate,,Melting,Fiber,,,PlasticsFRP,ElectricCircuitCircuitBoard,,,,ex.3,,63.91,4.95,14.18,14.67,0.11,0,2.09,0.05,0.006686,0,0,0,0,0,0,0,0,0,0,0,0,0.02,0,0,0,0,0,0,0,0,0.02,0,0,0,0,0,0,0,0,0,0,0,0,0,0,0,0,0,0,0,0,0,0,0,0,0,0,0,0,0,0,0,89.2
6720,XP03-253731,USPatentKonicaMinolta(J),2003,A6645892,Glass-Ceramics,Alkaline-earthSilicate,Alumino-Silicate,OtherSilicate,,,,,Substrate,MagneticMemoryDisk,,,,Heattreatment:660C5h+700C5hCrystalothers:ClinoenstatiteMg-Al-silicateEx.8,,35.03,0,7.34,34.36,0,0,11.13,0,0,0,0,0,0,0,0,0,0,0,0,0,0,0,0,0,0,0,0,0,0,0,12.14,0,0,0,0,0,0,0,0,0,0,0,0,0,0,0,0,0,0,0,0,0,0,0,0,0,0,0,0,0,0,0,142.7
7388,GP03-268923,JapanesePatentAsahiGlass(J),2005,A330176,Glass,Alkaline-earthSilicate,Alumino-Silicate,Boro-Silicate,NonAlkali,,,,SubstrateforPhotolithographyMask,LiquidCrystalDisplay,,,,Ex.3,,60,8,11,7,10.5,0,0,0,0,0,0,0,0,0,0,0,3.5,0,0,0,0,0,0,0,0,0,0,0,0,0,0,0,0,0,0,0,0,0,0,0,0,0,0,0,0,0,0,0,0,0,0,0,0,0,0,0,0,0,0,0,0,0,82
1303,GJ35-060090,PhysicsandChemistryofGlasses,1979,v.020p.0135,Glass,Germanate,,,GradedIndex,,,,,,,,,Clad:Silicaglass,,3.17,0,0,0,0,0,0,0,0,0,0,0,0,0,0,0,0,0,0,0,0,0,0,0,0,0,0,0,0,0,0,0,95.24,0,0,0,1.59,0,0,0,0,0,0,0,0,0,0,0,0,0,0,0,0,0,0,0,0,0,0,0,0,0,65.34
8938,GP02-301040,JapanesePatentAsahiGlass(J),2011,A040122,Glass,AlkaliSilicate,Alumino-Silicate,,,,,,Substrate,MagneticMemoryDisk,,,,Ex.5,,71.58,0,6.04,9.16,0,0,5.15,0.99,5.23,0,0,0,0,0,0,0,0,0,0,0,0,0,0,0,0,0,0,0,0,0,0,0,0,1.2,0,0,0,0,0,0,0,0,0,0,0,0,0,0,0,0,0,0,0,0,0,0,0,0,0.65,0,0,0,81
3600,GI03-191733R,NGF'sAdditionalNewData(J),2001,v.004p.0003,Glass,Alkaline-earthSilicate,Alumino-Silicate,Boro-Silicate,,,,,ElectronicsElectrical,Substrate,,,Annealing:at670Cfor1h.,GlassNameC093.Melting:inPT-Rhcrucibleat1500Cfor6h.,,55.07,10.07,7.41,0,0,0,0,5.06,4.93,0,0,0,0,0,0,0,14.85,0,0,0,0,0,0.06,0,0,0,0,0,0,0,0,0,0,2.53,0,0,0,0,0,0,0,0,0,0,0,0,0,0,0,0,0,0,0,0,0,0,0,0,0,0,0,0,78.8
1938,GJ01-092146,AppliedOptics,1981,v.020p.2716,Glass,Silica,,,Fiber,,,,OpticalFiber,,,,,Substrate.Sub/clad/corePressuredesensit.fiber,,100,0,0,0,0,0,0,0,0,0,0,0,0,0,0,0,0,0,0,0,0,0,0,0,0,0,0,0,0,0,0,0,0,0,0,0,0,0,0,0,0,0,0,0,0,0,0,0,0,0,0,0,0,0,0,0,0,0,0,0,0,0,72.45
8283,GP05-290246,USPatentAsahiGlass(J),2009,A0004366,Glass,Boro-Silicate,,,,,,,PlasmaDisplay,Substrate,,,,Ex.5,,35.49,39.47,0,0,0,0,0,3.05,10.54,0,0,0,0,0,0.97,10.48,0,0,0,0,0,0,0,0,0,0,0,0,0,0,0,0,0,0,0,0,0,0,0,0,0,0,0,0,0,0,0,0,0,0,0,0,0,0,0,0,0,0,0,0,0,0,58
7,GJ20-003957,J.CeramicSoc.Japan,1984,v.092p.0431,Glass,Phosphate,,,,,,,,,,,,,,10,0,0,47.5,0,0,0,0,0,0,0,0,0,0,0,0,0,0,0,0,0,0,0,0,0,0,0,0,0,0,0,0,0,0,0,0,42.5,0,0,0,0,0,0,0,0,0,0,0,0,0,0,0,0,0,0,0,0,0,0,0,0,0,57.82
4814,XP06-212708,JapanesePatentKonicaMinolta(J),2001,A287946,Glass-Ceramics,Alumino-Silicate,Alkaline-earthSilicate,OtherSilicate,GlassCeramics,,,,MagneticMemoryDisk,,,,,crystal:(MgAl)SiO3,,44.63,0,12.85,24.95,0,0,6.12,0,0,0,0,0,0,0,0,0,0,0,0,0,0,0,0,0,0,0,0,0,0,0,11.45,0,0,0,0,0,0,0,0,0,0,0,0,0,0,0,0,0,0,0,0,0,0,0,0,0,0,0,0,0,0,0,136.5
7339,GJ02-268185,J.MaterialsResearch,2005,v.020p.3404,Glass,AlkaliSilicate,Alkaline-earthSilicate,,,,,,,,,,,,,65,0,0,20,0,0,0,15,0,0,0,0,0,0,0,0,0,0,0,0,0,0,0,0,0,0,0,0,0,0,0,0,0,0,0,0,0,0,0,0,0,0,0,0,0,0,0,0,0,0,0,0,0,0,0,0,0,0,0,0,0,0,73
9067,GP03-302750,USPatentHoyaCorp.(J),2011,A0123832,Glass,Alkaline-earthSilicate,AlkaliSilicate,,,,,,Substrate,MagneticMemoryDisk,,,,Ex.10,,64.1,0,0.4,6.5,12.5,0,0,3.3,6.2,0,0,0,0,0,0,0,0,0,0,0,0,0,0,0,0,0,0,0,0,0,2.2,0,0,4.8,0,0,0,0,0,0,0,0,0,0,0,0,0,0,0,0,0,0,0,0,0,0,0,0,0,0,0,0,85
5703,GP02-224025,USPatentNipponSheetGlass(J),2002,A6365534,Glass,AlkaliSilicate,Alumino-Silicate,Alkaline-earthSilicate,,,,,Substrate,MagneticMemoryDisk,,,,,,57.4,0,8,2.6,5.9,0,8.7,9.4,0,0,0,0,0,0,0,0,5,0,0,0,0,0,0,0,0,0,0,0,0,0,3,0,0,0,0,0,0,0,0,0,0,0,0,0,0,0,0,0,0,0,0,0,0,0,0,0,0,0,0,0,0,0,91
8371,GP03-290844,EuropeanPatentNipponSheetGlass(J),2009,A2017236,Glass,Alkaline-earthSilicate,Boro-Silicate,,,,,,Display,,,,,Ex.6,,36.23,12.83,4.95,4,31.95,0,0,0,0,0,0,0,0,0,0,1.02,3.49,0,0,0,0,3,0,0,0,1.98,0,0,0,0,0,0,0,0.55,0,0,0,0,0,0,0,0,0,0,0,0,0,0,0,0,0,0,0,0,0,0,0,0,0,0,0,0,99
5202,GP02-214142,USPatentNipponSheetGlass(J),2001,A6333286,Glass,AlkaliSilicate,Alkaline-earthSilicate,,,,,,Substrate,MagneticMemoryDisk,,,,,,60.2,0,4.6,6.7,4.9,0,17.8,2.9,0,0,0,0,0,0,0,0,0,0,0,0,0,0,0,0,0,0,0,0,0,0,2.9,0,0,0,0,0,0,0,0,0,0,0,0,0,0,0,0,0,0,0,0,0,0,0,0,0,0,0,0,0,0,0,91.7
5213,XP03-214227,EuropeanPatentHoyaCorp.(J),2001,A1067102,Glass-Ceramics,Alkaline-earthSilicate,Alumino-Silicate,OtherSilicate,,,,,MagneticMemoryDisk,Substrate,,,,Crystal:Titanate,,48,0,11,30,0,0,0,0,0,0,0,0,0,0,0,0,0,0,0,0,0,0,0,1,0,0,0,0,0,0,10,0,0,0,0,0,0,0,0,0,0,0,0,0,0,0,0,0,0,0,0,0,0,0,0,0,0,0,0,0,0,0,148.5
4609,XP03-212090,JapanesePatentHoyaCorp.(J),2001,A189008,Glass-Ceramics,Alkaline-earthSilicate,Alumino-Silicate,,GlassCeramics,,,,Substrate,MagneticMemoryDisk,,,,,,52,0,16,23,0,0,0,0,0,0,0,0,0,0,0,0,0,0,0,0,0,0,0,0.5,0,0,0,0,0,0,8.5,0,0,0,0,0,0,0,0,0,0,0,0,0,0,0,0,0,0,0,0,0,0,0,0,0,0,0,0,0,0,0,139.5
3908,GP06-205889,JapanesePatentIshizukaGlass(J),2000,A322731,Glass,Alumino-Silicate,,,,,,,MagneticMemoryDisk,,,,,,,64.51,3.48,11.88,3.01,0,0,14.19,2.93,0,0,0,0,0,0,0,0,0,0,0,0,0,0,0,0,0,0,0,0,0,0,0,0,0,0,0,0,0,0,0,0,0,0,0,0,0,0,0,0,0,0,0,0,0,0,0,0,0,0,0,0,0,0,93.1
2166,GP20-107751,EuropeanPatent,1990,A0356746,Glass,Phosphate,,,,,,,Laser,,,,,,,6.01,0,11.84,0,0,0,24.61,0,0,0,0,0,0,0,0,0,0,0,0,0,0,0,0.12,0,0,0.36,1.74,0,0,0,0,0,0,0,0,0,55.32,0,0,0,0,0,0,0,0,0,0,0,0,0,0,0,0,0,0,0,0,0,0,0,0,0,69
719,GB02-025743,HandbookofGlassData,1987,v.00Cp.0450,Glass,AlkaliSilicate,Alumino-Silicate,,,,,,,,,,,,,63,0,5,0,0,0,32,0,0,0,0,0,0,0,0,0,0,0,0,0,0,0,0,0,0,0,0,0,0,0,0,0,0,0,0,0,0,0,0,0,0,0,0,0,0,0,0,0,0,0,0,0,0,0,0,0,0,0,0,0,0,0,84.2
8464,GP06-293698,USPatentCorningInc.(US),2009,A7612004,Glass,Alumino-Silicate,,,,,,,SolarCell,LiquidCrystalDisplay,,,,Ex.88,,68,0,16.19,6.01,0,0,0,0,0,0,0,0,0,0,0,0,0,0,0,0,0,0,0,0,0,9.8,0,0,0,0,0,0,0,0,0,0,0,0,0,0,0,0,0,0,0,0,0,0,0,0,0,0,0,0,0,0,0,0,0,0,0,0,96.7311
6867,XP03-256565,USPatentHoyaCorp.(J),2004,A0018929,Glass-Ceramics,Alkaline-earthSilicate,Alumino-Silicate,,,,,,Substrate,MagneticMemoryDisk,,,,Ex.5Heattreatment:Tg+314h+1000C4hCrystalothers:Titanate,,47,0,12.5,28.5,0,0,0,0,0,0,0,0,0,0,0,0,0,0,0,0,0,0,0,2,0,0,0,0,0,0,10,0,0,0,0,0,0,0,0,0,0,0,0,0,0,0,0,0,0,0,0,0,0,0,0,0,0,0,0,0,0,0,146.7
5061,XP02-213051,JapanesePatentOharaInc.(J),2001,A318222,Glass-Ceramics,AlkaliSilicate,Alumino-Silicate,,GlassCeramics,,,,ColorFilter,,,,,,,72.6,0,3.47,0.73,0,0,17.78,0,0.81,0,0,0,0,0,0,0.36,1.42,0,0,0,0,0,0,0,0.04,0,0,0,0,0,0,0,0,1.92,0,0,0.87,0,0,0,0,0,0,0,0,0,0,0,0,0,0,0,0,0,0,0,0,0,0,0,0,0,100
4890,XP06-212784,JapanesePatentKonicaMinolta(J),2001,A287953,Glass-Ceramics,Alumino-Silicate,Alkaline-earthSilicate,OtherSilicate,GlassCeramics,,,,MagneticMemoryDisk,,,,,crystal:(MgAl)SiO3,,44.29,0,15.18,26.87,0,0,4.14,0,0,0,0,0,0,0,0,0,0,0,0,0,0,0,0,0,0,0,0,0,0,0,9.3,0,0,0,0,0,0.22,0,0,0,0,0,0,0,0,0,0,0,0,0,0,0,0,0,0,0,0,0,0,0,0,0,147.5
7318,GP05-266589,EuropeanPatentCorningInc.(US),2005,A1534641,Glass,Boro-Silicate,Alumino-Silicate,,NonAlkali,,,,Display,Substrate,,,,Ex.4,,73.85,9.98,7.98,2,5.99,0,0,0,0,0,0,0,0,0,0,0,0,0,0,0,0,0,0.2,0,0,0,0,0,0,0,0,0,0,0,0,0,0,0,0,0,0,0,0,0,0,0,0,0,0,0,0,0,0,0,0,0,0,0,0,0,0,0,67.62
724,GB02-025748,HandbookofGlassData,1987,v.00Cp.0453,Glass,AlkaliSilicate,Boro-Silicate,,,,,,,,,,,,,70,15,0,0,0,0,0,15,0,0,0,0,0,0,0,0,0,0,0,0,0,0,0,0,0,0,0,0,0,0,0,0,0,0,0,0,0,0,0,0,0,0,0,0,0,0,0,0,0,0,0,0,0,0,0,0,0,0,0,0,0,0,71.9
2847,GB02-164821,FundamentalsofInorganicGlasses,1994,v.001p.0171,Glass,AlkaliSilicate,Alkaline-earthSilicate,,,,,,,,,,,,,55.56,0,0,0,0,0,0,11.11,0,0,0,0,0,0,0,0,33.33,0,0,0,0,0,0,0,0,0,0,0,0,0,0,0,0,0,0,0,0,0,0,0,0,0,0,0,0,0,0,0,0,0,0,0,0,0,0,0,0,0,0,0,0,0,81.5
2894,XP09-168349,JapanesePatentCorningInc.(US),1996,A091873,Glass-Ceramics,OtherSilicate,Alumino-Silicate,,GlassCeramics,,,,,,,,,,,51.37,0,16.45,13.32,0,0,0,0,0,0,0,0,0,18.87,0,0,0,0,0,0,0,0,0,0,0,0,0,0,0,0,0,0,0,0,0,0,0,0,0,0,0,0,0,0,0,0,0,0,0,0,0,0,0,0,0,0,0,0,0,0,0,0,133.7
8694,XP06-298314,JapanesePatentOharaInc.(J),2010,A150117,Glass-Ceramics,Alumino-Silicate,AlkaliSilicate,,,,,,,,,,650-750C40hr+750-850C100hr.,Ex.6,,60.33,0,16.53,0.84,0.61,0,11.28,0,0,0,0,0,1.8,0.9,0,0.42,0.33,0,0,0,0.44,0,0.03,0,0.02,0,0,0,0,0,2.53,0,0,1.09,0,0,2.85,0,0,0,0,0,0,0,0,0,0,0,0,0,0,0,0,0,0,0,0,0,0,0,0,0,92
19,GJ20-003969,J.CeramicSoc.Japan,1984,v.092p.0431,Glass,Phosphate,,,,,,,,,,,,,,7.5,0,0,0,46.25,0,0,0,0,0,0,0,0,0,0,0,0,0,0,0,0,0,0,0,0,0,0,0,0,0,0,0,0,0,0,0,46.25,0,0,0,0,0,0,0,0,0,0,0,0,0,0,0,0,0,0,0,0,0,0,0,0,0,56.16
6193,XP03-227831,USPatentHoyaCorp.(J),2003,A6569792,Glass-Ceramics,Alkaline-earthSilicate,Alumino-Silicate,,GlassCeramics,,,,Substrate,MagneticMemoryDisk,,,,Ex.1-1Heattreatment:800C4h+1000C4hCrystal:Mg-Al-titanatequartzsolidsolution,,50.54,0,10.43,30.89,0,0,0,0,0,0,0,0,0,0,0,0,0,0,0,0,0,0,0,0.54,0,0,0,0,0,0,7.6,0,0,0,0,0,0,0,0,0,0,0,0,0,0,0,0,0,0,0,0,0,0,0,0,0,0,0,0,0,0,0,135.6
3476,GI06-190608R,NGF'sAdditionalNewData(J),2000,v.002p.0001,Glass,Alumino-Silicate,AlkaliSilicate,Alkaline-earthSilicate,,,,,Substrate,,,,Annealing:at650Cfor2hr.,GlassNameA14.Melting:inPtcrucibleat1500Cfor5hr.,,40.07,0,14.93,0,14.86,0,0,15.07,14.83,0,0,0,0,0,0,0,0,0,0,0,0,0,0.24,0,0,0,0,0,0,0,0,0,0,0,0,0,0,0,0,0,0,0,0,0,0,0,0,0,0,0,0,0,0,0,0,0,0,0,0,0,0,0,77.66
7056,XP03-261537,USPatentHoyaCorp.(J),2004,A6774072,Glass-Ceramics,Alkaline-earthSilicate,Alumino-Silicate,,,,,,Substrate,MagneticMemoryDisk,OpticalMemory,,,Ex.1-2Heattreat:810C4h+1000C4h,,50.25,0,10.51,31.58,0,0,0,0,0,0,0,0,0,0,0,0,0,0,0,0,0,0,0,0.54,0,0,0,0,0,0,7.12,0,0,0,0,0,0,0,0,0,0,0,0,0,0,0,0,0,0,0,0,0,0,0,0,0,0,0,0,0,0,0,131.9
551,GB02-019750,HandbookofGlassData,1987,v.00Cp.0209,Glass,AlkaliSilicate,Alkaline-earthSilicate,,,,,,,,,,,,,70.7,0,0,0,0,0,0,0,22.3,0,0,0,0,0,0,0,7,0,0,0,0,0,0,0,0,0,0,0,0,0,0,0,0,0,0,0,0,0,0,0,0,0,0,0,0,0,0,0,0,0,0,0,0,0,0,0,0,0,0,0,0,0,53.21
4402,XP03-211051,JapanesePatentKonicaMinolta(J),2001,A026456,Glass-Ceramics,Alkaline-earthSilicate,Alumino-Silicate,,,,,,MagneticMemoryDisk,,,,,Crystal:Magnesium-Aluminosilicate,,53.67,0,7.91,34.01,0,0,0,0,0,0,0,0,0,0,0,0,0,0,0,0,0,0,0,0,0,0,0,0,0,0,4.33,0,0,0,0,0,0.08,0,0,0,0,0,0,0,0,0,0,0,0,0,0,0,0,0,0,0,0,0,0,0,0,0,103.2
10381,GP06-352241,USPatentCorningInc.(US),2013,A0224491,Glass,Alumino-Silicate,AlkaliSilicate,Zinc-Silicate,Melting,,,,ChemicalStrengthen,Display,ConsumerProducts,VehicleWindow,,ex.18,,57.34,0,18.8,0,0,0,0,15.79,0,0,0,0,0,0,0,7.92,0,0,0,0,0,0,0,0,0,0,0,0,0,0,0,0,0,0,0,0.15,0,0,0,0,0,0,0,0,0,0,0,0,0,0,0,0,0,0,0,0,0,0,0,0,0,0,77.41
1721,GJ30-078813,J.AmericanCeramicSoc.,1970,v.053p.0311,Glass,Aluminate,,,,,,,,,,,,8Figs4Tables,,10,0,30,0,50,0,0,10,0,0,0,0,0,0,0,0,0,0,0,0,0,0,0,0,0,0,0,0,0,0,0,0,0,0,0,0,0,0,0,0,0,0,0,0,0,0,0,0,0,0,0,0,0,0,0,0,0,0,0,0,0,0,80.04
5924,GP03-225315,USPatentNipponSheetGlass(J),2002,A0049128,Glass,Alkaline-earthSilicate,AlkaliSilicate,Alumino-Silicate,,,,,Substrate,MagneticMemoryDisk,,,,,,41.91,0,9.5,12.51,18.31,0,16.71,0,0,0,0,0,0,0,0,0,0,0,0,0,0,0,0,0,0,0,0,0,0,0,0,0,0,0,0,1,0,0,0,0.06,0,0,0,0,0,0,0,0,0,0,0,0,0,0,0,0,0,0,0,0,0,0,108
339,GB05-006672,HandbookofGlassProperties,1986,v.001p.0328,Glass,Boro-Silicate,AlkaliSilicate,,,,,,,,,,,,,46.51,23.26,0,0,0,0,0,30.23,0,0,0,0,0,0,0,0,0,0,0,0,0,0,0,0,0,0,0,0,0,0,0,0,0,0,0,0,0,0,0,0,0,0,0,0,0,0,0,0,0,0,0,0,0,0,0,0,0,0,0,0,0,0,70.49
1535,GB02-071351,HandbookofGlassData,1983,v.00Ap.0325,Glass,AlkaliSilicate,,,,,,,,,,,,,,55,0,0,0,0,0,45,0,0,0,0,0,0,0,0,0,0,0,0,0,0,0,0,0,0,0,0,0,0,0,0,0,0,0,0,0,0,0,0,0,0,0,0,0,0,0,0,0,0,0,0,0,0,0,0,0,0,0,0,0,0,0,58.56
7041,GP06-260948,JapanesePatentSumitaOpticalGlass(J),2004,A244226,Glass,Alumino-Silicate,Boro-Silicate,,,,,,SolderGforSemiconPackage,Window,,,,Ex.6,,52.31,7.65,18.82,0,0,0,0,0,0,0,0,0,0,0,0,0,0,0,0,0,0,0,0,20.02,0,0,0,0,0,0,0,0,0,0,0,0,0,1.2,0,0,0,0,0,0,0,0,0,0,0,0,0,0,0,0,0,0,0,0,0,0,0,0,108.3
5823,GP02-224660,USPatentCorningInc.(US),2002,A6436858,Glass,AlkaliSilicate,Zinc-Silicate,,,,,,Material,,,,,Organiclensmold.,,70.67,2.8,1.72,0,1.15,0,0,10.78,5.91,0,0,0,0,0,0,5.63,0,0,0,0,0,0,0,0,0.13,0,0,0,0,0,0,0,0,1.21,0,0,0,0,0,0,0,0,0,0,0,0,0,0,0,0,0,0,0,0,0,0,0,0,0,0,0,0,71.6
5847,XP03-224796,USPatentKonicaMinolta(J),2002,A6458729,Glass-Ceramics,Alkaline-earthSilicate,Alumino-Silicate,,,,,,Substrate,MagneticMemoryDisk,,,,1stheattreat.:690C3.5h2ndheattreat.:780C3.5hCrystal:Magnesiumaluminasilicate,,51.15,0,10.91,34.56,0,0,0,0,0,0,0,0,0,0,0,0,0,0,0,0,0,0,0,0,0,0,0,0,0,0,3.3,0,0,0,0,0,0.08,0,0,0,0,0,0,0,0,0,0,0,0,0,0,0,0,0,0,0,0,0,0,0,0,0,100.5
613,GB07-025289,HandbookofGlassData,1987,v.00Cp.0799,Glass,Zinc-Silicate,Boro-Silicate,,,,,,,,,,,,,10,35,0,0,0,0,0,0,0,0,0,0,0,0,0,55,0,0,0,0,0,0,0,0,0,0,0,0,0,0,0,0,0,0,0,0,0,0,0,0,0,0,0,0,0,0,0,0,0,0,0,0,0,0,0,0,0,0,0,0,0,0,83.66
5509,XP02-222614,JapanesePatentKonicaMinolta(J),2002,A145640,Glass-Ceramics,AlkaliSilicate,Alumino-Silicate,Zinc-Silicate,,,,,Substrate,MagneticMemoryDisk,,,,Crystal:Lithiumzincsilicate,,64.2,0,5.4,3.64,1.2,0,14.76,0,1.62,0,0,0,0,0,0,5.27,1.18,0,0,0,0,0,0,0,0.11,0,0,0,0,0,0,0,0,1.54,0,0,1.08,0,0,0,0,0,0,0,0,0,0,0,0,0,0,0,0,0,0,0,0,0,0,0,0,0,83.7
5861,XP03-224810,USPatentKonicaMinolta(J),2002,A6458730,Glass-Ceramics,Alkaline-earthSilicate,Alumino-Silicate,,,,,,Substrate,MagneticMemoryDisk,,,,1stheattreat.:700C5h2ndheattreat.:760C4.5hCrystal:Magnesiumaluminasilicate,,54.29,0,11.37,31.17,0,0,0,0,0,0,0,0,0,0,0,0,0,0,0,0,0,0,0,0,0,0,0,0,0,0,2.87,0,0,0,0,0,0,0.3,0,0,0,0,0,0,0,0,0,0,0,0,0,0,0,0,0,0,0,0,0,0,0,0,101.4
8942,GP06-301044,JapanesePatentAsahiGlass(J),2011,A040122,Glass,Alumino-Silicate,AlkaliSilicate,,,,,,Substrate,MagneticMemoryDisk,,,,Ex.9,,64.47,0,10.22,7.89,0,0,12.61,0,2.37,0,0,0,0,0,0,0,0,0,0,0,0,0,0,0,0,0,0,0,0,0,0,0,0,0,0,0,0,0,0,0,0,0,0,0,0,0,0,0,0,0,0,0,0,0,0,0,0,0,2.44,0,0,0,86
9494,XP06-309636,USPatentOharaInc.(J),2012,A8283060,Glass-Ceramics,Alumino-Silicate,Zinc-Silicate,Alkaline-earthSilicate,,,,,Substrate,MagneticMemoryDisk,,,,Ex.1,,50.85,0,11.33,15.93,0,0,4.3,0,0,0,0,0,0,0,0,12.62,0,0,0,0,0,0,0,0,0,0,0,0,0,0,4.82,0,0,0,0.15,0,0,0,0,0,0,0,0,0,0,0,0,0,0,0,0,0,0,0,0,0,0,0,0,0,0,0,105
2470,GJ35-144311,GlassPhysics&Chemistry,1992,v.018p.0159,Glass,Germanate,,,,,,,,,,,,,,8.93,0,0,0,0,0,0,8.93,0,0,0,0,0,0,0,0,0,18.81,0,0,0,0,0,0,0,0,0,0,0,0,0,0,63.33,0,0,0,0,0,0,0,0,0,0,0,0,0,0,0,0,0,0,0,0,0,0,0,0,0,0,0,0,0,71.9
6276,GP02-228229,USPatent,2003,A0092559,Glass,AlkaliSilicate,,,,,,,ColorFilter,Substrate,,,,S.Pucilowskietal.Ex.8,,59.93,0,0,0,0,0,10,24.98,0,0,0,0,0,0,0,0,0,0,0,0,0,0,0.1,4.99,0,0,0,0,0,0,0,0,0,0,0,0,0,0,0,0,0,0,0,0,0,0,0,0,0,0,0,0,0,0,0,0,0,0,0,0,0,0,83
4395,XP06-211044,JapanesePatentKonicaMinolta(J),2001,A026455,Glass-Ceramics,Alumino-Silicate,Alkaline-earthSilicate,,,,,,MagneticMemoryDisk,,,,,Crystal:Magnesium-Aluminosilicate,,60.88,2.8,8.73,21.48,0,0,0,0,0,0,0,0,0,0,0,0,0,0,0,0,0,0,0,0,0,0,0,0,0,0,6.11,0,0,0,0,0,0,0,0,0,0,0,0,0,0,0,0,0,0,0,0,0,0,0,0,0,0,0,0,0,0,0,96.43
5735,GP03-224184,USPatentNipponSheetGlass(J),2002,A6376403,Glass,Alkaline-earthSilicate,Alumino-Silicate,,,,,,Substrate,MagneticMemoryDisk,,,,,,50.1,0,15,17.9,5,0,5,0,0,0,0,0,0,0,0,0,0,0,0,0,0,0,0,0,0,0,0,0,0,0,0,0,0,5,0,2,0,0,0,0.005,0,0,0,0,0,0,0,0,0,0,0,0,0,0,0,0,0,0,0,0,0,0,106
8860,GP02-299722,USPatentAsahiGlass(J),2010,A0255350,Glass,AlkaliSilicate,Alkaline-earthSilicate,,,,,,Substrate,MagneticMemoryDisk,,,,Ex.1,,66,0,5.5,8,0,0,8.4,4,4.6,0,0,0,0,0,0,0,0,0,0,0,0,0,0,0,0,0,0,0,0,0,2,0,0,1.5,0,0,0,0,0,0,0,0,0,0,0,0,0,0,0,0,0,0,0,0,0,0,0,0,0,0,0,0,83.5
6207,XP03-227845,USPatentHoyaCorp.(J),2003,A6569792,Glass-Ceramics,Alkaline-earthSilicate,Alumino-Silicate,,GlassCeramics,,,,Substrate,MagneticMemoryDisk,,,,Ex.3-5Heattreatment:765C4h+950C4hCrystal:Mg-Al-titanatequartzsolidsolution,,48.26,0,10.37,33.72,0,0,0,0,0,0,0,0,0,0,0,0,0,0,0,0,0,0,0,0,0,0.46,0,0,0,0,7.19,0,0,0,0,0,0,0,0,0,0,0,0,0,0,0,0,0,0,0,0,0,0,0,0,0,0,0,0,0,0,0,137.6
6709,XP07-253720,USPatentKonicaMinolta(J),2003,A6645891,Glass-Ceramics,Zinc-Silicate,Alkaline-earthSilicate,Alumino-Silicate,,,,,Substrate,MagneticMemoryDisk,,,,Heattreat:660C5h+700C5hCrystalothers:ClinoenstatiteMg-Al-silicateZn-TioxideEx.7,,40.97,0,9.66,21.38,0,0,8.24,0,0,0,0,0,0,0,0,15.13,0,0,0,0,0,0,0,0,0,0,0,0,0,0,4.62,0,0,0,0,0,0,0,0,0,0,0,0,0,0,0,0,0,0,0,0,0,0,0,0,0,0,0,0,0,0,0,116
2592,GJ01-146445,J.CeramicSoc.Japan,1991,v.099p.0600,Glass,Silica,,,Doped(Stuffed),,,,,,,,,,,98.19,0,0,0,0,0,0,0,0,0,0,0,0,0,0,0,0,0,0,0,0,0,0,0,0,0,0,0,0,0,0,0,0,0,0,0,0,0,0,0,0,0,0,0,0,0,0,0,0,0,0,0,0,0,0,0,0,0,1.81,0,0,0,72.91
1376,GJ02-061732,GlassTechnology,1964,v.005p.0216,Glass,AlkaliSilicate,Boro-Silicate,Alumino-Silicate,,,,,,,,,,,,76,4,4,0,0,0,0,16,0,0,0,0,0,0,0,0,0,0,0,0,0,0,0,0,0,0,0,0,0,0,0,0,0,0,0,0,0,0,0,0,0,0,0,0,0,0,0,0,0,0,0,0,0,0,0,0,0,0,0,0,0,0,70.34
9117,XP02-303224,EuropeanPatentCorningInc.(US),2011,A2323955,Glass-Ceramics,AlkaliSilicate,Alkaline-earthSilicate,Fluoro-Silicate,,,,,Substrate,SubstrateforDisplay,,,,Ex.9,,60.83,0,1.26,0,12.24,0,0,8.28,6.13,0,0,0,0,0,0,0,0,0,0,0,0,0,0,0,0,0,0,0,0,0,0,0,0,0,0,0,0,0,0,0,0,0,0,0,0,0,0,11.26,0,0,0,0,0,0,0,0,0,0,0,0,0,0,82
8728,GP02-298515,JapanesePatentOharaInc.(J),2010,A198679,Glass,AlkaliSilicate,,,,,,,Substrate,MagneticMemoryDisk,,,,Ex.2,,60.76,0,4.81,5.32,1.09,0,12.3,3.95,1.3,0,0,0,0,0,0,1.13,0,0,0,0,0,0,0,0,0,0,0,0,0,0,6.9,0,0,0.99,0,0.16,1.29,0,0,0,0,0,0,0,0,0,0,0,0,0,0,0,0,0,0,0,0,0,0,0,0,0,89.6
9643,GP02-311601,USPatentNipponElectricGlass(J),2013,A0165312,Glass,AlkaliSilicate,Alumino-Silicate,,,,,,SolderGforSemiconPackage,Substrate,,,,Ex.4,,66.54,0,9.54,3.22,2.31,0,0,15.16,3.1,0,0,0,0,0,0,0,0,0,0,0,0,0.001218,0,0,0,0,0,0,0,0,0,0,0,0,0,0.13,0,0,0,0,0,0,0,0,0,0,0,0,0,0,0,0,0,0,0,0,0,0,0,0,0,0,71
457,GB03-014474,HandbookofGlassData,1987,v.00Cp.0913,Glass,Alkaline-earthSilicate,OtherSilicate,,,,,,,,,,,,,15,0,0,42.5,0,0,0,0,0,0,0,0,0,0,0,0,0,0,0,0,0,0,0,0,0,0,0,0,0,0,0,0,0,0,0,0,42.5,0,0,0,0,0,0,0,0,0,0,0,0,0,0,0,0,0,0,0,0,0,0,0,0,0,54.43
6261,GP02-228159,USPatentNipponSheetGlass(J),2003,A0083188,Glass,AlkaliSilicate,Alkaline-earthSilicate,,,,,,IRAbsorbingMaterial,UVAbsorbingMaterial,VehicleWindow,,,Ex.1,,69.67,0,0.81,5.33,8.06,0,1.97,13.04,0.57,0,0,0,0.02,0.06,0,0,0,0,0,0,0,0.46,0,0,0,0,0,0,0,0,0.01,0,0,0,0,0,0,0,0,0,0,0,0,0,0,0,0,0,0,0,0,0,0,0,0,0,0,0,0,0,0,0,76.2
216,GB03-006533,HandbookofGlassProperties,1986,v.001p.0335,Glass,Alkaline-earthSilicate,Alumino-Silicate,,,,,,,,,,,,,50,0,15,35,0,0,0,0,0,0,0,0,0,0,0,0,0,0,0,0,0,0,0,0,0,0,0,0,0,0,0,0,0,0,0,0,0,0,0,0,0,0,0,0,0,0,0,0,0,0,0,0,0,0,0,0,0,0,0,0,0,0,109.4
6351,GJ05-240803,Silikattechnik(G),1986,v.037p.0183,Glass,Boro-Silicate,AlkaliSilicate,,,,,,,,,,,,,62,25,0,0,0,0,0,0,13,0,0,0,0,0,0,0,0,0,0,0,0,0,0,0,0,0,0,0,0,0,0,0,0,0,0,0,0,0,0,0,0,0,0,0,0,0,0,0,0,0,0,0,0,0,0,0,0,0,0,0,0,0,64.6
8365,XP03-290838,EuropeanPatentHoyaCorp.(J),2009,A2011770,Glass-Ceramics,Alkaline-earthSilicate,Alumino-Silicate,,,,,,Substrate,MagneticMemoryDisk,,,AnnealedatTgfor1hr.;795C4hr+1000C4hr.,Ex.10,,47,0,17.5,19.5,0,0,0,0,0,0,0,0,0,0,0,0,0,0,0,0,0,0,0,2,0,0,0,0,0,0,14,0,0,0,0,0,0,0,0,0,0,0,0,0,0,0,0,0,0,0,0,0,0,0,0,0,0,0,0,0,0,0,132.9
5000,XP03-212894,JapanesePatentKonicaMinolta(J),2001,A287964,Glass-Ceramics,Alkaline-earthSilicate,Alumino-Silicate,OtherSilicate,GlassCeramics,,,,MagneticMemoryDisk,,,,,crystal:(MgAl)SiO3,,43.7,0,7.28,35.4,0,0,7.64,0,0,0,0,0,0,0,0,0,0,0,0,0,0,0,0,0,0.98,0,0,0,0,0,5,0,0,0,0,0,0,0,0,0,0,0,0,0,0,0,0,0,0,0,0,0,0,0,0,0,0,0,0,0,0,0,144.1
8772,GP02-298822,JapanesePatentAsahiGlass(J),2010,A254549,Glass,AlkaliSilicate,Alkaline-earthSilicate,,,,,,Substrate,MagneticMemoryDisk,,,,Ex.3,,66,0,5.5,8,0,0,8.4,4,4.6,0,0,0,0,0,0,0,0,0,0,0,0,0,0,0,0,0,0,0,0,0,3.5,0,0,0,0,0,0,0,0,0,0,0,0,0,0,0,0,0,0,0,0,0,0,0,0,0,0,0,0,0,0,0,83.6
697,GB02-025721,HandbookofGlassData,1987,v.00Cp.0450,Glass,AlkaliSilicate,Alumino-Silicate,,,,,,,,,,,,,65,0,12,0,0,0,23,0,0,0,0,0,0,0,0,0,0,0,0,0,0,0,0,0,0,0,0,0,0,0,0,0,0,0,0,0,0,0,0,0,0,0,0,0,0,0,0,0,0,0,0,0,0,0,0,0,0,0,0,0,0,0,85.2
5818,GP02-224655,USPatentCorningInc.(US),2002,A6436858,Glass,AlkaliSilicate,Zinc-Silicate,,,,,,Material,,,,,Organiclensmold.,,67.44,0.88,1.77,4.71,0,0,0,8.77,6.42,0,0,0,0,0,0,9.29,0,0,0,0,0,0,0,0,0.13,0,0,0,0,0,0,0,0,0.59,0,0,0,0,0,0,0,0,0,0,0,0,0,0,0,0,0,0,0,0,0,0,0,0,0,0,0,0,71
10384,GP06-352244,USPatentCorningInc.(US),2013,A0224491,Glass,Alumino-Silicate,AlkaliSilicate,Alkaline-earthSilicate,Melting,,,,ChemicalStrengthen,Display,ConsumerProducts,VehicleWindow,,ex.32,,59.81,0,16.02,3.41,4.9,0,0,15.7,0,0,0,0,0,0,0,0,0,0,0,0,0,0,0,0,0,0,0,0,0,0,0,0,0,0,0,0.16,0,0,0,0,0,0,0,0,0,0,0,0,0,0,0,0,0,0,0,0,0,0,0,0,0,0,76.6
3174,GI05-184106,NGF'sAdditionalNewData(J),2000,v.001p.0347,Glass,Boro-Silicate,,,,,,,,,,,,U.Doct.thesisUniv.ofTokyo1979,,20,80,0,0,0,0,0,0,0,0,0,0,0,0,0,0,0,0,0,0,0,0,0,0,0,0,0,0,0,0,0,0,0,0,0,0,0,0,0,0,0,0,0,0,0,0,0,0,0,0,0,0,0,0,0,0,0,0,0,0,0,0,22.83
468,GB03-014485,HandbookofGlassData,1987,v.00Cp.0913,Glass,Alkaline-earthSilicate,OtherSilicate,,,,,,,,,,,,,10,0,0,0,47.5,0,0,0,0,0,0,0,0,0,0,0,0,0,0,0,0,0,0,0,0,0,0,0,0,0,0,0,0,0,0,0,42.5,0,0,0,0,0,0,0,0,0,0,0,0,0,0,0,0,0,0,0,0,0,0,0,0,0,57.72
8183,GP05-289301,JapanesePatentAsahiGlass(J),2009,A035471,Glass,Boro-Silicate,,,NonLead,,,,PlasmaDisplay,SolderGlassSealingGlass,Substrate,,,Ex.2,,36.98,32.52,2.47,0,0,0,0,5.54,7.51,0,0,0,0,0,0,14.98,0,0,0,0,0,0,0,0,0,0,0,0,0,0,0,0,0,0,0,0,0,0,0,0,0,0,0,0,0,0,0,0,0,0,0,0,0,0,0,0,0,0,0,0,0,0,63
4437,XP03-211086,JapanesePatentKonicaMinolta(J),2001,A026459,Glass-Ceramics,Alkaline-earthSilicate,Alumino-Silicate,,GlassCeramics,,,,MagneticMemoryDisk,,,,,Crystal:Magnesium-Aluminosilicate,,54.34,0,10.31,31.97,0,0,0,0,0,0,0,0,0,0,0,0,0,0,0,0,0,0,0,0,0,0,0,0,0,0,0,0,0,2.64,0,0,0,0.74,0,0,0,0,0,0,0,0,0,0,0,0,0,0,0,0,0,0,0,0,0,0,0,0,104.7
9116,XP03-303223,EuropeanPatentCorningInc.(US),2011,A2323955,Glass-Ceramics,Alkaline-earthSilicate,Alumino-Silicate,Fluoro-Silicate,,,,,Substrate,SubstrateforDisplay,,,,Ex.6,,49.02,0,7.71,17.86,0,0,0,0,1.74,0,0,0,0,0,0,0,11.06,0,0,0,0,0,0,0,0,0,0,0,0,0,0,0,0,0,0,0,0,0,0,0,0,0,0,0,0,0,12.61,0,0,0,0,0,0,0,0,0,0,0,0,0,0,0,66
1899,GJ02-091224,GlassPhysics&Chemistry,1980,v.006p.0310,Glass,AlkaliSilicate,Alumino-Silicate,,,,,,,,,,,,,72,0,14,0,0,0,14,0,0,0,0,0,0,0,0,0,0,0,0,0,0,0,0,0,0,0,0,0,0,0,0,0,0,0,0,0,0,0,0,0,0,0,0,0,0,0,0,0,0,0,0,0,0,0,0,0,0,0,0,0,0,0,82
6305,GP06-228739,EuropeanPatentCorningInc.(US),2003,A1321442,Glass,Alumino-Silicate,,,,,,,Display,,,,,Code:DAQ,,76,0,15,0,0,0,0,0,0,0,0,0,0,0,0,0,0,0,0,0,0,0,0,0,0,4.5,0,0,0,0,4.5,0,0,0,0,0,0,0,0,0,0,0,0,0,0,0,0,0,0,0,0,0,0,0,0,0,0,0,0,0,0,0,89
6189,XP03-227827,USPatentKonicaMinolta(J),2003,A6569791,Glass-Ceramics,Alkaline-earthSilicate,Alumino-Silicate,,GlassCeramics,,,,Substrate,MagneticMemoryDisk,,,,Ex.7Heattreatment:700C4.5h+760C4.5hCrystalothers:Magnesiumaluminasilicate,,55.08,0,10.34,27.98,0,0,0,0,0,0,0,0,0,0,0,0,0,0,0,0,0,0,0,0,0,0,0,0,0,0,6.29,0,0,0,0,0,0,0.31,0,0,0,0,0,0,0,0,0,0,0,0,0,0,0,0,0,0,0,0,0,0,0,0,102.2
1468,XP20-068146,EuropeanPatentFujifilmCorp.(J),1981,A0024032,Glass-Ceramics,Phosphate,Alumino-Silicate,Alkaline-earthSilicate,NonAlkali,GlassCeramics,,,Medical,,,,,,,18.38,5.32,18.03,0,42.76,0,0,0,0,0,0,0,0,0,0,0,0,0,0,0,0,0,0,0,0,0,0,0,0,0,0,0,0,1.28,0,0,14.22,0,0,0,0,0,0,0,0,0,0,0,0,0,0,0,0,0,0,0,0,0,0,0,0,0,101.6
5037,XP03-212931,JapanesePatentKonicaMinolta(J),2001,A287968,Glass-Ceramics,Alkaline-earthSilicate,Alumino-Silicate,Zinc-Silicate,GlassCeramics,,,,MagneticMemoryDisk,,,,,crystal:(MgAl)SiO3Zn2Ti3O8Zn2TiO4,,43.53,0,10.99,29.35,0,0,0,0,0,0,0,0,0,0,0,13.01,0,0,0,0,0,0,0,0,0,0,0,0,0,0,3.12,0,0,0,0,0,0,0,0,0,0,0,0,0,0,0,0,0,0,0,0,0,0,0,0,0,0,0,0,0,0,0,150.5
7480,XP03-269967,EuropeanPatentHoyaCorp.(J),2005,A1577275,Glass-Ceramics,Alkaline-earthSilicate,Alumino-Silicate,,GlassCeramics,,,,Substrate,MagneticMemoryDisk,,,795C4h+1000C4h,Ex.1-10,,48.23,0,10.58,29.83,0,0,0,0,0,0,0,0,0,0,0,0,0,0,0,0,0,0,0,0.55,0,0,0,0,0,0,10.81,0,0,0,0,0,0,0,0,0,0,0,0,0,0,0,0,0,0,0,0,0,0,0,0,0,0,0,0,0,0,0,132.9
6352,GJ05-240804,Silikattechnik(G),1986,v.037p.0183,Glass,Boro-Silicate,AlkaliSilicate,,,,,,,,,,,,,15,56,0,0,0,0,0,0,29,0,0,0,0,0,0,0,0,0,0,0,0,0,0,0,0,0,0,0,0,0,0,0,0,0,0,0,0,0,0,0,0,0,0,0,0,0,0,0,0,0,0,0,0,0,0,0,0,0,0,0,0,0,50.4
9690,GP02-312477,JapanesePatentNipponSheetGlass(J),2013,A159546,Glass,AlkaliSilicate,Boro-Silicate,Alumino-Silicate,Flake,,,,Filler,,,,,Ex.3,,75.25,7.3,4.58,0.43,0,0,1.51,10.52,0.41,0,0,0,0,0,0,0,0,0,0,0,0,0,0,0,0,0,0,0,0,0,0,0,0,0,0,0,0,0,0,0,0,0,0,0,0,0,0,0,0,0,0,0,0,0,0,0,0,0,0,0,0,0,77
700,GB02-025724,HandbookofGlassData,1987,v.00Cp.0450,Glass,AlkaliSilicate,Alumino-Silicate,,,,,,,,,,,,,65,0,17.5,0,0,0,17.5,0,0,0,0,0,0,0,0,0,0,0,0,0,0,0,0,0,0,0,0,0,0,0,0,0,0,0,0,0,0,0,0,0,0,0,0,0,0,0,0,0,0,0,0,0,0,0,0,0,0,0,0,0,0,0,84.5
10468,GP03-353455,JapanesePatentOwensCorning(US),2013,A500939,Glass,Alkaline-earthSilicate,Alumino-Silicate,,Fiber,Melting,,,Fiber,PlasticsFRP,,,,ex.2,,61.23,0,9.73,14.99,13.7,0,0,0.03,0,0,0,0,0,0,0,0,0,0,0,0,0,0.02,0,0,0,0,0,0,0,0,0.3,0,0,0,0,0,0,0,0,0,0,0,0,0,0,0,0,0,0,0,0,0,0,0,0,0,0,0,0,0,0,0,87.7
4442,XP02-211122,JapanesePatentOharaInc.(J),2001,A019489,Glass-Ceramics,AlkaliSilicate,Alumino-Silicate,,,,,,Substrate,MagneticMemoryDisk,,,,,,73.34,0,3.69,0.71,0,0,19.87,0,0,0,0,0,0,0,0,0.35,0,0,0,0,0,0,0,0,0.04,0,0,0,0,0,0,0,0,1.2,0,0,0.8,0,0,0,0,0,0,0,0,0,0,0,0,0,0,0,0,0,0,0,0,0,0,0,0,0,113
7080,GP05-261815,USPatentHoyaCorp.(J),2004,A6818576,Glass,Boro-Silicate,Alkaline-earthSilicate,,,,,,Substrate,MagneticMemoryDisk,,,,Ex.7,,45,20,10,10,5,0,0,5,5,0,0,0,0,0,0,0,0,0,0,0,0,0,0,0,0,0,0,0,0,0,0,0,0,0,0,0,0,0,0,0,0,0,0,0,0,0,0,0,0,0,0,0,0,0,0,0,0,0,0,0,0,0,68.82
9424,GP06-308915,JapanesePatentOharaInc.(J),2012,A146393,Glass,Alumino-Silicate,Zinc-Silicate,,,,,,Substrate,MagneticMemoryDisk,,,,Ex.G2,,57.82,0,11.05,9.87,2.36,0,0,4.28,0,0,0,0,0,0,0,9.77,0,0,0,0,0,0,0,0,0,0,0,0,0,0,4.15,0,0,0,0.23,0,0.47,0,0,0,0,0,0,0,0,0,0,0,0,0,0,0,0,0,0,0,0,0,0,0,0,0,100
4279,XP03-210928,JapanesePatentKonicaMinolta(J),2001,A026443,Glass-Ceramics,Alkaline-earthSilicate,Alumino-Silicate,,,,,,MagneticMemoryDisk,,,,,Crystal:Magnesium-Aluminosilicate,,43.23,0,9.88,41,0,0,0,0,2.66,0,0,0,0,0,0,1.54,0,0,0,0,0,0,0,0,0.43,0.48,0,0,0,0,0,0,0,0,0,0,0,0.78,0,0,0,0,0,0,0,0,0,0,0,0,0,0,0,0,0,0,0,0,0,0,0,0,105.9
9377,GP03-308030,USPatentAsahiGlass(J),2012,A0149544,Glass,Alkaline-earthSilicate,Alumino-Silicate,,NonAlkali,Molded,,,Display,Substrate,SubstrateforPhotolithographyMask,,,Ex.13,,68.7,0.5,14,7.1,6.5,0,0,0,0,0,0,0,0,0,0,0,3.2,0,0,0,0,0,0,0,0,0,0,0,0,0,0,0,0,0,0,0,0,0,0,0,0,0,0,0,0,0,0,0,0,0,0,0,0,0,0,0,0,0,0,0,0,0,90.8
8074,XP02-287020,JapanesePatentOharaInc.(J),2008,A254984,Glass-Ceramics,AlkaliSilicate,Alumino-Silicate,Alkaline-earthSilicate,,,,,Substrate,MagneticMemoryDisk,,,520C5hr+690C3hr,Ex.H,,68.11,0,5.33,3,0,0,14.14,0,1.6,0,0,0,0,0,0,4.45,0,0,0,0,0,0,0,0,0.04,0,0,0,0,0,2.27,0,0,0,0,0,1.06,0,0,0,0,0,0,0,0,0,0,0,0,0,0,0,0,0,0,0,0,0,0,0,0,0,83
