Repository: hori1537/rexrexxion-about-SP

File: input_csv/inputcsv_SiO2_0.01-100.00_Abbesnumber.csv (part 5 of 17)
No.,GlassNo.,DataSource,Year,DataSourceNumber,State,GlassSystem1,GlassSystem2,GlassSystem3,Appearance1,Appearance2,Appearance3,Appearance4,Usage1,Usage2,Usage3,Usage4,ThermalTreatment,Note,GlassNo.(Structure),SiO2,B2O3,Al2O3,MgO,CaO,BaO,Li2O,Na2O,K2O,Ag2O,MnO,FeO,CoO,NiO,CuO,ZnO,SrO,CdO,PbO,SnO,Cr2O3,Fe2O3,As2O3,Y2O3,Sb2O3,La2O3,Nd2O3,Gd2O3,Bi2O3,Co3O4,TiO2,MnO2,GeO2,ZrO2,CeO2,SnO2,P2O5,Ta2O5,Nb2O3,SO3,MoO3,WO3,H2O,LiF,NaF,KF,MgF2,CaF2,SrF2,BaF2,ZnF2,PbF2,YF3,AlF3,LaF3,GdF3,YbF3,ErF3,F,Cl,Br,Ag,AbbeValue(nd-1)/(nF-nC)
8059,GP02-278657,JapanesePatentNipponSheetGlass(J),2007,A137705,Glass,AlkaliSilicate,Alkaline-earthSilicate,,,,,,UV-TransmittingMaterial,LaboratoryWare,,,,Ex.5,,70.02,0,0.97,6,7.96,2.99,0,12.02,0,0,0,0,0,0,0,0,0,0,0,0,0,0.0002059,0,0,0,0,0,0,0,0,0.0002252,0,0,0,0,0,0,0,0,0.04,0,0,0,0,0,0,0,0,0,0,0,0,0,0,0,0,0,0,0,0,0,0,58.3
12932,GP02-278659,JapanesePatentNipponSheetGlass(J),2007,A137705,Glass,AlkaliSilicate,Alkaline-earthSilicate,,,,,,UV-TransmittingMaterial,LaboratoryWare,,,,Ex.7,,65.35,0,0.94,4.29,10.41,0,0,18.94,0,0,0,0,0,0,0,0,0,0,0,0,0,0.00006716,0,0,0,0,0,0,0,0,0.0002089,0,0,0,0,0,0,0,0,0.07,0,0,0,0,0,0,0,0,0,0,0,0,0,0,0,0,0,0,0,0,0,0,57.1
6708,GP03-155467,JapanesePatentOharaInc.(J),1994,A107426,Glass,Alkaline-earthSilicate,AlkaliSilicate,Boro-Silicate,,,,,Lens&Prism,,,,,,,56.9,10.45,0.71,0,3.89,7.59,0,2.11,4.63,0,0,0,0,0,0,0,0,0,0,0,0,0,0,0,0.05,0,0,0,0,0,13.66,0,0,0,0,0,0,0,0,0,0,0,0,0,0,0,0,0,0,0,0,0,0,0,0,0,0,0,0,0,0,0,44.3
4369,GB02-099552,PropertiesofGlass,1954,v.001p.0425,Glass,AlkaliSilicate,Alkaline-earthSilicate,Boro-Silicate,,,,,OpticalUse,,,,,Type:4990B.S.C.,,76.5,2.5,0.19,0,7.84,0,0,0,12.9,0,0,0,0,0,0,0,0,0,0,0,0,0,0.06,0,0,0,0,0,0,0,0,0,0,0,0,0,0,0,0,0,0,0,0,0,0,0,0,0,0,0,0,0,0,0,0,0,0,0,0,0,0,0,62.1
4226,GP05-080670,USPatentCorningInc.(US),1986,A4565791,Glass,Boro-Silicate,Alumino-Silicate,,,,,,OphthalmicLens,,,,,,,61.97,16.9,3.93,0,0,0,3.9,4.27,3.99,0,0,0,0,0,0,0,0,0,0,0,0,0,0,0,0,0,0,0,0,0,2.42,0,0,1.56,0,0,0,0,0,0,0,0,0,0,0,0,0,0,0,0,0,0,0,0,0,0,0,0,0,1.04,0,0,55.8
2518,GP03-029157,JapanesePatentOharaInc.(J),1985,A046945,Glass,Alkaline-earthSilicate,AlkaliSilicate,OtherSilicate,,,,,OpticsOptoelectronics,Lens&Prism,OpticalFiber,,,,,62.45,4.31,0,0,4.01,8.8,0,12.11,4.77,0,0,0,0,0,0,1.84,0,0,0.33,0,0,0,0,0,0,1.38,0,0,0,0,0,0,0,0,0,0,0,0,0,0,0,0,0,0,0,0,0,0,0,0,0,0,0,0,0,0,0,0,0,0,0,0,55.9
4290,GB05-098970,PropertiesofGlass,1954,v.001p.0433,Glass,Boro-Silicate,AlkaliSilicate,,,,,,,,,,,BSC-2BorosilicateCrown.,,72.36,12.48,0,0,0,1,0,4.75,7.23,0,0,0,0,0,0,2,0,0,0,0,0,0,0.08,0,0.12,0,0,0,0,0,0,0,0,0,0,0,0,0,0,0,0,0,0,0,0,0,0,0,0,0,0,0,0,0,0,0,0,0,0,0,0,0,64.5
5429,GB02-174625,DataBookofGlassComposition(J),1991,v.001p.0089,Glass,AlkaliSilicate,Boro-Silicate,,,,,,OpticalUse,Lens&Prism,,,,K5,,71.22,3.3,0,0,2.93,0,0,6.14,9.27,0,0,0,0,0,0,6.61,0,0,0.29,0,0,0,0.23,0,0,0,0,0,0,0,0,0,0,0,0,0,0,0,0,0,0,0,0,0,0,0,0,0,0,0,0,0,0,0,0,0,0,0,0,0,0,0,59.5
3667,GP04-063328,JapanesePatentSumitaOpticalGlass(J),1982,A034042,Glass,Lead-Silicate,Boro-Silicate,,,,,,Lens&Prism,,,,,,,57.08,4.92,0,0,0,0,0,0,0,0,0,0,0,0,0,0,0,0,37.87,0,0,0,0.12,0,0,0,0,0,0,0,0,0,0,0,0,0,0,0,0,0,0,0,0,0,0,0,0,0,0,0,0,0,0,0,0,0,0,0,0,0,0,0,27.4
5743,GP02-116693,JapanesePatentHoyaCorp.(J),1991,A012341,Glass,AlkaliSilicate,,,Fiber,WaterResistant,,,OpticalTransmission,OpticalFiber,OpticalWaveguide,,,Clad.,,62.5,0.85,0.58,0.73,0,0,18.01,13.64,1.07,0,0,0,0,0,0,0.36,0,0,2.22,0,0,0,0,0,0.03,0,0,0,0,0,0,0,0,0,0,0,0,0,0,0,0,0,0,0,0,0,0,0,0,0,0,0,0,0,0,0,0,0,0,0,0,0,56.8
879,GB03-012831,HandbookofGlassProperties,1986,v.001p.0597,Glass,Alkaline-earthSilicate,OtherSilicate,,,,,,,,,,,,,70,0,0,0,0,20,0,0,0,0,0,0,0,0,0,0,0,0,0,0,0,0,0,0,0,10,0,0,0,0,0,0,0,0,0,0,0,0,0,0,0,0,0,0,0,0,0,0,0,0,0,0,0,0,0,0,0,0,0,0,0,0,52.3
2091,GP05-030740,JapanesePatentOharaInc.(J),1983,A049640,Glass,Boro-Silicate,AlkaliSilicate,OtherSilicate,Molded,WaterResistant,,,OpticsOptoelectronics,,,,,,,74.96,13.4,1.89,0,0,0,0,7.27,1.71,0,0,0,0,0,0,0,0,0,0,0,0,0,0,0,0.77,0,0,0,0,0,0,0,0,0,0,0,0,0,0,0,0,0,0,0,0,0,0,0,0,0,0,0,0,0,0,0,0,0,0,0,0,0,63
3820,GP09-070143,JapanesePatentHoyaCorp.(J),1988,A233023,Glass,OtherSilicate,AlkaliSilicate,Boro-Silicate,,,,,OpticalUse,Lens&Prism,OphthalmicLens,,,,,64.28,4.2,1.59,0,0,0,5.21,3.14,7.58,0,0,0,0,0,0,0,0,0,0,0,0,0,0,0,0,0,0.09,0,0,0,13.89,0,0,0,0,0,0,0,0,0,0,0,0,0,0,0,0,0,0,0,0,0,0,0,0,0,0,0,0,0,0,0,38.7
6620,GP09-153890,USPatentOharaInc.(J),1994,A5320987,Glass,OtherSilicate,Alkaline-earthSilicate,,,,,,OpticalUse,Lens&Prism,,,,,,64.61,0,0,0,0,2.22,0,8.57,5.78,0,0,0,0,0,0,0,0,0,0,0,0,0,0,0,0.05,0,0,0,0,0,18.76,0,0,0,0,0,0,0,0,0,0,0,0,0,0,0,0,0,0,0,0,0,0,0,0,0,0,0,0,0,0,0,35.3
7345,GP06-252917,JapanesePatentNipponSheetGlass(J),2003,A283028,Glass,Alumino-Silicate,Alkaline-earthSilicate,,,,,,,,,,,Ex.2,,70.22,0,13.89,3,0,0,8.89,0,0,0,0,0,0,0,0,0,0,0,0,0,0,0,0,0,0,0,0,0,1,0,2,0,0,1,0,0,0,0,0,0,0,0,0,0,0,0,0,0,0,0,0,0,0,0,0,0,0,0,0,0,0,0,68
4701,GP03-092941,USPatentSumitaOpticalGlass(J),1981,A4297141,Glass,Alkaline-earthSilicate,Zinc-Silicate,AlkaliSilicate,,,,,Lens&Prism,,,,,,,62.47,4.62,0.95,0,15.84,0,0,4.05,3.48,0,0,0,0,0,0,6.41,0,0,0,0,0,0,0.1,0,0,0,0,0,0,0,0,0,0,2.09,0,0,0,0,0,0,0,0,0,0,0,0,0,0,0,0,0,0,0,0,0,0,0,0,0,0,0,0,56.3
2865,GJ04-041165,GlassPhysics&Chemistry,1985,v.011p.0360,Glass,Lead-Silicate,AlkaliSilicate,,,,,,OpticsOptoelectronics,,,,,,,66.26,0,0,0,0,0,0,0,0.73,0,0,0,0,0,0,0,0,0,33.01,0,0,0,0,0,0,0,0,0,0,0,0,0,0,0,0,0,0,0,0,0,0,0,0,0,0,0,0,0,0,0,0,0,0,0,0,0,0,0,0,0,0,0,29
15708,GP03-307447,JapanesePatentNipponElectricGlass(J),2012,A046392,Glass,Alkaline-earthSilicate,,,,,,,OpticalUse,Lens&Prism,,,,Ex.7,,53.84,14.22,2.59,0,2.35,3.44,17.68,1.07,0,0,0,0,0,0,0,0,3.19,0,0,0,0,0.0004548,0,0,0,1.62,0,0,0,0,0,0,0,0,0,0,0,0,0,0,0,0,0,0,0,0,0,0,0,0,0,0,0,0,0,0,0,0,0,0,0,0,59
1810,GB02-019560,HandbookofGlassData,1987,v.00Cp.0168,Glass,AlkaliSilicate,Lead-Silicate,,,,,,,,,,,,,81.34,0,0,0,0,0,0,0,7.76,0,0,0,0,0,0,0,0,0,10.9,0,0,0,0,0,0,0,0,0,0,0,0,0,0,0,0,0,0,0,0,0,0,0,0,0,0,0,0,0,0,0,0,0,0,0,0,0,0,0,0,0,0,0,44.2
1042,GB07-012573,HandbookofGlassProperties,1986,v.001p.0592,Glass,Zinc-Silicate,Alkaline-earthSilicate,,,,,,,,,,,,,58,0,0,0,0,20,0,0,0,0,0,0,0,0,0,22,0,0,0,0,0,0,0,0,0,0,0,0,0,0,0,0,0,0,0,0,0,0,0,0,0,0,0,0,0,0,0,0,0,0,0,0,0,0,0,0,0,0,0,0,0,0,53.2
2506,GP04-029038,JapanesePatentHoyaCorp.(J),1985,A096542,Glass,Lead-Silicate,AlkaliSilicate,OtherSilicate,,,,,OphthalmicLens,,,,,,,62.04,0,0,0,0,0,0,7.59,2.5,0,0,0,0,0,0,5.66,0,0,19.81,0,0,0,0,0,0,0,0,0,0,0,0,0,0,2.38,0,0,0,0,0,0,0,0,0,0,0,0,0,0,0,0,0,0,0,0,0,0,0,0,0,0,0,0,33.1
7392,GP02-255900,JapanesePatentCarlZeiss(DE),2004,A123525,Glass,AlkaliSilicate,Boro-Silicate,,,,,,UV-TransmittingMaterial,,,,,Ex.3,,74.09,10.23,0,0,0.23,0.56,0,9.74,4.92,0,0,0,0,0,0,0,0,0,0,0,0,0,0,0,0.07,0,0,0,0,0,0.16,0,0,0,0,0,0,0,0,0,0,0,0,0,0,0,0,0,0,0,0,0,0,0,0,0,0,0,0,0,0,0,63.9
2896,XC06-052701,NarumiChinaCorp.(J),,Neoceram-0,Glass-Ceramics,Alumino-Silicate,AlkaliSilicate,,Pressed,Tube,Rod,SheetGlass,CookingWareCulinary,Machinary,,,,Transparent,,72.84,0,14.73,0,0,0,8.74,0,0,0,0,0,0,0,0,0,0,0,0,0,0,0,0,0,0,0,0,0,0,0,1.63,0,0,1.59,0,0,0.46,0,0,0,0,0,0,0,0,0,0,0,0,0,0,0,0,0,0,0,0,0,0,0,0,0,56.6
2093,GP09-031162,JapanesePatent,1984,A003041,Glass,OtherSilicate,AlkaliSilicate,Alkaline-earthSilicate,,,,,OphthalmicLens,,,,,,,73.14,0,0,0,0,0,1.15,13.38,0.36,0,0,0,0,0,0,0,0,0,0,0,0,0,0.03,0,0,0,0,0,0,0,11.94,0,0,0,0,0,0,0,0,0,0,0,0,0,0,0,0,0,0,0,0,0,0,0,0,0,0,0,0,0,0,0,42.61
6616,GP09-153886,USPatentOharaInc.(J),1994,A5320987,Glass,OtherSilicate,Alkaline-earthSilicate,,,,,,OpticalUse,Lens&Prism,,,,,,57.82,0,0,0,0,2.27,0,8.41,5.53,0,0,0,0,0,0,0,0,0,0,0,0,0,0,0,0.05,0,0,0,0,0,25.92,0,0,0,0,0,0,0,0,0,0,0,0,0,0,0,0,0,0,0,0,0,0,0,0,0,0,0,0,0,0,0,33.8
8700,GI06-191693R,NGF'sAdditionalNewData(J),2001,v.004p.0001,Glass,Alumino-Silicate,AlkaliSilicate,Alkaline-earthSilicate,,,,,ElectronicsElectrical,Substrate,,,Annealing:at640Cfor1hr.,GlassNameC053.Melting:inPtcrucibleat1600Cfor7hr.,,65,0,15.12,0,0,5.1,7.24,7.54,0,0,0,0,0,0,0,0,0,0,0,0,0,0,0,0,0,0,0,0,0,0,0,0,0,0,0,0,0,0,0,0,0,0,0,0,0,0,0,0,0,0,0,0,0,0,0,0,0,0,0,0,0,0,58.7
3573,GP04-060933,USPatent,1988,A4721690,Glass,Lead-Silicate,,,,,,,OpticsOptoelectronics,Lens&Prism,RadiationShield,,,,,60.35,0,0,0,0,0,0,2.88,3.08,0,0,0,0,0,0,0,0,0,29.69,0,0,0,0.11,0,0,0,0,0,0,0,1.53,0,0,2.35,0,0,0,0,0,0,0,0,0,0,0,0,0,0,0,0,0,0,0,0,0,0,0,0,0,0,0,0,28.4
3510,GP09-058945,JapanesePatentCorningInc.(US),1986,A086446,Glass,OtherSilicate,AlkaliSilicate,Boro-Silicate,,,,,OphthalmicLens,,,,,,,56.82,7.29,0,0,2.86,0,5.38,8.29,7.99,0,0,0,0,0,0,0,0,0,0,0,0,0,0.1,0,0,0,0,0,0,0,11.27,0,0,0,0,0,0,0,0,0,0,0,0,0,0,0,0,0,0,0,0,0,0,0,0,0,0,0,0,0,0,0,42.4
8651,GP02-296961,USPatent,2010,A0093510,Glass,AlkaliSilicate,,,Fiber,,,,,,,,,T.Tanakaetal.Ex.5,,72.44,8.19,4.04,0,0,0,3.82,4.6,3.36,0,0,0,0,0,0,1.17,0,0,0,0,0,0,0,0,0,0,0,0,0,0,2.38,0,0,0,0,0,0,0,0,0,0,0,0,0,0,0,0,0,0,0,0,0,0,0,0,0,0,0,0,0,0,0,58
12011,GP03-262602,EuropeanPatentSchottAG(DE),2004,A1452495,Glass,Alkaline-earthSilicate,AlkaliSilicate,,,,,,OpticalWaveguide,Laser,,,,Ex.4,,51.44,0,4.92,0,0,11.99,0,14.83,0,0,0,0,0,0,0,10.27,0,0,0,0,0,0,0,0,0,1.8,0,0,0,0,0,0,0,4.75,0,0,0,0,0,0,0,0,0,0,0,0,0,0,0,0,0,0,0,0,0,0,0,0,0,0,0,0,51.3
12976,GP03-278959,USPatentSchottAG(DE),2007,A7169470,Glass,Alkaline-earthSilicate,,,Fiber,,,,OpticalUse,OpticalFiber,,,,Ex.7,,60.37,0,5.54,0,0,10.52,0,9.11,0,0,0,0,0,0,0,6.93,0,0,0,0,0,0,0,0,0,0.99,0,0,0,0,0,0,0,6.54,0,0,0,0,0,0,0,0,0,0,0,0,0,0,0,0,0,0,0,0,0,0,0,0,0,0,0,0,51.2
5742,GP02-116692,JapanesePatentHoyaCorp.(J),1991,A012341,Glass,AlkaliSilicate,,,Fiber,WaterResistant,,,OpticalTransmission,OpticalFiber,OpticalWaveguide,,,Clad,,62.64,2.76,1.88,0.8,0.57,0,7.3,13.26,9.54,0,0,0,0,0,0,0,0,0,1.2,0,0,0,0,0,0.04,0,0,0,0,0,0,0,0,0,0,0,0,0,0,0,0,0,0,0,0,0,0,0,0,0,0,0,0,0,0,0,0,0,0,0,0,0,58.4
5275,GP05-168004,JapanesePatentOharaInc.(J),1996,A034633,Glass,Boro-Silicate,,,,,,,OpticalUse,Lens&Prism,,,,,,71.21,11.71,0,0,0,2.14,0,9.12,3.14,0,0,0,0,0,0,0,2.22,0,0,0.24,0,0,0,0,0.05,0,0,0,0,0,0.16,0,0,0,0,0,0,0,0,0,0,0,0,0,0,0,0,0,0,0,0,0,0,0,0,0,0,0,0,0,0,0,57.5
1065,GB03-012788,HandbookofGlassProperties,1986,v.001p.0596,Glass,Alkaline-earthSilicate,Alumino-Silicate,,,,,,,,,,,,,58,0,6,0,0,36,0,0,0,0,0,0,0,0,0,0,0,0,0,0,0,0,0,0,0,0,0,0,0,0,0,0,0,0,0,0,0,0,0,0,0,0,0,0,0,0,0,0,0,0,0,0,0,0,0,0,0,0,0,0,0,0,54.3
11315,GP03-252951,JapanesePatentOharaInc.(J),2003,A292338,Glass,Alkaline-earthSilicate,AlkaliSilicate,OtherSilicate,,,,,OpticalUse,Lens&Prism,,,,Ex.6,,54.1,1.56,0.28,0,5.15,5.18,0,7.57,8.43,0,0,0,0,0,0,0,2.79,0,0,0,0,0,0,0,0.02,0,0,0,0,0,14.92,0,0,0,0,0,0,0,0,0,0,0,0,0,0,0,0,0,0,0,0,0,0,0,0,0,0,0,0,0,0,0,40.9
4653,GP04-092473,USPatentCorningInc.(US),1982,A4351906,Glass,Lead-Silicate,Alkaline-earthSilicate,OtherSilicate,,,,,OphthalmicLens,,,,,,,50.96,0,0,0,0,10.87,0,9.23,0,0,0,0,0,0,0,3.36,0,0,14.46,0,0,0,0,0,0,1.57,0,0,0,0,6.78,0,0,2.75,0,0,0,0,0,0,0,0,0,0,0,0,0,0,0,0,0,0,0,0,0,0,0,0,0,0,0,0,31.32
11441,GP02-254112,USPatent,2003,A0191007,Glass,AlkaliSilicate,Alkaline-earthSilicate,,NonLead,,,,OpticalUse,Lens&Prism,,,,S.Mashikoetal.Ex.5,,56.58,1.09,0.67,0,0,9.86,0,7.93,6.82,0,0,0,0,0,0,0,0,0,0,0,0,0,0,0,0.03,0,0,0,0,0,17.02,0,0,0,0,0,0,0,0,0,0,0,0,0,0,0,0,0,0,0,0,0,0,0,0,0,0,0,0,0,0,0,38.5
16307,GP03-311108,JapanesePatentNipponSheetGlass(J),2013,A067519,Glass,Alkaline-earthSilicate,Alumino-Silicate,,Flake,,,,Filler,,,,,Ex.4,,60.49,0.5,8.7,5.85,17.76,0,0,0.4,0.1,0,0,0,0,0,0,0,0,0,0,0,0,0,0,0,0,0,0,0,0,0,6.2,0,0,0,0,0,0,0,0,0,0,0,0,0,0,0,0,0,0,0,0,0,0,0,0,0,0,0,0,0,0,0,49
10244,GP03-222814,JapanesePatentNipponElectricGlass(J),2002,A187735,Glass,Alkaline-earthSilicate,AlkaliSilicate,,Pressed,,,,OpticalUse,,,,,,,56.41,3.11,3.19,2.15,9.41,1.41,8.95,2.56,1.53,0,0,0,0,0,0,0,5.51,0,0,0,0,0,0,0,0.02,2.99,0,0,0,0,0,0,0,2.76,0,0,0,0,0,0,0,0,0,0,0,0,0,0,0,0,0,0,0,0,0,0,0,0,0,0,0,0,55.5
7387,GP06-255388,JapanesePatentNipponSheetGlass(J),2004,A020994,Glass,Alumino-Silicate,,,Fiber,,,,OpticalFiber,,,,,Coreglass,,74,0,15,0,0,0,10,0,0,0,0,0,0,0,0,0,0,0,0,0,0,0,0,0,0,0,0,0,0.01,0,0,0,0,1,0,0,0,0,0,0,0,0,0,0,0,0,0,0,0,0,0,0,0,0,0,0,0,0,0,0,0,0,60.6
6877,GJ03-158058,J.Non-CrystallineSolids,1994,v.169p.0288,Glass,Alkaline-earthSilicate,AlkaliSilicate,,,,,,,,,,,,,60,0,0,30,0,0,0,0,10,0,0,0,0,0,0,0,0,0,0,0,0,0,0,0,0,0,0,0,0,0,0,0,0,0,0,0,0,0,0,0,0,0,0,0,0,0,0,0,0,0,0,0,0,0,0,0,0,0,0,0,0,0,58.6
11999,GP03-262419,USPatent,2004,A0242397,Glass,Alkaline-earthSilicate,,,,,,,OpticalUse,Lens&Prism,,,,HikariGlassCo.LtdEx.3,,53.55,1.23,1.44,2.42,14.3,1.04,9.63,9.87,0,0,0,0,0,0,0,3.61,2.07,0,0,0,0,0,0,0.84,0,0,0,0,0,0,0,0,0,0,0,0,0,0,0,0,0,0,0,0,0,0,0,0,0,0,0,0,0,0,0,0,0,0,0,0,0,0,55
6764,GJ05-220851,GlassScienceandTechnology,2002,v.075p.0163,Glass,Boro-Silicate,,,Doped(Stuffed),,,,,,,,,,,73.77,20.94,1,0,0,0,0,3.99,0,0,0,0,0,0.3,0,0,0,0,0,0,0,0,0,0,0,0,0,0,0,0,0,0,0,0,0,0,0,0,0,0,0,0,0,0,0,0,0,0,0,0,0,0,0,0,0,0,0,0,0,0,0,0,65
1020,GB03-012541,HandbookofGlassProperties,1986,v.001p.0591,Glass,Alkaline-earthSilicate,Zinc-Silicate,,,,,,,,,,,,,56,0,0,0,0,30,0,0,0,0,0,0,0,0,0,14,0,0,0,0,0,0,0,0,0,0,0,0,0,0,0,0,0,0,0,0,0,0,0,0,0,0,0,0,0,0,0,0,0,0,0,0,0,0,0,0,0,0,0,0,0,0,52.7
8539,GP02-293481,USPatentOharaInc.(J),2009,A7572746,Glass,AlkaliSilicate,,,,,,,OpticalUse,Lens&Prism,,,,Ex.10,,72.84,2.17,0.19,0,3.93,0,2.53,9.14,9.09,0,0,0,0,0,0,0,0,0,0,0,0,0,0,0,0.11,0,0,0,0,0,0,0,0,0,0,0,0,0,0,0,0,0,0,0,0,0,0,0,0,0,0,0,0,0,0,0,0,0,0,0,0,0,60.5
8535,GP02-293477,USPatentOharaInc.(J),2009,A7572746,Glass,AlkaliSilicate,,,,,,,OpticalUse,Lens&Prism,,,,Ex.6,,72.57,4.21,0,0,3.47,0.85,2.18,3.26,12.09,0,0,0,0,0,0,0,0,0,0,0,0,0,0,0,0.04,0,0,0,0,0,1.22,0,0,0.11,0,0,0,0,0,0,0,0,0,0,0,0,0,0,0,0,0,0,0,0,0,0,0,0,0,0,0,0,58.8
6031,GP04-126922,JapanesePatentCorningInc.(US),1993,A132337,Glass,Lead-Silicate,Boro-Silicate,,,,,,OphthalmicLens,,,,,,,52.48,7.21,4.52,0,0,0,0.66,0,0,0,0,0,0,0,0,0,0,0,25.65,0,0,0,0.15,0,0,1.02,0,0,0,0,7.21,0,0,1.09,0,0,0,0,0,0,0,0,0,0,0,0,0,0,0,0,0,0,0,0,0,0,0,0,0,0,0,0,27.8
1822,GB02-019580,HandbookofGlassData,1987,v.00Cp.0169,Glass,AlkaliSilicate,Lead-Silicate,,,,,,,,,,,,,72.69,0,0,0,0,0,0,0,8.08,0,0,0,0,0,0,0,0,0,19.23,0,0,0,0,0,0,0,0,0,0,0,0,0,0,0,0,0,0,0,0,0,0,0,0,0,0,0,0,0,0,0,0,0,0,0,0,0,0,0,0,0,0,0,36.5
3859,GP05-071052,EuropeanPatentCorningInc.(US),1985,A0151346,Glass,Boro-Silicate,AlkaliSilicate,,,,,,OphthalmicLens,,,,,,,61.97,16.9,3.94,0,0,0,3.9,5.31,3.99,0,0,0,0,0,0,0,0,0,0,0,0,0,0,0,0,0,0,0,0,0,2.41,0,0,1.57,0,0,0,0,0,0,0,0,0,0,0,0,0,0,0,0,0,0,0,0,0,0,0,0,0,0,0,0,56.8
3822,GP09-070145,JapanesePatentHoyaCorp.(J),1988,A233023,Glass,OtherSilicate,AlkaliSilicate,Boro-Silicate,,,,,OpticalUse,Lens&Prism,OphthalmicLens,,,,,64.03,3.95,1.5,0,0,0,8.2,9.79,0,0,0,0,0,0,0,0,0,0,0,0,0,0,0,0,0,0,0.03,0,0,0,12.5,0,0,0,0,0,0,0,0,0,0,0,0,0,0,0,0,0,0,0,0,0,0,0,0,0,0,0,0,0,0,0,39.9
7197,GP05-167904,JapanesePatentHoyaCorp.(J),1996,A012368,Glass,Boro-Silicate,Alkaline-earthSilicate,,Pressed,,,,OpticalUse,Lens&Prism,,,,,,53.01,18.82,0,0,2.76,4.73,17.99,0,0,0,0,0,0,0,0,0,0,0,0,0,0,0,0.17,0,0.05,2.47,0,0,0,0,0,0,0,0,0,0,0,0,0,0,0,0,0,0,0,0,0,0,0,0,0,0,0,0,0,0,0,0,0,0,0,0,60
841,GB02-011564,HandbookofGlassProperties,1986,v.001p.0567,Glass,AlkaliSilicate,Alkaline-earthSilicate,,,,,,,,,,,,,81.3,0,0,0,0,0,0,0,14.2,0,0,0,0,0,0,0,4.5,0,0,0,0,0,0,0,0,0,0,0,0,0,0,0,0,0,0,0,0,0,0,0,0,0,0,0,0,0,0,0,0,0,0,0,0,0,0,0,0,0,0,0,0,0,61.3
846,GB03-011583,HandbookofGlassProperties,1986,v.001p.0567,Glass,Alkaline-earthSilicate,AlkaliSilicate,,,,,,,,,,,,,78.2,0,0,0,0,0,0,0,7.6,0,0,0,0,0,0,0,14.2,0,0,0,0,0,0,0,0,0,0,0,0,0,0,0,0,0,0,0,0,0,0,0,0,0,0,0,0,0,0,0,0,0,0,0,0,0,0,0,0,0,0,0,0,0,61
14469,GP03-297161,USPatentNipponSheetGlass(J),2010,A0160528,Glass,Alkaline-earthSilicate,,,Flake,,,,Filler,,,,,Ex.4,,59.99,0,7.7,4.44,16.1,0,0.81,0,0,0,0,0,0,0,0,0,6.76,0,0,0,0,0,0,0,0,0,0,0,0,0,4.2,0,0,0,0,0,0,0,0,0,0,0,0,0,0,0,0,0,0,0,0,0,0,0,0,0,0,0,0,0,0,0,54
6039,GP05-127269,JapanesePatentSumitaOpticalGlass(J),1993,A193979,Glass,Boro-Silicate,Alumino-Silicate,,Pressed,,,,Lens&Prism,,,,,,,63.21,8.39,2.86,0,2.08,0,15.64,4.71,3.1,0,0,0,0,0,0,0,0,0,0,0,0,0,0,0,0,0,0,0,0,0,0,0,0,0,0,0,0,0,0,0,0,0,0,0,0,0,0,0,0,0,0,0,0,0,0,0,0,0,0,0,0,0,62.9
2354,GB03-024290,HandbookofGlassData,1987,v.00Cp.0684,Glass,Alkaline-earthSilicate,Zinc-Silicate,,,,,,,,,,,,,56,0,0,0,0,24,0,0,0,0,0,0,0,0,0,20,0,0,0,0,0,0,0,0,0,0,0,0,0,0,0,0,0,0,0,0,0,0,0,0,0,0,0,0,0,0,0,0,0,0,0,0,0,0,0,0,0,0,0,0,0,0,52
5422,GP02-105015,USPatentCorningInc.(US),1989,A4822758,Glass,AlkaliSilicate,Boro-Silicate,,,,,,OphthalmicLens,,,,,,,58.75,4.83,0.33,0,3.74,0,1.56,7.42,9.8,0,0,0,0,0,0,0,0,0,0,0,0,0,0.1,0,0,0,0,0,0,0,12.77,0,0,0.7,0,0,0,0,0,0,0,0,0,0,0,0,0,0,0,0,0,0,0,0,0,0,0,0,0,0,0,0,41.3
6697,GP05-155447,JapanesePatentOharaInc.(J),1994,A107424,Glass,Boro-Silicate,Alkaline-earthSilicate,,,,,,Lens&Prism,,,,,,,52.09,14.86,4.02,0,0,26.58,0,0.72,0,0,0,0,0,0,0,0,0,0,0,0,0,0,0,0,0.06,0,0,0,0,0,0,0,0,1.66,0,0,0,0,0,0,0,0,0,0,0,0,0,0,0,0,0,0,0,0,0,0,0,0,0,0,0,0,59
2866,GJ04-041174,GlassPhysics&Chemistry,1985,v.011p.0360,Glass,Lead-Silicate,AlkaliSilicate,,,,,,OpticsOptoelectronics,,,,,,,69.37,0,0,0,0,0,0,0,4.77,0,0,0,0,0,0,0,0,0,25.86,0,0,0,0,0,0,0,0,0,0,0,0,0,0,0,0,0,0,0,0,0,0,0,0,0,0,0,0,0,0,0,0,0,0,0,0,0,0,0,0,0,0,0,32.4
3976,GB02-096222,PropertiesofGlass,1954,v.001p.0235,Glass,AlkaliSilicate,Alkaline-earthSilicate,,,,,,,,,,,,,78.13,0,0.35,0,9.45,0,0,6.85,5.19,0,0,0,0,0,0,0,0,0,0,0,0,0.02,0,0,0,0,0,0,0,0,0,0,0,0,0,0,0,0,0,0,0,0,0,0,0,0,0,0,0,0,0,0,0,0,0,0,0,0,0,0,0,0,61.1
6973,GP02-162524,JapanesePatent,1995,A002544,Glass,AlkaliSilicate,OtherSilicate,,NonLead,,,,Container,TableWare,,,,,,69.65,0,0,0,0,0,0,20.27,0,0,0,0,0,0,0,0,0,0,0,0,0,0,0,0,0,1.19,0,0,1.69,0,7.19,0,0,0,0,0,0,0,0,0,0,0,0,0,0,0,0,0,0,0,0,0,0,0,0,0,0,0,0,0,0,0,43
2328,GB03-024254,HandbookofGlassData,1987,v.00Cp.0683,Glass,Alkaline-earthSilicate,Zinc-Silicate,,,,,,,,,,,,,65.05,0,0,0,0,32.04,0,0,0,0,0,0,0,0,0,2.91,0,0,0,0,0,0,0,0,0,0,0,0,0,0,0,0,0,0,0,0,0,0,0,0,0,0,0,0,0,0,0,0,0,0,0,0,0,0,0,0,0,0,0,0,0,0,55.5
5752,GP04-116932,JapanesePatentCanonInc.(J),1991,A050138,Glass,Lead-Silicate,,,Pressed,,,,OpticsOptoelectronics,,,,,,,55.19,7.63,0,0,0,0,1.38,4.65,3.87,0,0,0,0,0,0,0,0,0,27.12,0,0,0,0.15,0,0,0,0,0,0,0,0,0,0,0,0,0,0,0,0,0,0,0,0,0,0,0,0,0,0,0,0,0,0,0,0,0,0,0,0,0,0,0,31
5356,GP04-102610,JapanesePatentOharaInc.(J),1989,A308843,Glass,Lead-Silicate,AlkaliSilicate,,Pressed,,,,MoldedLens,,,,,,,59.39,0,0.85,0,0,0,2.91,15.44,6.47,0,0,0,0,0,0,0,0,0,13.65,0,0,0,0,0.76,0,0.53,0,0,0,0,0,0,0,0,0,0,0,0,0,0,0,0,0,0,0,0,0,0,0,0,0,0,0,0,0,0,0,0,0,0,0,0,36.8
11654,GP04-256712,USPatent,2004,A0063563,Glass,Lead-Silicate,,,,,,,OpticalUse,Lens&Prism,,,,A.Masumuraetal.Ex.14,,62.04,6.69,0,0,0,0,0,7.52,4.95,0,0,0,0,0,0,0,0,0,18.71,0,0,0,0.09,0,0,0,0,0,0,0,0.005834,0,0,0,0,0,0,0,0,0,0,0,0,0,0,0,0,0,0,0,0,0,0,0,0,0,0,0,0,0,0,0,36.9
1804,GB02-019551,HandbookofGlassData,1987,v.00Cp.0168,Glass,AlkaliSilicate,Lead-Silicate,,,,,,,,,,,,,77.79,0,0,0,0,0,0,0,4.54,0,0,0,0,0,0,0,0,0,17.67,0,0,0,0,0,0,0,0,0,0,0,0,0,0,0,0,0,0,0,0,0,0,0,0,0,0,0,0,0,0,0,0,0,0,0,0,0,0,0,0,0,0,0,38.1
16095,GP03-309794,USPatentOharaInc.(J),2012,A8329602,Glass,Alkaline-earthSilicate,,,,,,,OpticalUse,Lens&Prism,,,,Ex.6,,52.9,11.29,3.11,0,0,29.87,0,0,2.25,0,0,0,0,0,0,0.1,0.27,0,0,0,0,0,0,0,0.002841,0,0,0,0,0,0,0,0,0,0,0,0,0.21,0,0,0,0,0,0,0,0,0,0,0,0,0,0,0,0,0,0,0,0,0,0,0,0,59
8740,GI03-191733R,NGF'sAdditionalNewData(J),2001,v.004p.0003,Glass,Alkaline-earthSilicate,Alumino-Silicate,Boro-Silicate,,,,,ElectronicsElectrical,Substrate,,,Annealing:at670Cfor1h.,GlassNameC093.Melting:inPT-Rhcrucibleat1500Cfor6h.,,55.07,10.07,7.41,0,0,0,0,5.06,4.93,0,0,0,0,0,0,0,14.85,0,0,0,0,0,0.06,0,0,0,0,0,0,0,0,0,0,2.53,0,0,0,0,0,0,0,0,0,0,0,0,0,0,0,0,0,0,0,0,0,0,0,0,0,0,0,0,59
2550,GP09-030352,JapanesePatentNikonCorp.(J),1984,A018131,Glass,OtherSilicate,AlkaliSilicate,,,,,,OphthalmicLens,,,,,,,61.77,0,0,0,0,0,14.5,0,10.51,0,0,0,0,0,0,0,0,0,0,0,0,0,0.06,0,0,0,0,0,0,0,13.16,0,0,0,0,0,0,0,0,0,0,0,0,0,0,0,0,0,0,0,0,0,0,0,0,0,0,0,0,0,0,0,41.25
3918,GB02-096133,PropertiesofGlass,1954,v.001p.0233,Glass,AlkaliSilicate,Alkaline-earthSilicate,Boro-Silicate,,,,,,,,,,,,71.84,4.88,0.55,0,9.63,0,0,7.6,5.45,0,0,0,0,0,0,0,0,0,0,0,0,0.03,0,0,0,0,0,0,0,0,0,0,0,0,0,0,0,0,0,0,0,0,0,0,0,0,0,0,0,0,0,0,0,0,0,0,0,0,0,0,0,0,62.3
12491,GP04-269547,USPatent,2005,A0176574,Glass,Lead-Silicate,,,,,,,OpticalUse,,,,,S.Wolffetal.Ex.5,,53.9,0,0,0,0,0,0,0.86,0.85,0,0,0,0,0,0.001669,0,0,0,44.19,0,0,0,0.2,0,0,0,0,0,0,0,0,0,0,0,0,0,0,0,0,0,0,0,0,0,0,0,0,0,0,0,0,0,0,0,0,0,0,0,0,0,0,0,23.76
11535,GP03-255669,JapanesePatentNipponElectricGlass(J),2004,A075456,Glass,Alkaline-earthSilicate,Boro-Silicate,,Pressed,Molded,,,OpticalUse,Lens&Prism,,,,Ex.8,,58.89,10.99,0.68,0,0,3.45,15.12,2.47,0,0,0,0,0,0,0,1.03,3.62,0,0,0,0,0,0,0,0.05,1.54,0,0.86,0,0,0,0,0,1.3,0,0,0,0,0,0,0,0,0,0,0,0,0,0,0,0,0,0,0,0,0,0,0,0,0,0,0,0,58.6
2849,GC01-052209,Shin-EtsuQuartzProducts(J),1980,Suprasil-W,Glass,Silica,,,CVD,Block,Slab,Rod,OpticsOptoelectronics,IR-TransmittingMaterial,UV-TransmittingMaterial,,,Non-Water,,100,0,0,0,0,0,0,0,0,0,0,0,0,0,0,0,0,0,0,0,0,0,0,0,0,0,0,0,0,0,0,0,0,0,0,0,0,0,0,0,0,0,0,0,0,0,0,0,0,0,0,0,0,0,0,0,0,0,0,0,0,0,67.7
13522,GP03-287011,JapanesePatentOharaInc.(J),2008,A254975,Glass,Alkaline-earthSilicate,,,Pressed,,,,OpticalUse,Lens&Prism,,,,Ex.3,,51.7,7.29,1.87,0,0,9.93,25.47,3.07,0.67,0,0,0,0,0,0,0,0,0,0,0,0,0,0,0,0,0,0,0,0,0,0,0,0,0,0,0,0,0,0,0,0,0,0,0,0,0,0,0,0,0,0,0,0,0,0,0,0,0,0,0,0,0,60
6617,GP09-153887,USPatentOharaInc.(J),1994,A5320987,Glass,OtherSilicate,Alkaline-earthSilicate,,,,,,OpticalUse,Lens&Prism,,,,,,60.29,0,0,0,0,1.11,0,9.71,6.53,0,0,0,0,0,0,0,1.65,0,0,0,0,0,0,0,0,0,0,0,0,0,20.71,0,0,0,0,0,0,0,0,0,0,0,0,0,0,0,0,0,0,0,0,0,0,0,0,0,0,0,0,0,0,0,33.9
14586,GP02-298530,JapanesePatentOharaInc.(J),2010,A202417,Glass,AlkaliSilicate,Alkaline-earthSilicate,,,,,,OpticalUse,Lens&Prism,,,,Ex.7,,58.21,5.53,1.5,0,4.67,7.35,0,5.63,8.72,0,0,0,0,0,0,0,0,0,0,0,0,0,0,0,0.02,0,0,0,0,0,8.37,0,0,0,0,0,0,0,0,0,0,0,0,0,0,0,0,0,0,0,0,0,0,0,0,0,0,0,0,0,0,0,41.3
8531,GP02-293473,USPatentOharaInc.(J),2009,A7572746,Glass,AlkaliSilicate,,,,,,,OpticalUse,Lens&Prism,,,,Ex.2,,72.53,5.31,0,0,3.43,0,2.15,3.22,11.96,0,0,0,0,0,0,0,0,0,0,0,0,0,0,0,0.04,0,0,0,0,0,1.36,0,0,0,0,0,0,0,0,0,0,0,0,0,0,0,0,0,0,0,0,0,0,0,0,0,0,0,0,0,0,0,59.8
4699,GP03-092939,USPatentSumitaOpticalGlass(J),1981,A4297141,Glass,Alkaline-earthSilicate,Zinc-Silicate,AlkaliSilicate,,,,,Lens&Prism,,,,,,,59.91,7.91,1.91,0,12.72,0,0,3.14,1.72,0,0,0,0,0,0,11.16,0,0,0,0,0,0,0.32,0,0,0,0,0,0,0,1.21,0,0,0,0,0,0,0,0,0,0,0,0,0,0,0,0,0,0,0,0,0,0,0,0,0,0,0,0,0,0,0,56.6
4907,GB04-096439,PropertiesofGlass,1954,v.001p.0375,Glass,Lead-Silicate,AlkaliSilicate,,,,,,,,,,,,,53.89,0,0,0,0,0,0,3.35,0.27,0,0,0,0,0,0,0,0,0,42.48,0,0,0,0,0,0,0,0,0,0,0,0,0,0,0,0,0,0,0,0,0,0,0,0,0,0,0,0,0,0,0,0,0,0,0,0,0,0,0,0,0,0,0,24
1801,GB02-019548,HandbookofGlassData,1987,v.00Cp.0168,Glass,AlkaliSilicate,Lead-Silicate,,,,,,,,,,,,,80.49,0,0,0,0,0,0,0,6.51,0,0,0,0,0,0,0,0,0,13,0,0,0,0,0,0,0,0,0,0,0,0,0,0,0,0,0,0,0,0,0,0,0,0,0,0,0,0,0,0,0,0,0,0,0,0,0,0,0,0,0,0,0,43.7
14491,GP03-297264,EuropeanPatentNipponSheetGlass(J),2010,A2168926,Glass,Alkaline-earthSilicate,,,Flake,,,,Filler,,,,,Ex.1,,59.99,0,7.7,4.57,16.58,0,0,0,0,0,0,0,0,0,0,0,6.96,0,0,0,0,0,0,0,0,0,0,0,0,0,4.2,0,0,0,0,0,0,0,0,0,0,0,0,0,0,0,0,0,0,0,0,0,0,0,0,0,0,0,0,0,0,0,52
3746,GP09-067758,JapanesePatentHoyaCorp.(J),1981,A059640,Glass,OtherSilicate,AlkaliSilicate,Alumino-Silicate,,,,,OphthalmicLens,,,,,,,69.57,0,1.54,0,0,0,8.41,2.03,4.53,0,0,0,0,0,0,0.77,0,0,0,0,0,0,0,0,0,0,0,0,0,0,13.14,0,0,0,0,0,0,0,0,0,0,0,0,0,0,0,0,0,0,0,0,0,0,0,0,0,0,0,0,0,0,0,39.4
2616,GP09-031159,JapanesePatent,1984,A003041,Glass,OtherSilicate,AlkaliSilicate,Alkaline-earthSilicate,,,,,OphthalmicLens,,,,,,,64.95,0,0,0,10.34,0,0,13.07,0,0,0,0,0,0,0,0,0,0,0,0,0,0,0.09,0,0,0,0,0,0,0,11.55,0,0,0,0,0,0,0,0,0,0,0,0,0,0,0,0,0,0,0,0,0,0,0,0,0,0,0,0,0,0,0,41.53
2515,GP03-029154,JapanesePatentOharaInc.(J),1985,A046945,Glass,Alkaline-earthSilicate,Lead-Silicate,AlkaliSilicate,,,,,OpticsOptoelectronics,Lens&Prism,OpticalFiber,,,,,57.8,3.32,3.03,7.66,0,11.07,5.16,4.98,3.27,0,0,0,0,0,0,0,0,0,2.76,0,0,0,0,0,0,0.94,0,0,0,0,0,0,0,0,0,0,0,0,0,0,0,0,0,0,0,0,0,0,0,0,0,0,0,0,0,0,0,0,0,0,0,0,51.4
11585,GP03-256089,JapanesePatent,2004,A175592,Glass,Alkaline-earthSilicate,,,Pressed,Molded,,,OpticalUse,Lens&Prism,,,,Hikarigarasuco.Ltd.Ex.8,,62.63,7.21,1.85,0,6.15,1.43,11.54,1.01,0.66,0,0,0,0,0,0,5.39,1.21,0,0,0,0,0,0,0.92,0,0,0,0,0,0,0,0,0,0,0,0,0,0,0,0,0,0,0,0,0,0,0,0,0,0,0,0,0,0,0,0,0,0,0,0,0,0,63
6763,GP03-155824,JapanesePatent,1994,A183774,Glass,Alkaline-earthSilicate,AlkaliSilicate,,NonLead,,,,TableWare,,,,,,,65.31,1.02,0,0,1.89,5.99,0,6.84,5.25,0,0,0,0,0,0,7.82,0,0,0,0,0,0,0,0,0.12,0,0,0,0,0,5.75,0,0,0,0,0,0,0,0,0,0,0,0,0,0,0,0,0,0,0,0,0,0,0,0,0,0,0,0,0,0,0,47
8002,GP03-181448,JapanesePatentOharaInc.(J),1998,A194772,Glass,Alkaline-earthSilicate,Boro-Silicate,,HotPressed,,,,OpticalUse,Lens&Prism,,,,,,54.51,10.23,1.61,0,0,12.77,13.11,1.72,0.38,0,0,0,0,0,0,5.07,0,0,0,0,0,0,0,0,0.07,0,0,0,0,0,0.53,0,0,0,0,0,0,0,0,0,0,0,0,0,0,0,0,0,0,0,0,0,0,0,0,0,0,0,0,0,0,0,59.6
13381,GP03-284888,USPatentSchottAG(DE),2008,A7323427,Glass,Alkaline-earthSilicate,AlkaliSilicate,Zinc-Silicate,,,,,OpticalUse,Lens&Prism,OpticalWaveguide,,,Ex.2,,50.65,5.09,0.35,0,4.42,3.69,7.1,3.42,4.88,0,0,0,0,0,0,16.52,0,0,0,0,0,0,0.11,0,0,0.65,0,0,0,0,0,0,0,2.87,0,0,0.25,0,0,0,0,0,0,0,0,0,0,0,0,0,0,0,0,0,0,0,0,0,0,0,0,0,52.08
5489,GP09-107277,EuropeanPatentCorningInc.(US),1989,A0315353,Glass,OtherSilicate,AlkaliSilicate,,,,,,OpticsOptoelectronics,OphthalmicLens,,,,Multifocallens,,60.21,5.6,0.32,0,4.48,0,1.55,6.34,8.56,0,0,0,0,0,0,0,0,0,0,0,0,0,0.1,0,0,0,0,0,0,0,12.13,0,0,0.69,0,0,0,0,0,0,0,0,0,0,0,0,0,0,0,0,0,0,0,0,0,0,0,0,0,0,0,0,41.4
10873,GP02-227729,USPatentSchottAG(DE),2003,A6551952,Glass,AlkaliSilicate,OtherSilicate,,NonLead,,,,OpticalUse,,,,,Ex.5,,65.51,0,3.29,0,0,0,0,9.74,7.12,0,0,0,0,0,0,0,0,0,0,0,0,0,0,0,0.07,0,0,0,0,0,14.27,0,0,0,0,0,0,0,0,0,0,0,0,0,0,0,0,0,0,0,0,0,0,0,0,0,0,0,0,0,0,0,39.67
2313,GJ04-041168,GlassPhysics&Chemistry,1985,v.011p.0360,Glass,Lead-Silicate,AlkaliSilicate,,,,,,OpticsOptoelectronics,,,,,,,78.67,0,0,0,0,0,0,0,7.65,0,0,0,0,0,0,0,0,0,13.68,0,0,0,0,0,0,0,0,0,0,0,0,0,0,0,0,0,0,0,0,0,0,0,0,0,0,0,0,0,0,0,0,0,0,0,0,0,0,0,0,0,0,0,41.1
10059,GI04-218514,Proc.ICG,1998,v.A07p.:011,Glass,Lead-Silicate,AlkaliSilicate,,,,,,WasteDisposal,,,,,,,53.12,0,0,0,0,0,0,0,16.19,0,0,0,0,0,0,0,0,0,29.7,0,0,0,0,0,0,0.99,0,0,0,0,0,0,0,0,0,0,0,0,0,0,0,0,0,0,0,0,0,0,0,0,0,0,0,0,0,0,0,0,0,0,0,0,40
7586,GP02-261974,USPatent,2004,A0132604,Glass,AlkaliSilicate,Boro-Silicate,,,,,,ColorFilter,,,,,S.Grunetal.Ex.8,,73.61,10.16,0,0,0.23,0.56,0,9.68,4.89,0,0,0,0,0,0,0,0,0,0,0,0,0,0,0,0.07,0,0,0,0,0,0.8,0,0,0,0,0,0,0,0,0,0,0,0,0,0,0,0,0,0,0,0,0,0,0,0,0,0,0,0,0,0,0,62.03
11916,GP07-261706,USPatentSchottAG(DE),2004,A6806216,Glass,Zinc-Silicate,Lead-Silicate,,,,,,OpticalUse,Lens&Prism,,,,Ex.11,,50.28,0,0,0,0,0,0,12.2,7.2,0,0,0,0,0,0,29.3,0,0,0.95,0,0,0,0.07,0,0,0,0,0,0,0,0,0,0,0,0,0,0,0,0,0,0,0,0,0,0,0,0,0,0,0,0,0,0,0,0,0,0,0,0,0,0,0,48
2068,GB02-026186,HandbookofGlassData,1987,v.00Cp.0589,Glass,AlkaliSilicate,OtherSilicate,,,,,,,,,,,,,80,0,0,0,0,0,0,10,0,0,0,0,0,0,0,0,0,0,0,0,0,0,0,0,0,0,0,0,0,0,10,0,0,0,0,0,0,0,0,0,0,0,0,0,0,0,0,0,0,0,0,0,0,0,0,0,0,0,0,0,0,0,43.5
13871,GP07-290985,EuropeanPatentSchottAG(DE),2009,A2072477,Glass,Zinc-Silicate,AlkaliSilicate,,Fiber,,,,OpticalWaveguide,,,,,Ex.5,,58.49,1.08,0,0,0,0.42,2.04,7.98,5.04,0,0,0,0,0,0,20.56,0,0,0,0,0,0,0.12,0,0,2.12,0,0,0,0,0,0,0,2.13,0,0,0,0,0,0,0,0,0,0,0,0,0,0,0,0,0,0,0,0,0,0,0,0,0,0,0,0,52.37
4777,GB06-137687,HandbookofGlassData,1993,v.00Ep.0133,Glass,Alumino-Silicate,,,,,,,,,,,,,,93.86,0,6.14,0,0,0,0,0,0,0,0,0,0,0,0,0,0,0,0,0,0,0,0,0,0,0,0,0,0,0,0,0,0,0,0,0,0,0,0,0,0,0,0,0,0,0,0,0,0,0,0,0,0,0,0,0,0,0,0,0,0,0,67.3
6598,GP03-153692,USPatentOharaInc.(J),1994,A5300467,Glass,Alkaline-earthSilicate,,,NonLead,,,,OpticalUse,Lens&Prism,,,,,,51.82,8.52,0,0,7.27,9.67,0,5.98,3.94,0,0,0,0,0,0,5.92,0.72,0,0,0,0,0,0,0,0,0,0,0,0,0,5.57,0,0,0.6,0,0,0,0,0,0,0,0,0,0,0,0,0,0,0,0,0,0,0,0,0,0,0,0,0,0,0,0,49.2
12144,GP02-265542,USPatentOharaInc.(J),2005,A6846762,Glass,AlkaliSilicate,Alkaline-earthSilicate,OtherSilicate,NonLead,,,,OpticalUse,Lens&Prism,,,,Ex.7,,56.36,2.57,0,0,0.66,5.34,0,2.4,7.11,0,0,0,0,0,0,4.57,5.75,0,0,0,0,0,0,0,0.03,0,0,0,0,0,14.91,0,0,0.3,0,0,0,0,0,0,0,0,0,0,0,0,0,0,0,0,0,0,0,0,0,0,0,0,0,0,0,0,39.1
8727,GI05-191720R,NGF'sAdditionalNewData(J),2001,v.004p.0003,Glass,Boro-Silicate,Alumino-Silicate,AlkaliSilicate,,,,,ElectronicsElectrical,Substrate,PlasmaDisplay,,Anneal:at660Cfor1hr.,GlassNameC080.Melt:inPtRhat1480Cfor4.5hr.Opalglass.,,51.98,10.96,10.8,0.12,15.88,0,0,5.08,5.08,0,0,0,0,0,0,0,0,0,0,0,0,0,0.1,0,0,0,0,0,0,0,0,0,0,0,0,0,0,0,0,0,0,0,0,0,0,0,0,0,0,0,0,0,0,0,0,0,0,0,0,0,0,0,60.3
16546,GP09-312795,JapanesePatentNipponElectricGlass(J),2013,A227187,Glass,OtherSilicate,,,NonLead,NonPbAsSb,,,OpticalUse,Lens&Prism,VideoCamera,,,Ex.1,,51.4,0,0,0,0,0,2.25,16.9,0,0,0,0,0,0,0,0,0,0,0,0,0,0,0,0,0.05,0,0,0,0,0,10.43,0,0,0,0,0,0,18.97,0,0,0,0,0,0,0,0,0,0,0,0,0,0,0,0,0,0,0,0,0,0,0,0,26.9
2618,GP09-031161,JapanesePatent,1984,A003041,Glass,OtherSilicate,AlkaliSilicate,Alkaline-earthSilicate,,,,,OphthalmicLens,,,,,,,64.9,0,0,0,9.44,0,1.04,12.06,0.99,0,0,0,0,0,0,0,0,0,0,0,0,0,0.03,0,0,0,0,0,0,0,11.54,0,0,0,0,0,0,0,0,0,0,0,0,0,0,0,0,0,0,0,0,0,0,0,0,0,0,0,0,0,0,0,41.64
13851,GP07-290790,USPatent,2009,A0163342,Glass,Zinc-Silicate,AlkaliSilicate,,Fiber,,,,OpticalWaveguide,,,,,U.kolbergetal.Ex.2,,59.3,0,0,0,0,0.42,1.99,7.72,5.16,0,0,0,0,0,0,21.04,0,0,0,0,0,0,0.12,0,0,2.12,0,0,0,0,0,0,0,2.11,0,0,0,0,0,0,0,0,0,0,0,0,0,0,0,0,0,0,0,0,0,0,0,0,0,0,0,0,51.68
6713,GP03-155472,JapanesePatentOharaInc.(J),1994,A107426,Glass,Alkaline-earthSilicate,AlkaliSilicate,Boro-Silicate,,,,,Lens&Prism,,,,,,,55.26,9.06,1.24,0,19.3,5.63,2.22,3.96,2.47,0,0,0,0,0,0,0,0,0,0,0,0,0,0,0,0.02,0,0,0,0,0,0.83,0,0,0,0,0,0,0,0,0,0,0,0,0,0,0,0,0,0,0,0,0,0,0,0,0,0,0,0,0,0,0,58.5
8334,GP03-188346,JapanesePatent,1999,A171586,Glass,Alkaline-earthSilicate,Boro-Silicate,,NonLead,,,,Lens&Prism,OpticalUse,,,,,,64.61,7.6,0.69,0,0.37,5.27,0,7.31,5.11,0,0,0,0,0,0,1.12,0,0,0,0,0,0,0,0,0.07,0,0,0,0,0,7.85,0,0,0,0,0,0,0,0,0,0,0,0,0,0,0,0,0,0,0,0,0,0,0,0,0,0,0,0,0,0,0,46.65
8128,GP05-182885,EuropeanPatentCorningInc.(US),1998,A0855993,Glass,Boro-Silicate,OtherSilicate,,,,,,OphthalmicLens,UVAbsorbingMaterial,,,,,,58.73,16.04,0,0,0,2.75,4.96,3.28,2.24,0,0,0,0,0,0,0,1.28,0,0,0,0,0,0,0,0,3.57,0,0,0,0,0,0,0,7.16,0,0,0,0,0,0,0,0,0,0,0,0,0,0,0,0,0,0,0,0,0,0,0,0,0,0,0,0,52.5
5268,GB03-099540,PropertiesofGlass,1954,v.001p.0425,Glass,Alkaline-earthSilicate,Zinc-Silicate,AlkaliSilicate,,,,,OpticalUse,,,,,Type:7472M.B.C.,,57.99,5.98,0.15,0,0.29,16.74,0,0,8.07,0,0,0,0,0,0,10.55,0,0,0,0,0,0,0,0,0.22,0,0,0,0,0,0,0,0,0,0,0,0,0,0,0,0,0,0,0,0,0,0,0,0,0,0,0,0,0,0,0,0,0,0,0,0,0,56.1
10086,GJ03-220297,J.CeramicSoc.Japan,2002,v.110p.1073,Glass,Alkaline-earthSilicate,,,Sol-Gel,,,,OpticalUse,,,,,Center,,66.35,0,0,0,0,9.48,0,0,7.58,0,0,0,0,0,0,0,0,0,0,0,0,0,0,0,0,0,0,0,0,0,16.59,0,0,0,0,0,0,0,0,0,0,0,0,0,0,0,0,0,0,0,0,0,0,0,0,0,0,0,0,0,0,0,36.95
8594,GI02-190618R,NGF'sAdditionalNewData(J),2000,v.002p.0001,Glass,AlkaliSilicate,Alumino-Silicate,Alkaline-earthSilicate,,,,,Substrate,,,,Annealing:at650Cfor2hr.,GlassNameA34.Melting:inPtcrucibleat1600Cfor5hr.,,60.07,0,9.89,0,10.03,0,0,9.83,10,0,0,0,0,0,0,0,0,0,0,0,0,0,0.18,0,0,0,0,0,0,0,0,0,0,0,0,0,0,0,0,0,0,0,0,0,0,0,0,0,0,0,0,0,0,0,0,0,0,0,0,0,0,0,56.4
14194,GP03-294508,EuropeanPatentNipponSheetGlass(J),2009,A2119680,Glass,Alkaline-earthSilicate,Alumino-Silicate,,Flake,,,,Filler,,,,,Ex.7,,60.01,0,7.7,4.26,22.03,0,0.4,0.4,0,0,0,0,0,0,0,0,0,0,0,0,0,0,0,0,0,0,0,0,0,0,5.2,0,0,0,0,0,0,0,0,0,0,0,0,0,0,0,0,0,0,0,0,0,0,0,0,0,0,0,0,0,0,0,52
2059,GB02-019476,HandbookofGlassData,1987,v.00Cp.0165,Glass,AlkaliSilicate,Alkaline-earthSilicate,,,,,,,,,,,,,68,0,0,0,0,0,0,0,21.4,0,0,0,0,0,0,0,10.6,0,0,0,0,0,0,0,0,0,0,0,0,0,0,0,0,0,0,0,0,0,0,0,0,0,0,0,0,0,0,0,0,0,0,0,0,0,0,0,0,0,0,0,0,0,58.6
858,GB09-012025,HandbookofGlassProperties,1986,v.001p.0578,Glass,OtherSilicate,AlkaliSilicate,,,,,,,,,,,,,76.99,0,0,0,0,0,0,18.66,0,0,0,0,0,0,0,0,0,0,0,0,0,0,0,0,4.35,0,0,0,0,0,0,0,0,0,0,0,0,0,0,0,0,0,0,0,0,0,0,0,0,0,0,0,0,0,0,0,0,0,0,0,0,0,47.48
6167,GP02-129695,EuropeanPatent,1993,A0560555,Glass,AlkaliSilicate,OtherSilicate,,NonLead,,,,TableWare,Container,,,,,,69.72,0,0,0,0,0,0,20.29,0,0,0,0,0,0,0,0,0,0,0,0,0,0,0,0,0,1.1,0,0,1.69,0,7.2,0,0,0,0,0,0,0,0,0,0,0,0,0,0,0,0,0,0,0,0,0,0,0,0,0,0,0,0,0,0,0,43
16306,GP03-311107,JapanesePatentNipponSheetGlass(J),2013,A067519,Glass,Alkaline-earthSilicate,Alumino-Silicate,,Flake,,,,Filler,,,,,Ex.3,,60,1,8.7,6.84,16.76,0,0,0.4,0.1,0,0,0,0,0,0,0,0,0,0,0,0,0,0,0,0,0,0,0,0,0,6.2,0,0,0,0,0,0,0,0,0,0,0,0,0,0,0,0,0,0,0,0,0,0,0,0,0,0,0,0,0,0,0,49
13915,GP03-292661,JapanesePatentOharaInc.(J),2009,A179535,Glass,Alkaline-earthSilicate,,,,,,,OpticalUse,Lens&Prism,OpticalFiber,,,Ex.6,,59.24,0,0,0,0,12.85,0,10.51,0,0,0,0,0,0,0,0,0,0,0,0,0,0,0,0,0.04,0,0,0,1.19,0,0,0,16.17,0,0,0,0,0,0,0,0,0,0,0,0,0,0,0,0,0,0,0,0,0,0,0,0,0,0,0,0,0,48.1
2805,GC01-051466,CorningInc.(US),1960,7940,Glass,Silica,,,SheetGlass,CVD,,,Machinary,Substrate,Space,,,FusedSilica.Clear,,99.65,0,0,0,0,0,0,0,0,0,0,0,0,0,0,0,0,0,0,0,0,0,0,0,0,0,0,0,0,0,0,0,0,0,0,0,0,0,0,0,0,0,0.33,0,0,0,0,0,0,0,0,0,0,0,0,0,0,0,0,0,0,0,67.8
2399,GB03-024999,HandbookofGlassData,1987,v.00Cp.0774,Glass,Alkaline-earthSilicate,Alumino-Silicate,,,,,,,,,,,,,52,0,12,0,0,36,0,0,0,0,0,0,0,0,0,0,0,0,0,0,0,0,0,0,0,0,0,0,0,0,0,0,0,0,0,0,0,0,0,0,0,0,0,0,0,0,0,0,0,0,0,0,0,0,0,0,0,0,0,0,0,0,54.7
2340,GB03-024270,HandbookofGlassData,1987,v.00Cp.0684,Glass,Alkaline-earthSilicate,Zinc-Silicate,,,,,,,,,,,,,58,0,0,0,0,28,0,0,0,0,0,0,0,0,0,14,0,0,0,0,0,0,0,0,0,0,0,0,0,0,0,0,0,0,0,0,0,0,0,0,0,0,0,0,0,0,0,0,0,0,0,0,0,0,0,0,0,0,0,0,0,0,52.8
1031,GB03-012556,HandbookofGlassProperties,1986,v.001p.0591,Glass,Alkaline-earthSilicate,Zinc-Silicate,,,,,,,,,,,,,62,0,0,0,0,26,0,0,0,0,0,0,0,0,0,12,0,0,0,0,0,0,0,0,0,0,0,0,0,0,0,0,0,0,0,0,0,0,0,0,0,0,0,0,0,0,0,0,0,0,0,0,0,0,0,0,0,0,0,0,0,0,54.5
13219,XP06-282196,USPatentOharaInc.(J),2007,A0293386,Glass-Ceramics,Alumino-Silicate,,,GlassCeramics,,,,Substrate,Semiconductor,,,650-750C1-150hr.,Ex.3,,64.25,0,15.75,1.7,1.22,0.45,9.15,0,0,0,0,0,0,0,0,0.42,0,0,0,0,0,0,0,0,0,0,0,0,0,0,2.14,0,0,1.11,0.2,0,3.61,0,0,0,0,0,0,0,0,0,0,0,0,0,0,0,0,0,0,0,0,0,0,0,0,0,55.6
8505,XP03-189486,USPatent,1999,A5897678,Glass-Ceramics,Alkaline-earthSilicate,AlkaliSilicate,,,,,,,,,,,,,61.71,2.05,0,0,2.54,6.05,0,6.9,6.06,0,0,0,0,0,0,7.88,0,0,0,0,0,0,0,0,0.12,0,0,0,0,0,6.69,0,0,0,0,0,0,0,0,0,0,0,0,0,0,0,0,0,0,0,0,0,0,0,0,0,0,0,0,0,0,0,46
2324,GB03-024245,HandbookofGlassData,1987,v.00Cp.0683,Glass,Alkaline-earthSilicate,Zinc-Silicate,,,,,,,,,,,,,58,0,0,0,0,36,0,0,0,0,0,0,0,0,0,6,0,0,0,0,0,0,0,0,0,0,0,0,0,0,0,0,0,0,0,0,0,0,0,0,0,0,0,0,0,0,0,0,0,0,0,0,0,0,0,0,0,0,0,0,0,0,53.8
11466,GP03-254446,EuropeanPatentOharaInc.(J),2003,A1354859,Glass,Alkaline-earthSilicate,AlkaliSilicate,,NonLead,,,,OpticalUse,Lens&Prism,,,,Ex.10,,56.69,1.04,2.13,0,2.84,5.67,0,7.6,6.54,0,0,0,0,0,0,0,0.7,0,0,0,0,0,0,0,0.004972,0,0,0,0,0,16.33,0,0,0.46,0,0,0,0,0,0,0,0,0,0,0,0,0,0,0,0,0,0,0,0,0,0,0,0,0,0,0,0,37.4
1092,GB03-012920,HandbookofGlassProperties,1986,v.001p.0600,Glass,Alkaline-earthSilicate,OtherSilicate,,,,,,,,,,,,,55,0,0,0,0,30,0,0,0,0,0,0,0,0,0,0,0,0,0,0,0,0,0,0,0,0,0,0,0,0,15,0,0,0,0,0,0,0,0,0,0,0,0,0,0,0,0,0,0,0,0,0,0,0,0,0,0,0,0,0,0,0,38.6
4851,GB02-096129,PropertiesofGlass,1954,v.001p.0233,Glass,AlkaliSilicate,Alkaline-earthSilicate,Boro-Silicate,,,,,,,,,,,,65.48,12.35,0.38,0,10,0,0,6.36,5.39,0,0,0,0,0,0,0,0,0,0,0,0,0.03,0,0,0,0,0,0,0,0,0,0,0,0,0,0,0,0,0,0,0,0,0,0,0,0,0,0,0,0,0,0,0,0,0,0,0,0,0,0,0,0,67.4
11832,GP03-261026,JapanesePatentCarlZeiss(DE),2004,A256389,Glass,Alkaline-earthSilicate,,,Fiber,NonLead,,,OpticalUse,OpticalWaveguide,,,,Ex.10,,51.56,0,5.93,0,0,11.34,0,15.86,0,0,0,0,0,0,0,11.15,0,0,0,0,0,0,0,0,0,2.32,0,0,0,0,0,0,0,1.84,0,0,0,0,0,0,0,0,0,0,0,0,0,0,0,0,0,0,0,0,0,0,0,0,0,0,0,0,51
6740,GP09-155641,JapanesePatentOharaInc.(J),1994,A135738,Glass,OtherSilicate,AlkaliSilicate,,,,,,OpticalUse,Lens&Prism,,,,,,52.35,0,0,0,6.26,4.77,0,4.37,12.42,0,0,0,0,0,0,0,0,0,0,0,0,0,0,0,0.05,0,0,0,0,0,19.78,0,0,0,0,0,0,0,0,0,0,0,0,0,0,0,0,0,0,0,0,0,0,0,0,0,0,0,0,0,0,0,38.2
6873,GJ03-158054,J.Non-CrystallineSolids,1994,v.169p.0288,Glass,Alkaline-earthSilicate,,,,,,,,,,,,,,60,0,0,10,0,0,0,0,30,0,0,0,0,0,0,0,0,0,0,0,0,0,0,0,0,0,0,0,0,0,0,0,0,0,0,0,0,0,0,0,0,0,0,0,0,0,0,0,0,0,0,0,0,0,0,0,0,0,0,0,0,0,55.9
4331,GP05-082935,EuropeanPatentSchottAG(DE),1982,A0063790,Glass,Boro-Silicate,Lead-Silicate,AlkaliSilicate,Photochromic,,,,OphthalmicLens,,,,,,,50.17,19.64,0,0,0,0,9.57,0,4.58,0.08,0,0,0,0,0.01,0,0,0,2.52,0,0,0,0,0,0,3,0,0,0,0,1.98,0,0,5.94,0,0,0,0,0,0,0,0,0,0,0,0,0,0,0,0,0,0,0,0,0,0,0,0,0,1.36,1.13,0,40
5277,GP09-099702,USPatentSchottGlassTech.(US),1984,A4444893,Glass,OtherSilicate,AlkaliSilicate,Alkaline-earthSilicate,,,,,OphthalmicLens,,,,,,,64.9,0,0,0,9.44,0,1.04,12.06,0.99,0,0,0,0,0,0,0,0,0,0,0,0,0,0.03,0,0,0,0,0,0,0,11.54,0,0,0,0,0,0,0,0,0,0,0,0,0,0,0,0,0,0,0,0,0,0,0,0,0,0,0,0,0,0,0,41.64
9041,GP05-205486,JapanesePatentOharaInc.(J),2000,A247678,Glass,Boro-Silicate,,,,,,,OpticalUse,Lens&Prism,,,,,,64.67,16.47,4.37,0,0,0,4.26,6.68,3.04,0,0,0,0,0,0,0,0,0,0,0,0,0,0,0,0.11,0,0,0,0,0,0.4,0,0,0,0,0,0,0,0,0,0,0,0,0,0,0,0,0,0,0,0,0,0,0,0,0,0,0,0,0,0,0,63.9
12030,GP04-262745,EuropeanPatentSchottAG(DE),2004,A1472192,Glass,Lead-Silicate,,,,,,,OpticalUse,Lens&Prism,LiquidCrystalDisplay,,,Ex.10,,52.25,0,0,0,0,0,0,1.06,0.69,0,0,0,0,0,0,0,0,0,42.5,0,0,0,0,0,0.22,0,0,0,0,0,3.28,0,0,0,0,0,0,0,0,0,0,0,0,0,0,0,0,0,0,0,0,0,0,0,0,0,0,0,0,0,0,0,22.88
12073,GP06-264606,JapanesePatentCarlZeiss(DE),2005,A035881,Glass,Alumino-Silicate,,,,,,,OpticalUse,Lens&Prism,,,,Ex.1,,66.2,0,17.26,1.72,0,0,7.92,0.22,0.3,0,0,0,0,0,0,0,0,0,0,0,0,0,0.18,0,0,0,0,0,0,0,2,0,0,1.02,0,0,3.18,0,0,0,0,0,0,0,0,0,0,0,0,0,0,0,0,0,0,0,0,0,0,0,0,0,58.12
2067,GB02-026185,HandbookofGlassData,1987,v.00Cp.0589,Glass,AlkaliSilicate,OtherSilicate,,,,,,,,,,,,,75,0,0,0,0,0,0,15,0,0,0,0,0,0,0,0,0,0,0,0,0,0,0,0,0,0,0,0,0,0,10,0,0,0,0,0,0,0,0,0,0,0,0,0,0,0,0,0,0,0,0,0,0,0,0,0,0,0,0,0,0,0,43.8
11103,GJ04-245075,J.Res.NationalBureauofStandards,1951,v.046p.0176,Glass,Lead-Silicate,,,,,,,OpticalUse,,,,,viscosityanddensityofmoltenglasseswithacounterbalanced-spheremethod,,66.47,0,0,0,0,0,0,0,5.27,0,0,0,0,0,0,0,0,0,28.1,0,0,0,0.16,0,0,0,0,0,0,0,0,0,0,0,0,0,0,0,0,0,0,0,0,0,0,0,0,0,0,0,0,0,0,0,0,0,0,0,0,0,0,0,30.9
11826,GP03-261019,JapanesePatentCarlZeiss(DE),2004,A256389,Glass,Alkaline-earthSilicate,,,Fiber,NonLead,,,OpticalUse,OpticalWaveguide,,,,Ex.3,,57.7,0,2.27,0,0,12.06,0,14.91,0,0,0,0,0,0,0,9.46,0,0,0,0,0,0,0,0,0,0.47,0,0,0,0,0,0,0,3.13,0,0,0,0,0,0,0,0,0,0,0,0,0,0,0,0,0,0,0,0,0,0,0,0,0,0,0,0,52.2
1680,GB03-017346,HandbookofGlassData,1987,v.00Cp.0910,Glass,Alkaline-earthSilicate,OtherSilicate,,,,,,,,,,,,,53,0,0,0,0,40,0,0,0,0,0,0,0,0,0,0,0,0,0,0,0,0,0,0,0,0,0,0,0,0,0,0,0,0,0,0,0,7,0,0,0,0,0,0,0,0,0,0,0,0,0,0,0,0,0,0,0,0,0,0,0,0,44.6
2320,GJ04-041183,GlassPhysics&Chemistry,1985,v.011p.0360,Glass,Lead-Silicate,AlkaliSilicate,,,,,,OpticsOptoelectronics,,,,,,,79.34,0,0,0,0,0,0,0,9.34,0,0,0,0,0,0,0,0,0,11.32,0,0,0,0,0,0,0,0,0,0,0,0,0,0,0,0,0,0,0,0,0,0,0,0,0,0,0,0,0,0,0,0,0,0,0,0,0,0,0,0,0,0,0,43.4
2577,GP09-030597,JapanesePatentHoyaCorp.(J),1984,A152240,Glass,OtherSilicate,AlkaliSilicate,Boro-Silicate,,,,,OphthalmicLens,,,,,,,64.42,4.1,1.55,0,2.26,0,8.49,0,5.92,0,0,0,0,0,0,0,0,0,0,0,0,0,0,0,0,0,0,0,0,0,13.26,0,0,0,0,0,0,0,0,0,0,0,0,0,0,0,0,0,0,0,0,0,0,0,0,0,0,0,0,0,0,0,38.6
11532,GP03-255666,JapanesePatentNipponElectricGlass(J),2004,A075456,Glass,Alkaline-earthSilicate,AlkaliSilicate,,Pressed,Molded,,,OpticalUse,Lens&Prism,,,,Ex.5,,61.69,9.17,1.02,1.72,2.23,2.26,9.76,1.68,0.88,0,0,0,0,0,0,3.24,3.88,0,0,0,0,0,0,0,0.02,2.45,0,0,0,0,0,0,0,0,0,0,0,0,0,0,0,0,0,0,0,0,0,0,0,0,0,0,0,0,0,0,0,0,0,0,0,0,61.3
3716,GC04-065721,CorningInc.(US),1985,Ceren17,Glass,Lead-Silicate,,,,,,,CherenkovCounter,,,,,GLASSFORCERENKOVCOUNTERS,,55.65,0,0,0,0,0,0,2.06,1.36,0,0,0,0,0,0,0,0,0,40.92,0,0,0,0,0,0,0,0,0,0,0,0,0,0,0,0,0,0,0,0,0,0,0,0,0,0,0,0,0,0,0,0,0,0,0,0,0,0,0,0,0,0,0,25
9523,GP02-211812,JapanesePatentNipponSheetGlass(J),2001,A139341,Glass,AlkaliSilicate,Alkaline-earthSilicate,OtherSilicate,GradedIndex,NonLead,,,Lens&Prism,,,,,,,54.5,0,1,8,0,8,9.5,9,0,0,0,0,0,0,0,0.5,0,0,0,0,0,0,0,0,0,2.5,0,0,0,0,7,0,0,0,0,0,0,0,0,0,0,0,0,0,0,0,0,0,0,0,0,0,0,0,0,0,0,0,0,0,0,0,41.82
