Repository: hori1537/rexrexxion-about-SP

File: input_csv/inputcsv_SiO2_0.01-100.00_FractureToughness.csv (part 5 of 9)
No.,GlassNo.,DataSource,Year,DataSourceNumber,State,GlassSystem1,GlassSystem2,GlassSystem3,Appearance1,Appearance2,Appearance3,Appearance4,Usage1,Usage2,Usage3,Usage4,ThermalTreatment,Note,GlassNo.(Structure),SiO2,B2O3,Al2O3,MgO,CaO,BaO,Li2O,Na2O,K2O,Ag2O,MnO,FeO,CoO,NiO,CuO,ZnO,SrO,CdO,PbO,SnO,Cr2O3,Fe2O3,As2O3,Y2O3,Sb2O3,La2O3,Nd2O3,Gd2O3,Bi2O3,Co3O4,TiO2,MnO2,GeO2,ZrO2,CeO2,SnO2,P2O5,Ta2O5,Nb2O3,SO3,MoO3,WO3,H2O,LiF,NaF,KF,MgF2,CaF2,SrF2,BaF2,ZnF2,PbF2,YF3,AlF3,LaF3,GdF3,YbF3,ErF3,F,Cl,Br,Ag,FractureToughness(MPa.m1/2)
8703,GJ02-298029,J.Non-CrystallineSolids,2010,v.356p.002417,Glass,AlkaliSilicate,Alkaline-earthSilicate,,,,,,,,,,,,,70,0,0,7.5,0,2.5,0,0,20,0,0,0,0,0,0,0,0,0,0,0,0,0,0,0,0,0,0,0,0,0,0,0,0,0,0,0,0,0,0,0,0,0,0,0,0,0,0,0,0,0,0,0,0,0,0,0,0,0,0,0,0,0,1.03
6740,GI02-219059,Proc.ICG,2000,v.S01p.:001,Glass,AlkaliSilicate,Alkaline-earthSilicate,,,,,,,,,,,FT:FictiveTemp.,,71.7,0,1.1,5.6,8.8,0,0,12.2,0.6,0,0,0,0,0,0,0,0,0,0,0,0,0,0,0,0,0,0,0,0,0,0,0,0,0,0,0,0,0,0,0,0,0,0,0,0,0,0,0,0,0,0,0,0,0,0,0,0,0,0,0,0,0,0.75
12249,XP02-266135,USPatent,2005,A0098064,Glass-Ceramics,AlkaliSilicate,,,,,,,Dental,,,,,M.Schweigeretal.Ex.19,,62.7,0,0,1.37,0,0,27.88,0,2.52,0,0,0,0,0,0,3.46,0,0,0,0,0,0,0,0.59,0,0,0,0,0,0,0,0,0,0,0,0,1.48,0,0,0,0,0,0,0,0,0,0,0,0,0,0,0,0,0,0,0,0,0,0,0,0,0,1.8
12435,GP02-268890,JapanesePatentCentralGlass(J),2005,A324992,Glass,AlkaliSilicate,Alkaline-earthSilicate,,,,,,Display,Substrate,,,,Ex.4,,63.69,0,4.47,17.12,0.22,0.32,0,7.76,4.97,0,0,0,0,0,0,0,0,0,0,0,0,0,0,0,0,0,0,0,0,0,0,0,0,1.45,0,0,0,0,0,0,0,0,0,0,0,0,0,0,0,0,0,0,0,0,0,0,0,0,0,0,0,0,0.85
15250,XP02-302897,EuropeanPatent,2011,A2269960,Glass-Ceramics,AlkaliSilicate,,,,,,,Dental,ArtificialTooth,,,500C10min+650C20min,Ex.7othercrystal:Li-phosphate,,62.79,0,0.59,1.36,0,0.72,27.79,0,2.51,0,0,0,0,0,0,2.77,0,0,0,0,0,0,0,0,0,0,0,0,0,0,0,0,0,0,0,0,1.47,0,0,0,0,0,0,0,0,0,0,0,0,0,0,0,0,0,0,0,0,0,0,0,0,0,1.8
6344,GJ02-207737,J.CeramicSoc.Japan,2001,v.109p.0511,Glass,AlkaliSilicate,,,,,,,,,,,,,,80,0,0,0,0,0,0,20,0,0,0,0,0,0,0,0,0,0,0,0,0,0,0,0,0,0,0,0,0,0,0,0,0,0,0,0,0,0,0,0,0,0,0,0,0,0,0,0,0,0,0,0,0,0,0,0,0,0,0,0,0,0,0.81
2449,GI02-047450,Proc.ICG,1986,v.001p.0225,Glass,AlkaliSilicate,,,,,,,,,,,,,,74.93,0,0,0,0,0,24.98,0,0,0,0,0,0,0,0,0,0,0,0,0,0,0,0,0,0,0,0,0,0,0,0,0,0,0,0,0,0,0,0,0,0,0,0.09,0,0,0,0,0,0,0,0,0,0,0,0,0,0,0,0,0,0,0,1.05
14869,GP02-299798,USPatentCentralGlass(J),2010,A0273635,Glass,AlkaliSilicate,Alkaline-earthSilicate,,FlatGlass,,,,Window,,,,,Ex.8,,67.47,0,1.03,14.98,2.53,0.04,0,4.28,4.78,0,0,0,0,0,0,0,3.39,0,0,0,0,0,0,0,0,0,0,0,0,0,0,0,0,1.5,0,0,0,0,0,0,0,0,0,0,0,0,0,0,0,0,0,0,0,0,0,0,0,0,0,0,0,0,0.71
17721,GP02-351387,JapanesePatentKonicaMinolta(J),2011,AW037001,Glass,AlkaliSilicate,Alkaline-earthSilicate,Alumino-Silicate,Melting,,,,MagneticMemoryDisk,,,,,ex.16,,69.77,0,6.17,4.6,4.95,0,8.88,1.99,2.1,0,0,0,0,0,0,0,0,0,0,0,0,0,0,0,0,0,0,0,0,0,0,0,0,1.25,0,0,0,0.29,0,0,0,0,0,0,0,0,0,0,0,0,0,0,0,0,0,0,0,0,0,0,0,0,1.09
15677,GP02-307219,JapanesePatentAsahiGlass(J),2012,A020921,Glass,AlkaliSilicate,Alumino-Silicate,,,,,,Display,,,,,Ex.G54,,68,0,7,3,0,0,10,5,5,0,0,0,0,0,0,0,0,0,0,0,0,0,0,0,0,0,0,0,0,0,0,0,0,2,0,0,0,0,0,0,0,0,0,0,0,0,0,0,0,0,0,0,0,0,0,0,0,0,0,0,0,0,0.82
18688,GP03-357273,USPatentHoyaCorp.(J),2014,A0334276,Glass,Alkaline-earthSilicate,Alumino-Silicate,,Melting,Disk,,,MagneticMemoryDisk,ChemicalStrengthen,,,,ex.10,,62.76,0,10.5,19.5,0,0,2,5,0,0,0,0,0,0,0,0,0,0,0,0,0,0,0,0,0,0,0,0,0,0,0,0,0,0.24,0,0,0,0,0,0,0,0,0,0,0,0,0,0,0,0,0,0,0,0,0,0,0,0,0,0,0,0,1.33
5876,GJ02-185134,J.Non-CrystallineSolids,1999,v.253p.0126,Glass,AlkaliSilicate,Alkaline-earthSilicate,,,,,,,,,,,,,78,0,2,0,5,0,0,0,15,0,0,0,0,0,0,0,0,0,0,0,0,0,0,0,0,0,0,0,0,0,0,0,0,0,0,0,0,0,0,0,0,0,0,0,0,0,0,0,0,0,0,0,0,0,0,0,0,0,0,0,0,0,0.9
17997,XP06-352472,USPatentCorningInc.(US),2013,A0296155,Glass-Ceramics,Alumino-Silicate,AlkaliSilicate,,Melting,GlassCeramics,Opaque,,ElectronicsElectrical,ConsumerProducts,ChemicalStrengthen,,780C2h+1000C4h,ex.1ex.ICrystal:mass%,,69.28,1.8,12.61,2.9,0,0,7.71,0.4,0,0,0,0,0,0,0,1.7,0,0,0,0,0,0,0,0,0,0,0,0,0,0,3.5,0,0,0,0,0.1,0,0,0,0,0,0,0,0,0,0,0,0,0,0,0,0,0,0,0,0,0,0,0,0,0,0,0.96
9766,GP06-213898,USPatentAsahiGlass(J),2001,A6297182,Glass,Alumino-Silicate,Alkaline-earthSilicate,AlkaliSilicate,,,,,Substrate,SubstrateforDisplay,,,,,,66.07,2.36,6.83,7.08,6.77,0,0,5.92,4.97,0,0,0,0,0,0,0,0,0,0,0,0,0,0,0,0,0,0,0,0,0,0,0,0,0,0,0,0,0,0,0,0,0,0,0,0,0,0,0,0,0,0,0,0,0,0,0,0,0,0,0,0,0,0.71
15282,XP02-303137,EuropeanPatent,2011,A2305614,Glass-Ceramics,AlkaliSilicate,,,Translucent,Machinable,,,Dental,ArtificialTooth,,,650C20min+850C10min,Ex.6othercrystal:Li-phosphate,,62.79,0,0.59,1.36,0,0,27.82,0,2.5,0,0,0,0,0,0,2.42,1.06,0,0,0,0,0,0,0,0,0,0,0,0,0,0,0,0,0,0,0,1.46,0,0,0,0,0,0,0,0,0,0,0,0,0,0,0,0,0,0,0,0,0,0,0,0,0,2.3
2453,GI02-047454,Proc.ICG,1986,v.001p.0225,Glass,AlkaliSilicate,,,,,,,,,,,,,,74.98,0,0,0,0,0,0,24.99,0,0,0,0,0,0,0,0,0,0,0,0,0,0,0,0,0,0,0,0,0,0,0,0,0,0,0,0,0,0,0,0,0,0,0.03,0,0,0,0,0,0,0,0,0,0,0,0,0,0,0,0,0,0,0,1.5
15403,XP06-305033,JapanesePatentOharaInc.(J),2011,A201758,Glass-Ceramics,Alumino-Silicate,Zinc-Silicate,Alkaline-earthSilicate,,,,,Substrate,MagneticMemoryDisk,,,670C+800C,Ex.6crystal:RAl2O4,,52.71,0.96,11.75,13.21,0,0,0,4.3,0,0,0,0,0,0,0,11.45,0,0,0,0,0,0,0,0,0,0,0,0,0,0,5,0,0,0,0.15,0,0.47,0,0,0,0,0,0,0,0,0,0,0,0,0,0,0,0,0,0,0,0,0,0,0,0,0,1.7
2644,GJ02-032246,J.CanadianCeramicSoc.,1987,v.056p.0054,Glass,AlkaliSilicate,,,PowderFrit,EnamelGlaze,,,SolderGlassSealingGlass,Dental,,,,4Figs,,63.52,0,9.17,0.6,0.22,0,3.49,15.34,7.53,0,0,0,0,0,0,0,0,0,0,0,0,0,0,0,0,0,0,0,0,0,0.14,0,0,0,0,0,0,0,0,0,0,0,0,0,0,0,0,0,0,0,0,0,0,0,0,0,0,0,0,0,0,0,1.2
13888,GP02-292434,JapanesePatentCentralGlass(J),2009,A155148,Glass,AlkaliSilicate,Alkaline-earthSilicate,,FlatGlass,,,,,,,,,Ex.3,,67.94,0,0.72,16.81,0.22,0.04,0,4.04,8.81,0,0,0,0,0,0,0,0.18,0,0,0,0,0,0,0,0,0,0,0,0,0,0,0,0,1.24,0,0,0,0,0,0,0,0,0,0,0,0,0,0,0,0,0,0,0,0,0,0,0,0,0,0,0,0,0.79
10059,GI04-218514,Proc.ICG,1998,v.A07p.:011,Glass,Lead-Silicate,AlkaliSilicate,,,,,,WasteDisposal,,,,,,,53.12,0,0,0,0,0,0,0,16.19,0,0,0,0,0,0,0,0,0,29.7,0,0,0,0,0,0,0.99,0,0,0,0,0,0,0,0,0,0,0,0,0,0,0,0,0,0,0,0,0,0,0,0,0,0,0,0,0,0,0,0,0,0,0,0,0.71
12260,XP02-266443,EuropeanPatent,2005,A1505041,Glass-Ceramics,AlkaliSilicate,,,,,,,Dental,ArtificialTooth,,,500C10min,IvoclarVivadentAGEx.1Crystalothers:LithiumPhosphate,,62.77,0,0.59,1.35,0,0,27.87,0,2.48,0,0,0,0,0,0,3.48,0,0,0,0,0,0,0,0,0,0,0,0,0,0,0,0,0,0,0,0,1.46,0,0,0,0,0,0,0,0,0,0,0,0,0,0,0,0,0,0,0,0,0,0,0,0,0,1.6
9336,GP03-314920,JapanesePatentAsahiGlass(J),2014,A088320,Glass,Alkaline-earthSilicate,Alumino-Silicate,Boro-Silicate,,,,,Substrate,MagneticMemoryDisk,,,,Ex.9,,71.43,9.79,10.02,1.69,2.43,2.67,0,0,0,0,0,0,0,0,0,0,1.97,0,0,0,0,0,0,0,0,0,0,0,0,0,0,0,0,0,0,0,0,0,0,0,0,0,0,0,0,0,0,0,0,0,0,0,0,0,0,0,0,0,0,0,0,0,0.9
12248,XP02-266134,USPatent,2005,A0098064,Glass-Ceramics,AlkaliSilicate,,,,,,,Dental,,,,,M.Schweigeretal.Ex.18,,62.47,0,0.6,0.14,0,0,27.79,0.09,2.41,0,0,0,0,0,0,3.27,0,0,0,0,0,0.07,0,0,0,0.05,0,0,0,0,1.11,0.32,0,0.04,0.16,0,1.48,0,0,0,0,0,0,0,0,0,0,0,0,0,0,0,0,0,0,0,0,0,0,0,0,0,1.9
18161,GP03-353836,USPatentHoyaCorp.(J),2014,A0036644,Glass,Alkaline-earthSilicate,Alumino-Silicate,AlkaliSilicate,Melting,Disk,,,MagneticMemoryDisk,ChemicalStrengthen,,,,ex.2,,60,0,11,16,0,0,1,11,0,0,0,0,0,0,0,0,0,0,0,0,0,0,0,0,0,0,0,0,0,0,0,0,0,1,0,0,0,0,0,0,0,0,0,0,0,0,0,0,0,0,0,0,0,0,0,0,0,0,0,0,0,0,0.8
12267,XP02-266450,EuropeanPatent,2005,A1505041,Glass-Ceramics,AlkaliSilicate,,,,,,,Dental,ArtificialTooth,,,500C10min,IvoclarVivadentAGEx.8Crystalothers:Lithiumphosphate,,62.79,0,0.58,1.34,1.92,0,27.82,0,2.52,0,0,0,0,0,0,1.59,0,0,0,0,0,0,0,0,0,0,0,0,0,0,0,0,0,0,0,0,1.44,0,0,0,0,0,0,0,0,0,0,0,0,0,0,0,0,0,0,0,0,0,0,0,0,0,2.4
18138,GP03-353775,USPatentHoyaCorp.(J),2013,A0343166,Glass,Alkaline-earthSilicate,AlkaliSilicate,Alumino-Silicate,Melting,Disk,,,MagneticMemoryDisk,ChemicalStrengthen,,,,ex.14,,64.94,0,5.99,16.98,1.1,0,0.6,8.39,0,0,0,0,0,0,0,0,0,0,0,0,0,0,0,0,0,0,0,0,0,0,0,0,0,2,0,0,0,0,0,0,0,0,0,0,0,0,0,0,0,0,0,0,0,0,0,0,0,0,0,0,0,0,1.58
3526,XP09-059107,JapanesePatentAsahiGlass(J),1987,A072539,Glass-Ceramics,OtherSilicate,Alkaline-earthSilicate,,GlassCeramics,,,,,,,,,,,65.8,0,0,0,23.5,0,0,0,0,0,0,0,0,0,0,0,0,0,0,0,0,0,0,0,0,0,0,0,0,0,0,0,0,10.69,0,0,0,0,0,0,0,0,0,0,0,0,0,0,0,0,0,0,0,0,0,0,0,0,0,0,0,0,1.8
6567,XP02-211222,JapanesePatentOharaInc.(J),2001,A035417,Glass-Ceramics,AlkaliSilicate,Alumino-Silicate,,GlassCeramics,,,,CathodeRayTube,,,,,,,74.36,0,2.56,1.3,0,0,17.48,0,1.54,0,0,0,0,0,0,0.29,0,0,0,0,0,0,0,0,0.04,0,0,0,0,0,0,0,0,1.41,0,0,1.02,0,0,0,0,0,0,0,0,0,0,0,0,0,0,0,0,0,0,0,0,0,0,0,0,0,1.7
12434,GP02-268889,JapanesePatentCentralGlass(J),2005,A324992,Glass,AlkaliSilicate,Alkaline-earthSilicate,,,,,,Display,Substrate,,,,Ex.3,,65.06,0,3.94,16.27,0.66,0,0,5.99,5.78,0,0,0,0,0,0,0,0.84,0,0,0,0,0,0,0,0,0,0,0,0,0,0,0,0,1.46,0,0,0,0,0,0,0,0,0,0,0,0,0,0,0,0,0,0,0,0,0,0,0,0,0,0,0,0,0.82
15202,XP02-302658,USPatentCorningInc.(US),2011,A0092353,Glass-Ceramics,AlkaliSilicate,,,,,,,ElectronicsElectrical,Container,,,700C2h+850C2h,Ex.2,,67,0,1.91,0,0,0,27.89,0,1.9,0,0,0,0,0,0,0,0,0,0,0,0,0,0,0,0,0,0,0,0,0,0,0,0,0,0,0,1.3,0,0,0,0,0,0,0,0,0,0,0,0,0,0,0,0,0,0,0,0,0,0,0,0,0,2.1
7277,GI02-245501,Proc.JapanCong.MaterialsRes.(J),1991,v.034p.0149,Glass,AlkaliSilicate,,,Disk,HotPressed,,,,,,,,,,70.28,0,0,0,5.38,0,0,24.34,0,0,0,0,0,0,0,0,0,0,0,0,0,0,0,0,0,0,0,0,0,0,0,0,0,0,0,0,0,0,0,0,0,0,0,0,0,0,0,0,0,0,0,0,0,0,0,0,0,0,0,0,0,0,0.77
8622,GI03-190654R,NGF'sAdditionalNewData(J),2000,v.002p.0003,Glass,Alkaline-earthSilicate,Alumino-Silicate,Boro-Silicate,,,,,ElectronicsElectrical,,,,Annealing:at750Cfor2hr.,GlassNameB02.Melting:inPtcrucibleat1640Cfor5hr.,,57.38,6.86,11.01,5.59,19.16,0,0,0,0,0,0,0,0,0,0,0,0,0,0,0,0,0,0,0,0,0,0,0,0,0,0,0,0,0,0,0,0,0,0,0,0,0,0,0,0,0,0,0,0,0,0,0,0,0,0,0,0,0,0,0,0,0,0.92
8634,GI06-190676R,NGF'sAdditionalNewData(J),2000,v.002p.0003,Glass,Alumino-Silicate,Alkaline-earthSilicate,Boro-Silicate,,,,,Substrate,,,,Annealing:at680Cfor2hr.,GlassNameB32.Melting:inPtcrucibleat1630Cfor5hr.,,67.41,4.15,6.11,8.61,5.69,0,0,5.05,0,0,0,0,0,0,0,2.98,0,0,0,0,0,0,0,0,0,0,0,0,0,0,0,0,0,0,0,0,0,0,0,0,0,0,0,0,0,0,0,0,0,0,0,0,0,0,0,0,0,0,0,0,0,0,1.05
8760,GI02-191767R,NGF'sAdditionalNewData(J),2001,v.004p.0005,Glass,AlkaliSilicate,Alumino-Silicate,,,,,,,,,,Annealing:at610Cfor1h.,GlassNameC131.Melting:inPtat1550Cfor16h.Colored.,,59.85,0,10.26,0,0,0,0,14.97,14.92,0,0,0,0,0,0,0,0,0,0,0,0,0,0,0,0,0,0,0,0,0,0,0,0,0,0,0,0,0,0,0,0,0,0,0,0,0,0,0,0,0,0,0,0,0,0,0,0,0,0,0,0,0,0.74
11662,GP02-256721,USPatentKonicaMinolta(J),2004,A0063564,Glass,AlkaliSilicate,Alkaline-earthSilicate,,,,,,Substrate,MagneticMemoryDisk,,,,Ex.7,,62.88,3.79,3.72,0,7.57,0,9.05,4.89,1.64,0,0,0,0,0,0,0,0,0,0,0,0,0,0,0,0.07,1.01,0,0,0,0,2.98,0,0,2.4,0,0,0,0,0,0,0,0,0,0,0,0,0,0,0,0,0,0,0,0,0,0,0,0,0,0,0,0,0.82
14338,GP02-296524,USPatentKonicaMinolta(J),2010,A7687419,Glass,AlkaliSilicate,Alumino-Silicate,,,,,,Substrate,MagneticMemoryDisk,,,,Ex.8,,63.12,1.08,9.01,5.77,0,0,9.89,1.73,1.14,0,0,0,0,0,0,3.86,0,0,0,0,0,0,0,0,0.09,0.23,0,0,0,0,3.62,0,0,0.46,0,0,0,0,0,0,0,0,0,0,0,0,0,0,0,0,0,0,0,0,0,0,0,0,0,0,0,0,1.35
9945,XI02-215587,Proc.ICG,1992,v.005p.0183,Glass-Ceramics,AlkaliSilicate,,,,,,,,,,,,,,65.87,0,0,0,0,0,30.6,0,1.23,0,0,0,0,0,0,1.23,0,0,0,0,0,0,0,0,0,0,0,0,0,0,0,0,0,0,0,0,1.07,0,0,0,0,0,0,0,0,0,0,0,0,0,0,0,0,0,0,0,0,0,0,0,0,0,3
8700,GJ02-298026,J.Non-CrystallineSolids,2010,v.356p.002417,Glass,AlkaliSilicate,Alkaline-earthSilicate,,,,,,,,,,,,,75,0,0,7,3,0,0,15,0,0,0,0,0,0,0,0,0,0,0,0,0,0,0,0,0,0,0,0,0,0,0,0,0,0,0,0,0,0,0,0,0,0,0,0,0,0,0,0,0,0,0,0,0,0,0,0,0,0,0,0,0,0,0.9
8263,XJ03-187077,J.AmericanCeramicSoc.,1999,v.082p.2523,Glass-Ceramics,Alkaline-earthSilicate,Fluoro-Silicate,,GlassCeramics,,,,,,,,,MiseriteGlassCeramics,,62.11,0,0.37,0,21.47,0,0,0,5.05,0,0,0,0,0,0,0,0,0,0,0,0,0,0,0,0,0,0,0,0,0,0,0,0,0,0,0,0.45,0,0,0,0,0,0,0,0,0,0,10.55,0,0,0,0,0,0,0,0,0,0,0,0,0,0,3.4
14985,XP06-301052,JapanesePatentOharaInc.(J),2011,A040144,Glass-Ceramics,Alumino-Silicate,Zinc-Silicate,Alkaline-earthSilicate,,,,,Substrate,MagneticMemoryDisk,,,,Ex.7,,53.74,2.93,10.68,10.55,1.21,0.44,0,4.39,0,0,0,0,0,0,0,10.66,0,0,0,0,0,0,0,0,0,0,0,0,0,0,4.68,0,0,0,0.24,0,0.48,0,0,0,0,0,0,0,0,0,0,0,0,0,0,0,0,0,0,0,0,0,0,0,0,0,1.3
15566,GP02-306219,USPatentAsahiGlass(J),2011,A0312483,Glass,AlkaliSilicate,Alumino-Silicate,,,,,,Display,,,,,Ex.2,,64.5,0,12,0,0,0,12.8,5.5,3.4,0,0,0,0,0,0,0,0,0,0,0,0,0,0,0,0,0,0,0,0,0,0,0,0,1.8,0,0,0,0,0,0,0,0,0,0,0,0,0,0,0,0,0,0,0,0,0,0,0,0,0,0,0,0,0.93
9751,GP03-213711,USPatentAsahiGlass(J),2001,A6268304,Glass,Alkaline-earthSilicate,AlkaliSilicate,Alumino-Silicate,FlatGlass,,,,PlasmaDisplay,Substrate,SubstrateforDisplay,,,,,56,3,9,10,10,0,0,12,0,0,0,0,0,0,0,0,0,0,0,0,0,0,0,0,0,0,0,0,0,0,0,0,0,0,0,0,0,0,0,0,0,0,0,0,0,0,0,0,0,0,0,0,0,0,0,0,0,0,0,0,0,0,0.8
8758,GI02-191764,NGF'sAdditionalNewData(J),2001,v.004p.0005,Glass,AlkaliSilicate,Alumino-Silicate,Alkaline-earthSilicate,,,,,,,,,Annealing:at640Cfor1h.,GlassNameC128.Melting:inPtcrucibleat1550Cfor7h.,,50.02,0,15.17,0,4.83,0,0,15.12,14.86,0,0,0,0,0,0,0,0,0,0,0,0,0,0,0,0,0,0,0,0,0,0,0,0,0,0,0,0,0,0,0,0,0,0,0,0,0,0,0,0,0,0,0,0,0,0,0,0,0,0,0,0,0,0.63
18135,GP03-353772,USPatentHoyaCorp.(J),2013,A0343166,Glass,Alkaline-earthSilicate,AlkaliSilicate,Alumino-Silicate,Melting,Disk,,,MagneticMemoryDisk,ChemicalStrengthen,,,,ex.9,,66,0,5,17,1,0,1,7,0,0,0,0,0,0,0,0,0,0,0,0,0,0,0,0,0,0,0,0,0,0,0,0,0,3,0,0,0,0,0,0,0,0,0,0,0,0,0,0,0,0,0,0,0,0,0,0,0,0,0,0,0,0,1.68
8860,XJ03-193759,J.AmericanCeramicSoc.,2000,v.083p.0545,Glass-Ceramics,Alkaline-earthSilicate,,,GlassCeramics,,,,,,,,,AspectRatio=3.6,,62.5,0,0,0,0,37.5,0,0,0,0,0,0,0,0,0,0,0,0,0,0,0,0,0,0,0,0,0,0,0,0,0,0,0,0,0,0,0,0,0,0,0,0,0,0,0,0,0,0,0,0,0,0,0,0,0,0,0,0,0,0,0,0,1.4
11196,GI05-245504,Proc.JapanCong.MaterialsRes.(J),1991,v.034p.0149,Glass,Boro-Silicate,,,Disk,HotPressed,,,,,,,,,,69.82,25.63,0,0,0,0,0,4.55,0,0,0,0,0,0,0,0,0,0,0,0,0,0,0,0,0,0,0,0,0,0,0,0,0,0,0,0,0,0,0,0,0,0,0,0,0,0,0,0,0,0,0,0,0,0,0,0,0,0,0,0,0,0,0.82
14546,GJ02-298042,J.Non-CrystallineSolids,2010,v.356p.002417,Glass,AlkaliSilicate,Alkaline-earthSilicate,,,,,,,,,,,,,65,0,0,0,15,0,0,8,12,0,0,0,0,0,0,0,0,0,0,0,0,0,0,0,0,0,0,0,0,0,0,0,0,0,0,0,0,0,0,0,0,0,0,0,0,0,0,0,0,0,0,0,0,0,0,0,0,0,0,0,0,0,0.63
2117,GJ01-032653,J.AmericanCeramicSoc.,1969,v.052p.0099,Glass,Silica,,,,,,,,,,,,,,100,0,0,0,0,0,0,0,0,0,0,0,0,0,0,0,0,0,0,0,0,0,0,0,0,0,0,0,0,0,0,0,0,0,0,0,0,0,0,0,0,0,0,0,0,0,0,0,0,0,0,0,0,0,0,0,0,0,0,0,0,0,0.789
8714,GJ02-298051,J.Non-CrystallineSolids,2010,v.356p.002417,Glass,AlkaliSilicate,Alkaline-earthSilicate,,,,,,,,,,,,,75,0,0,0,10,0,0,9,6,0,0,0,0,0,0,0,0,0,0,0,0,0,0,0,0,0,0,0,0,0,0,0,0,0,0,0,0,0,0,0,0,0,0,0,0,0,0,0,0,0,0,0,0,0,0,0,0,0,0,0,0,0,0.61
15478,GP02-305471,JapanesePatentKonicaMinolta(J),2011,A251854,Glass,AlkaliSilicate,Alkaline-earthSilicate,,,,,,Substrate,MagneticMemoryDisk,,,,Ex.1,,68.07,0,3.46,3.5,8.8,1.84,0,1.14,5.24,0,0,0,0,0,0,0,0,0,0,0,0,0,0,1.25,0.12,0,0,0,0,0,0,0,0,6.58,0,0,0,0,0,0,0,0,0,0,0,0,0,0,0,0,0,0,0,0,0,0,0,0,0,0,0,0,0.95
18686,GP03-357271,USPatentHoyaCorp.(J),2014,A0334276,Glass,Alkaline-earthSilicate,AlkaliSilicate,,Melting,Disk,,,MagneticMemoryDisk,ChemicalStrengthen,,,,ex.7,,61,0,11,19.5,0,0,1,6.5,0,0,0,0,0,0,0,0,0,0,0,0,0,0,0,0,0,0,0,0,0,0,0,0,0,1,0,0,0,0,0,0,0,0,0,0,0,0,0,0,0,0,0,0,0,0,0,0,0,0,0,0,0,0,1.95
15089,GP02-301885,JapanesePatentAsahiGlass(J),2011,A123924,Glass,AlkaliSilicate,Alumino-Silicate,,,,,,Substrate,MagneticMemoryDisk,,,,Ex.6,,62,0,13,3,0,0,5,10,5,0,0,0,0,0,0,0,0,0,0,0,0,0,0,0,0,0,0,0,0,0,0,0,0,2,0,0,0,0,0,0,0,0,0,0,0,0,0,0,0,0,0,0,0,0,0,0,0,0,0,0,0,0,0.78
8607,GI06-190631R,NGF'sAdditionalNewData(J),2000,v.002p.0001,Glass,Alumino-Silicate,AlkaliSilicate,OtherSilicate,,,,,MagneticRecordingHead,,,,Anneal:at700Cfor2hr.,GlassNameA49.Melt:inPtat1600Cfor5hr.GlassforChem.Strengthen.,,65.24,0,9.67,0,0,0,10,10.19,0,0,0,0,0,0,0,0,0,0,0,0,0,0,0.19,0,0,0,0,0,0,0,0,0,0,4.71,0,0,0,0,0,0,0,0,0,0,0,0,0,0,0,0,0,0,0,0,0,0,0,0,0,0,0,0,1.08
8713,GI03-191706,NGF'sAdditionalNewData(J),2001,v.004p.0003,Glass,Alkaline-earthSilicate,AlkaliSilicate,Alumino-Silicate,,,,,ElectronicsElectrical,Substrate,PlasmaDisplay,,Anneal:at620Cfor2hr.,GlassNameC066Melt:inPtPtRhat1600Cfor4hr.Defectexist.,,64.08,0,5.08,0.22,14.87,5.2,0,5.73,4.77,0,0,0,0,0,0,0,0,0,0,0.05,0,0,0,0,0,0,0,0,0,0,0,0,0,0,0,0,0,0,0,0,0,0,0,0,0,0,0,0,0,0,0,0,0,0,0,0,0,0,0,0,0,0,0.64
16957,GP03-314915,JapanesePatentAsahiGlass(J),2014,A088320,Glass,Alkaline-earthSilicate,Alumino-Silicate,Boro-Silicate,,,,,Substrate,MagneticMemoryDisk,,,,Ex.4,,69.54,6.89,7,8.3,5.29,0,0,0,0,0,0,0,0,0,0,0,2.98,0,0,0,0,0,0,0,0,0,0,0,0,0,0,0,0,0,0,0,0,0,0,0,0,0,0,0,0,0,0,0,0,0,0,0,0,0,0,0,0,0,0,0,0,0,0.9
15407,XP06-305037,JapanesePatentOharaInc.(J),2011,A201758,Glass-Ceramics,Alumino-Silicate,Zinc-Silicate,Alkaline-earthSilicate,,,,,Substrate,MagneticMemoryDisk,,,670C+800C,Ex.11crystal:RAl2O4,,50.79,0.96,11.81,13.28,0,0,0,4.32,0,0,0,0,0,0,0,11.51,0,0,0,0,0,0,0,0,0,0,0,0,0,0,6.7,0,0,0,0.16,0,0.47,0,0,0,0,0,0,0,0,0,0,0,0,0,0,0,0,0,0,0,0,0,0,0,0,0,2
18133,GP03-353770,USPatentHoyaCorp.(J),2013,A0343166,Glass,Alkaline-earthSilicate,AlkaliSilicate,Alumino-Silicate,Melting,Disk,,,MagneticMemoryDisk,ChemicalStrengthen,,,,ex.5,,61,0,11,19.5,0,0,1,6.5,0,0,0,0,0,0,0,0,0,0,0,0,0,0,0,0,0,0,0,0,0,0,0,0,0,1,0,0,0,0,0,0,0,0,0,0,0,0,0,0,0,0,0,0,0,0,0,0,0,0,0,0,0,0,2
4860,GJ05-141504,J.MaterialsScience,1993,v.028p.3014,Glass,Boro-Silicate,,,,,,,,,,,,Lappingofglass:BK7,,74,10,0,0,0,1,0,10,5,0,0,0,0,0,0,0,0,0,0,0,0,0,0,0,0,0,0,0,0,0,0,0,0,0,0,0,0,0,0,0,0,0,0,0,0,0,0,0,0,0,0,0,0,0,0,0,0,0,0,0,0,0,0.83
8768,GI06-191779R,NGF'sAdditionalNewData(J),2001,v.004p.0005,Glass,Alumino-Silicate,Boro-Silicate,Alkaline-earthSilicate,NonAlkali,,,,Substrate,ElectronicsElectrical,,,Annealing:at870Cfor1h.,GlassNameC145Melting:inPt-Rhcrucibleat1600Cfor7h.,,68.53,5.17,6.69,6.63,6.58,0,0,0,3.46,0,0,0,0,0,0,2.94,0,0,0,0,0,0,0,0,0,0,0,0,0,0,0,0,0,0,0,0,0,0,0,0,0,0,0,0,0,0,0,0,0,0,0,0,0,0,0,0,0,0,0,0,0,0,1.18
15885,GJ02-308379,J.Non-CrystallineSolids,2012,v.358p.001474,Glass,AlkaliSilicate,,,MixedAlkali,,,,,,,,AnnealedatTgfor2hr.,,,60,0,0,0,0,0,0,40,0,0,0,0,0,0,0,0,0,0,0,0,0,0,0,0,0,0,0,0,0,0,0,0,0,0,0,0,0,0,0,0,0,0,0,0,0,0,0,0,0,0,0,0,0,0,0,0,0,0,0,0,0,0,0.8
18163,GP03-353838,USPatentHoyaCorp.(J),2014,A0036644,Glass,Alkaline-earthSilicate,Alumino-Silicate,AlkaliSilicate,Melting,Disk,,,MagneticMemoryDisk,ChemicalStrengthen,,,,ex.7,,61,0,11,19.5,0,0,1,6.5,0,0,0,0,0,0,0,0,0,0,0,0,0,0,0,0,0,0,0,0,0,0,0,0,0,1,0,0,0,0,0,0,0,0,0,0,0,0,0,0,0,0,0,0,0,0,0,0,0,0,0,0,0,0,2
14333,GP03-296519,USPatentKonicaMinolta(J),2010,A7687419,Glass,Alkaline-earthSilicate,AlkaliSilicate,,,,,,Substrate,MagneticMemoryDisk,,,,Ex.3,,60.45,0.97,8.71,13.22,0,0,8,2.87,1.49,0,0,0,0,0,0,0,0,0,0,0,0,0,0,0,0.08,0.23,0,0,0,0,3.53,0,0,0.45,0,0,0,0,0,0,0,0,0,0,0,0,0,0,0,0,0,0,0,0,0,0,0,0,0,0,0,0,1.06
15086,GP02-301881,JapanesePatentAsahiGlass(J),2011,A123924,Glass,AlkaliSilicate,Alumino-Silicate,,,,,,Substrate,MagneticMemoryDisk,,,,Ex.2,,64.5,0,12,0,0,0,12.8,5.5,3.4,0,0,0,0,0,0,0,0,0,0,0,0,0,0,0,0,0,0,0,0,0,0,0,0,1.8,0,0,0,0,0,0,0,0,0,0,0,0,0,0,0,0,0,0,0,0,0,0,0,0,0,0,0,0,0.93
9331,GP03-314914,JapanesePatentAsahiGlass(J),2014,A088320,Glass,Alkaline-earthSilicate,Alumino-Silicate,Boro-Silicate,,,,,Substrate,MagneticMemoryDisk,,,,Ex.3,,73.56,9.12,6.61,0,7.85,0.42,0,0,0,0,0,0,0,0,0,0,2.44,0,0,0,0,0,0,0,0,0,0,0,0,0,0,0,0,0,0,0,0,0,0,0,0,0,0,0,0,0,0,0,0,0,0,0,0,0,0,0,0,0,0,0,0,0,0.9
8763,GI05-191774R,NGF'sAdditionalNewData(J),2001,v.004p.0005,Glass,Boro-Silicate,,,,,,,,,,,Annealing:at590Cfor1h.,GlassNameC140Melting:inPtcrucibleat1200Cfor7h.,,60.15,14.29,0,4.97,5.83,0,0,9.64,5.12,0,0,0,0,0,0,0,0,0,0,0,0,0,0,0,0,0,0,0,0,0,0,0,0,0,0,0,0,0,0,0,0,0,0,0,0,0,0,0,0,0,0,0,0,0,0,0,0,0,0,0,0,0,0.71
14547,GJ02-298043,J.Non-CrystallineSolids,2010,v.356p.002417,Glass,AlkaliSilicate,Alkaline-earthSilicate,,,,,,,,,,,,,65,0,0,0,15,0,0,10,10,0,0,0,0,0,0,0,0,0,0,0,0,0,0,0,0,0,0,0,0,0,0,0,0,0,0,0,0,0,0,0,0,0,0,0,0,0,0,0,0,0,0,0,0,0,0,0,0,0,0,0,0,0,0.62
9767,GP06-213899,USPatentAsahiGlass(J),2001,A6297182,Glass,Alumino-Silicate,Alkaline-earthSilicate,AlkaliSilicate,,,,,Substrate,SubstrateforDisplay,,,,,,64.05,4.37,7.17,5.46,6.35,0,0,5.95,5.15,0,0,0,0,0,0,0,1.5,0,0,0,0,0,0,0,0,0,0,0,0,0,0,0,0,0,0,0,0,0,0,0,0,0,0,0,0,0,0,0,0,0,0,0,0,0,0,0,0,0,0,0,0,0,0.72
776,GI01-008299,Proc.ICG,1983,v.002p.1112,Glass,Silica,,,,,,,,,,,,,,100,0,0,0,0,0,0,0,0,0,0,0,0,0,0,0,0,0,0,0,0,0,0,0,0,0,0,0,0,0,0,0,0,0,0,0,0,0,0,0,0,0,0,0,0,0,0,0,0,0,0,0,0,0,0,0,0,0,0,0,0,0,0.795
14990,GP02-301057,JapanesePatentOharaInc.(J),2011,A040145,Glass,AlkaliSilicate,,,,,,,Substrate,MagneticMemoryDisk,,,,Ex.5,,63.93,0.9,4.89,3.09,1.11,0,10.44,6.04,0.66,0,0,0,0,0,0,0,0,0,0,0,0,0,0,0,0,0,0,0,0,0,5.46,0,0,2.02,0.14,0,1.32,0,0,0,0,0,0,0,0,0,0,0,0,0,0,0,0,0,0,0,0,0,0,0,0,0,0.6
3408,GI02-081685,Proc.ICG,2001,v.002p.0233,Glass,AlkaliSilicate,Alkaline-earthSilicate,,,,,,,,,,annealedat540C1h.,,,70,0,0,0,10,0,0,15,5,0,0,0,0,0,0,0,0,0,0,0,0,0,0,0,0,0,0,0,0,0,0,0,0,0,0,0,0,0,0,0,0,0,0,0,0,0,0,0,0,0,0,0,0,0,0,0,0,0,0,0,0,0,0.64
8667,GI06-191656R,NGF'sAdditionalNewData(J),2001,v.004p.0001,Glass,Alumino-Silicate,AlkaliSilicate,Alkaline-earthSilicate,,,,,ElectronicsElectrical,Substrate,,,Annealing:at790Cfor1hr.,GlassNameC016.Melting:inPtRhcrucibleat1650Cfor27hr.,,60,0,15,15,0,0,0,10,0,0,0,0,0,0,0,0,0,0,0,0,0,0,0,0,0,0,0,0,0,0,0,0,0,0,0,0,0,0,0,0,0,0,0,0,0,0,0,0,0,0,0,0,0,0,0,0,0,0,0,0,0,0,1.07
11665,GP02-256724,USPatentKonicaMinolta(J),2004,A0063564,Glass,AlkaliSilicate,Alumino-Silicate,,,,,,Substrate,MagneticMemoryDisk,,,,Ex.10,,60.89,3.65,3.58,3.73,3.83,0,8.95,4.73,1.6,0,0,0,0,0,0,2.4,0,0,0,0,0,0,0,0,0.07,1.38,0,0,0,0,2.86,0,0,2.33,0,0,0,0,0,0,0,0,0,0,0,0,0,0,0,0,0,0,0,0,0,0,0,0,0,0,0,0,0.84
14868,GP02-299797,USPatentCentralGlass(J),2010,A0273635,Glass,AlkaliSilicate,Alkaline-earthSilicate,,FlatGlass,,,,Window,,,,,Ex.7,,68.55,0,0.72,15.44,2.28,0.04,0,3.54,7.25,0,0,0,0,0,0,0,0.94,0,0,0,0,0,0,0,0,0,0,0,0,0,0,0,0,1.24,0,0,0,0,0,0,0,0,0,0,0,0,0,0,0,0,0,0,0,0,0,0,0,0,0,0,0,0,0.82
8603,GI06-190627R,NGF'sAdditionalNewData(J),2000,v.002p.0001,Glass,Alumino-Silicate,AlkaliSilicate,,,,,,MagneticMemoryDisk,,,,,GlassNameA46.Melt:inPtat1550Cfor5hr.Anneal:at850Cfor2hr.GlassforChem.Strengthen.,,64.21,0,10.04,0,5.09,0,10.45,10.21,0,0,0,0,0,0,0,0,0,0,0,0,0,0,0,0,0,0,0,0,0,0,0,0,0,0,0,0,0,0,0,0,0,0,0,0,0,0,0,0,0,0,0,0,0,0,0,0,0,0,0,0,0,0,1.06
14548,GJ02-298044,J.Non-CrystallineSolids,2010,v.356p.002417,Glass,AlkaliSilicate,Alkaline-earthSilicate,,,,,,,,,,,,,65,0,0,0,15,0,0,12,8,0,0,0,0,0,0,0,0,0,0,0,0,0,0,0,0,0,0,0,0,0,0,0,0,0,0,0,0,0,0,0,0,0,0,0,0,0,0,0,0,0,0,0,0,0,0,0,0,0,0,0,0,0,0.61
2729,GJ02-037027,J.AmericanCeramicSoc.,1978,v.061p.0027,Glass,AlkaliSilicate,,,,,,,,,,,,8Figures1Table,,60,0,8,0,0,0,0,32,0,0,0,0,0,0,0,0,0,0,0,0,0,0,0,0,0,0,0,0,0,0,0,0,0,0,0,0,0,0,0,0,0,0,0,0,0,0,0,0,0,0,0,0,0,0,0,0,0,0,0,0,0,0,0.64
15565,GP02-306218,USPatentAsahiGlass(J),2011,A0312483,Glass,AlkaliSilicate,Alumino-Silicate,,,,,,Display,,,,,Ex.1,,61.9,0,13,3,0,0,10.7,6.8,3,0,0,0,0,0,0,0,0,0,0,0,0,0,0,0,0,0,0,0,0,0,1,0,0,0.6,0,0,0,0,0,0,0,0,0,0,0,0,0,0,0,0,0,0,0,0,0,0,0,0,0,0,0,0,0.94
11090,GJ02-241089,J.MaterialsScience,1987,v.022p.1682,Glass,AlkaliSilicate,Alumino-Silicate,Boro-Silicate,,,,,,,,,Annealing:from50KaboveTgtoRTat5K/min.,,,63,18,4,0,0,0,0,15,0,0,0,0,0,0,0,0,0,0,0,0,0,0,0,0,0,0,0,0,0,0,0,0,0,0,0,0,0,0,0,0,0,0,0,0,0,0,0,0,0,0,0,0,0,0,0,0,0,0,0,0,0,0,0.946
8255,XJ02-187065,J.AmericanCeramicSoc.,1999,v.082p.2509,Glass-Ceramics,AlkaliSilicate,Alkaline-earthSilicate,Fluoro-Silicate,GlassCeramics,,,,,,,,,,,60.84,0,0,0,18.8,0,0,8.35,6.11,0,0,0,0,0,0,0,0,0,0,0,0,0,0,0,0,0,0,0,0,0,0,0,0,0,0,0,0,0,0,0,0,0,0,0,0,0,0,5.9,0,0,0,0,0,0,0,0,0,0,0,0,0,0,2.7
12403,GP06-268632,JapanesePatentKonicaMinolta(J),2005,A272212,Glass,Alumino-Silicate,AlkaliSilicate,Alkaline-earthSilicate,,,,,Substrate,MagneticMemoryDisk,,,,KonicaMinoltaOpt.Co.Ltd.Ex.7,,61.95,0.99,8.89,8.85,0,0,8.17,2.93,1.53,0,0,0,0,0,0,2.31,0,0,0,0,0,0,0,0,0.09,0.23,0,0,0,0,3.6,0,0,0.46,0,0,0,0,0,0,0,0,0,0,0,0,0,0,0,0,0,0,0,0,0,0,0,0,0,0,0,0,1.18
6997,XP02-163128,JapanesePatentCorningInc.(US),1995,A187710,Glass-Ceramics,AlkaliSilicate,Zinc-Silicate,,,,,,,,,,,,,63.2,0,0,0,0,0,28.24,0,3.52,0,0,0,0,0,0,3.56,0,0,0,0,0,0,0,0,0,0,0,0,0,0,0,0,0,0,0,0,1.48,0,0,0,0,0,0,0,0,0,0,0,0,0,0,0,0,0,0,0,0,0,0,0,0,0,2.83
18344,XP02-355858,JapanesePatentAsahiGlass(J),2012,AW121116,Glass-Ceramics,AlkaliSilicate,,,Melting,GlassCeramics,,,Display,,,,537C2h+800C4h,ex.25,,64.3,0,2.7,0,0,0,27.6,0,2.2,0,0,0,0,0,0,0,0,0,0,0,0,0,0,0,0,0,0,0,0,0,0,0,0,1.7,0,0,1.5,0,0,0,0,0,0,0,0,0,0,0,0,0,0,0,0,0,0,0,0,0,0,0,0,0,1.3
6998,GP02-226088,EuropeanPatentPilkington(GB),2002,A1218303,Glass,AlkaliSilicate,Alkaline-earthSilicate,,Strengthened(Tempered),,,,VehicleWindow,,,,,,,73.16,0,0.38,0.15,12.55,0,0,13.26,0.21,0,0,0,0,0,0,0,0,0,0,0,0,0,0,0,0,0,0,0,0,0,0.04,0,0,0.02,0,0,0,0,0,0.23,0,0,0,0,0,0,0,0,0,0,0,0,0,0,0,0,0,0,0,0,0,0,0.67
6124,GI06-190638R,NGF'sAdditionalNewData(J),2000,v.002p.0003,Glass,Alumino-Silicate,Alkaline-earthSilicate,,,,,,Substrate,,,,,GlassNameA57Melting:inPt-Rhcrucibleat1760Cfor5hr.Annealing:at890Cfor2hr.,,70.1,0,15.06,0,0,5,9.84,0,0,0,0,0,0,0,0,0,0,0,0,0,0,0,0,0,0,0,0,0,0,0,0,0,0,0,0,0,0,0,0,0,0,0,0,0,0,0,0,0,0,0,0,0,0,0,0,0,0,0,0,0,0,0,1.22
10060,GI04-218515,Proc.ICG,1998,v.A07p.:011,Glass,Lead-Silicate,AlkaliSilicate,,,,,,WasteDisposal,,,,,,,52.09,0,0,0,0,0,0,0,15.87,0,0,0,0,0,0,0,0,0,29.13,0,0,0,0,0,0,0,2.91,0,0,0,0,0,0,0,0,0,0,0,0,0,0,0,0,0,0,0,0,0,0,0,0,0,0,0,0,0,0,0,0,0,0,0,0.72
15164,XP02-302394,USPatent,2011,A0009254,Glass-Ceramics,AlkaliSilicate,,,Machinable,,,,Dental,ArtificialTooth,,,500C30min+650C20min,Ex.4othercrystal:Li-phosphate,,62.84,0,2.72,0,0,0,27.83,0,2.47,0,0,0,0,0,0,2.66,0,0,0,0,0,0,0,0,0,0,0,0,0,0,0,0,0,0,0,0,1.48,0,0,0,0,0,0,0,0,0,0,0,0,0,0,0,0,0,0,0,0,0,0,0,0,0,1.9
5880,GJ02-185138,J.Non-CrystallineSolids,1999,v.253p.0126,Glass,AlkaliSilicate,Alkaline-earthSilicate,,,,,,,,,,,,,75,0,0,0,5,0,0,20,0,0,0,0,0,0,0,0,0,0,0,0,0,0,0,0,0,0,0,0,0,0,0,0,0,0,0,0,0,0,0,0,0,0,0,0,0,0,0,0,0,0,0,0,0,0,0,0,0,0,0,0,0,0,0.83
15675,GP02-307217,JapanesePatentAsahiGlass(J),2012,A020921,Glass,AlkaliSilicate,Alumino-Silicate,,,,,,Display,,,,,Ex.G52,,62,0,13,3,0,0,5,10,5,0,0,0,0,0,0,0,0,0,0,0,0,0,0,0,0,0,0,0,0,0,0,0,0,2,0,0,0,0,0,0,0,0,0,0,0,0,0,0,0,0,0,0,0,0,0,0,0,0,0,0,0,0,0.78
7170,GJ02-240961,J.MaterialsScienceLetters,1988,v.007p.0791,Glass,AlkaliSilicate,Boro-Silicate,,Sol-Gel,,,,,,,,,Others:sodiumnitrateHv:maxvalue,,88.32,6.38,0,0,0,0,0,5.3,0,0,0,0,0,0,0,0,0,0,0,0,0,0,0,0,0,0,0,0,0,0,0,0,0,0,0,0,0,0,0,0,0,0,0,0,0,0,0,0,0,0,0,0,0,0,0,0,0,0,0,0,0,0,0.5
15674,GP02-307216,JapanesePatentAsahiGlass(J),2012,A020921,Glass,AlkaliSilicate,Alumino-Silicate,,,,,,Display,,,,,Ex.G51,,61.94,0,12.99,3,0,0,6.69,6.69,6.69,0,0,0,0,0,0,0,0,0,0,0,0,0,0,0,0,0,0,0,0,0,0,0,0,2,0,0,0,0,0,0,0,0,0,0,0,0,0,0,0,0,0,0,0,0,0,0,0,0,0,0,0,0,0.81
6122,GI06-190635R,NGF'sAdditionalNewData(J),2000,v.002p.0003,Glass,Alumino-Silicate,AlkaliSilicate,OtherSilicate,,,,,Substrate,,,,Annealing:at750Cfor2hr.,GlassNameA54.Melting:inPt-Rhcrucibleat1760Cfor5hr.,,70.66,0,14.9,3.96,0,0,10.48,0,0,0,0,0,0,0,0,0,0,0,0,0,0,0,0,0,0,0,0,0,0,0,0,0,0,0,0,0,0,0,0,0,0,0,0,0,0,0,0,0,0,0,0,0,0,0,0,0,0,0,0,0,0,0,1.4
12247,XP02-266133,USPatent,2005,A0098064,Glass-Ceramics,AlkaliSilicate,,,,,,,Dental,,,,,M.Schweigeretal.Ex.17,,63.28,0,0.59,0.13,0,0,29.08,0.09,2.19,0,0,0,0,0,0,3,0,0,0,0,0,0,0,0,0,0.02,0,0,0,0,0,0,0,0.04,0.13,0,1.45,0,0,0,0,0,0,0,0,0,0,0,0,0,0,0,0,0,0,0,0,0,0,0,0,0,2.1
8867,XP06-302664,USPatentCorningInc.(US),2011,A0092353,Glass-Ceramics,Alumino-Silicate,AlkaliSilicate,,,,,,ElectronicsElectrical,Container,,,,Ex.11othercrystal:sapphirine,,71.71,0,12.75,1.98,0,0,7.43,0.1,0,0,0,0,0,0,0,0.94,0,0,0,0,0,0,0,0,0,0,0,0,0,0,3.81,0,0,0,0,0,0,0,0,0,0,0,0,0,0,0,1.28,0,0,0,0,0,0,0,0,0,0,0,0,0,0,0,1.3
15264,XP02-302999,EuropeanPatent,2011,A2284133,Glass-Ceramics,AlkaliSilicate,,,Translucent,,,,Dental,ArtificialTooth,,,650C20min+850C10min,Ex.2othercrystal:Li-phosphate,,64.73,0,0.57,0,0,0,30.32,0,2.49,0,0,0,0,0,0,0.46,0,0,0,0,0,0,0,0,0,0,0,0,0,0,0,0,0,0,0,0,1.43,0,0,0,0,0,0,0,0,0,0,0,0,0,0,0,0,0,0,0,0,0,0,0,0,0,2.2
3863,GI02-095967,Proc.ICG,2001,v.002p.0233,Glass,AlkaliSilicate,Alkaline-earthSilicate,,,,,,,,,,annealedat540C1h.,,,70,0,0,0,10,0,0,20,0,0,0,0,0,0,0,0,0,0,0,0,0,0,0,0,0,0,0,0,0,0,0,0,0,0,0,0,0,0,0,0,0,0,0,0,0,0,0,0,0,0,0,0,0,0,0,0,0,0,0,0,0,0,0.71
14988,XP06-301055,JapanesePatentOharaInc.(J),2011,A040145,Glass-Ceramics,Alumino-Silicate,Zinc-Silicate,Alkaline-earthSilicate,,,,,Substrate,MagneticMemoryDisk,,,,Ex.3,,56.35,4.71,7.72,8.14,2.34,0,0,6.35,0,0,0,0,0,0,0,9.67,0,0,0,0,0,0,0,0,0,0,0,0,0,0,4.11,0,0,0,0.15,0,0.46,0,0,0,0,0,0,0,0,0,0,0,0,0,0,0,0,0,0,0,0,0,0,0,0,0,1.8
3414,GI02-081691,Proc.ICG,2001,v.002p.0233,Glass,AlkaliSilicate,Alkaline-earthSilicate,,,,,,,,,,annealedat540C1h.,,,75,0,0,3.75,6.25,0,0,15,0,0,0,0,0,0,0,0,0,0,0,0,0,0,0,0,0,0,0,0,0,0,0,0,0,0,0,0,0,0,0,0,0,0,0,0,0,0,0,0,0,0,0,0,0,0,0,0,0,0,0,0,0,0,1.09
14904,GP02-300050,EuropeanPatentCentralGlass(J),2010,A2233445,Glass,AlkaliSilicate,Alkaline-earthSilicate,,,,,,Window,Substrate,,,,Ex.8,,67.47,0,1.03,14.98,2.53,0.04,0,4.28,4.78,0,0,0,0,0,0,0,3.39,0,0,0,0,0,0,0,0,0,0,0,0,0,0,0,0,1.5,0,0,0,0,0,0,0,0,0,0,0,0,0,0,0,0,0,0,0,0,0,0,0,0,0,0,0,0,0.71
2438,GI02-047431,Proc.ICG,1986,v.001p.0225,Glass,AlkaliSilicate,,,,,,,,,,,,,,73.78,0,0,0,10.7,0,0,15.5,0,0,0,0,0,0,0,0,0,0,0,0,0,0,0,0,0,0,0,0,0,0,0,0,0,0,0,0,0,0,0,0,0,0,0.03,0,0,0,0,0,0,0,0,0,0,0,0,0,0,0,0,0,0,0,0.85
15948,GP02-308918,JapanesePatentOharaInc.(J),2012,A146393,Glass,AlkaliSilicate,,,,,,,Substrate,MagneticMemoryDisk,,,,Ex.G5,,63.93,0.9,4.89,3.09,1.11,0,10.44,6.04,0.66,0,0,0,0,0,0,0,0,0,0,0,0,0,0,0,0,0,0,0,0,0,5.46,0,0,2.02,0.14,0,1.32,0,0,0,0,0,0,0,0,0,0,0,0,0,0,0,0,0,0,0,0,0,0,0,0,0,0.6
9018,GP06-205248,JapanesePatentAsahiGlass(J),2000,A203874,Glass,Alumino-Silicate,Alkaline-earthSilicate,AlkaliSilicate,,,,,Substrate,PlasmaDisplay,,,,,,63.97,4.66,7,7.25,2.32,0,0,7.12,5.17,0,0,0,0,0,0,0,2.51,0,0,0,0,0,0,0,0,0,0,0,0,0,0,0,0,0,0,0,0,0,0,0,0,0,0,0,0,0,0,0,0,0,0,0,0,0,0,0,0,0,0,0,0,0,0.73
17514,GP02-340131,USPatentOthers,2012,A0183812,Glass,AlkaliSilicate,Alkaline-earthSilicate,Alumino-Silicate,Disk,,,,Magneto-OpticalMemory,Substrate,,,,Ex.12,,61.67,2.65,7.22,6.7,0,0,12.93,1.88,2.93,0,0,0,0,0,0,0,1.48,0,0,0,0,0,0,0.62,0,0,0,0,0,0,1.92,0,0,0,0,0,0,0,0,0,0,0,0,0,0,0,0,0,0,0,0,0,0,0,0,0,0,0,0,0,0,0,1.1
6311,GB06-139712,HandbookofGlassData,1993,v.00Ep.0561,Glass,Alumino-Silicate,,,,,,,,,,,,p571574,,60.9,0,26.9,0,0,0,0,0,0,0,0,0,0,0,0,0,0,0,0,0,0,0,0,12.2,0,0,0,0,0,0,0,0,0,0,0,0,0,0,0,0,0,0,0,0,0,0,0,0,0,0,0,0,0,0,0,0,0,0,0,0,0,0,1.21
11743,GJ02-259429,J.Non-CrystallineSolids,2004,v.344p.0037,Glass,AlkaliSilicate,,,,,,,,,,,,,,69.5,0,5.4,0,0,0,0,25.1,0,0,0,0,0,0,0,0,0,0,0,0,0,0,0,0,0,0,0,0,0,0,0,0,0,0,0,0,0,0,0,0,0,0,0,0,0,0,0,0,0,0,0,0,0,0,0,0,0,0,0,0,0,0,0.95
12620,GP02-271942,JapanesePatentCentralGlass(J),2006,A096594,Glass,AlkaliSilicate,Alkaline-earthSilicate,,,,,,Display,Substrate,,,,Ex.5,,65.58,0,2.45,15.51,0,0,0,5.05,9.29,0,0,0,0,0,0,0,0.6,0,0,0,0,0,0,0,0,0,0,0,0,0,0,0,0,1.52,0,0,0,0,0,0,0,0,0,0,0,0,0,0,0,0,0,0,0,0,0,0,0,0,0,0,0,0,0.784
12436,GP02-268891,JapanesePatentCentralGlass(J),2005,A324992,Glass,AlkaliSilicate,Alkaline-earthSilicate,,,,,,Display,Substrate,,,,Ex.5,,59.7,0,6.68,18.91,0.22,0,0,7.9,5.13,0,0,0,0,0,0,0,0,0,0,0,0,0,0,0,0,0,0,0,0,0,0,0,0,1.46,0,0,0,0,0,0,0,0,0,0,0,0,0,0,0,0,0,0,0,0,0,0,0,0,0,0,0,0,0.88
10054,GI04-218509,Proc.ICG,1998,v.A07p.:011,Glass,Lead-Silicate,AlkaliSilicate,,,,,,WasteDisposal,,,,,,,62.38,0,0,0,0,0,0,0,5.93,0,0,0,0,0,0,0,0,0,28.78,0,0,0,0,0,0,2.91,0,0,0,0,0,0,0,0,0,0,0,0,0,0,0,0,0,0,0,0,0,0,0,0,0,0,0,0,0,0,0,0,0,0,0,0,0.68
11848,GP02-261081,JapanesePatentKonicaMinolta(J),2004,A277232,Glass,AlkaliSilicate,Alumino-Silicate,,,,,,Substrate,MagneticMemoryDisk,,,,Ex.1,,68.08,4.75,5.59,0,0,0,12.28,5.43,1.17,0,0,0,0,0,0,0,0,0,0,0,0,0,0,0,0.06,0.23,0,0,0,0,1.46,0,0,0.95,0,0,0,0,0,0,0,0,0,0,0,0,0,0,0,0,0,0,0,0,0,0,0,0,0,0,0,0,1.1
11577,GP02-256020,JapanesePatentKonicaMinolta(J),2004,A161597,Glass,AlkaliSilicate,Alkaline-earthSilicate,Alumino-Silicate,,,,,Substrate,MagneticRecordingHead,,,,Ex.5,,65.86,2.96,2.87,5.57,5.76,0,7.1,3.72,1.26,0,0,0,0,0,0,0,0,0,0,0,0,0,0,0,0.04,0.78,0,0,0,0,2.26,0,0,1.82,0,0,0,0,0,0,0,0,0,0,0,0,0,0,0,0,0,0,0,0,0,0,0,0,0,0,0,0,0.9
12522,GP06-269690,USPatentKonicaMinolta(J),2005,A0215414,Glass,Alumino-Silicate,AlkaliSilicate,Alkaline-earthSilicate,,,,,Substrate,MagneticMemoryDisk,,,,Ex.10,,60.76,1.04,8.67,13.08,0,0,9.52,1.66,1.09,0,0,0,0,0,0,2.23,0,0,0,0,0,0,0,0,0.08,0.22,0,0,0,0,1.21,0,0,0.44,0,0,0,0,0,0,0,0,0,0,0,0,0,0,0,0,0,0,0,0,0,0,0,0,0,0,0,0,1.05
8258,XJ03-187068,J.AmericanCeramicSoc.,1999,v.082p.2509,Glass-Ceramics,Alkaline-earthSilicate,AlkaliSilicate,,GlassCeramics,,,,,,,,,,,57.75,0,5.07,0,17.85,0,0,7.93,5.8,0,0,0,0,0,0,0,0,0,0,0,0,0,0,0,0,0,0,0,0,0,0,0,0,0,0,0,0,0,0,0,0,0,0,0,0,0,0,5.6,0,0,0,0,0,0,0,0,0,0,0,0,0,0,1.3
8571,GP03-190520,EuropeanPatentAsahiGlass(J),1999,A0953549,Glass,Alkaline-earthSilicate,AlkaliSilicate,,,,,,,,,,,,,66.5,0,4.7,3.4,6.2,3.6,0,4.8,4.4,0,0,0,0,0,0,0,4.7,0,0,0,0,0,0,0,0,0,0,0,0,0,0,0,0,1.7,0,0,0,0,0,0,0,0,0,0,0,0,0,0,0,0,0,0,0,0,0,0,0,0,0,0,0,0,0.64
8293,GJ05-283880,J.MaterialsScience,2008,v.043p.0281,Glass,Boro-Silicate,,,,,,,,,,,,Pyrex,,81,13,2,0,0,0,0,4,0,0,0,0,0,0,0,0,0,0,0,0,0,0,0,0,0,0,0,0,0,0,0,0,0,0,0,0,0,0,0,0,0,0,0,0,0,0,0,0,0,0,0,0,0,0,0,0,0,0,0,0,0,0,0.76
3624,GJ02-088395,J.Non-CrystallineSolids,1980,v.037p.0359,Glass,AlkaliSilicate,,,Melting,PhaseSeparated,,,,,,,,,,87.5,0,0,0,0,0,0,12.5,0,0,0,0,0,0,0,0,0,0,0,0,0,0,0,0,0,0,0,0,0,0,0,0,0,0,0,0,0,0,0,0,0,0,0,0,0,0,0,0,0,0,0,0,0,0,0,0,0,0,0,0,0,0,1.1
8257,XJ03-187067,J.AmericanCeramicSoc.,1999,v.082p.2509,Glass-Ceramics,Alkaline-earthSilicate,AlkaliSilicate,,GlassCeramics,,,,,,,,,,,58.93,0,3.13,0,18.21,0,0,8.09,5.92,0,0,0,0,0,0,0,0,0,0,0,0,0,0,0,0,0,0,0,0,0,0,0,0,0,0,0,0,0,0,0,0,0,0,0,0,0,0,5.72,0,0,0,0,0,0,0,0,0,0,0,0,0,0,2.1
7529,GP02-261095,JapanesePatentKonicaMinolta(J),2004,A277233,Glass,AlkaliSilicate,Alumino-Silicate,,,,,,Substrate,MagneticMemoryDisk,,,,Ex.5,,70.22,4.89,5.76,0,0,0.41,8.47,5.6,1.88,0,0,0,0,0,0,0,0,0,0,0,0,0,0,0,0.07,0.23,0,0,0,0,1.5,0,0,0.97,0,0,0,0,0,0,0,0,0,0,0,0,0,0,0,0,0,0,0,0,0,0,0,0,0,0,0,0,1.01
17024,GP02-315165,USPatentAsahiGlass(J),2014,A8691711,Glass,AlkaliSilicate,Alumino-Silicate,,,,,,Display,Substrate,,,,Ex.1,,61.9,0,13,3,0,0,10.7,6.8,3,0,0,0,0,0,0,0,0,0,0,0,0,0,0,0,0,0,0,0,0,0,1,0,0,0.6,0,0,0,0,0,0,0,0,0,0,0,0,0,0,0,0,0,0,0,0,0,0,0,0,0,0,0,0,1.6
14928,XP02-300895,JapanesePatent,2011,A016720,Glass-Ceramics,AlkaliSilicate,,,,,,,Dental,,,,500C10min+650C20min,Ex.1othercrystal:Li-phosphate,,62.84,0,0.59,1.35,0,0,27.91,0,2.49,0,0,0,0,0,0,3.48,0,0,0,0,0,0,0,0,0,0,0,0,0,0,0,0,0,0,0,0,1.34,0,0,0,0,0,0,0,0,0,0,0,0,0,0,0,0,0,0,0,0,0,0,0,0,0,1.8
8699,GI06-191692R,NGF'sAdditionalNewData(J),2001,v.004p.0001,Glass,Alumino-Silicate,AlkaliSilicate,,,,,,ElectronicsElectrical,Substrate,,,Annealing:at660Cfor1hr.,GlassNameC052.Melting:inPtcrucibleat1600Cfor7hr.,,65.28,0,14.96,0,4.96,0,7.19,7.61,0,0,0,0,0,0,0,0,0,0,0,0,0,0,0,0,0,0,0,0,0,0,0,0,0,0,0,0,0,0,0,0,0,0,0,0,0,0,0,0,0,0,0,0,0,0,0,0,0,0,0,0,0,0,1.09
8738,GI03-191731R,NGF'sAdditionalNewData(J),2001,v.004p.0003,Glass,Alkaline-earthSilicate,Alumino-Silicate,Boro-Silicate,,,,,ElectronicsElectrical,Substrate,,,Annealing:at670Cfor1h.,GlassNoC091.Melting:inPT-Rhcrucibleat1500Cfor5.5h.,,56.01,9.39,7.46,0,0,14.89,0,4.9,4.78,0,0,0,0,0,0,0,0,0,0,0,0,0,0.08,0,0,0,0,0,0,0,0,0,0,2.49,0,0,0,0,0,0,0,0,0,0,0,0,0,0,0,0,0,0,0,0,0,0,0,0,0,0,0,0,0.68
5698,XJ02-115950,J.MaterialsScience,1990,v.025p.4488,Glass-Ceramics,AlkaliSilicate,OtherSilicate,,GlassCeramics,Strengthened(Tempered),,,,,,,,Nucleation615C15h.Crystallization975C30m.ZT5M,,53,0,0,0,0,0,30,0,0,0,0,0,0,0,0,0,0,0,0,0,0,0,0,0,0,0,0,0,0,0,4,0,0,13,0,0,0,0,0,0,0,0,0,0,0,0,0,0,0,0,0,0,0,0,0,0,0,0,0,0,0,0,1.39
12518,GP06-269686,USPatentKonicaMinolta(J),2005,A0215414,Glass,Alumino-Silicate,AlkaliSilicate,Alkaline-earthSilicate,,,,,Substrate,MagneticMemoryDisk,,,,Ex.6,,62.13,1.07,8.87,8.76,0,0,9.74,1.7,1.12,0,0,0,0,0,0,2.28,0,0,0,0,0,0,0,0,0.08,0.23,0,0,0,0,3.57,0,0,0.45,0,0,0,0,0,0,0,0,0,0,0,0,0,0,0,0,0,0,0,0,0,0,0,0,0,0,0,0,1.34
8725,GI03-191718,NGF'sAdditionalNewData(J),2001,v.004p.0003,Glass,Alkaline-earthSilicate,AlkaliSilicate,Alumino-Silicate,,,,,ElectronicsElectrical,Substrate,PlasmaDisplay,,Anneal:at670Cfor2hr.,GlassNameC078.Melt:inPtPtRhat1600Cfor4hr.Defectexist.,,67.14,0,4.9,17.65,0,0,0,5.62,4.69,0,0,0,0,0,0,0,0,0,0,0,0,0,0,0,0,0,0,0,0,0,0,0,0,0,0,0,0,0,0,0,0,0,0,0,0,0,0,0,0,0,0,0,0,0,0,0,0,0,0,0,0,0,0.93
11879,GP02-261357,JapanesePatentKonicaMinolta(J),2004,A352571,Glass,AlkaliSilicate,Alumino-Silicate,Boro-Silicate,,,,,Substrate,MagneticMemoryDisk,,,,Ex.3,,68.19,4.76,5.6,0,0,0,11.09,5.94,1.95,0,0,0,0,0,0,0,0,0,0,0,0,0,0,0,0.06,0,0,0,0,0,1.46,0,0,0.95,0,0,0,0,0,0,0,0,0,0,0,0,0,0,0,0,0,0,0,0,0,0,0,0,0,0,0,0,1.06
8689,GI06-191679,NGF'sAdditionalNewData(J),2001,v.004p.0001,Glass,Alumino-Silicate,Alkaline-earthSilicate,AlkaliSilicate,,,,,ElectronicsElectrical,Substrate,,,,GlassNameC039Melt:inPtRhat1600Cfor7hr.Anneal:at650Cfor1hr.Crystalsalittle.,,64.32,0,15.56,0,0,0,15.16,0.07,0,0,0,0,0,0,0,0,4.89,0,0,0,0,0,0,0,0,0,0,0,0,0,0,0,0,0,0,0,0,0,0,0,0,0,0,0,0,0,0,0,0,0,0,0,0,0,0,0,0,0,0,0,0,0,1.05
4458,GJ02-088398,J.Non-CrystallineSolids,1980,v.037p.0359,Glass,AlkaliSilicate,,,Melting,,,,,,,,,Comp.Fig.,,62.5,0,0,0,0,0,0,37.5,0,0,0,0,0,0,0,0,0,0,0,0,0,0,0,0,0,0,0,0,0,0,0,0,0,0,0,0,0,0,0,0,0,0,0,0,0,0,0,0,0,0,0,0,0,0,0,0,0,0,0,0,0,0,1.03
5878,GJ02-185136,J.Non-CrystallineSolids,1999,v.253p.0126,Glass,AlkaliSilicate,,,,,,,,,,,,,,75,0,0,0,0,0,0,25,0,0,0,0,0,0,0,0,0,0,0,0,0,0,0,0,0,0,0,0,0,0,0,0,0,0,0,0,0,0,0,0,0,0,0,0,0,0,0,0,0,0,0,0,0,0,0,0,0,0,0,0,0,0,0.86
8572,GP03-190521,EuropeanPatentAsahiGlass(J),1999,A0953549,Glass,Alkaline-earthSilicate,AlkaliSilicate,,,,,,,,,,,,,69.2,0,2.5,7,8,0,0,2,9.5,0,0,0,0,0,0,0,0,0,0,0,0,0,0,0,0,0,0,0,0,0,0,0,0,1.8,0,0,0,0,0,0,0,0,0,0,0,0,0,0,0,0,0,0,0,0,0,0,0,0,0,0,0,0,0.68
8948,GP03-204655,JapanesePatentAsahiGlass(J),2000,A103638,Glass,Alkaline-earthSilicate,AlkaliSilicate,Alumino-Silicate,,,,,Substrate,,,,,,,57,4,9.5,6.5,11,0,0,6,4.5,0,0,0,0,0,0,0,0,0,0,0,0,0,0,0,0,0,0,0,0,0,0,0,0,1.5,0,0,0,0,0,0,0,0,0,0,0,0,0,0,0,0,0,0,0,0,0,0,0,0,0,0,0,0,0.8
12617,GP02-271939,JapanesePatentCentralGlass(J),2006,A096594,Glass,AlkaliSilicate,Alkaline-earthSilicate,,,,,,Display,Substrate,,,,Ex.2,,65.94,0,1.21,17.52,0,0,0,3.97,10.11,0,0,0,0,0,0,0,0,0,0,0,0,0,0,0,0,0,0,0,0,0,0,0,0,1.25,0,0,0,0,0,0,0,0,0,0,0,0,0,0,0,0,0,0,0,0,0,0,0,0,0,0,0,0,0.775
8710,GJ02-298047,J.Non-CrystallineSolids,2010,v.356p.002417,Glass,AlkaliSilicate,Alkaline-earthSilicate,,,,,,,,,,,,,75,0,0,0,10,0,0,0,15,0,0,0,0,0,0,0,0,0,0,0,0,0,0,0,0,0,0,0,0,0,0,0,0,0,0,0,0,0,0,0,0,0,0,0,0,0,0,0,0,0,0,0,0,0,0,0,0,0,0,0,0,0,0.75
10539,GP06-225006,USPatentAsahiGlass(J),2002,A6500778,Glass,Alumino-Silicate,Alkaline-earthSilicate,AlkaliSilicate,,,,,Display,Substrate,,,,,,56.98,4.21,9.8,5.95,9.5,0,0,5.05,5.52,0,0,0,0,0,0,0,1.48,0,0,0,0,0,0,0,0,0,0,0,0,0,0,0,0,1.51,0,0,0,0,0,0,0,0,0,0,0,0,0,0,0,0,0,0,0,0,0,0,0,0,0,0,0,0,0.78
15937,GP06-308907,JapanesePatentOharaInc.(J),2012,A146392,Glass,Alumino-Silicate,Zinc-Silicate,,,,,,Substrate,MagneticMemoryDisk,,,,Ex.G1,,52.71,0.96,11.75,13.21,0,0,0,4.3,0,0,0,0,0,0,0,11.45,0,0,0,0,0,0,0,0,0,0,0,0,0,0,5,0,0,0,0.15,0,0.47,0,0,0,0,0,0,0,0,0,0,0,0,0,0,0,0,0,0,0,0,0,0,0,0,0,1.3
15244,XP02-302891,EuropeanPatent,2011,A2269960,Glass-Ceramics,AlkaliSilicate,,,,,,,Dental,ArtificialTooth,,,500C10min+650C20min,Ex.1othercrystal:Li-phosphate,,62.77,0,0.59,1.35,0,0,27.87,0,2.48,0,0,0,0,0,0,3.48,0,0,0,0,0,0,0,0,0,0,0,0,0,0,0,0,0,0,0,0,1.46,0,0,0,0,0,0,0,0,0,0,0,0,0,0,0,0,0,0,0,0,0,0,0,0,0,1.6
6128,GI06-190643R,NGF'sAdditionalNewData(J),2000,v.002p.0003,Glass,Alumino-Silicate,,,,,,,Substrate,,,,,GlassNameA62Melting:inPt-Rhcrucibleat1700Cfor5hr.Annealing:at730Cfor2hr.,,70.18,0,14.95,0,0,0,9.94,0,0,0,0,0,0,0,0,0,0,0,0,0,0,0,0,0,0,0,0,0,0,0,0,0,0,0,0,0,4.93,0,0,0,0,0,0,0,0,0,0,0,0,0,0,0,0,0,0,0,0,0,0,0,0,0,1.36
15088,GP02-301884,JapanesePatentAsahiGlass(J),2011,A123924,Glass,AlkaliSilicate,Alumino-Silicate,,,,,,Substrate,MagneticMemoryDisk,,,,Ex.5,,62,0,13,3,0,0,10,5,5,0,0,0,0,0,0,0,0,0,0,0,0,0,0,0,0,0,0,0,0,0,0,0,0,2,0,0,0,0,0,0,0,0,0,0,0,0,0,0,0,0,0,0,0,0,0,0,0,0,0,0,0,0,0.89
11858,GP02-261092,JapanesePatentKonicaMinolta(J),2004,A277233,Glass,AlkaliSilicate,Alumino-Silicate,,,,,,Substrate,MagneticMemoryDisk,,,,Ex.2,,59.54,7.22,7.24,3.24,2.33,0,8.74,4.64,1.52,0,0,0,0,0,0,0,0,0,0,0,0,0,0,0,0.07,0.86,0,0,0,0,2.53,0,0,2.07,0,0,0,0,0,0,0,0,0,0,0,0,0,0,0,0,0,0,0,0,0,0,0,0,0,0,0,0,1.05
