Repository: hori1537/rexrexxion-about-SP

File: input_csv/inputcsv_SiO2_0.01-100.00_PoissonRatio.csv (part 5 of 11)
No.,GlassNo.,DataSource,Year,DataSourceNumber,State,GlassSystem1,GlassSystem2,GlassSystem3,Appearance1,Appearance2,Appearance3,Appearance4,Usage1,Usage2,Usage3,Usage4,ThermalTreatment,Note,GlassNo.(Structure),SiO2,B2O3,Al2O3,MgO,CaO,BaO,Li2O,Na2O,K2O,Ag2O,MnO,FeO,CoO,NiO,CuO,ZnO,SrO,CdO,PbO,SnO,Cr2O3,Fe2O3,As2O3,Y2O3,Sb2O3,La2O3,Nd2O3,Gd2O3,Bi2O3,Co3O4,TiO2,MnO2,GeO2,ZrO2,CeO2,SnO2,P2O5,Ta2O5,Nb2O3,SO3,MoO3,WO3,H2O,LiF,NaF,KF,MgF2,CaF2,SrF2,BaF2,ZnF2,PbF2,YF3,AlF3,LaF3,GdF3,YbF3,ErF3,F,Cl,Br,Ag,PoissonRatio
2834,GC02-052113,AsahiGlass(J),,SunBlue,Glass,AlkaliSilicate,Alkaline-earthSilicate,,FlatGlass,,,,ArchitectureTrafficIndustry,Window,,,,,,71.39,0,1.17,4.43,9.56,0,0,13.45,0,0,0,0,0,0,0,0,0,0,0,0,0,0,0,0,0,0,0,0,0,0,0,0,0,0,0,0,0,0,0,0,0,0,0,0,0,0,0,0,0,0,0,0,0,0,0,0,0,0,0,0,0,0,0.25
8229,GJ02-186677,GlassPhysics&Chemistry,1999,v.025p.0257,Glass,AlkaliSilicate,OtherSilicate,,,,,,,,,,,,,54,0,0,0,0,0,0,25,0,0,0,0,0,0,0,0,0,0,0,0,0,0,0,0,0,0,0,0,0,0,15,0,0,6,0,0,0,0,0,0,0,0,0,0,0,0,0,0,0,0,0,0,0,0,0,0,0,0,0,0,0,0,0.24
14038,GP03-293594,USPatentHoyaCorp.(J),2009,A7595273,Glass,Alkaline-earthSilicate,AlkaliSilicate,,,,,,Substrate,MagneticMemoryDisk,,,,Ex.7,,64,0,5,0,10,3,5,7.5,1.5,0,0,0,0,0,0,0,0,0,0,0,0,0,0,0,0,0,0,0,0,0,0,0,0,4,0,0,0,0,0,0,0,0,0,0,0,0,0,0,0,0,0,0,0,0,0,0,0,0,0,0,0,0,0.235
3400,GJ02-079030,GlassPhysics&Chemistry,1979,v.005p.0502,Glass,AlkaliSilicate,,,,,,,,,,,,,,78.6,0,0,0,0,0,0,0,21.4,0,0,0,0,0,0,0,0,0,0,0,0,0,0,0,0,0,0,0,0,0,0,0,0,0,0,0,0,0,0,0,0,0,0,0,0,0,0,0,0,0,0,0,0,0,0,0,0,0,0,0,0,0,0.254
8720,GI03-191713R,NGF'sAdditionalNewData(J),2001,v.004p.0003,Glass,Alkaline-earthSilicate,AlkaliSilicate,Alumino-Silicate,,,,,ElectronicsElectrical,Substrate,PlasmaDisplay,,Annealing:at550Cfor2hr.,GlassNameC073.Melting:inPtPtRhcrucibleat1600Cfor4hr.,,64.45,0,4.95,4.71,0,0.13,0,6.06,5,0,0,0,0,0,0,0,14.7,0,0,0,0,0,0,0,0,0,0,0,0,0,0,0,0,0,0,0,0,0,0,0,0,0,0,0,0,0,0,0,0,0,0,0,0,0,0,0,0,0,0,0,0,0,0.25
6149,GI03-191822R,NGF'sAdditionalNewData(J),2001,v.004p.0007,Glass,Alkaline-earthSilicate,AlkaliSilicate,Alumino-Silicate,,,,,ColorFilter,,,,Annealing:at760Cfor1h.,GlassNameD066Melting:inPtcrucibleat1600Cfor7h.,,70.25,0,3.04,0,15.21,0,0,0.03,9.94,0,0,0,0,0,0,0,0,0,0,0,1.26,0,0.27,0,0,0,0,0,0,0,0,0,0,0,0,0,0,0,0,0,0,0,0,0,0,0,0,0,0,0,0,0,0,0,0,0,0,0,0,0,0,0,0.24
3285,GJ05-076010,J.AmericanCeramicSoc.,1969,v.052p.0661,Glass,Boro-Silicate,Silica,,Fiber,Strengthened(Tempered),,,,,,,,Claddingonborosilicateglass,,96.93,2.52,0.23,0,0,0,0,0.19,0.13,0,0,0,0,0,0,0,0,0,0,0,0,0,0,0,0,0,0,0,0,0,0,0,0,0,0,0,0,0,0,0,0,0,0,0,0,0,0,0,0,0,0,0,0,0,0,0,0,0,0,0,0,0,0.18
2927,GJ02-045000,J.AmericanCeramicSoc.,1975,v.058p.0085,Glass,AlkaliSilicate,,,,,,,,,,,,,,60,0,0,0,0,0,0,25,0,0,0,0,0,0,0,0,0,0,0,0,0,0,0,0,0,0,0,0,0,0,15,0,0,0,0,0,0,0,0,0,0,0,0,0,0,0,0,0,0,0,0,0,0,0,0,0,0,0,0,0,0,0,0.2442
8678,GI06-191667R,NGF'sAdditionalNewData(J),2001,v.004p.0001,Glass,Alumino-Silicate,AlkaliSilicate,,,,,,ElectronicsElectrical,Substrate,,,Annealing:at770Cfor1hr.,GlassNameC027.Melting:inPtRhcrucibleat1610Cfor32hr.,,59.68,0,14.72,0.12,15.3,0,0,5.09,4.99,0,0,0,0,0,0,0.008285,0.006508,0,0,0,0,0,0.1,0,0,0,0,0,0,0,0,0,0,0,0,0,0,0,0,0,0,0,0,0,0,0,0,0,0,0,0,0,0,0,0,0,0,0,0,0,0,0,0.24
7154,GJ02-240739,Silikattechnik(G),1981,v.032p.0197,Glass,AlkaliSilicate,,,,,,,,,,,,,,75,0,0,0,0,0,25,0,0,0,0,0,0,0,0,0,0,0,0,0,0,0,0,0,0,0,0,0,0,0,0,0,0,0,0,0,0,0,0,0,0,0,0,0,0,0,0,0,0,0,0,0,0,0,0,0,0,0,0,0,0,0,0.236
695,GB02-004782,HandbookofGlassProperties,1986,v.001p.0311,Glass,AlkaliSilicate,,,,,,,,,,,,,,85,0,0,0,0,0,15,0,0,0,0,0,0,0,0,0,0,0,0,0,0,0,0,0,0,0,0,0,0,0,0,0,0,0,0,0,0,0,0,0,0,0,0,0,0,0,0,0,0,0,0,0,0,0,0,0,0,0,0,0,0,0,0.158
7153,GJ02-240738,Silikattechnik(G),1981,v.032p.0197,Glass,AlkaliSilicate,,,,,,,,,,,,,,80,0,0,0,0,0,20,0,0,0,0,0,0,0,0,0,0,0,0,0,0,0,0,0,0,0,0,0,0,0,0,0,0,0,0,0,0,0,0,0,0,0,0,0,0,0,0,0,0,0,0,0,0,0,0,0,0,0,0,0,0,0,0.226
7528,GJ02-176262,GlassPhysics&Chemistry,1998,v.024p.0525,Glass,AlkaliSilicate,Alkaline-earthSilicate,,,,,,,,,,,D.S.Sanditov,,55.56,0,0,0,33.33,0,0,11.11,0,0,0,0,0,0,0,0,0,0,0,0,0,0,0,0,0,0,0,0,0,0,0,0,0,0,0,0,0,0,0,0,0,0,0,0,0,0,0,0,0,0,0,0,0,0,0,0,0,0,0,0,0,0,0.266
2021,GB02-025708,HandbookofGlassData,1987,v.00Cp.0449,Glass,AlkaliSilicate,Alumino-Silicate,,,,,,,,,,,,,79,0,6,0,0,0,15,0,0,0,0,0,0,0,0,0,0,0,0,0,0,0,0,0,0,0,0,0,0,0,0,0,0,0,0,0,0,0,0,0,0,0,0,0,0,0,0,0,0,0,0,0,0,0,0,0,0,0,0,0,0,0,0.195
815,GB02-006474,HandbookofGlassProperties,1986,v.001p.0326,Glass,AlkaliSilicate,Alkaline-earthSilicate,,,,,,,,,,,,,52.3,0,0,0,0,0,0,0,21.3,0,0,0,0,0,0,0,26.4,0,0,0,0,0,0,0,0,0,0,0,0,0,0,0,0,0,0,0,0,0,0,0,0,0,0,0,0,0,0,0,0,0,0,0,0,0,0,0,0,0,0,0,0,0,0.285
7111,GB02-164808,FundamentalsofInorganicGlasses,1994,v.001p.0171,Glass,AlkaliSilicate,Alkaline-earthSilicate,,,,,,,,,,,,,58.82,0,0,0,0,0,0,11.76,0,0,0,0,0,0,0,0,0,29.41,0,0,0,0,0,0,0,0,0,0,0,0,0,0,0,0,0,0,0,0,0,0,0,0,0,0,0,0,0,0,0,0,0,0,0,0,0,0,0,0,0,0,0,0,0.28
3398,GJ02-079028,GlassPhysics&Chemistry,1979,v.005p.0502,Glass,AlkaliSilicate,,,,,,,,,,,,,,83.3,0,0,0,0,0,0,0,16.7,0,0,0,0,0,0,0,0,0,0,0,0,0,0,0,0,0,0,0,0,0,0,0,0,0,0,0,0,0,0,0,0,0,0,0,0,0,0,0,0,0,0,0,0,0,0,0,0,0,0,0,0,0,0.236
3427,GJ02-055592,J.AmericanCeramicSoc.,1981,v.064p.0499,Glass,AlkaliSilicate,,,Strengthened(Tempered),,,,,,,,,,,59.19,0,9.51,0,0,0,0,31.3,0,0,0,0,0,0,0,0,0,0,0,0,0,0,0,0,0,0,0,0,0,0,0,0,0,0,0,0,0,0,0,0,0,0,0,0,0,0,0,0,0,0,0,0,0,0,0,0,0,0,0,0,0,0,0.2
8609,GI06-190633R,NGF'sAdditionalNewData(J),2000,v.002p.0001,Glass,Alumino-Silicate,AlkaliSilicate,,,,,,MagneticMemoryDisk,,,,,GlassNameA52.Melt:inPtat1640Cfor5hr.Anneal:at650Cfor2hr.GlassforChem.Strengthen.,,65,0,9.99,0,0,0,10.04,9.98,0,0,0,0,0,0,0,4.99,0,0,0,0,0,0,0,0,0,0,0,0,0,0,0,0,0,0,0,0,0,0,0,0,0,0,0,0,0,0,0,0,0,0,0,0,0,0,0,0,0,0,0,0,0,0,0.23
12668,XP03-272689,USPatentHoyaCorp.(J),2006,A0040142,Glass-Ceramics,Alkaline-earthSilicate,Alumino-Silicate,,,,,,Substrate,MagneticMemoryDisk,,,800C4h+1000C4h,Ex.1-1,,50.54,0,10.43,30.89,0,0,0,0,0,0,0,0,0,0,0,0,0,0,0,0,0,0,0,0.54,0,0,0,0,0,0,7.6,0,0,0,0,0,0,0,0,0,0,0,0,0,0,0,0,0,0,0,0,0,0,0,0,0,0,0,0,0,0,0,0.232
8740,GI03-191733R,NGF'sAdditionalNewData(J),2001,v.004p.0003,Glass,Alkaline-earthSilicate,Alumino-Silicate,Boro-Silicate,,,,,ElectronicsElectrical,Substrate,,,Annealing:at670Cfor1h.,GlassNameC093.Melting:inPT-Rhcrucibleat1500Cfor6h.,,55.07,10.07,7.41,0,0,0,0,5.06,4.93,0,0,0,0,0,0,0,14.85,0,0,0,0,0,0.06,0,0,0,0,0,0,0,0,0,0,2.53,0,0,0,0,0,0,0,0,0,0,0,0,0,0,0,0,0,0,0,0,0,0,0,0,0,0,0,0,0.25
7756,GJ02-268183,J.MaterialsResearch,2005,v.020p.3404,Glass,AlkaliSilicate,Alkaline-earthSilicate,,,,,,,,,,,,,75,0,0,5,5,0,0,15,0,0,0,0,0,0,0,0,0,0,0,0,0,0,0,0,0,0,0,0,0,0,0,0,0,0,0,0,0,0,0,0,0,0,0,0,0,0,0,0,0,0,0,0,0,0,0,0,0,0,0,0,0,0,0.2
14052,GP06-293697,USPatentCorningInc.(US),2009,A7612004,Glass,Alumino-Silicate,,,,,,,SolarCell,LiquidCrystalDisplay,,,,Ex.87,,68.99,0,16.98,3,0,0,0,0,0,0,0,0,0,0,0,0,0,0,0,0,0,0,0,0,0,11.03,0,0,0,0,0,0,0,0,0,0,0,0,0,0,0,0,0,0,0,0,0,0,0,0,0,0,0,0,0,0,0,0,0,0,0,0,0.257
6887,GJ02-158742,GlassPhysics&Chemistry,1994,v.020p.0139,Glass,AlkaliSilicate,OtherSilicate,,,,,,,,,,,,,52.1,0,0,0,0,0,23,3.1,2.1,0,0,0,0,0,0,0,0,0,0,0,0,0,0,0,0,0,0,0,0,0,0,0,10.4,8.3,0,0,0,1,0,0,0,0,0,0,0,0,0,0,0,0,0,0,0,0,0,0,0,0,0,0,0,0,0.2352
8544,GP06-293692,USPatentCorningInc.(US),2009,A7612004,Glass,Alumino-Silicate,,,,,,,SolarCell,LiquidCrystalDisplay,,,,Ex.82,,70.04,0,17.56,0.76,0,0,0,0,0,0,0,0,0,0,0,0,0,0,0,0,0,0,0,0,0,11.64,0,0,0,0,0,0,0,0,0,0,0,0,0,0,0,0,0,0,0,0,0,0,0,0,0,0,0,0,0,0,0,0,0,0,0,0,0.265
9127,GP02-206828,EuropeanPatentCorningInc.(US),2000,A0980341,Glass,AlkaliSilicate,Alumino-Silicate,,Molded,,,,Lens&Prism,,,,,,,68.06,6.16,5.89,0,0,0,0,15.84,2.61,0,0,0,0,0,0,0,0,0,0,0,0,0,0,0,0.13,0,0,0,0,0,0,0,0,1.31,0,0,0,0,0,0,0,0,0,0,0,0,0,0,0,0,0,0,0,0,0,0,0,0,0,0,0,0,0.22
849,GB02-006716,HandbookofGlassProperties,1986,v.001p.0327,Glass,AlkaliSilicate,Alumino-Silicate,,,,,,,,,,,,,65,0,2,0,0,0,33,0,0,0,0,0,0,0,0,0,0,0,0,0,0,0,0,0,0,0,0,0,0,0,0,0,0,0,0,0,0,0,0,0,0,0,0,0,0,0,0,0,0,0,0,0,0,0,0,0,0,0,0,0,0,0,0.229
4178,GJ02-079025,GlassPhysics&Chemistry,1979,v.005p.0502,Glass,AlkaliSilicate,,,,,,,,,,,,,,69.9,0,0,0,0,0,0,30.1,0,0,0,0,0,0,0,0,0,0,0,0,0,0,0,0,0,0,0,0,0,0,0,0,0,0,0,0,0,0,0,0,0,0,0,0,0,0,0,0,0,0,0,0,0,0,0,0,0,0,0,0,0,0,0.255
4843,GJ02-140606,J.MaterialsScience,1991,v.026p.1216,Glass,AlkaliSilicate,Alkaline-earthSilicate,,,,,,,,,,,InterfacialshearstrengthsofSiC-glassinterface,,72.6,0,0,5.71,7.88,0,0,13.68,0.09,0,0,0.03,0,0,0,0,0,0,0,0,0,0,0,0,0,0,0,0,0,0,0,0,0,0,0,0,0,0,0,0,0,0,0,0,0,0,0,0,0,0,0,0,0,0,0,0,0,0,0,0,0,0,0.21
7121,GJ02-228910,J.Non-CrystallineSolids,2003,v.316p.0054,Glass,AlkaliSilicate,Alkaline-earthSilicate,,,,,,,,,,,Surfacedamageofglass,,77,0,0,0,9.1,0,0,13.9,0,0,0,0,0,0,0,0,0,0,0,0,0,0,0,0,0,0,0,0,0,0,0,0,0,0,0,0,0,0,0,0,0,0,0,0,0,0,0,0,0,0,0,0,0,0,0,0,0,0,0,0,0,0,0.18
5735,GP05-179715,USPatentSchottGlas(Jena)(DE),1997,A5599753,Glass,Boro-Silicate,,,,,,,,,,,,,,81.4,6.85,2.79,0,0.33,0.08,1.45,6.69,0,0,0,0,0,0,0,0,0,0,0,0,0,0,0,0,0,0,0,0,0,0,0,0,0,0.4,0,0,0,0,0,0,0,0,0,0,0,0,0,0,0,0,0,0,0,0,0,0,0,0,0,0,0,0,0.2
2414,GB02-025706,HandbookofGlassData,1987,v.00Cp.0446,Glass,AlkaliSilicate,Boro-Silicate,,,,,,,,,,,,,50.1,10.8,0,0,0,0,0,39.1,0,0,0,0,0,0,0,0,0,0,0,0,0,0,0,0,0,0,0,0,0,0,0,0,0,0,0,0,0,0,0,0,0,0,0,0,0,0,0,0,0,0,0,0,0,0,0,0,0,0,0,0,0,0,0.3
8594,GI02-190618R,NGF'sAdditionalNewData(J),2000,v.002p.0001,Glass,AlkaliSilicate,Alumino-Silicate,Alkaline-earthSilicate,,,,,Substrate,,,,Annealing:at650Cfor2hr.,GlassNameA34.Melting:inPtcrucibleat1600Cfor5hr.,,60.07,0,9.89,0,10.03,0,0,9.83,10,0,0,0,0,0,0,0,0,0,0,0,0,0,0.18,0,0,0,0,0,0,0,0,0,0,0,0,0,0,0,0,0,0,0,0,0,0,0,0,0,0,0,0,0,0,0,0,0,0,0,0,0,0,0,0.24
9109,GJ02-310187,J.Non-CrystallineSolids,2012,v.358p.003418,Glass,AlkaliSilicate,,,,,,,,,,,,,,85,0,0,0,0,0,0,15,0,0,0,0,0,0,0,0,0,0,0,0,0,0,0,0,0,0,0,0,0,0,0,0,0,0,0,0,0,0,0,0,0,0,0,0,0,0,0,0,0,0,0,0,0,0,0,0,0,0,0,0,0,0,0.2
10066,XJ06-219613,J.Non-CrystallineSolids,2002,v.298p.0137,Glass-Ceramics,Alumino-Silicate,Alkaline-earthSilicate,OtherSilicate,GlassCeramics,,,,,,,,Heattreatment:800C/2h+1050C/3h,Crystal:Magnesiumaluminumtitanate,,57.3,0,19,14.6,0,0,0,0,0,0,0,0,0,0,0,0,0,0,0,0,0,0,0,0,0,0,0,0,0,0,9.1,0,0,0,0,0,0,0,0,0,0,0,0,0,0,0,0,0,0,0,0,0,0,0,0,0,0,0,0,0,0,0,0.23
7165,GJ02-240751,Silikattechnik(G),1981,v.032p.0197,Glass,AlkaliSilicate,,,,,,,,,,,,,,75,0,0,0,0,0,0,0,25,0,0,0,0,0,0,0,0,0,0,0,0,0,0,0,0,0,0,0,0,0,0,0,0,0,0,0,0,0,0,0,0,0,0,0,0,0,0,0,0,0,0,0,0,0,0,0,0,0,0,0,0,0,0.23
6323,GP02-206820,EuropeanPatentCorningInc.(US),2000,A0980341,Glass,AlkaliSilicate,Zinc-Silicate,,Molded,,,,Lens&Prism,,,,,,,70.67,2.82,1.73,0,1.17,0,0,10.75,5.87,0,0,0,0,0,0,5.63,0,0,0,0,0,0,0,0,0.13,0,0,0,0,0,1.23,0,0,0,0,0,0,0,0,0,0,0,0,0,0,0,0,0,0,0,0,0,0,0,0,0,0,0,0,0,0,0,0.22
2471,GB02-027385,HandbookofGlassData,1987,v.00Cp.0605,Glass,AlkaliSilicate,OtherSilicate,,,,,,,,,,,,,52.5,0,0,0,0,0,0,22.5,0,0,0,0,0,0,0,0,0,0,0,0,0,0,0,0,0,0,0,0,0,0,25,0,0,0,0,0,0,0,0,0,0,0,0,0,0,0,0,0,0,0,0,0,0,0,0,0,0,0,0,0,0,0,0.247
3232,GB02-071316,HandbookofGlassData,1983,v.00Ap.0317,Glass,AlkaliSilicate,,,,,,,,,,,,Heat-treatmentcondition:600C/8hr,,87.4,0,0,0,0,0,0,12.6,0,0,0,0,0,0,0,0,0,0,0,0,0,0,0,0,0,0,0,0,0,0,0,0,0,0,0,0,0,0,0,0,0,0,0,0,0,0,0,0,0,0,0,0,0,0,0,0,0,0,0,0,0,0,0.19
7525,GJ02-176259,GlassPhysics&Chemistry,1998,v.024p.0525,Glass,AlkaliSilicate,Alkaline-earthSilicate,,,,,,,,,,,D.S.Sanditov,,66.67,0,0,0,20,0,0,13.33,0,0,0,0,0,0,0,0,0,0,0,0,0,0,0,0,0,0,0,0,0,0,0,0,0,0,0,0,0,0,0,0,0,0,0,0,0,0,0,0,0,0,0,0,0,0,0,0,0,0,0,0,0,0,0.255
11943,GP02-262123,USPatentSaint-Gobain(FR),2004,A0162213,Glass,AlkaliSilicate,Alkaline-earthSilicate,,Strengthened(Tempered),,,,VehicleWindow,,,,,Ex.3,,64.62,0,1.48,0.15,14.68,0,0,17.34,1.73,0,0,0,0,0,0,0,0,0,0,0,0,0,0,0,0,0,0,0,0,0,0,0,0,0,0,0,0,0,0,0,0,0,0,0,0,0,0,0,0,0,0,0,0,0,0,0,0,0,0,0,0,0,0.23
8684,GI06-191673R,NGF'sAdditionalNewData(J),2001,v.004p.0001,Glass,Alumino-Silicate,Alkaline-earthSilicate,AlkaliSilicate,,,,,ElectronicsElectrical,Substrate,,,Annealing:at730Cfor1hr.,GlassNameC033Melting:inPtRhcrucibleat1550Cfor17.5hr.,,55.25,0,14.44,0,0,20.29,0,4.99,4.85,0,0,0,0,0,0,0,0,0,0,0,0,0,0.18,0,0,0,0,0,0,0,0,0,0,0,0,0,0,0,0,0,0,0,0,0,0,0,0,0,0,0,0,0,0,0,0,0,0,0,0,0,0,0,0.26
4476,GJ01-111030,J.Non-CrystallineSolids,1990,v.125p.0195,Glass,Silica,,,Sol-Gel,HotPressed,,,,,,,,Preparationofoxynitridesiliconglass,,100,0,0,0,0,0,0,0,0,0,0,0,0,0,0,0,0,0,0,0,0,0,0,0,0,0,0,0,0,0,0,0,0,0,0,0,0,0,0,0,0,0,0,0,0,0,0,0,0,0,0,0,0,0,0,0,0,0,0,0,0,0,0.17
2051,GJ02-026058,GlassScienceandTechnology,1984,v.057p.0255,Glass,AlkaliSilicate,Alkaline-earthSilicate,,PhaseSeparated,,,,,,,,,650C100h,,75,0,0,0,12.5,0,0,12.5,0,0,0,0,0,0,0,0,0,0,0,0,0,0,0,0,0,0,0,0,0,0,0,0,0,0,0,0,0,0,0,0,0,0,0,0,0,0,0,0,0,0,0,0,0,0,0,0,0,0,0,0,0,0,0.216
704,GB02-004795,HandbookofGlassProperties,1986,v.001p.0313,Glass,AlkaliSilicate,,,,,,,,,,,,,,85,0,0,0,0,0,0,0,15,0,0,0,0,0,0,0,0,0,0,0,0,0,0,0,0,0,0,0,0,0,0,0,0,0,0,0,0,0,0,0,0,0,0,0,0,0,0,0,0,0,0,0,0,0,0,0,0,0,0,0,0,0,0.218
4270,GC01-098654,SchottGlas(Jena)(DE),,D878,Glass,Silica,,,Block,Disk,,,OpticalUse,,,,,OpticalSilicaGlass,,100,0,0,0,0,0,0,0,0,0,0,0,0,0,0,0,0,0,0,0,0,0,0,0,0,0,0,0,0,0,0,0,0,0,0,0,0,0,0,0,0,0,0,0,0,0,0,0,0,0,0,0,0,0,0,0,0,0,0,0,0,0,0.17
10614,GP02-225360,USPatentSaint-Gobain(FR),2002,A0065187,Glass,AlkaliSilicate,Alkaline-earthSilicate,,Strengthened(Tempered),,,,VehicleWindow,,,,,,,64.62,0,1.48,0.15,14.68,0,0,17.34,1.73,0,0,0,0,0,0,0,0,0,0,0,0,0,0,0,0,0,0,0,0,0,0,0,0,0,0,0,0,0,0,0,0,0,0,0,0,0,0,0,0,0,0,0,0,0,0,0,0,0,0,0,0,0,0.23
2443,GB05-025749,HandbookofGlassData,1987,v.00Cp.0453,Glass,Boro-Silicate,AlkaliSilicate,,,,,,,,,,,,,65,20,0,0,0,0,0,15,0,0,0,0,0,0,0,0,0,0,0,0,0,0,0,0,0,0,0,0,0,0,0,0,0,0,0,0,0,0,0,0,0,0,0,0,0,0,0,0,0,0,0,0,0,0,0,0,0,0,0,0,0,0,0.211
1853,GB02-019769,HandbookofGlassData,1987,v.00Cp.0213,Glass,AlkaliSilicate,Alkaline-earthSilicate,,,,,,,,,,,,,76,0,0,0,8,0,0,16,0,0,0,0,0,0,0,0,0,0,0,0,0,0,0,0,0,0,0,0,0,0,0,0,0,0,0,0,0,0,0,0,0,0,0,0,0,0,0,0,0,0,0,0,0,0,0,0,0,0,0,0,0,0,0.203
835,GB02-006608,HandbookofGlassProperties,1986,v.001p.0330,Glass,AlkaliSilicate,Alumino-Silicate,,,,,,,,,,,,,63,0,5,0,0,0,0,32,0,0,0,0,0,0,0,0,0,0,0,0,0,0,0,0,0,0,0,0,0,0,0,0,0,0,0,0,0,0,0,0,0,0,0,0,0,0,0,0,0,0,0,0,0,0,0,0,0,0,0,0,0,0,0.242
11320,GP05-252956,JapanesePatentHoyaCorp.(J),2003,A292339,Glass,Boro-Silicate,AlkaliSilicate,,,,,,Lens&Prism,LiquidCrystalDisplay,,,,Ex.1,,68.98,13,1,0,2,0,0.1,11,0,0,0,0,0,0,0,3.9,0,0,0,0,0,0,0,0,0.02,0,0,0,0,0,0,0,0,0,0,0,0,0,0,0,0,0,0,0,0,0,0,0,0,0,0,0,0,0,0,0,0,0,0,0,0,0,0.2
755,GB02-006490,HandbookofGlassProperties,1986,v.001p.0326,Glass,AlkaliSilicate,Alkaline-earthSilicate,,,,,,,,,,,,,81.8,0,0,0,0,0,0,0,10.8,0,0,0,0,0,0,0,7.4,0,0,0,0,0,0,0,0,0,0,0,0,0,0,0,0,0,0,0,0,0,0,0,0,0,0,0,0,0,0,0,0,0,0,0,0,0,0,0,0,0,0,0,0,0,0.221
2874,GC01-052417,CoorsTek(J),1980,T-6040,Glass,Silica,,,Fiber,CVD,,,OpticalFiber,,,,,TransparentQuarzGlass.BubleFree,,100,0,0,0,0,0,0,0,0,0,0,0,0,0,0,0,0,0,0,0,0,0,0,0,0,0,0,0,0,0,0,0,0,0,0,0,0,0,0,0,0,0,0,0,0,0,0,0,0,0,0,0,0,0,0,0,0,0,0,0,0,0,0.14
18202,GP06-353970,USPatentCorningInc.(US),2014,A1016172,Glass,Alumino-Silicate,AlkaliSilicate,,Melting,,,,ChemicalStrengthen,,,,,ex.24,,64.5,7.01,14.01,0.53,0.07,0,0,13.78,0,0,0,0,0,0,0,0,0,0,0,0,0,0,0,0,0,0,0,0,0,0,0,0,0,0,0,0.1,0,0,0,0,0,0,0,0,0,0,0,0,0,0,0,0,0,0,0,0,0,0,0,0,0,0,0.22
2402,GB05-025628,HandbookofGlassData,1987,v.00Cp.0434,Glass,Boro-Silicate,AlkaliSilicate,,,,,,,,,,,,,64,20,0,0,0,0,0,16,0,0,0,0,0,0,0,0,0,0,0,0,0,0,0,0,0,0,0,0,0,0,0,0,0,0,0,0,0,0,0,0,0,0,0,0,0,0,0,0,0,0,0,0,0,0,0,0,0,0,0,0,0,0,0.22
8709,GI03-191702R,NGF'sAdditionalNewData(J),2001,v.004p.0003,Glass,Alkaline-earthSilicate,AlkaliSilicate,Alumino-Silicate,,,,,ElectronicsElectrical,Substrate,PlasmaDisplay,,Annealing:at630Cfor2hr.,GlassNameC062Melting:inPtPtRhcrucibleat1600Cfor4hr.,,63.83,0,4.93,0,4.95,0.12,0,6.52,5.37,0,0,0,0,0,0,0,14.28,0,0,0,0,0,0,0,0,0,0,0,0,0,0,0,0,0,0,0,0,0,0,0,0,0,0,0,0,0,0,0,0,0,0,0,0,0,0,0,0,0,0,0,0,0,0.25
7527,GJ02-176261,GlassPhysics&Chemistry,1998,v.024p.0525,Glass,AlkaliSilicate,Alkaline-earthSilicate,,,,,,,,,,,D.S.Sanditov,,58.82,0,0,0,29.41,0,0,11.76,0,0,0,0,0,0,0,0,0,0,0,0,0,0,0,0,0,0,0,0,0,0,0,0,0,0,0,0,0,0,0,0,0,0,0,0,0,0,0,0,0,0,0,0,0,0,0,0,0,0,0,0,0,0,0.261
2032,GB02-025751,HandbookofGlassData,1987,v.00Cp.0453,Glass,AlkaliSilicate,,,,,,,,,,,,,,75,0,0,0,0,0,0,25,0,0,0,0,0,0,0,0,0,0,0,0,0,0,0,0,0,0,0,0,0,0,0,0,0,0,0,0,0,0,0,0,0,0,0,0,0,0,0,0,0,0,0,0,0,0,0,0,0,0,0,0,0,0,0.226
858,GB02-006725,HandbookofGlassProperties,1986,v.001p.0327,Glass,AlkaliSilicate,Alumino-Silicate,,,,,,,,,,,,,65,0,18,0,0,0,17,0,0,0,0,0,0,0,0,0,0,0,0,0,0,0,0,0,0,0,0,0,0,0,0,0,0,0,0,0,0,0,0,0,0,0,0,0,0,0,0,0,0,0,0,0,0,0,0,0,0,0,0,0,0,0,0.223
5272,GC01-167710,TosohQuartz(J),1998,NSG-QUARTZ-HR,Glass,Silica,,,Block,Tube,Rod,,ElectronicsElectrical,,,,,,,99.99,0,0,0,0,0,0,0,0,0,0,0,0,0,0,0,0,0,0,0,0,0,0,0,0,0,0,0,0,0,0,0,0,0,0,0,0,0,0,0,0,0,0,0,0,0,0,0,0,0,0,0,0,0,0,0,0,0,0,0,0,0,0.17
3330,GJ02-054783,J.Non-CrystallineSolids,1973,v.013p.0399,Glass,AlkaliSilicate,,,,,,,,,,,,Effectofhighpressureonelasticconstant,,67,0,0,0,0,0,0,0,33,0,0,0,0,0,0,0,0,0,0,0,0,0,0,0,0,0,0,0,0,0,0,0,0,0,0,0,0,0,0,0,0,0,0,0,0,0,0,0,0,0,0,0,0,0,0,0,0,0,0,0,0,0,0.17
7109,GB02-164806,FundamentalsofInorganicGlasses,1994,v.001p.0171,Glass,AlkaliSilicate,Alkaline-earthSilicate,,,,,,,,,,,,,66.67,0,0,0,0,0,0,13.33,0,0,0,0,0,0,0,0,0,20,0,0,0,0,0,0,0,0,0,0,0,0,0,0,0,0,0,0,0,0,0,0,0,0,0,0,0,0,0,0,0,0,0,0,0,0,0,0,0,0,0,0,0,0,0.26
8668,GI06-191657R,NGF'sAdditionalNewData(J),2001,v.004p.0001,Glass,Alumino-Silicate,AlkaliSilicate,Alkaline-earthSilicate,,,,,ElectronicsElectrical,Substrate,,,Annealing:at780Cfor1hr.,GlassNameC017.Melting:inPtRhcrucibleat1650Cfor32hr.,,59.7,0,15.34,0,14.97,0,0,9.99,0,0,0,0,0,0,0,0,0,0,0,0,0,0,0,0,0,0,0,0,0,0,0,0,0,0,0,0,0,0,0,0,0,0,0,0,0,0,0,0,0,0,0,0,0,0,0,0,0,0,0,0,0,0,0.24
11239,GJ05-252137,PhysicsandChemistryofGlasses,2003,v.044p.0383,Glass,Boro-Silicate,,,MixedAlkali,,,,RadioActiveWasteSolidi,,,,,,,56.21,17.22,0,0,0,0,9.56,9.75,0,0,0,0,0,0,0,0,0,0,0,0,0,0,0,0,0,7.26,0,0,0,0,0,0,0,0,0,0,0,0,0,0,0,0,0,0,0,0,0,0,0,0,0,0,0,0,0,0,0,0,0,0,0,0,0.26
2880,GC01-052423,CoorsTek(J),1980,T-1030,Glass,Silica,,,Tube,Rod,,,Substrate,LaboratoryWare,,,,TransparentQuarzGlass,,99.93,0,0,0,0,0,0,0,0,0,0,0,0,0,0,0,0,0,0,0,0,0,0,0,0,0,0,0,0,0,0,0,0,0,0,0,0,0,0,0,0,0,0,0,0,0,0,0,0,0,0,0,0,0,0,0,0,0,0,0,0,0,0.14
18695,GP06-357280,USPatentCorningInc.(US),2014,A0335331,Glass,Alumino-Silicate,Alkaline-earthSilicate,OtherSilicate,Melting,SheetGlass,NonAlkali,,ElectronicsElectrical,Substrate,,,,ex.8,,60.76,6.28,14.12,1.81,4.87,0,0,0,0,0,0,0,0,0,0,0,3.49,0,0,0,0,0,0,0,0,0,0,0,0,0,0,0,0,0,0,0.06,8.61,0,0,0,0,0,0,0,0,0,0,0,0,0,0,0,0,0,0,0,0,0,0,0,0,0,0.236
5285,GP05-168274,JapanesePatentSchottGlas(Jena)(DE),1996,A067529,Glass,Boro-Silicate,,,,,,,,,,,,,,81.02,2.78,2.79,0,0.32,0.08,5.47,6.74,0,0,0,0,0,0,0,0,0,0,0,0,0,0,0,0,0,0,0,0,0,0,0,0,0,0.79,0,0,0,0,0,0,0,0,0,0,0,0,0,0,0,0,0,0,0,0,0,0,0,0,0,0,0,0,0.2
7640,GP05-264610,JapanesePatentHoyaCorp.(J),2005,A037651,Glass,Boro-Silicate,,,,,,,OpticalUse,Lens&Prism,,,,Ex.4,,77.98,13,1,1,0,0,0,7,0,0,0,0,0,0,0,0,0,0,0,0,0,0,0,0,0.02,0,0,0,0,0,0,0,0,0,0,0,0,0,0,0,0,0,0,0,0,0,0,0,0,0,0,0,0,0,0,0,0,0,0,0,0,0,0.2
3395,GJ02-079018,GlassPhysics&Chemistry,1979,v.005p.0502,Glass,AlkaliSilicate,,,,,,,,,,,,,,70,0,0,0,0,0,30,0,0,0,0,0,0,0,0,0,0,0,0,0,0,0,0,0,0,0,0,0,0,0,0,0,0,0,0,0,0,0,0,0,0,0,0,0,0,0,0,0,0,0,0,0,0,0,0,0,0,0,0,0,0,0,0.208
2297,GJ02-041110,GlassPhysics&Chemistry,1981,v.007p.0131,Glass,AlkaliSilicate,,,,,,,,,,,,,,75,0,0,0,0,0,15,10,0,0,0,0,0,0,0,0,0,0,0,0,0,0,0,0,0,0,0,0,0,0,0,0,0,0,0,0,0,0,0,0,0,0,0,0,0,0,0,0,0,0,0,0,0,0,0,0,0,0,0,0,0,0,0.208
8717,GI03-191710R,NGF'sAdditionalNewData(J),2001,v.004p.0003,Glass,Alkaline-earthSilicate,AlkaliSilicate,Alumino-Silicate,,,,,ElectronicsElectrical,Substrate,PlasmaDisplay,,Annealing:at650Cfor2hr.,GlassNameC070Melting:inPtPtRhcrucibleat1600Cfor4hr.,,64.17,0,5.02,4.57,10.49,0,0,5.8,4.98,0,0,0,0,0,0,0,4.97,0,0,0,0,0,0,0,0,0,0,0,0,0,0,0,0,0,0,0,0,0,0,0,0,0,0,0,0,0,0,0,0,0,0,0,0,0,0,0,0,0,0,0,0,0,0.24
761,GB02-006620,HandbookofGlassProperties,1986,v.001p.0330,Glass,AlkaliSilicate,Alumino-Silicate,,,,,,,,,,,,,70,0,15,0,0,0,0,15,0,0,0,0,0,0,0,0,0,0,0,0,0,0,0,0,0,0,0,0,0,0,0,0,0,0,0,0,0,0,0,0,0,0,0,0,0,0,0,0,0,0,0,0,0,0,0,0,0,0,0,0,0,0,0.212
10067,XJ06-219614,J.Non-CrystallineSolids,2002,v.298p.0137,Glass-Ceramics,Alumino-Silicate,Alkaline-earthSilicate,OtherSilicate,GlassCeramics,,,,,,,,Heattreatment:800C/2h+1080C/3h,Crystal:Magnesiumaluminumtitanate,,57.3,0,19,14.6,0,0,0,0,0,0,0,0,0,0,0,0,0,0,0,0,0,0,0,0,0,0,0,0,0,0,9.1,0,0,0,0,0,0,0,0,0,0,0,0,0,0,0,0,0,0,0,0,0,0,0,0,0,0,0,0,0,0,0,0.19
8778,GI03-191913,NGF'sAdditionalNewData(J),2001,v.004p.0011,Glass,Alkaline-earthSilicate,AlkaliSilicate,,,,,,,,,,,GlassNameE095Melting:inquartzcrucibleat1300Cfor4h.Annealing:at560Cfor2h.,,59.89,0,0,0.12,21.43,0,0,18.56,0,0,0,0,0,0,0,0,0,0,0,0,0,0,0,0,0,0,0,0,0,0,0,0,0,0,0,0,0,0,0,0,0,0,0,0,0,0,0,0,0,0,0,0,0,0,0,0,0,0,0,0,0,0,0.27
9108,GJ02-310186,J.Non-CrystallineSolids,2012,v.358p.003418,Glass,AlkaliSilicate,,,,,,,,,,,,,,90,0,0,0,0,0,0,10,0,0,0,0,0,0,0,0,0,0,0,0,0,0,0,0,0,0,0,0,0,0,0,0,0,0,0,0,0,0,0,0,0,0,0,0,0,0,0,0,0,0,0,0,0,0,0,0,0,0,0,0,0,0,0.18
10572,XP06-225187,USPatent,2002,A0028740,Glass-Ceramics,Alumino-Silicate,Alkaline-earthSilicate,,,,,,Substrate,MagneticMemoryDisk,,,,X.Zouetal.(JP)1sttreatment:810C4h2ndtreatment:1000C4hCrystal:Mg-Al-titanate,,51.38,0,11.5,29.1,0,0,0,0,0,0,0,0,0,0,0,0,0,0,0,0,0,0,0,0.68,0,0,0,0,0,0,7.34,0,0,0,0,0,0,0,0,0,0,0,0,0,0,0,0,0,0,0,0,0,0,0,0,0,0,0,0,0,0,0,0.26
12421,GP03-268797,JapanesePatentHoyaCorp.(J),2005,A314159,Glass,Alkaline-earthSilicate,AlkaliSilicate,,,,,,Substrate,MagneticMemoryDisk,,,,Ex.8,,64,0,5,0,12.5,3,5,5,1.5,0,0,0,0,0,0,0,0,0,0,0,0,0,0,0,0,0,0,0,0,0,0,0,0,4,0,0,0,0,0,0,0,0,0,0,0,0,0,0,0,0,0,0,0,0,0,0,0,0,0,0,0,0,0.237
2709,GP07-035669,JapanesePatentSchottGlassTech.(US),1985,A239342,Glass,Zinc-Silicate,Alumino-Silicate,Alkaline-earthSilicate,NonAlkali,,,,SubstrateforPhotolithographyMask,,,,,,,64.74,3.19,8.55,3.17,3.17,4.24,0,0,0,0,0,0,0,0,0,12.62,0,0,0.15,0,0,0,0.16,0,0,0,0,0,0,0,0,0,0,0,0,0,0,0,0,0,0,0,0,0,0,0,0,0,0,0,0,0,0,0,0,0,0,0,0,0,0,0,0.245
8724,GI03-191717,NGF'sAdditionalNewData(J),2001,v.004p.0003,Glass,Alkaline-earthSilicate,AlkaliSilicate,Alumino-Silicate,,,,,ElectronicsElectrical,Substrate,PlasmaDisplay,,Anneal:at650Cfor2hr.,GlassNameC077Melt:inPtPtRhat1600Cfor4hr.Defectexist.,,64.57,0,5.09,13.84,0,0,0,6.04,4.96,0,0,0,0,0,0,0,5.5,0,0,0,0,0,0,0,0,0,0,0,0,0,0,0,0,0,0,0,0,0,0,0,0,0,0,0,0,0,0,0,0,0,0,0,0,0,0,0,0,0,0,0,0,0,0.24
847,GB02-006714,HandbookofGlassProperties,1986,v.001p.0327,Glass,AlkaliSilicate,Alumino-Silicate,,,,,,,,,,,,,66,0,9,0,0,0,25,0,0,0,0,0,0,0,0,0,0,0,0,0,0,0,0,0,0,0,0,0,0,0,0,0,0,0,0,0,0,0,0,0,0,0,0,0,0,0,0,0,0,0,0,0,0,0,0,0,0,0,0,0,0,0,0.224
691,GB02-004777,HandbookofGlassProperties,1986,v.001p.0310,Glass,AlkaliSilicate,,,,,,,,,,,,,,75,0,0,0,0,0,25,0,0,0,0,0,0,0,0,0,0,0,0,0,0,0,0,0,0,0,0,0,0,0,0,0,0,0,0,0,0,0,0,0,0,0,0,0,0,0,0,0,0,0,0,0,0,0,0,0,0,0,0,0,0,0,0.203
790,GJ03-008318,GlassScienceandTechnology,1978,v.051p.0008,Glass,Alkaline-earthSilicate,,,,,,,,,,,,,,70.5,0,0,0,19.5,0,0,10,0,0,0,0,0,0,0,0,0,0,0,0,0,0,0,0,0,0,0,0,0,0,0,0,0,0,0,0,0,0,0,0,0,0,0,0,0,0,0,0,0,0,0,0,0,0,0,0,0,0,0,0,0,0,0.221
7639,GP05-264609,JapanesePatentHoyaCorp.(J),2005,A037651,Glass,Boro-Silicate,,,,,,,OpticalUse,Lens&Prism,,,,Ex.3,,71.98,14,1,0,2,0,0,8,0,0,0,0,0,0,0,3,0,0,0,0,0,0,0,0,0.02,0,0,0,0,0,0,0,0,0,0,0,0,0,0,0,0,0,0,0,0,0,0,0,0,0,0,0,0,0,0,0,0,0,0,0,0,0,0.2
8676,GI06-191665R,NGF'sAdditionalNewData(J),2001,v.004p.0001,Glass,Alumino-Silicate,AlkaliSilicate,Alkaline-earthSilicate,,,,,ElectronicsElectrical,Substrate,,,Annealing:at780Cfor1hr.,GlassNameC025Melting:inPtRhcrucibleat1550Cfor17hr.,,54.63,0,14.88,0,0.01,0.00489,0,9.76,0,0,0,0,0,0,0,0,20.57,0,0,0,0,0,0.15,0,0,0,0,0,0,0,0,0,0,0,0,0,0,0,0,0,0,0,0,0,0,0,0,0,0,0,0,0,0,0,0,0,0,0,0,0,0,0,0.26
2438,GB06-025737,HandbookofGlassData,1987,v.00Cp.0450,Glass,Alumino-Silicate,AlkaliSilicate,,,,,,,,,,,,,62,0,21,0,0,0,17,0,0,0,0,0,0,0,0,0,0,0,0,0,0,0,0,0,0,0,0,0,0,0,0,0,0,0,0,0,0,0,0,0,0,0,0,0,0,0,0,0,0,0,0,0,0,0,0,0,0,0,0,0,0,0,0.228
794,GJ03-008323,GlassScienceandTechnology,1978,v.051p.0008,Glass,Alkaline-earthSilicate,,,,,,,,,,,,,,74.7,0,0,0,9.5,0,0,15.8,0,0,0,0,0,0,0,0,0,0,0,0,0,0,0,0,0,0,0,0,0,0,0,0,0,0,0,0,0,0,0,0,0,0,0,0,0,0,0,0,0,0,0,0,0,0,0,0,0,0,0,0,0,0,0.209
9657,GP02-353684,USPatentAsahiGlass(J),2013,A0302617,Glass,AlkaliSilicate,Alumino-Silicate,Alkaline-earthSilicate,Melting,SheetGlass,,,ChemicalStrengthen,Display,,,,ex.33,,74,0,7,5,0,0,0,14,0,0,0,0,0,0,0,0,0,0,0,0,0,0,0,0,0,0,0,0,0,0,0,0,0,0,0,0,0,0,0,0,0,0,0,0,0,0,0,0,0,0,0,0,0,0,0,0,0,0,0,0,0,0,0.2
4630,GJ02-091256,GlassPhysics&Chemistry,1980,v.006p.0372,Glass,AlkaliSilicate,,,,,,,,,,,,,,63.8,0,0,0,0,0,0,36.2,0,0,0,0,0,0,0,0,0,0,0,0,0,0,0,0,0,0,0,0,0,0,0,0,0,0,0,0,0,0,0,0,0,0,0,0,0,0,0,0,0,0,0,0,0,0,0,0,0,0,0,0,0,0,0.255
2867,GC01-052410,TosohQuartz(J),1980,,Glass,Silica,,,Slab,Block,,,OpticsOptoelectronics,,,,,,,100,0,0,0,0,0,0,0,0,0,0,0,0,0,0,0,0,0,0,0,0,0,0,0,0,0,0,0,0,0,0,0,0,0,0,0,0,0,0,0,0,0,0,0,0,0,0,0,0,0,0,0,0,0,0,0,0,0,0,0,0,0,0.17
2476,GB02-027402,HandbookofGlassData,1987,v.00Cp.0606,Glass,AlkaliSilicate,OtherSilicate,,,,,,,,,,,,,60,0,0,0,0,0,0,25,0,0,0,0,0,0,0,0,0,0,0,0,0,0,0,0,0,0,0,0,0,0,15,0,0,0,0,0,0,0,0,0,0,0,0,0,0,0,0,0,0,0,0,0,0,0,0,0,0,0,0,0,0,0,0.2442
4260,GJ02-082122,GlassPhysics&Chemistry,1979,v.005p.0278,Glass,AlkaliSilicate,Alumino-Silicate,,,,,,,,,,,,,65,0,8,0,0,0,27,0,0,0,0,0,0,0,0,0,0,0,0,0,0,0,0,0,0,0,0,0,0,0,0,0,0,0,0,0,0,0,0,0,0,0,0,0,0,0,0,0,0,0,0,0,0,0,0,0,0,0,0,0,0,0,0.224
6417,GJ02-144685,GlassPhysics&Chemistry,1992,v.018p.0387,Glass,AlkaliSilicate,,,,,,,,,,,,,,60,0,0,0,0,0,5,20,0,0,0,0,0,0,0,0,0,0,0,0,0,0,0,0,0,0,0,0,0,0,15,0,0,0,0,0,0,0,0,0,0,0,0,0,0,0,0,0,0,0,0,0,0,0,0,0,0,0,0,0,0,0,0.2357
11201,GJ02-251249,GlassPhysics&Chemistry,2003,v.029p.0002,Glass,AlkaliSilicate,,,,,,,,,,,,,,53.71,0,0,0,0,0,46.29,0,0,0,0,0,0,0,0,0,0,0,0,0,0,0,0,0,0,0,0,0,0,0,0,0,0,0,0,0,0,0,0,0,0,0,0,0,0,0,0,0,0,0,0,0,0,0,0,0,0,0,0,0,0,0,0.23
2990,GJ06-045925,J.Non-CrystallineSolids,1974,v.014p.0225,Glass,Alumino-Silicate,AlkaliSilicate,,,,,,,,,,,,,64.15,3.67,11.95,0,0,0,10.73,9.45,0.04,0,0,0,0,0,0,0,0,0,0,0,0,0,0,0,0,0,0,0,0,0,0,0,0,0,0,0,0,0,0,0,0,0,0,0,0,0,0,0,0,0,0,0,0,0,0,0,0,0,0,0,0,0,0.222
1852,GB02-019768,HandbookofGlassData,1987,v.00Cp.0213,Glass,AlkaliSilicate,Alkaline-earthSilicate,,,,,,,,,,,,,78.5,0,0,0,8,0,0,13.5,0,0,0,0,0,0,0,0,0,0,0,0,0,0,0,0,0,0,0,0,0,0,0,0,0,0,0,0,0,0,0,0,0,0,0,0,0,0,0,0,0,0,0,0,0,0,0,0,0,0,0,0,0,0,0.198
8233,GJ02-186681,GlassPhysics&Chemistry,1999,v.025p.0257,Glass,AlkaliSilicate,OtherSilicate,,,,,,,,,,,,,54,0,0,0,0,0,5,20,0,0,0,0,0,0,0,0,0,0,0,0,0,0,0,0,0,0,0,0,0,0,15,0,0,6,0,0,0,0,0,0,0,0,0,0,0,0,0,0,0,0,0,0,0,0,0,0,0,0,0,0,0,0,0.24
7351,GP05-252959,JapanesePatentHoyaCorp.(J),2003,A292339,Glass,Boro-Silicate,AlkaliSilicate,,,,,,Lens&Prism,LiquidCrystalDisplay,,,,Ex.4,,78,13,1,1,0,0,0,7,0,0,0,0,0,0,0,0,0,0,0,0,0,0,0,0,0,0,0,0,0,0,0,0,0,0,0,0,0,0,0,0,0,0,0,0,0,0,0,0,0,0,0,0,0,0,0,0,0,0,0,0,0,0,0.2
2842,GC01-052202,Shin-EtsuQuartzProducts(J),1980,Infralux,Glass,Silica,,,Tube,,,,Illumination,,,,,ForDischargeLamp,,100,0,0,0,0,0,0,0,0,0,0,0,0,0,0,0,0,0,0,0,0,0,0,0,0,0,0,0,0,0,0,0,0,0,0,0,0,0,0,0,0,0,0,0,0,0,0,0,0,0,0,0,0,0,0,0,0,0,0,0,0,0,0.17
8454,XP06-289797,JapanesePatentCorningInc.(US),2009,A504563,Glass-Ceramics,Alumino-Silicate,,,,,,,Substrate,LiquidCrystalDisplay,SolarCell,,,Ex.102,,72.97,0,15.43,0,0,0.02,0,0,0,0,0,0,0,0,0,0,3,0,0,0,0,0,0,0,0,8.58,0,0,0,0,0,0,0,0,0,0,0,0,0,0,0,0,0,0,0,0,0,0,0,0,0,0,0,0,0,0,0,0,0,0,0,0,0.247
9119,GJ02-310491,J.Non-CrystallineSolids,2013,v.364p.000040,Glass,AlkaliSilicate,Alkaline-earthSilicate,,,,,,,,,,,,,75,0,0,0,0,10,0,15,0,0,0,0,0,0,0,0,0,0,0,0,0,0,0,0,0,0,0,0,0,0,0,0,0,0,0,0,0,0,0,0,0,0,0,0,0,0,0,0,0,0,0,0,0,0,0,0,0,0,0,0,0,0,0.26
4879,GJ02-146425,J.CeramicSoc.Japan,1991,v.099p.0448,Glass,AlkaliSilicate,Alkaline-earthSilicate,,,,,,,,,,,,,72.51,0,0.2,4.43,9.67,0,0,13.19,0,0,0,0,0,0,0,0,0,0,0,0,0,0,0,0,0,0,0,0,0,0,0,0,0,0,0,0,0,0,0,0,0,0,0,0,0,0,0,0,0,0,0,0,0,0,0,0,0,0,0,0,0,0,0.23
6189,GB02-137464,HandbookofGlassData,1993,v.00Ep.0073,Glass,AlkaliSilicate,,,,,,,,,,,,,,65,0,0,0,0,0,0,35,0,0,0,0,0,0,0,0,0,0,0,0,0,0,0,0,0,0,0,0,0,0,0,0,0,0,0,0,0,0,0,0,0,0,0,0,0,0,0,0,0,0,0,0,0,0,0,0,0,0,0,0,0,0,0.253
5736,GP05-179716,USPatentSchottGlas(Jena)(DE),1997,A5599753,Glass,Boro-Silicate,,,,,,,,,,,,,,80.98,7.43,2.69,0,0.33,0.08,1.04,6.63,0,0,0,0,0,0,0,0,0,0,0,0,0,0,0,0,0,0,0,0,0,0,0,0,0,0.81,0,0,0,0,0,0,0,0,0,0,0,0,0,0,0,0,0,0,0,0,0,0,0,0,0,0,0,0,0.2
2861,GC01-052404,TosohQuartz(J),1980,,Glass,Silica,,,Tube,Rod,,,ElectronicsElectrical,LaboratoryWare,,,,,,100,0,0,0,0,0,0,0,0,0,0,0,0,0,0,0,0,0,0,0,0,0,0,0,0,0,0,0,0,0,0,0,0,0,0,0,0,0,0,0,0,0,0,0,0,0,0,0,0,0,0,0,0,0,0,0,0,0,0,0,0,0,0.17
2807,GC01-051469,CorningInc.(US),1973,7957,Glass,Silica,,,Rod,Block,Disk,,,,,,,IRGradeFusedSilicaOH1ppm,,100,0,0,0,0,0,0,0,0,0,0,0,0,0,0,0,0,0,0,0,0,0,0,0,0,0,0,0,0,0,0,0,0,0,0,0,0,0,0,0,0,0,0,0,0,0,0,0,0,0,0,0,0,0,0,0,0,0,0,0,0,0,0.16
12541,XP03-269962,EuropeanPatentHoyaCorp.(J),2005,A1577275,Glass-Ceramics,Alkaline-earthSilicate,Alumino-Silicate,,GlassCeramics,,,,Substrate,MagneticMemoryDisk,,,810C4h+1000C4h,Ex.1-5,,51.38,0,11.5,29.1,0,0,0,0,0,0,0,0,0,0,0,0,0,0,0,0,0,0,0,0.68,0,0,0,0,0,0,7.34,0,0,0,0,0,0,0,0,0,0,0,0,0,0,0,0,0,0,0,0,0,0,0,0,0,0,0,0,0,0,0,0.258
7124,GJ02-228926,J.Non-CrystallineSolids,2003,v.316p.0153,Glass,AlkaliSilicate,Alkaline-earthSilicate,,,,,,,,,,,Floatglass,,70.87,0,0.35,5.87,10.13,0,0,12.78,0,0,0,0,0,0,0,0,0,0,0,0,0,0,0,0,0,0,0,0,0,0,0,0,0,0,0,0,0,0,0,0,0,0,0,0,0,0,0,0,0,0,0,0,0,0,0,0,0,0,0,0,0,0,0.23
11280,XP06-252554,JapanesePatentOharaInc.(J),2003,A192385,Glass-Ceramics,Alumino-Silicate,,,,,,,OpticalFiber,OpticalConnector,,,,Heattreatment:700C5h+780C5hEx.5,,63.72,0,16.39,0,0,0,9.32,0,0,0,0,0,0,0,0,2.99,0,0,0,0,0,0,0.35,0,0,0,0,0,0,0,2.18,0,0,1.13,0,0,3.92,0,0,0,0,0,0,0,0,0,0,0,0,0,0,0,0,0,0,0,0,0,0,0,0,0,0.2
10600,GP04-225326,USPatentSchottAG(DE),2002,A0058577,Glass,Lead-Silicate,,,,,,,OpticalUse,Display,,,,,,55.04,0,0,0,0,0,0,0.87,0.83,0,0,0,0,0,0,0,0,0,43.06,0,0,0,0.2,0,0,0,0,0,0,0,0,0,0,0,0,0,0,0,0,0,0,0,0,0,0,0,0,0,0,0,0,0,0,0,0,0,0,0,0,0,0,0,0.25
711,GB02-004836,HandbookofGlassProperties,1986,v.001p.0317,Glass,AlkaliSilicate,,,,,,,,,,,,,,75,0,0,0,0,0,5,20,0,0,0,0,0,0,0,0,0,0,0,0,0,0,0,0,0,0,0,0,0,0,0,0,0,0,0,0,0,0,0,0,0,0,0,0,0,0,0,0,0,0,0,0,0,0,0,0,0,0,0,0,0,0,0.219
10956,GP02-228225,USPatent,2003,A0092559,Glass,AlkaliSilicate,,,,,,,ColorFilter,Substrate,,,,S.Pucilowskietal.Ex.3,,54.93,0,0,5,0,0,10,24.98,0,0,0,0,0,0,0,0,0,0,0,0,0,0,0.1,4.99,0,0,0,0,0,0,0,0,0,0,0,0,0,0,0,0,0,0,0,0,0,0,0,0,0,0,0,0,0,0,0,0,0,0,0,0,0,0,0.25
8667,GI06-191656R,NGF'sAdditionalNewData(J),2001,v.004p.0001,Glass,Alumino-Silicate,AlkaliSilicate,Alkaline-earthSilicate,,,,,ElectronicsElectrical,Substrate,,,Annealing:at790Cfor1hr.,GlassNameC016.Melting:inPtRhcrucibleat1650Cfor27hr.,,60,0,15,15,0,0,0,10,0,0,0,0,0,0,0,0,0,0,0,0,0,0,0,0,0,0,0,0,0,0,0,0,0,0,0,0,0,0,0,0,0,0,0,0,0,0,0,0,0,0,0,0,0,0,0,0,0,0,0,0,0,0,0.24
2810,GJ03-039691,PhysicsandChemistryofGlasses,1987,v.028p.0164,Glass,Alkaline-earthSilicate,,,,,,,,,,,,,,50.07,0,0,0,15.41,0,0,11.55,0,0,0,0,0,0,0,0,0,0,0,0,0,0,0,0,0,0,0,0,0,0,22.97,0,0,0,0,0,0,0,0,0,0,0,0,0,0,0,0,0,0,0,0,0,0,0,0,0,0,0,0,0,0,0,0.277
792,GJ03-008320,GlassScienceandTechnology,1978,v.051p.0008,Glass,Alkaline-earthSilicate,,,,,,,,,,,,,,78.5,0,0,0,11.5,0,0,10,0,0,0,0,0,0,0,0,0,0,0,0,0,0,0,0,0,0,0,0,0,0,0,0,0,0,0,0,0,0,0,0,0,0,0,0,0,0,0,0,0,0,0,0,0,0,0,0,0,0,0,0,0,0,0.198
753,GB02-006486,HandbookofGlassProperties,1986,v.001p.0326,Glass,AlkaliSilicate,Alkaline-earthSilicate,,,,,,,,,,,,,77,0,0,0,0,0,0,0,13.5,0,0,0,0,0,0,0,9.5,0,0,0,0,0,0,0,0,0,0,0,0,0,0,0,0,0,0,0,0,0,0,0,0,0,0,0,0,0,0,0,0,0,0,0,0,0,0,0,0,0,0,0,0,0,0.228
12418,GP03-268794,JapanesePatentHoyaCorp.(J),2005,A314159,Glass,Alkaline-earthSilicate,AlkaliSilicate,,,,,,Substrate,MagneticMemoryDisk,,,,Ex.5,,64,0,5,0,14,3,2,6.5,1.5,0,0,0,0,0,0,0,0,0,0,0,0,0,0,0,0,0,0,0,0,0,0,0,0,4,0,0,0,0,0,0,0,0,0,0,0,0,0,0,0,0,0,0,0,0,0,0,0,0,0,0,0,0,0.237
745,GB02-006466,HandbookofGlassProperties,1986,v.001p.0325,Glass,AlkaliSilicate,Alkaline-earthSilicate,,,,,,,,,,,,,70,0,0,0,18,0,0,0,12,0,0,0,0,0,0,0,0,0,0,0,0,0,0,0,0,0,0,0,0,0,0,0,0,0,0,0,0,0,0,0,0,0,0,0,0,0,0,0,0,0,0,0,0,0,0,0,0,0,0,0,0,0,0.235
8242,GJ02-186690,GlassPhysics&Chemistry,1999,v.025p.0257,Glass,AlkaliSilicate,OtherSilicate,,,,,,,,,,,,,51,0,0,0,0,0,20,5,0,0,0,0,0,0,0,0,0,0,0,0,0,0,0,0,0,0,0,0,0,0,15,0,0,9,0,0,0,0,0,0,0,0,0,0,0,0,0,0,0,0,0,0,0,0,0,0,0,0,0,0,0,0,0.24
851,GB02-006718,HandbookofGlassProperties,1986,v.001p.0327,Glass,AlkaliSilicate,Alumino-Silicate,,,,,,,,,,,,,65,0,6,0,0,0,29,0,0,0,0,0,0,0,0,0,0,0,0,0,0,0,0,0,0,0,0,0,0,0,0,0,0,0,0,0,0,0,0,0,0,0,0,0,0,0,0,0,0,0,0,0,0,0,0,0,0,0,0,0,0,0,0.228
8756,GI02-191756R,NGF'sAdditionalNewData(J),2001,v.004p.0005,Glass,AlkaliSilicate,Alkaline-earthSilicate,Alumino-Silicate,,,,,,,,,Annealing:at670Cfor1h.,GlassNameC120.Melting:inPt/Pt-Rhcrucibleat1600Cfor7h.,,57.36,0,11.87,0,0,8.22,0,11.47,11.08,0,0,0,0,0,0,0,0,0,0,0,0,0,0,0,0,0,0,0,0,0,0,0,0,0,0,0,0,0,0,0,0,0,0,0,0,0,0,0,0,0,0,0,0,0,0,0,0,0,0,0,0,0,0.26
15291,XP06-303219,EuropeanPatentCorningInc.(US),2011,A2323955,Glass-Ceramics,Alumino-Silicate,AlkaliSilicate,,,,,,Substrate,SubstrateforDisplay,,,,Ex.1,,69.36,1.83,12.58,2.85,0,0,7.69,0.31,0,0,0,0,0,0,0,1.73,0,0,0,0,0,0,0,0,0,0,0,0,0,0,3.52,0,0,0,0,0.13,0,0,0,0,0,0,0,0,0,0,0,0,0,0,0,0,0,0,0,0,0,0,0,0,0,0,0.245
15883,GJ02-308377,J.Non-CrystallineSolids,2012,v.358p.001474,Glass,AlkaliSilicate,,,MixedAlkali,,,,,,,,AnnealedatTgfor2hr.,,,60,0,0,0,0,0,20,20,0,0,0,0,0,0,0,0,0,0,0,0,0,0,0,0,0,0,0,0,0,0,0,0,0,0,0,0,0,0,0,0,0,0,0,0,0,0,0,0,0,0,0,0,0,0,0,0,0,0,0,0,0,0,0.25
4267,GJ06-082129,GlassPhysics&Chemistry,1979,v.005p.0278,Glass,Alumino-Silicate,AlkaliSilicate,,,,,,,,,,,,,65,0,20,0,0,0,15,0,0,0,0,0,0,0,0,0,0,0,0,0,0,0,0,0,0,0,0,0,0,0,0,0,0,0,0,0,0,0,0,0,0,0,0,0,0,0,0,0,0,0,0,0,0,0,0,0,0,0,0,0,0,0,0.23
11251,GJ05-252149,PhysicsandChemistryofGlasses,2003,v.044p.0383,Glass,Boro-Silicate,,,MixedAlkali,,,,RadioActiveWasteSolidi,,,,,,,56.21,17.22,7.26,0,0,0,9.56,9.75,0,0,0,0,0,0,0,0,0,0,0,0,0,0,0,0,0,0,0,0,0,0,0,0,0,0,0,0,0,0,0,0,0,0,0,0,0,0,0,0,0,0,0,0,0,0,0,0,0,0,0,0,0,0,0.23
4627,GJ02-091237,GlassPhysics&Chemistry,1980,v.006p.0310,Glass,AlkaliSilicate,Alumino-Silicate,,,,,,,,,,,,,61,0,9,0,0,0,30,0,0,0,0,0,0,0,0,0,0,0,0,0,0,0,0,0,0,0,0,0,0,0,0,0,0,0,0,0,0,0,0,0,0,0,0,0,0,0,0,0,0,0,0,0,0,0,0,0,0,0,0,0,0,0,0.232
2781,GC02-051347,CorningInc.(US),1976,70,Glass,AlkaliSilicate,Alkaline-earthSilicate,,Tube,BlownBottleBulb,,,Lamp,ElectronicsElectrical,Medical,Fiber,,PharmaceuticalTube,,70.33,0,1.75,7.38,7.43,0,0,12.48,0.63,0,0,0,0,0,0,0,0,0,0,0,0,0,0,0,0,0,0,0,0,0,0,0,0,0,0,0,0,0,0,0,0,0,0,0,0,0,0,0,0,0,0,0,0,0,0,0,0,0,0,0,0,0,0.22
12074,GP05-264607,JapanesePatentHoyaCorp.(J),2005,A037651,Glass,Boro-Silicate,,,,,,,OpticalUse,Lens&Prism,,,,Ex.1,,68.98,13,1,0,2,0,0.1,11,0,0,0,0,0,0,0,3.9,0,0,0,0,0,0,0,0,0.02,0,0,0,0,0,0,0,0,0,0,0,0,0,0,0,0,0,0,0,0,0,0,0,0,0,0,0,0,0,0,0,0,0,0,0,0,0,0.2
18210,GP06-353980,USPatentCorningInc.(US),2014,A1016172,Glass,Alumino-Silicate,AlkaliSilicate,,Melting,,,,ChemicalStrengthen,,,,,ex.164,,66.04,4.73,14,1.55,0.07,0,0,13.23,0.28,0,0,0,0,0,0,0,0,0,0,0,0,0,0,0,0,0,0,0,0,0,0,0,0,0,0,0.1,0,0,0,0,0,0,0,0,0,0,0,0,0,0,0,0,0,0,0,0,0,0,0,0,0,0,0.21
15882,GJ02-308376,J.Non-CrystallineSolids,2012,v.358p.001474,Glass,AlkaliSilicate,,,MixedAlkali,,,,,,,,AnnealedatTgfor2hr.,,,60,0,0,0,0,0,30,10,0,0,0,0,0,0,0,0,0,0,0,0,0,0,0,0,0,0,0,0,0,0,0,0,0,0,0,0,0,0,0,0,0,0,0,0,0,0,0,0,0,0,0,0,0,0,0,0,0,0,0,0,0,0,0.23
18678,GP02-357253,USPatentCorningInc.(US),2014,A0329660,Glass,AlkaliSilicate,Alumino-Silicate,Boro-Silicate,Melting,SheetGlass,,,ElectronicsElectrical,ChemicalStrengthen,,,,ex.29,,64.03,11.91,12.01,0,0.04,0,0,11.91,0,0,0,0,0,0,0,0,0,0,0,0,0,0,0,0,0,0,0,0,0,0,0,0,0,0,0,0.1,0,0,0,0,0,0,0,0,0,0,0,0,0,0,0,0,0,0,0,0,0,0,0,0,0,0,0.219
721,GB02-006421,HandbookofGlassProperties,1986,v.001p.0321,Glass,AlkaliSilicate,Alkaline-earthSilicate,,,,,,,,,,,,,70,0,0,0,0,18,0,12,0,0,0,0,0,0,0,0,0,0,0,0,0,0,0,0,0,0,0,0,0,0,0,0,0,0,0,0,0,0,0,0,0,0,0,0,0,0,0,0,0,0,0,0,0,0,0,0,0,0,0,0,0,0,0.252
10488,GP02-224658,USPatentCorningInc.(US),2002,A6436858,Glass,AlkaliSilicate,Alumino-Silicate,,,,,,Material,,,,,Organiclensmold.,,68.71,6.16,5.9,0,0,0,0,15.84,2.61,0,0,0,0,0,0,0,0,0,0,0,0,0,0,0,0.13,0,0,0,0,0,0,0,0,0.65,0,0,0,0,0,0,0,0,0,0,0,0,0,0,0,0,0,0,0,0,0,0,0,0,0,0,0,0,0.21
12669,XP03-272690,USPatentHoyaCorp.(J),2006,A0040142,Glass-Ceramics,Alkaline-earthSilicate,Alumino-Silicate,,,,,,Substrate,MagneticMemoryDisk,,,810C4h+1000C4h,Ex.1-2,,50.25,0,10.51,31.58,0,0,0,0,0,0,0,0,0,0,0,0,0,0,0,0,0,0,0,0.54,0,0,0,0,0,0,7.12,0,0,0,0,0,0,0,0,0,0,0,0,0,0,0,0,0,0,0,0,0,0,0,0,0,0,0,0,0,0,0,0.246
2831,GC02-052110,AsahiGlass(J),,SunCut-P-Pearl,Glass,AlkaliSilicate,Alkaline-earthSilicate,,FlatGlass,,,,ArchitectureTrafficIndustry,Window,,,,,,71.39,0,1.17,4.43,9.56,0,0,13.45,0,0,0,0,0,0,0,0,0,0,0,0,0,0,0,0,0,0,0,0,0,0,0,0,0,0,0,0,0,0,0,0,0,0,0,0,0,0,0,0,0,0,0,0,0,0,0,0,0,0,0,0,0,0,0.25
751,GB02-006483,HandbookofGlassProperties,1986,v.001p.0326,Glass,AlkaliSilicate,Alkaline-earthSilicate,,,,,,,,,,,,,80.7,0,0,0,0,0,0,0,14.7,0,0,0,0,0,0,0,4.6,0,0,0,0,0,0,0,0,0,0,0,0,0,0,0,0,0,0,0,0,0,0,0,0,0,0,0,0,0,0,0,0,0,0,0,0,0,0,0,0,0,0,0,0,0,0.235
12670,XP03-272692,USPatentHoyaCorp.(J),2006,A0040142,Glass-Ceramics,Alkaline-earthSilicate,Alumino-Silicate,,,,,,Substrate,MagneticMemoryDisk,,,805C4h+1000C4h,Ex.1-4,,52.58,0,11.78,25.09,0,0,0,0,0,0,0,0,0,0,0,2.33,0,0,0,0,0,0,0,0.7,0,0,0,0,0,0,7.52,0,0,0,0,0,0,0,0,0,0,0,0,0,0,0,0,0,0,0,0,0,0,0,0,0,0,0,0,0,0,0,0.227
1137,GB02-013711,HandbookofGlassData,1987,v.00Cp.0050,Glass,AlkaliSilicate,,,,,,,,,,,,,,75,0,0,0,0,0,5,20,0,0,0,0,0,0,0,0,0,0,0,0,0,0,0,0,0,0,0,0,0,0,0,0,0,0,0,0,0,0,0,0,0,0,0,0,0,0,0,0,0,0,0,0,0,0,0,0,0,0,0,0,0,0,0.219
2869,GC01-052412,TosohQuartz(J),1980,,Glass,Silica,,,Slab,,,,Laser,,,,,HihgpowerUVlaserglass,,100,0,0,0,0,0,0,0,0,0,0,0,0,0,0,0,0,0,0,0,0,0,0,0,0,0,0,0,0,0,0,0,0,0,0,0,0,0,0,0,0,0,0,0,0,0,0,0,0,0,0,0,0,0,0,0,0,0,0,0,0,0,0.17
2298,GJ02-041111,GlassPhysics&Chemistry,1981,v.007p.0131,Glass,AlkaliSilicate,,,,,,,,,,,,,,75,0,0,0,0,0,10,15,0,0,0,0,0,0,0,0,0,0,0,0,0,0,0,0,0,0,0,0,0,0,0,0,0,0,0,0,0,0,0,0,0,0,0,0,0,0,0,0,0,0,0,0,0,0,0,0,0,0,0,0,0,0,0.213
2085,GB02-019751,HandbookofGlassData,1987,v.00Cp.0209,Glass,AlkaliSilicate,Alkaline-earthSilicate,,,,,,,,,,,,,68,0,0,0,0,0,0,0,21.4,0,0,0,0,0,0,0,10.6,0,0,0,0,0,0,0,0,0,0,0,0,0,0,0,0,0,0,0,0,0,0,0,0,0,0,0,0,0,0,0,0,0,0,0,0,0,0,0,0,0,0,0,0,0,0.262
14046,GP02-293644,USPatentHoyaCorp.(J),2009,A7601446,Glass,AlkaliSilicate,Alkaline-earthSilicate,,,,,,Substrate,MagneticMemoryDisk,,,,Ex.2,,69.86,0,3.17,0,14.97,1.26,0,5.21,3.43,0,0,0,0,0,0,0,0,0,0,0,0,0,0,0,0,0,0,0,0,0,0,0,0,2.1,0,0,0,0,0,0,0,0,0,0,0,0,0,0,0,0,0,0,0,0,0,0,0,0,0,0,0,0,0.24
7157,GJ02-240742,Silikattechnik(G),1981,v.032p.0197,Glass,AlkaliSilicate,,,,,,,,,,,,,,84,0,0,0,0,0,0,16,0,0,0,0,0,0,0,0,0,0,0,0,0,0,0,0,0,0,0,0,0,0,0,0,0,0,0,0,0,0,0,0,0,0,0,0,0,0,0,0,0,0,0,0,0,0,0,0,0,0,0,0,0,0,0.218
14556,GJ09-298231,J.AmericanCeramicSoc.,2010,v.093p.003214,Glass,OtherSilicate,Alumino-Silicate,,,,,,,,,,,,,65.6,0,12.5,0,0,0,0,0,0,0,0,0,0,0,0,0,0,0,0,0,0,0,0,21.9,0,0,0,0,0,0,0,0,0,0,0,0,0,0,0,0,0,0,0,0,0,0,0,0,0,0,0,0,0,0,0,0,0,0,0,0,0,0,0.29
838,GB02-006611,HandbookofGlassProperties,1986,v.001p.0330,Glass,AlkaliSilicate,Alumino-Silicate,,,,,,,,,,,,,65,0,17.5,0,0,0,0,17.5,0,0,0,0,0,0,0,0,0,0,0,0,0,0,0,0,0,0,0,0,0,0,0,0,0,0,0,0,0,0,0,0,0,0,0,0,0,0,0,0,0,0,0,0,0,0,0,0,0,0,0,0,0,0,0.216
2430,GB02-025728,HandbookofGlassData,1987,v.00Cp.0450,Glass,AlkaliSilicate,Alumino-Silicate,,,,,,,,,,,,,60,0,20,0,0,0,20,0,0,0,0,0,0,0,0,0,0,0,0,0,0,0,0,0,0,0,0,0,0,0,0,0,0,0,0,0,0,0,0,0,0,0,0,0,0,0,0,0,0,0,0,0,0,0,0,0,0,0,0,0,0,0,0.227
855,GB02-006722,HandbookofGlassProperties,1986,v.001p.0327,Glass,AlkaliSilicate,Alumino-Silicate,,,,,,,,,,,,,65,0,14,0,0,0,21,0,0,0,0,0,0,0,0,0,0,0,0,0,0,0,0,0,0,0,0,0,0,0,0,0,0,0,0,0,0,0,0,0,0,0,0,0,0,0,0,0,0,0,0,0,0,0,0,0,0,0,0,0,0,0,0.225
8660,GI06-191645R,NGF'sAdditionalNewData(J),2001,v.004p.0001,Glass,Alumino-Silicate,AlkaliSilicate,,,,,,ElectronicsElectrical,Substrate,,,,GlassName:C005Melting:inPtRhcrucibleat1620Cfor19hr.Annealing:at820Cfor1hr.,,60.61,0,25.01,0,0,0,14.18,0.1,0,0,0,0,0,0,0,0,0,0,0,0,0,0,0.1,0,0,0,0,0,0,0,0,0,0,0,0,0,0,0,0,0,0,0,0,0,0,0,0,0,0,0,0,0,0,0,0,0,0,0,0,0,0,0,0.24
