Repository: hori1537/rexrexxion-about-SP

File: input_csv/inputcsv_SiO2_0.01-100.00_youngsmodulus.csv (part 5 of 53)
No.,GlassNo.,DataSource,Year,DataSourceNumber,State,GlassSystem1,GlassSystem2,GlassSystem3,Appearance1,Appearance2,Appearance3,Appearance4,Usage1,Usage2,Usage3,Usage4,ThermalTreatment,Note,GlassNo.(Structure),SiO2,B2O3,Al2O3,MgO,CaO,BaO,Li2O,Na2O,K2O,Ag2O,MnO,FeO,CoO,NiO,CuO,ZnO,SrO,CdO,PbO,SnO,Cr2O3,Fe2O3,As2O3,Y2O3,Sb2O3,La2O3,Nd2O3,Gd2O3,Bi2O3,Co3O4,TiO2,MnO2,GeO2,ZrO2,CeO2,SnO2,P2O5,Ta2O5,Nb2O3,SO3,MoO3,WO3,H2O,LiF,NaF,KF,MgF2,CaF2,SrF2,BaF2,ZnF2,PbF2,YF3,AlF3,LaF3,GdF3,YbF3,ErF3,F,Cl,Br,Ag,Young'sModulusatRT(GPa)
7074,XP02-261629,USPatentOharaInc.(J),2004,A6794043,Glass-Ceramics,AlkaliSilicate,Alumino-Silicate,,,,,,ColorFilter,,,,,Ex.10Nucleationtemp:570CCrystallizationtemp.:740C,,71.7,0,4.01,1.16,0,0,19.34,0,1.24,0,0,0,0,0,0,0.36,0,0,0,0,0,0,0,0,0.04,0,0,0,0,0,0,0,0,1.33,0,0,0.82,0,0,0,0,0,0,0,0,0,0,0,0,0,0,0,0,0,0,0,0,0,0,0,0,0,100
663,GB05-025680,HandbookofGlassData,1987,v.00Cp.0441,Glass,Boro-Silicate,AlkaliSilicate,,,,,,,,,,,,,50.07,45.35,0,0,0,0,0,4.57,0,0,0,0,0,0,0,0,0,0,0,0,0,0,0,0,0,0,0,0,0,0,0,0,0,0,0,0,0,0,0,0,0,0,0,0,0,0,0,0,0,0,0,0,0,0,0,0,0,0,0,0,0,0,32.9
10072,GP06-316473,USPatentNittoBoseki(J),2014,A8841222,Glass,Alumino-Silicate,Alkaline-earthSilicate,,Fiber,,,,Fiber,,,,,Ex.8,,60.17,0,12.06,18.36,9.27,0,0,0.1,0,0,0,0,0,0,0,0,0,0,0,0,0,0.04,0,0,0,0,0,0,0,0,0,0,0,0,0,0,0,0,0,0,0,0,0,0,0,0,0,0,0,0,0,0,0,0,0,0,0,0,0,0,0,0,97
1798,GP06-083288,USPatentOwensCorning(US),1986,A4582748,Glass,Alumino-Silicate,Boro-Silicate,Alkaline-earthSilicate,Fiber,,,,ElectricCircuitCircuitBoard,,,,,Lowthermalexpansionandlowdielectricconstant.,,65.45,7.29,9.95,12.59,0,0,0,0,0,0,0,0,0,0,0,2.33,0,0,0,0,0,0,0,0,0,0,0,0,0,0,2.38,0,0,0,0,0,0,0,0,0,0,0,0,0,0,0,0,0,0,0,0,0,0,0,0,0,0,0,0,0,0,0,97.98
5694,XP06-223949,USPatentOharaInc.(J),2002,A6344423,Glass-Ceramics,Alumino-Silicate,Alkaline-earthSilicate,,,,,,Substrate,MagneticMemoryDisk,,,,,,55.93,1.31,11.54,17.84,2.91,0,1.09,0,0,0,0,0,0,0,0,0,0,0,0,0,0,0,0.03,0,0.002243,0,0,0,0,0,6.3,0,0,0.27,1.86,0,0.92,0,0,0,0,0,0,0,0,0,0,0,0,0,0,0,0,0,0,0,0,0,0,0,0,0,128
7658,GP05-275114,JapanesePatentHoyaCorp.(J),2006,A347796,Glass,Boro-Silicate,Alumino-Silicate,Alkaline-earthSilicate,NonAlkali,,,,LiquidCrystalDisplay,Substrate,,,,Ex.4,,68,10,11,3.2,7,0,0,0,0,0,0,0,0,0,0,0,0.5,0,0,0,0,0,0.1,0,0.1,0,0,0,0,0,0,0,0,0,0,0.1,0,0,0,0,0,0,0,0,0,0,0,0,0,0,0,0,0,0,0,0,0,0,0,0,0,0,73.1
6460,GP05-252594,JapanesePatentOharaInc.(J),2003,A201144,Glass,Boro-Silicate,Alumino-Silicate,,Pressed,,,,OpticalFiber,,,,,Ex.6,,48.24,11.61,10.4,15.3,3.85,0,7.22,0,0,0,0,0,0,0,0,1.52,0.6,0,0,0,0,0,0,0,0.06,0,0,0,0,0,0,0,0,1.2,0,0,0,0,0,0,0,0,0,0,0,0,0,0,0,0,0,0,0,0,0,0,0,0,0,0,0,0,90.8
9329,GP02-307830,USPatentAsahiGlass(J),2012,A0100397,Glass,AlkaliSilicate,Alumino-Silicate,,,,,,Substrate,MagneticMemoryDisk,,,,Ex.5,,65.5,0,11,0,0,0,12.8,5.5,3.4,0,0,0,0,0,0,0,0,0,0,0,0,0,0,0,0,0,0,0,0,0,0,0,0,1.8,0,0,0,0,0,0,0,0,0,0,0,0,0,0,0,0,0,0,0,0,0,0,0,0,0,0,0,0,82.8
1168,XC06-051531,CorningInc.(US),,9608,Glass-Ceramics,Alumino-Silicate,OtherSilicate,,Pressed,GlassCeramics,,,CookingWareCulinary,,,,,Pyroceram,,77.12,0,11.14,0,0,0,6.22,0.42,0.06,0,0,0,0,0,0,0.81,0,0,0,0,0,0,0.17,0,0,0,0,0,0,0,3.99,0,0,0.05,0,0,0,0,0,0,0,0,0,0,0,0,0,0,0,0,0,0,0,0,0,0,0,0,0,0,0,0,168.6
10671,GP02-356173,JapanesePatentOthers,2014,A527015,Glass,AlkaliSilicate,Alumino-Silicate,,Melting,SheetGlass,,,ChemicalStrengthen,ElectronicsElectrical,Display,,,ex.33,,72.2,0,8.5,2.8,0.5,0,0,14.6,1.1,0,0,0,0,0,0,0,0,0,0,0,0,0,0,0,0,0,0,0,0,0,0.3,0,0,0,0,0,0,0,0,0,0,0,0,0,0,0,0,0,0,0,0,0,0,0,0,0,0,0,0,0,0,0,73
1194,GC01-052205,Shin-EtsuQuartzProducts(J),1980,Infrasil12,Glass,Silica,,,Block,Slab,Rod,,IR-TransmittingMaterial,,,,,HighIR-Transmitting,,100,0,0,0,0,0,0,0,0,0,0,0,0,0,0,0,0,0,0,0,0,0,0,0,0,0,0,0,0,0,0,0,0,0,0,0,0,0,0,0,0,0,0,0,0,0,0,0,0,0,0,0,0,0,0,0,0,0,0,0,0,0,72.42
8902,GP02-300051,EuropeanPatentCentralGlass(J),2010,A2233445,Glass,AlkaliSilicate,Alkaline-earthSilicate,,,,,,Window,Substrate,,,,Ex.9,,65.62,0,1.32,15.37,3.06,0,0,5.64,5.73,0,0,0,0,0,0,0,1.48,0,0,0,0,0,0,0,0,0,0,0,0,0,0,0,0,1.74,0,0,0,0,0,0,0,0,0,0,0,0,0,0,0,0,0,0,0,0,0,0,0,0,0,0,0,0,77
3246,GJ06-187142,J.AmericanCeramicSoc.,1999,v.082p.3501,Glass,Alumino-Silicate,OtherSilicate,,,,,,,,,,,,,60,0,20,0,0,0,0,0,0,0,0,0,0,0,0,0,0,0,0,0,0,0,0,20,0,0,0,0,0,0,0,0,0,0,0,0,0,0,0,0,0,0,0,0,0,0,0,0,0,0,0,0,0,0,0,0,0,0,0,0,0,0,122
2099,GP01-106227,USPatentShin-EtsuChemical(J),1990,A4979973,Glass,Silica,,,Opaque,Sintered,Sol-Gel,,Semiconductor,,,,,Metallicimpurities:analyzedcrucibleforSi,,100,0,0,0,0,0,0,0,0,0,0,0,0,0,0,0,0,0,0,0,0,0,0,0,0,0,0,0,0,0,0,0,0,0,0,0,0,0,0,0,0,0,0,0,0,0,0,0,0,0,0,0,0,0,0,0,0,0,0,0,0,0,73
4541,GP03-211795,JapanesePatentAsahiGlass(J),2001,A134925,Glass,Alkaline-earthSilicate,Alumino-Silicate,,,,,,Substrate,MagneticMemoryDisk,,,,,,53,0,14,7,7,0,6,0,0,0,0,0,0,0,0,3,0,0,0,0,0,0,0,5,0,0,0,0,0,0,3,0,0,2,0,0,0,0,0,0,0,0,0,0,0,0,0,0,0,0,0,0,0,0,0,0,0,0,0,0,0,0,111
6953,GJ02-258704,PhysicsandChemistryofGlasses,2004,v.045p.0037,Glass,AlkaliSilicate,,,,,,,,,,,,,,76,0,2,4,4,0,0,13,1,0,0,0,0,0,0,0,0,0,0,0,0,0,0,0,0,0,0,0,0,0,0,0,0,0,0,0,0,0,0,0,0,0,0,0,0,0,0,0,0,0,0,0,0,0,0,0,0,0,0,0,0,0,69.7
9059,GP03-302742,USPatentHoyaCorp.(J),2011,A0123832,Glass,Alkaline-earthSilicate,AlkaliSilicate,,,,,,Substrate,MagneticMemoryDisk,,,,Ex.2,,62,0,0.4,9.6,15.6,0,0,3.2,4.4,0,0,0,0,0,0,0,0,0,0,0,0,0,0,0,0,0,0,0,0,0,0,0,0,4.8,0,0,0,0,0,0,0,0,0,0,0,0,0,0,0,0,0,0,0,0,0,0,0,0,0,0,0,0,88
6788,GP02-255359,JapanesePatentKonicaMinolta(J),2004,A010430,Glass,AlkaliSilicate,Alkaline-earthSilicate,Alumino-Silicate,,,,,Substrate,MagneticMemoryDisk,,,,Ex.8,,61.31,4.48,4.45,6.8,4.89,0,7.09,3.82,1.26,0,0,0,0,0,0,0,0,0,0,0,0,0,0,0,0.04,0.27,0,0,0,0,2.81,0,0,2.78,0,0,0,0,0,0,0,0,0,0,0,0,0,0,0,0,0,0,0,0,0,0,0,0,0,0,0,0,88
985,GJ02-041107,GlassPhysics&Chemistry,1981,v.007p.0131,Glass,AlkaliSilicate,,,,,,,,,,,,,,65,0,0,0,0,0,0,35,0,0,0,0,0,0,0,0,0,0,0,0,0,0,0,0,0,0,0,0,0,0,0,0,0,0,0,0,0,0,0,0,0,0,0,0,0,0,0,0,0,0,0,0,0,0,0,0,0,0,0,0,0,0,60.2
1363,GJ02-061719,GlassTechnology,1964,v.005p.0216,Glass,AlkaliSilicate,Boro-Silicate,Alumino-Silicate,,,,,,,,,,,,64,8,12,0,0,0,0,16,0,0,0,0,0,0,0,0,0,0,0,0,0,0,0,0,0,0,0,0,0,0,0,0,0,0,0,0,0,0,0,0,0,0,0,0,0,0,0,0,0,0,0,0,0,0,0,0,0,0,0,0,0,0,69.12
3412,GP03-189941,USPatentHoyaCorp.(J),1999,A5981015,Glass,Alkaline-earthSilicate,Alumino-Silicate,,,,,,,,,,,,,49,0,21,25,5,0,0,0,0,0,0,0,0,0,0,0,0,0,0,0,0,0,0,0,0,0,0,0,0,0,0,0,0,0,0,0,0,0,0,0,0,0,0,0,0,0,0,0,0,0,0,0,0,0,0,0,0,0,0,0,0,0,108.8
4922,XP03-212816,JapanesePatentKonicaMinolta(J),2001,A287957,Glass-Ceramics,Alkaline-earthSilicate,Alumino-Silicate,OtherSilicate,GlassCeramics,,,,MagneticMemoryDisk,,,,,crystal:(MgAl)SiO3,,44.82,0,12.49,35.19,0,0,3.88,0,0,0,0,0,0,0,0,0,0,0,0,0,0,0,0,0,0,0,0,0,0,0,3.62,0,0,0,0,0,0,0,0,0,0,0,0,0,0,0,0,0,0,0,0,0,0,0,0,0,0,0,0,0,0,0,121.7
6396,GJ02-251247,GlassPhysics&Chemistry,2003,v.029p.0002,Glass,AlkaliSilicate,,,,,,,,,,,,,,66.54,0,0,0,0,0,33.46,0,0,0,0,0,0,0,0,0,0,0,0,0,0,0,0,0,0,0,0,0,0,0,0,0,0,0,0,0,0,0,0,0,0,0,0,0,0,0,0,0,0,0,0,0,0,0,0,0,0,0,0,0,0,0,73.4
3344,GP03-188863,JapanesePatentNipponElectricGlass(J),1999,A292563,Glass,Alkaline-earthSilicate,Alumino-Silicate,,NonAlkali,,,,Substrate,LiquidCrystalDisplay,,,,,,66.42,6.8,12.27,6.71,0,0,0,0,0,0,0,0,0,0,0,1.66,5.87,0,0,0,0,0,0,0,0,0,0,0,0,0,0,0,0,0.27,0,0,0,0,0,0,0,0,0,0,0,0,0,0,0,0,0,0,0,0,0,0,0,0,0,0,0,0,75.7
6664,XP03-253675,USPatentKonicaMinolta(J),2003,A6642162,Glass-Ceramics,Alkaline-earthSilicate,Alumino-Silicate,Zinc-Silicate,,,,,Substrate,MagneticMemoryDisk,,,,Heattreatment:660C5h+700C5hCrystalothers:Mg-Al-silicateZinctitaniumoxideEx.2,,54.45,0,8.02,20.29,0,0,5.07,0,0,0,0,0,0,0,0,6.4,0,0,0,0,0,0,0,0,0.08,0,0,0,0,0,5.69,0,0,0,0,0,0,0,0,0,0,0,0,0,0,0,0,0,0,0,0,0,0,0,0,0,0,0,0,0,0,0,131
3227,GJ06-187123,J.AmericanCeramicSoc.,1999,v.082p.3501,Glass,Alumino-Silicate,,,,,,,,,,,,,,97,0,3,0,0,0,0,0,0,0,0,0,0,0,0,0,0,0,0,0,0,0,0,0,0,0,0,0,0,0,0,0,0,0,0,0,0,0,0,0,0,0,0,0,0,0,0,0,0,0,0,0,0,0,0,0,0,0,0,0,0,0,74
273,GB02-006606,HandbookofGlassProperties,1986,v.001p.0331,Glass,AlkaliSilicate,Alumino-Silicate,,,,,,,,,,,,,75,0,5,0,0,0,0,20,0,0,0,0,0,0,0,0,0,0,0,0,0,0,0,0,0,0,0,0,0,0,0,0,0,0,0,0,0,0,0,0,0,0,0,0,0,0,0,0,0,0,0,0,0,0,0,0,0,0,0,0,0,0,65
5753,GP03-224249,USPatentAsahiGlass(J),2002,A6387510,Glass,Alkaline-earthSilicate,AlkaliSilicate,,,,,,Substrate,MagneticMemoryDisk,,,,,,64.2,0,4.5,5.7,6.7,0,6,1.2,1,0,0,0,0,0,0,0.5,3.5,0,0,0,0,0,0,1.5,0,0,0,0,0,0,4,0,0,1.2,0,0,0,0,0,0,0,0,0,0,0,0,0,0,0,0,0,0,0,0,0,0,0,0,0,0,0,0,92
4122,XP06-210771,JapanesePatentKonicaMinolta(J),2001,A019478,Glass-Ceramics,Alumino-Silicate,AlkaliSilicate,,,,,,MagneticMemoryDisk,,,,,,,75.36,0,4.67,0,0,0,15.95,0,0.13,0,0,0,0,0,0,0,0,0,0,0,0,0,0,0,0,0,0,0,0,0,1.12,0,0,0.97,0,0,1.8,0,0,0,0,0,0,0,0,0,0,0,0,0,0,0,0,0,0,0,0,0,0,0,0,0,93.8
10291,GP06-351531,USPatentSchottGlas(Jena)(DE),2013,A8361917,Glass,Alumino-Silicate,Boro-Silicate,OtherSilicate,Melting,,,,Laser,,,,,ex.1,,46.42,12.35,18.92,0,0,0,0,0,0,0,0,0,0,0,0,0,0,0,0,0,0,0,0,0,0,22.31,0,0,0,0,0,0,0,0,0,0,0,0,0,0,0,0,0,0,0,0,0,0,0,0,0,0,0,0,0,0,0,0,0,0,0,0,104.2
783,GB05-025807,HandbookofGlassData,1987,v.00Cp.0455,Glass,Boro-Silicate,AlkaliSilicate,,,,,,,,,,,,,56.34,28.17,0,0,0,0,0,0,15.49,0,0,0,0,0,0,0,0,0,0,0,0,0,0,0,0,0,0,0,0,0,0,0,0,0,0,0,0,0,0,0,0,0,0,0,0,0,0,0,0,0,0,0,0,0,0,0,0,0,0,0,0,0,62.15
746,GB05-025770,HandbookofGlassData,1987,v.00Cp.0454,Glass,Boro-Silicate,AlkaliSilicate,,,,,,,,,,,,,38.46,38.46,0,0,0,0,0,23.08,0,0,0,0,0,0,0,0,0,0,0,0,0,0,0,0,0,0,0,0,0,0,0,0,0,0,0,0,0,0,0,0,0,0,0,0,0,0,0,0,0,0,0,0,0,0,0,0,0,0,0,0,0,0,75.24
4090,XP06-210739,JapanesePatentKonicaMinolta(J),2001,A019475,Glass-Ceramics,Alumino-Silicate,AlkaliSilicate,,,,,,MagneticMemoryDisk,,,,,,,71.96,0,5.3,0,0.32,0,16.48,0,0.64,0,0,0,0,0,0,0,0,0,0,0,0,0,0,0,0,0,0,0,0,0,2.26,0,0,2.19,0,0,0.85,0,0,0,0,0,0,0,0,0,0,0,0,0,0,0,0,0,0,0,0,0,0,0,0,0,95.2
4033,GJ03-209905,J.Non-CrystallineSolids,2001,v.290p.0180,Glass,Alkaline-earthSilicate,Alumino-Silicate,,,,,,MagneticMemoryDisk,,,,,,,40,0,20,10,20,0,0,0,0,0,0,0,0,0,0,0,0,0,0,0,0,0,0,5,0,0,0,0,0,0,5,0,0,0,0,0,0,0,0,0,0,0,0,0,0,0,0,0,0,0,0,0,0,0,0,0,0,0,0,0,0,0,112
7502,XP06-271783,JapanesePatentNipponElectricGlass(J),2006,A056745,Glass-Ceramics,Alumino-Silicate,,,,,,,OpticsOptoelectronics,Window,CookingWareCulinary,,700C2000h,Ex.3,,66,0,22,0.5,0,0,4.5,0.5,0.5,0,0,0,0,0,0,0,0,0,0,0,0,0,0,0,0,0,0,0,0,0,2,0,0,2.5,0,0,1.5,0,0,0,0,0,0,0,0,0,0,0,0,0,0,0,0,0,0,0,0,0,0,0,0,0,90
4765,XP06-212659,JapanesePatentKonicaMinolta(J),2001,A287941,Glass-Ceramics,Alumino-Silicate,Alkaline-earthSilicate,OtherSilicate,GlassCeramics,,,,MagneticMemoryDisk,,,,,crystal:(MgAl)SiO3,,41.03,0,13.9,22.93,0,0,8.25,0,0,0,0,0,0,0,0,0,0,0,0,0,0,0,0,0,0,0,0,0,0,0,13.89,0,0,0,0,0,0,0,0,0,0,0,0,0,0,0,0,0,0,0,0,0,0,0,0,0,0,0,0,0,0,0,135.5
5761,XP02-224279,USPatentOharaInc.(J),2002,A6395368,Glass-Ceramics,AlkaliSilicate,,,,,,,MagneticMemoryDisk,,,,,Nucleationtemp.540CCrystallizationtemp.770C,,72.23,0,1.96,0.85,0,0,20.09,0,2.31,0,0,0,0,0,0,0.35,0,0,0,0,0,0,0,0,0.04,0,0,0,0,0,0,0,0,1.16,0,0,1.01,0,0,0,0,0,0,0,0,0,0,0,0,0,0,0,0,0,0,0,0,0,0,0,0,0,111
9479,GP03-309501,USPatentHoyaCorp.(J),2012,A8222170,Glass,Alkaline-earthSilicate,Alumino-Silicate,,,,,,Substrate,MagneticMemoryDisk,,,,Ex.6,,45,10,15,10,10,0,5,5,0,0,0,0,0,0,0,0,0,0,0,0,0,0,0,0,0,0,0,0,0,0,0,0,0,0,0,0,0,0,0,0,0,0,0,0,0,0,0,0,0,0,0,0,0,0,0,0,0,0,0,0,0,0,87.97
8006,GP02-285184,USPatentNipponSheetGlass(J),2008,A0053152,Glass,AlkaliSilicate,Alkaline-earthSilicate,Alumino-Silicate,,,,,Substrate,MagneticMemoryDisk,,,Annealedat650Cfor30min.,Ex.9,,67.82,0,6.5,7.03,4.72,0,0,9.97,1.47,0,0,0,0,0,0,0,2.49,0,0,0,0,0,0,0,0,0,0,0,0,0,0,0,0,0,0,0,0,0,0,0,0,0,0,0,0,0,0,0,0,0,0,0,0,0,0,0,0,0,0,0,0,0,77
5100,GP06-213199,JapanesePatentAsahiGlass(J),2001,A348247,Glass,Alumino-Silicate,Boro-Silicate,Alkaline-earthSilicate,NonAlkali,,,,Display,Substrate,SubstrateforPhotolithographyMask,,,,,75.33,8.36,7.29,4.01,2.88,0,0,0,0,0,0,0,0,0,0,0,1.56,0,0,0,0,0,0,0.57,0,0,0,0,0,0,0,0,0,0,0,0,0,0,0,0,0,0,0,0,0,0,0,0,0,0,0,0,0,0,0,0,0,0,0,0,0,0,72.3
7340,GJ03-268186,J.MaterialsResearch,2005,v.020p.3404,Glass,Alkaline-earthSilicate,AlkaliSilicate,,,,,,,,,,,,,65,0,0,10,10,0,0,15,0,0,0,0,0,0,0,0,0,0,0,0,0,0,0,0,0,0,0,0,0,0,0,0,0,0,0,0,0,0,0,0,0,0,0,0,0,0,0,0,0,0,0,0,0,0,0,0,0,0,0,0,0,0,76
10796,GP02-356923,USPatentAsahiGlass(J),2014,A0235425,Glass,AlkaliSilicate,Alkaline-earthSilicate,,Melting,SheetGlass,,,Display,LiquidCrystalDisplay,PlasmaDisplay,ElectroLuminescence,,ex.8,,69.5,0,7.5,9.5,0,0,0,13.5,0,0,0,0,0,0,0,0,0,0,0,0,0,0,0,0,0,0,0,0,0,0,0,0,0,0,0,0,0,0,0,0,0,0,0,0,0,0,0,0,0,0,0,0,0,0,0,0,0,0,0,0,0,0,73
1154,GC01-051459,CorningInc.(US),1959,7905,Glass,Silica,,,BlownBottleBulb,FlatGlass,,,,,,,,VYCOR.InfraredTransnmittingGlass.TransmitCurve,,100,0,0,0,0,0,0,0,0,0,0,0,0,0,0,0,0,0,0,0,0,0,0,0,0,0,0,0,0,0,0,0,0,0,0,0,0,0,0,0,0,0,0,0,0,0,0,0,0,0,0,0,0,0,0,0,0,0,0,0,0,0,66.24
3161,GP03-182926,EuropeanPatentHoyaCorp.(J),1998,A0858974,Glass,Alkaline-earthSilicate,Alumino-Silicate,,,,,,Substrate,MagneticMemoryDisk,,,,,,40,0,17.5,20.5,0,0,0,0,0,0,0,0,0,0,0,0,0,0,0,0,0,0,0,10,0,0,0,0,0,0,12,0,0,0,0,0,0,0,0,0,0,0,0,0,0,0,0,0,0,0,0,0,0,0,0,0,0,0,0,0,0,0,132.1
5351,GJ03-216742,J.Jpn.Inst.Metals&Materials(J),2001,v.065p.0680,Glass,Alkaline-earthSilicate,,,,,,,,,,,,,,60,0,0,0,0,0,0,0,0,0,0,0,0,0,0,0,40,0,0,0,0,0,0,0,0,0,0,0,0,0,0,0,0,0,0,0,0,0,0,0,0,0,0,0,0,0,0,0,0,0,0,0,0,0,0,0,0,0,0,0,0,0,78.7
3927,GP03-206016,JapanesePatentAsahiGlass(J),2000,A357318,Glass,Alkaline-earthSilicate,AlkaliSilicate,Alumino-Silicate,,,,,Substrate,MagneticMemoryDisk,,,,,,66,0,4,5.5,6.5,0,5,2,1,0,0,0,0,0,0,1,2.8,0,0,0,0,0,0,1.5,0,0,0,0,0,0,3.5,0,0,1.2,0,0,0,0,0,0,0,0,0,0,0,0,0,0,0,0,0,0,0,0,0,0,0,0,0,0,0,0,90
3236,GJ04-187132,J.AmericanCeramicSoc.,1999,v.082p.3501,Glass,Lead-Silicate,,,,,,,,,,,,,,50,0,0,0,0,0,0,0,0,0,0,0,0,0,0,0,0,0,50,0,0,0,0,0,0,0,0,0,0,0,0,0,0,0,0,0,0,0,0,0,0,0,0,0,0,0,0,0,0,0,0,0,0,0,0,0,0,0,0,0,0,0,51.1
6430,GJ05-252142,PhysicsandChemistryofGlasses,2003,v.044p.0383,Glass,Boro-Silicate,,,MixedAlkali,,,,RadioActiveWasteSolidi,,,,,,,57.66,17.67,0,0,0,0,9.8,10.04,0,0,0,0,0,0,0,0,0,0,0,0,0,4.83,0,0,0,0,0,0,0,0,0,0,0,0,0,0,0,0,0,0,0,0,0,0,0,0,0,0,0,0,0,0,0,0,0,0,0,0,0,0,0,0,87
9656,GJ02-311910,J.Non-CrystallineSolids,2013,v.376p.000175,Glass,AlkaliSilicate,Alkaline-earthSilicate,,MixedAlkali,,,,,,,,,,,46.1,0,0,0,26.9,0,0,6.1,18.3,0,0,0,0,0,0,0,0,0,0,0,0,0,0,0,0,0,0,0,0,0,0,0,0,0,0,0,2.6,0,0,0,0,0,0,0,0,0,0,0,0,0,0,0,0,0,0,0,0,0,0,0,0,0,66
3538,GI06-191666R,NGF'sAdditionalNewData(J),2001,v.004p.0001,Glass,Alumino-Silicate,AlkaliSilicate,Alkaline-earthSilicate,,,,,ElectronicsElectrical,Substrate,,,Annealing:at800Cfor1hr.,GlassNameC026Melting:inPtRhcrucibleat1550Cfor18.5hr.,,60.59,0,14.8,14.63,0,0,0,4.95,4.93,0,0,0,0,0,0,0,0,0,0,0,0,0,0.1,0,0,0,0,0,0,0,0,0,0,0,0,0,0,0,0,0,0,0,0,0,0,0,0,0,0,0,0,0,0,0,0,0,0,0,0,0,0,0,80.6
8137,GP03-288160,EuropeanPatentOwensCorning(US),2008,A1951633,Glass,Alkaline-earthSilicate,Alumino-Silicate,,Fiber,,,,Composite,,,,,Ex.2,,63.91,0,11.19,14.72,9.48,0,0,0.68,0,0,0,0,0,0,0,0,0,0,0,0,0,0.02,0,0,0,0,0,0,0,0,0.007701,0,0,0,0,0,0,0,0,0,0,0,0,0,0,0,0,0,0,0,0,0,0,0,0,0,0,0,0,0,0,0,86.94
597,GB03-024467,HandbookofGlassData,1987,v.00Cp.0699,Glass,Alkaline-earthSilicate,,,,,,,,,,,,,,50,0,0,12.5,37.5,0,0,0,0,0,0,0,0,0,0,0,0,0,0,0,0,0,0,0,0,0,0,0,0,0,0,0,0,0,0,0,0,0,0,0,0,0,0,0,0,0,0,0,0,0,0,0,0,0,0,0,0,0,0,0,0,0,94.95
201,GB03-006512,HandbookofGlassProperties,1986,v.001p.0336,Glass,Alkaline-earthSilicate,Alumino-Silicate,,,,,,,,,,,,,50,0,15,0,0,0,0,0,0,0,0,0,0,0,0,0,35,0,0,0,0,0,0,0,0,0,0,0,0,0,0,0,0,0,0,0,0,0,0,0,0,0,0,0,0,0,0,0,0,0,0,0,0,0,0,0,0,0,0,0,0,0,83.6
10574,GJ05-355094,J.Non-CrystallineSolids,2014,v.404p.0124,Glass,Boro-Silicate,,,Melting,,,,,,,,,,,81.5,11.8,1.3,0,0,0,5.4,0,0,0,0,0,0,0,0,0,0,0,0,0,0,0,0,0,0,0,0,0,0,0,0,0,0,0,0,0,0,0,0,0,0,0,0,0,0,0,0,0,0,0,0,0,0,0,0,0,0,0,0,0,0,0,56.7
1912,GJ02-091237,GlassPhysics&Chemistry,1980,v.006p.0310,Glass,AlkaliSilicate,Alumino-Silicate,,,,,,,,,,,,,61,0,9,0,0,0,30,0,0,0,0,0,0,0,0,0,0,0,0,0,0,0,0,0,0,0,0,0,0,0,0,0,0,0,0,0,0,0,0,0,0,0,0,0,0,0,0,0,0,0,0,0,0,0,0,0,0,0,0,0,0,0,86.2
5521,XP03-222626,JapanesePatentKonicaMinolta(J),2002,A145641,Glass-Ceramics,Alkaline-earthSilicate,AlkaliSilicate,Alumino-Silicate,,,,,Substrate,MagneticMemoryDisk,,,,Crystal:Lithiumzincsilicate,,70,0,5.46,0,0,0,15.53,0,0.33,0,0,0,0,0,0,1.52,4.78,0,0,0,0,0,0,0,0,0,0,0,0,0,0,0,0,1.51,0,0,0.87,0,0,0,0,0,0,0,0,0,0,0,0,0,0,0,0,0,0,0,0,0,0,0,0,0,83.5
6393,GJ02-245569,J.PhysicalChemistryB,2001,v.105p.0919,Glass,AlkaliSilicate,Alumino-Silicate,,,,,,,,,,aneealedatabout500Cfor30min.,,,70,0,5,0,0,0,0,25,0,0,0,0,0,0,0,0,0,0,0,0,0,0,0,0,0,0,0,0,0,0,0,0,0,0,0,0,0,0,0,0,0,0,0,0,0,0,0,0,0,0,0,0,0,0,0,0,0,0,0,0,0,0,63.9
6024,XP02-225587,USPatent,2002,A0137618,Glass-Ceramics,AlkaliSilicate,Alumino-Silicate,,,,,,ColorFilter,,,,,N.Gotoetal.(JP),,72.99,0,3.95,1.14,0,0,19.04,0,0.61,0,0,0,0,0,0,0.35,0,0,0,0,0,0,0,0,0.04,0,0,0,0,0,0,0,0,1.07,0,0,0.81,0,0,0,0,0,0,0,0,0,0,0,0,0,0,0,0,0,0,0,0,0,0,0,0,0,98
3079,XP06-178557,JapanesePatentCorningInc.(US),1997,A077531,Glass-Ceramics,Alumino-Silicate,Alkaline-earthSilicate,,GlassCeramics,,,,,,,,,,,48.79,0,17.43,20.56,0,0,0,0,0,0,0,0,0,0,0,3.58,0,0,0,0,0,0,0,0,0,0,0,0,0,0,9.63,0,0,0,0,0,0,0,0,0,0,0,0,0,0,0,0,0,0,0,0,0,0,0,0,0,0,0,0,0,0,0,128.3
3690,GP06-204425,JapanesePatentAsahiGlass(J),2000,A063144,Glass,Alumino-Silicate,Alkaline-earthSilicate,,,,,,Substrate,MagneticMemoryDisk,,,,,,32,7,39,17,1,0,3,0,0,0,0,0,0,0,0,0,0,0,0,0,0,0,0,1,0,0,0,0,0,0,0,0,0,0,0,0,0,0,0,0,0,0,0,0,0,0,0,0,0,0,0,0,0,0,0,0,0,0,0,0,0,0,112
9523,GP05-309941,EuropeanPatentCorningInc.(US),2012,A2484645,Glass,Boro-Silicate,Alumino-Silicate,,NonAlkali,,,,LiquidCrystalDisplay,Substrate,,,,Ex.2,,68.64,9.99,10.6,2.02,8.18,0,0,0,0,0,0,0,0,0,0,0,0.5,0,0,0,0,0,0,0,0,0,0,0,0,0,0,0,0,0,0,0.07,0,0,0,0,0,0,0,0,0,0,0,0,0,0,0,0,0,0,0,0,0,0,0,0,0,0,73.14
4712,XP03-212606,JapanesePatentKonicaMinolta(J),2001,A287936,Glass-Ceramics,Alkaline-earthSilicate,Alumino-Silicate,OtherSilicate,GlassCeramics,,,,MagneticMemoryDisk,,,,,crystal:(MgAl)SiO3Zn2Ti3O8Zn2TiO4,,36.25,0,11.55,22.2,0,0,15.37,0,0,0,0,0,0,0,0,5.79,0,0,0,0,0,0,0,0,0,0,0,0,0,0,8.84,0,0,0,0,0,0,0,0,0,0,0,0,0,0,0,0,0,0,0,0,0,0,0,0,0,0,0,0,0,0,0,144
10169,GP03-316990,EuropeanPatentNittoBoseki(J),2014,A2789442,Glass,Alkaline-earthSilicate,Alumino-Silicate,,Fiber,,,,Composite,Fiber,,,,Ex.5,,60.05,0,13.37,15.44,11.1,0,0,0,0,0,0,0,0,0,0,0,0,0,0,0,0,0.04,0,0,0,0,0,0,0,0,0,0,0,0,0,0,0,0,0,0,0,0,0,0,0,0,0,0,0,0,0,0,0,0,0,0,0,0,0,0,0,0,86
7770,XP03-278400,JapanesePatentHoyaCorp.(J),2007,A091527,Glass-Ceramics,Alkaline-earthSilicate,Alumino-Silicate,,,,,,Substrate,MagneticMemoryDisk,,,756C4hr+1000C4hr,Ex.7Crystalothers:titanate,,46,0,10.5,30,0,0,0,0,0,0,0,0,0,0,0,0,1.5,0,0,0,0,0,0,0,0,0,0,0,0,0,10,0,0,2,0,0,0,0,0,0,0,0,0,0,0,0,0,0,0,0,0,0,0,0,0,0,0,0,0,0,0,0,152
8468,GP03-293819,USPatentAsahiGlass(J),2009,A0176640,Glass,Alkaline-earthSilicate,Alumino-Silicate,,NonAlkali,,,,Substrate,LiquidCrystalDisplay,,,,Ex.2,,64.5,7.5,11.5,7,6,0,0,0,0,0,0,0,0,0,0,0,3.5,0,0,0,0,0,0,0,0,0,0,0,0,0,0,0,0,0,0,0,0,0,0,0,0,0,0,0,0,0,0,0,0,0,0,0,0,0,0,0,0,0,0,0,0,0,79
7176,GP02-264553,JapanesePatentNipponSheetGlass(J),2005,A015328,Glass,AlkaliSilicate,Alumino-Silicate,Alkaline-earthSilicate,,,,,Substrate,MagneticMemoryDisk,ChemicalStrengthen,,,Ex.5,,66.47,0,6.3,4.49,7.23,0,0,14.5,0,0,0,0,0,0,0,0,0,0,0,0,0,0,0,0,0,0,0,0,0,0,0,0,0,1.01,0,0,0,0,0,0,0,0,0,0,0,0,0,0,0,0,0,0,0,0,0,0,0,0,0,0,0,0,77
10286,GP02-351439,USPatentNipponElectricGlass(J),2013,A8349454,Glass,AlkaliSilicate,Alumino-Silicate,,Melting,SheetGlass,,,ChemicalStrengthen,Display,SolarCell,,,ex.5,,67.85,0,8.47,5.94,0,0,4.01,8.54,3.68,0,0,0,0,0,0,1.47,0,0,0,0,0,0,0,0,0,0,0,0,0,0,0,0,0,0,0,0.04,0,0,0,0,0,0,0,0,0,0,0,0,0,0,0,0,0,0,0,0,0,0,0,0,0,0,77
10587,GJ03-355427,J.MaterialsScience,2013,v.048p.3461,Glass,Alkaline-earthSilicate,Alumino-Silicate,,Melting,,,,,,,,,C,,51.4,0,21,21,0,0,0,0,0,0,0,0,0,0,0,0,0,0,0,0,0,0,0,1,0,0,0,0,0,0,0,0,0,5.6,0,0,0,0,0,0,0,0,0,0,0,0,0,0,0,0,0,0,0,0,0,0,0,0,0,0,0,0,95
2810,GB02-164784,FundamentalsofInorganicGlasses,1994,v.001p.0169,Glass,AlkaliSilicate,,,,,,,,,,,,,,80,0,0,0,0,0,0,20,0,0,0,0,0,0,0,0,0,0,0,0,0,0,0,0,0,0,0,0,0,0,0,0,0,0,0,0,0,0,0,0,0,0,0,0,0,0,0,0,0,0,0,0,0,0,0,0,0,0,0,0,0,0,60
10802,GP05-356940,USPatentAsahiGlass(J),2014,A0242391,Glass,Boro-Silicate,AlkaliSilicate,,Melting,SheetGlass,,,ChemicalStrengthen,,,,,ex.2,,60,20,0,0,5,0,0,15,0,0,0,0,0,0,0,0,0,0,0,0,0,0,0,0,0,0,0,0,0,0,0,0,0,0,0,0,0,0,0,0,0,0,0,0,0,0,0,0,0,0,0,0,0,0,0,0,0,0,0,0,0,0,81.6
4715,XP06-212609,JapanesePatentKonicaMinolta(J),2001,A287936,Glass-Ceramics,Alumino-Silicate,Alkaline-earthSilicate,OtherSilicate,GlassCeramics,,,,MagneticMemoryDisk,,,,,crystal:(MgAl)SiO3,,42.55,0,11.15,23.96,0,0,16.73,0,0,0,0,0,0,0,0,0,0,0,0,0,0,0,0,0,0,0,0,0,0,0,4.41,0,0,0,0,0,1.2,0,0,0,0,0,0,0,0,0,0,0,0,0,0,0,0,0,0,0,0,0,0,0,0,0,122
5349,GJ02-216740,J.Jpn.Inst.Metals&Materials(J),2001,v.065p.0680,Glass,AlkaliSilicate,,,,,,,,,,,,,,60,0,0,0,0,0,0,40,0,0,0,0,0,0,0,0,0,0,0,0,0,0,0,0,0,0,0,0,0,0,0,0,0,0,0,0,0,0,0,0,0,0,0,0,0,0,0,0,0,0,0,0,0,0,0,0,0,0,0,0,0,0,59.8
1605,GP03-075415,USPatent,1987,A4652535,Glass,Alkaline-earthSilicate,,,Fiber,AlkaliResistant,,,Fiber,ReinforcementofCement,,,,Batch=Zeolite+LimestonorDolomite.,,56.34,0,5.7,0.46,32.52,0,0,2.77,1.98,0,0,0,0,0,0,0,0,0,0,0,0,0.22,0,0,0,0,0,0,0,0,0,0,0,0,0,0,0,0,0,0,0,0,0,0,0,0,0,0,0,0,0,0,0,0,0,0,0,0,0,0,0,0,53.13
840,XP03-030007,JapanesePatentAsahiGlass(J),1984,A092942,Glass-Ceramics,Alkaline-earthSilicate,AlkaliSilicate,Alumino-Silicate,GlassCeramics,,,,Wall,,,,,(1)1450-1500(2)950-1000(3)700-600,,50.46,0,4.4,30.64,0,0,0,14.49,0,0,0,0,0,0,0,0,0,0,0,0,0,0,0,0,0,0,0,0,0,0,0,0,0,0,0,0,0,0,0,0,0,0,0,0,0,0,0,0,0,0,0,0,0,0,0,0,0,0,0,0,0,0,98
8756,GP05-298741,JapanesePatentNipponElectricGlass(J),2010,A241676,Glass,Boro-Silicate,Alumino-Silicate,,NonAlkali,,,,Substrate,PlasmaDisplay,LiquidCrystalDisplay,,,Ex.4,,67.45,14,9.24,0,9.27,0,0,0,0,0,0,0,0,0,0,0,0,0,0,0,0,0,0,0,0,0,0,0,0,0,0,0,0,0,0,0.04,0,0,0,0,0,0,0,0,0,0,0,0,0,0,0,0,0,0,0,0,0,0,0,0,0,0,67
354,GB05-006687,HandbookofGlassProperties,1986,v.001p.0328,Glass,Boro-Silicate,AlkaliSilicate,,,,,,,,,,,,,30.3,30.3,0,0,0,0,0,39.39,0,0,0,0,0,0,0,0,0,0,0,0,0,0,0,0,0,0,0,0,0,0,0,0,0,0,0,0,0,0,0,0,0,0,0,0,0,0,0,0,0,0,0,0,0,0,0,0,0,0,0,0,0,0,63.1
2476,GJ35-144317,GlassPhysics&Chemistry,1992,v.018p.0159,Glass,Germanate,,,,,,,,,,,,,,7.18,34.69,0,0,0,0,0,7.18,0,0,0,0,0,0,0,0,0,0,0,0,0,0,0,0,0,0,0,0,0,0,0,0,50.94,0,0,0,0,0,0,0,0,0,0,0,0,0,0,0,0,0,0,0,0,0,0,0,0,0,0,0,0,0,46.1
9321,GP20-307730,USPatentSchottGlassTech.(US),2012,A0063479,Glass,Phosphate,,,,,,,Laser,,,,,Ex.6,,8.5,5,10.83,0,0,0,11.78,0,0,0,0,0,0,0,0,0,0,0,0,0,0,0,0.12,0,0,1.5,1,0,0,0,0,0,0,0,0,0,61.27,0,0,0,0,0,0,0,0,0,0,0,0,0,0,0,0,0,0,0,0,0,0,0,0,0,72.2
8827,GP02-299306,USPatentAsahiGlass(J),2010,A7803472,Glass,AlkaliSilicate,Alkaline-earthSilicate,Alumino-Silicate,,,,,Substrate,MagneticMemoryDisk,,,,Ex.1,,60.04,0,8.33,8.06,6.15,0,0,3.96,6.48,0,0,0,0,0,0,0,1.98,0,0,0,0,0,0,0,0,0,0,0,0,0,3.98,0,0,1.02,0,0,0,0,0,0,0,0,0,0,0,0,0,0,0,0,0,0,0,0,0,0,0,0,0,0,0,0,78
3775,GP02-205053,JapanesePatentNipponSheetGlass(J),2000,A159544,Glass,AlkaliSilicate,Alkaline-earthSilicate,,,,,,MagneticMemoryDisk,,,,,,,50.64,0,3.2,10.99,0.2,0,16.88,4.1,0,0,0,0,0,0,0,0,7.19,0,0,0,0,0,0,0,0,0,0,0,0,0,4.8,0,0,2,0,0,0,0,0,0,0,0,0,0,0,0,0,0,0,0,0,0,0,0,0,0,0,0,0,0,0,0,100
5638,GP05-223495,JapanesePatentHoyaCorp.(J),2002,A358626,Glass,Boro-Silicate,Alkaline-earthSilicate,,,,,,Substrate,MagneticMemoryDisk,,,,,,40,20,12,8,10,0,0,5,5,0,0,0,0,0,0,0,0,0,0,0,0,0,0,0,0,0,0,0,0,0,0,0,0,0,0,0,0,0,0,0,0,0,0,0,0,0,0,0,0,0,0,0,0,0,0,0,0,0,0,0,0,0,72.71
8551,GJ20-294662,J.Non-CrystallineSolids,2009,v.355p.2622,Glass,Phosphate,Aluminate,,,,,,,,,,,,,0.1,0,26.7,0,0,0,0,0,0,0,0,0,0,0,0,0,0,0,0,0,0,0,0,0,0,0,0,0,0,0,0,0,0,0,8.2,0,65,0,0,0,0,0,0,0,0,0,0,0,0,0,0,0,0,0,0,0,0,0,0,0,0,0,98
5689,XP06-223944,USPatentOharaInc.(J),2002,A6344423,Glass-Ceramics,Alumino-Silicate,Alkaline-earthSilicate,,,,,,Substrate,MagneticMemoryDisk,,,,,,54.09,3.13,9.77,18.54,2.22,0,5.21,0,0,0,0,0,0,0,0,0,0,0,0,0,0,0,0,0,0.06,0,0,0,0,0,4.29,0,0,0.76,0,0.62,0.66,0,0,0,0.65,0,0,0,0,0,0,0,0,0,0,0,0,0,0,0,0,0,0,0,0,0,128
6288,GP05-228300,USPatent,2003,A0109370,Glass,Boro-Silicate,AlkaliSilicate,Alumino-Silicate,,,,,Substrate,MagneticMemoryDisk,,,,M.Ikenishietal.Ex.16,,55,25,10,0,0,0,0,5,5,0,0,0,0,0,0,0,0,0,0,0,0,0,0,0,0,0,0,0,0,0,0,0,0,0,0,0,0,0,0,0,0,0,0,0,0,0,0,0,0,0,0,0,0,0,0,0,0,0,0,0,0,0,49.65
9671,GJ02-312119,J.AmericanCeramicSoc.,2013,v.096p.001436,Glass,AlkaliSilicate,Alkaline-earthSilicate,,,,,,,,,,Annealedattheirrespectiveannealingtemp.for2hr.,,,68.08,0,8.02,0.09,7.92,0,0,15.72,0,0,0,0,0,0,0,0,0,0,0,0,0,0,0,0,0,0,0,0,0,0,0,0,0,0,0,0.16,0,0,0,0,0,0,0,0,0,0,0,0,0,0,0,0,0,0,0,0,0,0,0,0,0,0,71.2
2786,XP06-164296,USPatentCorningInc.(US),1995,A5476821,Glass-Ceramics,Alumino-Silicate,Zinc-Silicate,Alkaline-earthSilicate,,,,,,,,,,No.3,,50.59,0,17.88,15.02,0,0,0,0,0,0,0,0,0,0,0,8.94,0,0,0,0,0,0,0,0,0,0,0,0,0,0,7.58,0,0,0,0,0,0,0,0,0,0,0,0,0,0,0,0,0,0,0,0,0,0,0,0,0,0,0,0,0,0,0,129.444
8172,GP05-289236,JapanesePatentNipponElectricGlass(J),2009,A013049,Glass,Boro-Silicate,Alumino-Silicate,Alkaline-earthSilicate,NonAlkali,,,,LiquidCrystalDisplay,Substrate,,,,Ex.31,,66.7,10,9.7,0.5,9.5,0,0,0,0,0,0,0,0,0,0,0,3.5,0,0,0,0,0,0,0,0,0,0,0,0,0,0,0,0,0,0,0.1,0,0,0,0,0,0,0,0,0,0,0,0,0,0,0,0,0,0,0,0,0,0,0,0,0,0,73
3864,XP02-205792,JapanesePatentOharaInc.(J),2000,A302481,Glass-Ceramics,AlkaliSilicate,Alumino-Silicate,,GlassCeramics,,,,MagneticMemoryDisk,,,,,NucleationTemp.:550CCrystallizationTemp.:740C,,73.26,0,2.27,0.43,0,0,19.39,0,0.61,0,0,0,0,0,0,0.57,0,0,0,0,0,0,0,0,0.06,0,0,0,0,0,0.73,0,0,0.47,0,1.19,1.02,0,0,0,0,0,0,0,0,0,0,0,0,0,0,0,0,0,0,0,0,0,0,0,0,0,115
8955,GP02-301057,JapanesePatentOharaInc.(J),2011,A040145,Glass,AlkaliSilicate,,,,,,,Substrate,MagneticMemoryDisk,,,,Ex.5,,63.93,0.9,4.89,3.09,1.11,0,10.44,6.04,0.66,0,0,0,0,0,0,0,0,0,0,0,0,0,0,0,0,0,0,0,0,0,5.46,0,0,2.02,0.14,0,1.32,0,0,0,0,0,0,0,0,0,0,0,0,0,0,0,0,0,0,0,0,0,0,0,0,0,87
2236,GJ05-111403,GlassPhysics&Chemistry,1989,v.015p.0103,Glass,Boro-Silicate,,,,,,,,,,,,,,49.3,25.3,0,0,0,0,0,25.4,0,0,0,0,0,0,0,0,0,0,0,0,0,0,0,0,0,0,0,0,0,0,0,0,0,0,0,0,0,0,0,0,0,0,0,0,0,0,0,0,0,0,0,0,0,0,0,0,0,0,0,0,0,0,78.6
2359,GB02-137463,HandbookofGlassData,1993,v.00Ep.0073,Glass,AlkaliSilicate,,,,,,,,,,,,,,75,0,0,0,0,0,0,25,0,0,0,0,0,0,0,0,0,0,0,0,0,0,0,0,0,0,0,0,0,0,0,0,0,0,0,0,0,0,0,0,0,0,0,0,0,0,0,0,0,0,0,0,0,0,0,0,0,0,0,0,0,0,59.1
243,GB02-006568,HandbookofGlassProperties,1986,v.001p.0332,Glass,AlkaliSilicate,OtherSilicate,,,,,,,,,,,,,77.5,0,0,0,0,0,20,0,0,0,0,0,0,0,0,0,0,0,0,0,0,0,0,0,0,0,0,0,0,0,0,0,0,2.5,0,0,0,0,0,0,0,0,0,0,0,0,0,0,0,0,0,0,0,0,0,0,0,0,0,0,0,0,76
2521,GJ35-144362,GlassPhysics&Chemistry,1992,v.018p.0159,Glass,Germanate,,,,,,,,,,,,,,10.13,0,0,0,0,0,0,10.13,0,0,0,0,0,0,0,0,0,0,0,0,0,0,0,0,0,0,0,0,0,0,0,0,71.84,0,0,7.9,0,0,0,0,0,0,0,0,0,0,0,0,0,0,0,0,0,0,0,0,0,0,0,0,0,0,67.3
10715,XP03-356561,JapanesePatentOharaInc.(J),2014,A114200,Glass-Ceramics,Alkaline-earthSilicate,Alumino-Silicate,,Melting,GlassCeramics,,,MagneticMemoryDisk,,,,750C300min,ex.101crystal:MgAl2O4,,62.13,2.76,10.05,12.71,0,0,0,5.17,2.52,0,0,0,0,0,0,0.39,0,0,0,0,0,0,0,0,0,0,0,0,0,0,4.01,0,0,0.26,0,0,0,0,0,0,0,0,0,0,0,0,0,0,0,0,0,0,0,0,0,0,0,0,0,0,0,0,87
1608,GP03-075421,USPatent,1987,A4652535,Glass,Alkaline-earthSilicate,,,Fiber,AlkaliResistant,,,Fiber,ReinforcementofCement,,,,Batch=Zeolite+LimestonorDolomite.,,64.09,0,6.26,5.92,18.59,0,0,2.16,1.8,0,0,0,0,0,0,0,0,0,0,0,0,1.17,0,0,0,0,0,0,0,0,0,0,0,0,0,0,0,0,0,0,0,0,0,0,0,0,0,0,0,0,0,0,0,0,0,0,0,0,0,0,0,0,35.19
7244,GP04-265721,USPatentSchottGlassTech.(US),2005,A6903038,Glass,Lead-Silicate,,,,,,,Display,,,,,Ex.2,,55.04,0,0,0,0,0,0,0.87,0.83,0,0,0,0,0,0,0,0,0,43.06,0,0,0,0.2,0,0,0,0,0,0,0,0,0,0,0,0,0,0,0,0,0,0,0,0,0,0,0,0,0,0,0,0,0,0,0,0,0,0,0,0,0,0,0,52.8
3252,GJ02-187148,J.AmericanCeramicSoc.,1999,v.082p.3501,Glass,AlkaliSilicate,,,,,,,,,,,,,,75,0,0,0,0,0,5,20,0,0,0,0,0,0,0,0,0,0,0,0,0,0,0,0,0,0,0,0,0,0,0,0,0,0,0,0,0,0,0,0,0,0,0,0,0,0,0,0,0,0,0,0,0,0,0,0,0,0,0,0,0,0,68
6592,XP03-253476,USPatentKonicaMinolta(J),2003,A6624101,Glass-Ceramics,Alkaline-earthSilicate,Alumino-Silicate,,GlassCeramics,,,,Substrate,MagneticMemoryDisk,,,,Heattreatment:710C3h+800C3.5hCrystalohters:MagnesiumaluminasilicateEx.9,,52.51,0,16.24,25.79,0,0,4.85,0,0,0,0,0,0,0,0,0,0,0,0,0,0,0,0,0,0,0,0,0,0,0,0.61,0,0,0,0,0,0,0,0,0,0,0,0,0,0,0,0,0,0,0,0,0,0,0,0,0,0,0,0,0,0,0,111.4
10266,GP02-351132,USPatentCorningInc.(US),2012,A0308803,Glass,AlkaliSilicate,Alumino-Silicate,,Melting,SheetGlass,,,ChemicalStrengthen,Display,Window,Solar,,ex.6,,64.76,3.01,9.43,2.99,1.31,0,0.91,12.02,3.71,0,0,0,0,0,0,0,0,0,0,0,0,0,0,0,0,0,0,0,0,0,0,0,0,1.61,0,0.25,0,0,0,0,0,0,0,0,0,0,0,0,0,0,0,0,0,0,0,0,0,0,0,0,0,0,75.2
3130,GP02-181726,JapanesePatentHoyaCorp.(J),1998,A241134,Glass,AlkaliSilicate,Alumino-Silicate,,,,,,Substrate,MagneticMemoryDisk,,,,,,66.71,0,8.49,0,1,0,12.08,9.99,0,0,0,0,0,0,0,0,0,0,0,0,0,0,0.1,0,0.04,0,0,0,0,0,1,0,0,0.6,0,0,0,0,0,0,0,0,0,0,0,0,0,0,0,0,0,0,0,0,0,0,0,0,0,0,0,0,82
8493,GP02-293983,USPatentAsahiGlass(J),2009,A0239035,Glass,AlkaliSilicate,Alkaline-earthSilicate,Alumino-Silicate,,,,,Substrate,MagneticMemoryDisk,,,,Ex.3,,59.97,0,8.51,7.01,6,0,0,4.01,5.5,0,0,0,0,0,0,0,4.48,0,0,0,0,0,0,0,0,0,0,0,0,0,3.54,0,0,0.98,0,0,0,0,0,0,0,0,0,0,0,0,0,0,0,0,0,0,0,0,0,0,0,0,0,0,0,0,80
8969,GP06-301676,JapanesePatentNipponElectricGlass(J),2011,A105554,Glass,Alumino-Silicate,,,Fiber,,,,Substrate,ElectricCircuitCircuitBoard,,,,Ex.3,,64.47,3.78,12.73,16.48,1.56,0,0,0.2,0.07,0,0,0,0,0,0,0,0,0,0,0,0,0.08,0,0,0,0,0,0,0,0,0.63,0,0,0,0,0,0,0,0,0,0,0,0,0,0,0,0,0,0,0,0,0,0,0,0,0,0,0,0,0,0,0,92.5
5938,GP04-225329,USPatentSchottAG(DE),2002,A0058577,Glass,Lead-Silicate,,,,,,,OpticalUse,Display,,,,,,56.54,0,0,0,0,0,0,0.85,0.85,0,0,0,0,0,0,0,0,0,41.56,0,0,0,0.2,0,0,0,0,0,0,0,0,0,0,0,0,0,0,0,0,0,0,0,0,0,0,0,0,0,0,0,0,0,0,0,0,0,0,0,0,0,0,0,53.4
6098,GP02-226429,JapanesePatentNipponSheetGlass(J),2003,A012342,Glass,AlkaliSilicate,Alkaline-earthSilicate,,SheetGlass,,,,IRAbsorbingMaterial,UVAbsorbingMaterial,VehicleWindow,,,Ex.5,,69.31,0,1.72,2.48,10.02,0,0.33,14.77,0.6,0,0,0,0,0,0,0,0,0,0,0,0,0.24,0,0,0,0,0,0,0,0,0.12,0,0,0,0.41,0,0,0,0,0,0,0,0,0,0,0,0,0,0,0,0,0,0,0,0,0,0,0,0,0,0,0,75.1
6669,XP03-253680,USPatentKonicaMinolta(J),2003,A6642162,Glass-Ceramics,Alkaline-earthSilicate,Zinc-Silicate,Alumino-Silicate,,,,,Substrate,MagneticMemoryDisk,,,,Heattreatment:660C5h+700C5hCrystalothers:Mg-Al-silicateZinctitaniumoxideEx.7,,50.54,0,2.76,30.69,0,0,4.71,0,0,0,0,0,0,0,0,5.94,0,0,0,0,0,0,0,0,0.08,0,0,0,0,0,5.28,0,0,0,0,0,0,0,0,0,0,0,0,0,0,0,0,0,0,0,0,0,0,0,0,0,0,0,0,0,0,0,140
5219,XP03-214233,EuropeanPatentHoyaCorp.(J),2001,A1067102,Glass-Ceramics,Alkaline-earthSilicate,Alumino-Silicate,OtherSilicate,,,,,MagneticMemoryDisk,Substrate,,,,Crystal:Titanate,,43,0,12.5,32.5,0,0,0,0,0,0,0,0,0,0,0,0,0,0,0,0,0,0,0,2,0,0,0,0,0,0,10,0,0,0,0,0,0,0,0,0,0,0,0,0,0,0,0,0,0,0,0,0,0,0,0,0,0,0,0,0,0,0,170
9726,GP20-312951,USPatentSchottGlassTech.(US),2013,A8486850,Glass,Phosphate,,,,,,,Laser,,,,,Ex.7,,7.37,7.37,8.24,0,0,0,10.09,0,0,0,0,0,0,0,0,0,0,0,0,0,0,0,0.13,0,0,1.25,1.05,0,0,0,0,0,0,0,0,0,64.5,0,0,0,0,0,0,0,0,0,0,0,0,0,0,0,0,0,0,0,0,0,0,0,0,0,71.4
10521,GP03-353768,USPatentHoyaCorp.(J),2013,A0343166,Glass,Alkaline-earthSilicate,AlkaliSilicate,Alumino-Silicate,Melting,Disk,,,MagneticMemoryDisk,ChemicalStrengthen,,,,ex.1,,65,0,6,17,0,0,1,9,0,0,0,0,0,0,0,0,0,0,0,0,0,0,0,0,0,0,0,0,0,0,0,0,0,2,0,0,0,0,0,0,0,0,0,0,0,0,0,0,0,0,0,0,0,0,0,0,0,0,0,0,0,0,84
3400,XP03-189239,JapanesePatentHoyaCorp.(J),1999,A343143,Glass-Ceramics,Alkaline-earthSilicate,Alumino-Silicate,,,,,,,,,,,,,47,0,15,24,0,0,2.5,0,0,0,0,0,0,0,0,0,0,0,0,0,0,0,0,2,0,0,0,0,0,0,9.5,0,0,0,0,0,0,0,0,0,0,0,0,0,0,0,0,0,0,0,0,0,0,0,0,0,0,0,0,0,0,0,145.4
8532,GP02-294439,EuropeanPatentSaint-Gobain(FR),2009,A2091878,Glass,AlkaliSilicate,Alkaline-earthSilicate,,Fiber,,,,Composite,,,,,Ex.6,,70.97,0,0,0,4.32,0,3.92,7.93,3.92,0,0,0,0,0,0,0,0,0,0,0,0,0,0,0,0,0,0,0,0,0,0,0,0,8.94,0,0,0,0,0,0,0,0,0,0,0,0,0,0,0,0,0,0,0,0,0,0,0,0,0,0,0,0,87.8
9783,GP06-313274,USPatentSchottAG(DE),2013,A0186140,Glass,Alumino-Silicate,,,,,,,Window,,,,,Ex.5,,60.99,0,19.78,0,0,0,3.57,4.63,0,0,0,0,0,0,0,0,0,0,0,0,0,0,0,0,0,0,0,0,0,0,0,0,0,11.04,0,0,0,0,0,0,0,0,0,0,0,0,0,0,0,0,0,0,0,0,0,0,0,0,0,0,0,0,86
632,GB05-025643,HandbookofGlassData,1987,v.00Cp.0438,Glass,Boro-Silicate,AlkaliSilicate,,,,,,,,,,,,,65,25,0,0,0,0,0,10,0,0,0,0,0,0,0,0,0,0,0,0,0,0,0,0,0,0,0,0,0,0,0,0,0,0,0,0,0,0,0,0,0,0,0,0,0,0,0,0,0,0,0,0,0,0,0,0,0,0,0,0,0,0,72.42
2842,GB02-164816,FundamentalsofInorganicGlasses,1994,v.001p.0171,Glass,AlkaliSilicate,Alkaline-earthSilicate,,,,,,,,,,,,,76.92,0,0,0,0,0,0,15.38,0,0,0,0,0,0,0,0,7.69,0,0,0,0,0,0,0,0,0,0,0,0,0,0,0,0,0,0,0,0,0,0,0,0,0,0,0,0,0,0,0,0,0,0,0,0,0,0,0,0,0,0,0,0,0,69
3466,GP03-190511,EuropeanPatentHoyaCorp.(J),1999,A0953548,Glass,Alkaline-earthSilicate,,,,,,,,,,,,,,40,0,2,30,15,0,6,2,0,0,0,0,0,0,0,0,0,0,0,0,0,0,0,0,0,0,0,0,0,0,5,0,0,0,0,0,0,0,0,0,0,0,0,0,0,0,0,0,0,0,0,0,0,0,0,0,0,0,0,0,0,0,115
3522,GI06-191645R,NGF'sAdditionalNewData(J),2001,v.004p.0001,Glass,Alumino-Silicate,AlkaliSilicate,,,,,,ElectronicsElectrical,Substrate,,,,GlassName:C005Melting:inPtRhcrucibleat1620Cfor19hr.Annealing:at820Cfor1hr.,,60.61,0,25.01,0,0,0,14.18,0.1,0,0,0,0,0,0,0,0,0,0,0,0,0,0,0.1,0,0,0,0,0,0,0,0,0,0,0,0,0,0,0,0,0,0,0,0,0,0,0,0,0,0,0,0,0,0,0,0,0,0,0,0,0,0,0,88.6
376,GB02-006709,HandbookofGlassProperties,1986,v.001p.0327,Glass,AlkaliSilicate,Alumino-Silicate,,,,,,,,,,,,,70,0,13,0,0,0,17,0,0,0,0,0,0,0,0,0,0,0,0,0,0,0,0,0,0,0,0,0,0,0,0,0,0,0,0,0,0,0,0,0,0,0,0,0,0,0,0,0,0,0,0,0,0,0,0,0,0,0,0,0,0,0,83
44,GB02-004795,HandbookofGlassProperties,1986,v.001p.0313,Glass,AlkaliSilicate,,,,,,,,,,,,,,85,0,0,0,0,0,0,0,15,0,0,0,0,0,0,0,0,0,0,0,0,0,0,0,0,0,0,0,0,0,0,0,0,0,0,0,0,0,0,0,0,0,0,0,0,0,0,0,0,0,0,0,0,0,0,0,0,0,0,0,0,0,52.67
9957,GP05-315208,USPatentPPGIndustries(US),2014,A8697591,Glass,Boro-Silicate,Alumino-Silicate,Alkaline-earthSilicate,Fiber,,,,Fiber,,,,,Ex.14,,66.65,7.46,5.08,14.37,1.15,0,2.99,0.5,0.5,0,0,0,0,0,0,0,0,0,0,0,0,0.15,0,0,0,0,0,0,0,0,0.15,0,0,0,0,0,0,0,0,0,0,0,0,0,0,0,0,0,0,0,0,0,0,0,0,0,0,0,1,0,0,0,87.2
7467,XP06-269892,EuropeanPatentSchottAG(DE),2005,A1558535,Glass-Ceramics,Alumino-Silicate,Alkaline-earthSilicate,,GlassCeramics,,,,Mirror,Substrate,,,,Ex.5,,28,2,26,26,0,0,0,0,0,0,0,0,0,0,0,0,0,0,0,0,0,0,0,5,0,0,0,0,0,0,10,0,0,0,0,0,3,0,0,0,0,0,0,0,0,0,0,0,0,0,0,0,0,0,0,0,0,0,0,0,0,0,146
9692,GP02-312479,JapanesePatentNipponSheetGlass(J),2013,A159546,Glass,AlkaliSilicate,Boro-Silicate,Alumino-Silicate,Flake,,,,Filler,,,,,Ex.5,,73.26,7.3,4.58,0.42,0,0,1.51,11.49,0.44,0,0,0,0,0,0,0,0,0,0,0,0,0,0,0,0,0,0,0,0,0,0,0,0,0,0,0,1,0,0,0,0,0,0,0,0,0,0,0,0,0,0,0,0,0,0,0,0,0,0,0,0,0,76
8780,GP02-298830,JapanesePatentAsahiGlass(J),2010,A254549,Glass,AlkaliSilicate,Alkaline-earthSilicate,,,,,,Substrate,MagneticMemoryDisk,,,,Ex.101,,64.53,0,7.69,7.49,4,0,0,8.79,1.3,0,0,0,0,0,0,0,0,0,0,0,0,0,0,0,0,0,0,0,0,0,4.5,0,0,1.7,0,0,0,0,0,0,0,0,0,0,0,0,0,0,0,0,0,0,0,0,0,0,0,0,0,0,0,0,81.3
2983,XB03-175093,DataBookofGlassComposition(J),1991,v.001p.0232,Glass-Ceramics,Alkaline-earthSilicate,OtherSilicate,,GlassCeramics,,,,ArtificialTooth,,,,,,,35.41,0,0,7.76,50.22,0,0,0,0,0,0,0,0,0,0,0,0,0,0,0,0,0,0,0,0,0,0,0,0,0,0,0,0,0,0,0,6.61,0,0,0,0,0,0,0,0,0,0,0,0,0,0,0,0,0,0,0,0,0,0,0,0,0,103
7605,GJ03-273525,J.Non-CrystallineSolids,2006,v.352p.3613,Glass,Alkaline-earthSilicate,Alumino-Silicate,,,,,,,,,,,,,32.52,0,19.16,6.62,41.7,0,0,0,0,0,0,0,0,0,0,0,0,0,0,0,0,0,0,0,0,0,0,0,0,0,0,0,0,0,0,0,0,0,0,0,0,0,0,0,0,0,0,0,0,0,0,0,0,0,0,0,0,0,0,0,0,0,87
6893,XP06-256858,USPatentAsahiGlass(J),2004,A0116268,Glass-Ceramics,Alumino-Silicate,,,GlassCeramics,,,,Substrate,ColorFilter,,,,Ex.5Crystal:Na2K2Al4Si4O16,,44.1,0,25.3,0,0,0,0,8.4,8.4,0,0,0,0,0,0,6,0,0,0,0,0,0,0,0,0,0,0,0,0,0,6.8,0,0,1,0,0,0,0,0,0,0,0,0,0,0,0,0,0,0,0,0,0,0,0,0,0,0,0,0,0,0,0,96
2385,GB02-138837,HandbookofGlassData,1993,v.00Ep.0435,Glass,AlkaliSilicate,,,,,,,,,,,,,,80,0,0,0,0,0,0,16,4,0,0,0,0,0,0,0,0,0,0,0,0,0,0,0,0,0,0,0,0,0,0,0,0,0,0,0,0,0,0,0,0,0,0,0,0,0,0,0,0,0,0,0,0,0,0,0,0,0,0,0,0,0,63.3
10642,GP02-355917,JapanesePatentNipponSheetGlass(J),2012,AW131824,Glass,AlkaliSilicate,Alkaline-earthSilicate,,SheetGlass,,,,MagneticMemoryDisk,ChemicalStrengthen,,,,ex.48,,64.35,0,7.18,8.77,0.68,0,0,14.96,0,0,0,0,0,0,0,0,2.8,0,0,0,0,0.04,0,0,0,0,0,0,0,0,1.11,0,0,0,0,0,0,0,0,0.11,0,0,0,0,0,0,0,0,0,0,0,0,0,0,0,0,0,0,0,0,0,0,76.2
9832,GP06-313502,EuropeanPatentOCVIntellectualCapital(US),2013,A2630094,Glass,Alumino-Silicate,Alkaline-earthSilicate,,Fiber,,,,Composite,Fiber,,,,OCVIntellectualCapitalLLC.Ex.8,,76.11,0,12.76,8.07,0,0,3.01,0.05,0,0,0,0,0,0,0,0,0,0,0,0,0,0,0,0,0,0,0,0,0,0,0,0,0,0,0,0,0,0,0,0,0,0,0,0,0,0,0,0,0,0,0,0,0,0,0,0,0,0,0,0,0,0,85.1
6437,GJ05-252149,PhysicsandChemistryofGlasses,2003,v.044p.0383,Glass,Boro-Silicate,,,MixedAlkali,,,,RadioActiveWasteSolidi,,,,,,,56.21,17.22,7.26,0,0,0,9.56,9.75,0,0,0,0,0,0,0,0,0,0,0,0,0,0,0,0,0,0,0,0,0,0,0,0,0,0,0,0,0,0,0,0,0,0,0,0,0,0,0,0,0,0,0,0,0,0,0,0,0,0,0,0,0,0,82
7362,GP05-268734,JapanesePatentHoyaCorp.(J),2005,A302289,Glass,Boro-Silicate,,,,,,,Substrate,MagneticMemoryDisk,,,,Ex.4,,30,30,12,8,15,0,0,0,5,0,0,0,0,0,0,0,0,0,0,0,0,0,0,0,0,0,0,0,0,0,0,0,0,0,0,0,0,0,0,0,0,0,0,0,0,0,0,0,0,0,0,0,0,0,0,0,0,0,0,0,0,0,75.52
3155,GP03-182920,EuropeanPatentHoyaCorp.(J),1998,A0858974,Glass,Alkaline-earthSilicate,Alumino-Silicate,,,,,,Substrate,MagneticMemoryDisk,,,,,,43,0,25,15,10,0,0,0,0,0,0,0,0,0,0,0,0,0,0,0,0,0,0,0,0,0,0,0,0,0,5,0,0,2,0,0,0,0,0,0,0,0,0,0,0,0,0,0,0,0,0,0,0,0,0,0,0,0,0,0,0,0,112
6596,XP03-253517,USPatentHoyaCorp.(J),2003,A6627565,Glass-Ceramics,Alkaline-earthSilicate,Alumino-Silicate,,,,,,Substrate,MagneticMemoryDisk,,,,Heattreatment:820C2h+1100C4hEx.3,,55,0,14.5,22.5,0,0,0,0,0,0,0,0,0,0,0,0,0,0,0,0,0,0,0,0,0,0,0,0,0,0,6.5,0,0,1.5,0,0,0,0,0,0,0,0,0,0,0,0,0,0,0,0,0,0,0,0,0,0,0,0,0,0,0,0,140.1
3793,XP03-205122,JapanesePatentHoyaCorp.(J),2000,A169186,Glass-Ceramics,Alkaline-earthSilicate,,,GlassCeramics,,,,MagneticMemoryDisk,,,,,,,47,0,0,42,0,0,0,1,1,0,0,0,0,0,0,0,0,0,0,0,0,0,0,2.2,0,0,0,0,0,0,6.8,0,0,0,0,0,0,0,0,0,0,0,0,0,0,0,0,0,0,0,0,0,0,0,0,0,0,0,0,0,0,0,162
185,GB02-006496,HandbookofGlassProperties,1986,v.001p.0326,Glass,AlkaliSilicate,Lead-Silicate,,,,,,,,,,,,,68,0,0,0,0,0,0,0,6.58,0,0,0,0,0,0,0,0,0,25.12,0,0,0,0.3,0,0,0,0,0,0,0,0,0,0,0,0,0,0,0,0,0,0,0,0,0,0,0,0,0,0,0,0,0,0,0,0,0,0,0,0,0,0,0,53.54
4971,XP03-212865,JapanesePatentKonicaMinolta(J),2001,A287961,Glass-Ceramics,Alkaline-earthSilicate,Alumino-Silicate,OtherSilicate,GlassCeramics,,,,MagneticMemoryDisk,,,,,crystal:(MgAl)SiO3,,42.59,0,6.14,28.22,0,0,9.52,0,0,0,0,0,0,0,0,0,0,0,0,0,0,0,0,0,0,0,0,0,0,0,13.53,0,0,0,0,0,0,0,0,0,0,0,0,0,0,0,0,0,0,0,0,0,0,0,0,0,0,0,0,0,0,0,149.3
1073,GJ05-047300,J.CeramicSoc.Japan,1983,v.091p.0199,Glass,Boro-Silicate,,,,,,,,,,,,,,34.48,34.48,0,0,0,0,0,31.03,0,0,0,0,0,0,0,0,0,0,0,0,0,0,0,0,0,0,0,0,0,0,0,0,0,0,0,0,0,0,0,0,0,0,0,0,0,0,0,0,0,0,0,0,0,0,0,0,0,0,0,0,0,0,71.57
324,GB02-006657,HandbookofGlassProperties,1986,v.001p.0329,Glass,AlkaliSilicate,Boro-Silicate,,,,,,,,,,,,,10,80,0,0,0,0,0,10,0,0,0,0,0,0,0,0,0,0,0,0,0,0,0,0,0,0,0,0,0,0,0,0,0,0,0,0,0,0,0,0,0,0,0,0,0,0,0,0,0,0,0,0,0,0,0,0,0,0,0,0,0,0,36.5
3362,GP03-188949,JapanesePatentNipponSheetGlass(J),1999,A302033,Glass,Alkaline-earthSilicate,AlkaliSilicate,Alumino-Silicate,,,,,MagneticMemoryDisk,Substrate,,,,,,45.01,0,20.01,19.81,4,0,2,8,0,0,0,0,0,0,0,0,1,0,0,0,0,0,0,0,0,0,0,0,0,0,0,0,0,0,0,0.1,0,0,0,0.07,0,0,0,0,0,0,0,0,0,0,0,0,0,0,0,0,0,0,0,0,0,0,91
4393,XP03-211042,JapanesePatentKonicaMinolta(J),2001,A026455,Glass-Ceramics,Alkaline-earthSilicate,Alumino-Silicate,,,,,,MagneticMemoryDisk,,,,,Crystal:Magnesium-Aluminosilicate,,54.77,0,7.66,30.32,0,0,0,0,0,0,0,0,0,0,0,0,0,0,0,0,0,0,0,0,0,0,0,0,0,0,5.22,0,0,2.03,0,0,0,0,0,0,0,0,0,0,0,0,0,0,0,0,0,0,0,0,0,0,0,0,0,0,0,0,104.6
1146,GC05-051420,CorningInc.(US),1976,7070,Glass,Boro-Silicate,,,PowderFrit,Tube,Pressed,,ElectronicsElectrical,,,,,LowElectricalLoss,,74.78,22.4,0.61,0,0,0,1.04,0.5,0.66,0,0,0,0,0,0,0,0,0,0,0,0,0,0,0,0,0,0,0,0,0,0,0,0,0,0,0,0,0,0,0,0,0,0,0,0,0,0,0,0,0,0,0,0,0,0,0,0,0,0,0,0,0,50.96
3247,GJ06-187143,J.AmericanCeramicSoc.,1999,v.082p.3501,Glass,Alumino-Silicate,OtherSilicate,,,,,,,,,,,,,50,0,30,0,0,0,0,0,0,0,0,0,0,0,0,0,0,0,0,0,0,0,0,20,0,0,0,0,0,0,0,0,0,0,0,0,0,0,0,0,0,0,0,0,0,0,0,0,0,0,0,0,0,0,0,0,0,0,0,0,0,0,126.2
