Repository: hori1537/rexrexxion-about-SP

File: input_csv/inputcsv_SiO2_0.01-100.00_Abbesnumber.csv (part 6 of 17)
No.,GlassNo.,DataSource,Year,DataSourceNumber,State,GlassSystem1,GlassSystem2,GlassSystem3,Appearance1,Appearance2,Appearance3,Appearance4,Usage1,Usage2,Usage3,Usage4,ThermalTreatment,Note,GlassNo.(Structure),SiO2,B2O3,Al2O3,MgO,CaO,BaO,Li2O,Na2O,K2O,Ag2O,MnO,FeO,CoO,NiO,CuO,ZnO,SrO,CdO,PbO,SnO,Cr2O3,Fe2O3,As2O3,Y2O3,Sb2O3,La2O3,Nd2O3,Gd2O3,Bi2O3,Co3O4,TiO2,MnO2,GeO2,ZrO2,CeO2,SnO2,P2O5,Ta2O5,Nb2O3,SO3,MoO3,WO3,H2O,LiF,NaF,KF,MgF2,CaF2,SrF2,BaF2,ZnF2,PbF2,YF3,AlF3,LaF3,GdF3,YbF3,ErF3,F,Cl,Br,Ag,AbbeValue(nd-1)/(nF-nC)
17810,GP03-351811,USPatentOharaInc.(J),2012,A0220442,Glass,Alkaline-earthSilicate,AlkaliSilicate,,Melting,Fiber,,,OpticalUse,Lamp,OpticalFiber,,,ex.7,,55.98,0,0.11,0,4.33,11.97,0,9.13,0.53,0,0,0,0,0,0,7.19,4.86,0,0,0,0,0,0,0,0.03,1.25,0,0,0,0,0,0,0,4.62,0,0,0,0,0,0,0,0,0,0,0,0,0,0,0,0,0,0,0,0,0,0,0,0,0,0,0,0,52.3
2843,GC01-052203,Shin-EtsuQuartzProducts(J),1980,Herasil123,Glass,Silica,,,Block,Slab,Rod,,OpticsOptoelectronics,,,,,,,99.96,0,0,0,0,0,0,0,0,0,0,0,0,0,0,0,0,0,0,0,0,0,0,0,0,0,0,0,0,0,0,0,0,0,0,0,0,0,0,0,0,0,0,0,0,0,0,0,0,0,0,0,0,0,0,0,0,0,0,0,0,0,67.6
3862,GP05-071055,EuropeanPatentCorningInc.(US),1985,A0151346,Glass,Boro-Silicate,AlkaliSilicate,,,,,,OphthalmicLens,,,,,,,58.2,17.88,4.17,0,0,0,1.14,0,13.58,0,0,0,0,0,0,0,0,0,0,0,0,0,0.1,0,0,0,0,0,0,0,3.83,0,0,0,0,0,0,0,0,0,0,0,0,0,0,0,0,0,0,0,0,0,0,0,0,0,0,0,0,1.09,0,0,54.3
12928,GP02-278654,JapanesePatentNipponSheetGlass(J),2007,A137705,Glass,AlkaliSilicate,Alkaline-earthSilicate,,,,,,UV-TransmittingMaterial,LaboratoryWare,,,,Ex.2,,66.57,0,0.99,4.39,4.85,3.84,0,19.29,0,0,0,0,0,0,0,0,0,0,0,0,0,0.0001149,0,0,0,0,0,0,0,0,0.0002139,0,0,0,0,0,0,0,0,0.07,0,0,0,0,0,0,0,0,0,0,0,0,0,0,0,0,0,0,0,0,0,0,57.8
3861,GP05-071054,EuropeanPatentCorningInc.(US),1985,A0151346,Glass,Boro-Silicate,AlkaliSilicate,,,,,,OphthalmicLens,,,,,,,60.52,16.46,3.89,0,0,0,0,14.4,0,0,0,0,0,0,0,0,0,0,0,0,0,0,0.1,0,0,0,0,0,0,0,3.59,0,0,0,0,0,0,0,0,0,0,0,0,0,0,0,0,0,0,0,0,0,0,0,0,0,0,0,0,1.03,0,0,54.1
851,GB02-011588,HandbookofGlassProperties,1986,v.001p.0567,Glass,AlkaliSilicate,Alkaline-earthSilicate,,,,,,,,,,,,,80.7,0,0,0,0,0,0,0,14.7,0,0,0,0,0,0,0,4.6,0,0,0,0,0,0,0,0,0,0,0,0,0,0,0,0,0,0,0,0,0,0,0,0,0,0,0,0,0,0,0,0,0,0,0,0,0,0,0,0,0,0,0,0,0,61.1
7404,GB03-174645,DataBookofGlassComposition(J),1991,v.001p.0092,Glass,Alkaline-earthSilicate,Boro-Silicate,AlkaliSilicate,,,,,OpticalUse,Lens&Prism,,,,SSK9,,51.71,8.34,0.23,0,8.26,15.25,0,5.44,3.83,0,0,0,0,0,0,1.45,0,0,0,0,0,0,0.67,0,0,0,0,0,0,0,4.81,0,0,0,0,0,0,0,0,0,0,0,0,0,0,0,0,0,0,0,0,0,0,0,0,0,0,0,0,0,0,0,49.8
2071,GB02-026189,HandbookofGlassData,1987,v.00Cp.0589,Glass,AlkaliSilicate,OtherSilicate,,,,,,,,,,,,,80,0,0,0,0,0,0,15,0,0,0,0,0,0,0,0,0,0,0,0,0,0,0,0,0,0,0,0,0,0,5,0,0,0,0,0,0,0,0,0,0,0,0,0,0,0,0,0,0,0,0,0,0,0,0,0,0,0,0,0,0,0,51.5
2585,GP09-030605,JapanesePatentHoyaCorp.(J),1984,A152240,Glass,OtherSilicate,AlkaliSilicate,Boro-Silicate,,,,,OphthalmicLens,,,,,,,66.51,4.13,0,0,0,0,5.56,3.1,7.33,0,0,0,0,0,0,0,0,0,0,0,0,0,0,0,0,0,0.07,0,0,0,13.29,0,0,0,0,0,0,0,0,0,0,0,0,0,0,0,0,0,0,0,0,0,0,0,0,0,0,0,0,0,0,0,39.4
3694,GP06-063973,JapanesePatentNat.Inst.Mat.Sci.(J),1987,A138342,Glass,Alumino-Silicate,Alkaline-earthSilicate,,,,,,Lens&Prism,,,,,,,60,0,10,10,0,10,0,0,0,0,0,0,0,0,0,0,0,0,0,0,0,0,0,0,0,10,0,0,0,0,0,0,0,0,0,0,0,0,0,0,0,0,0,0,0,0,0,0,0,0,0,0,0,0,0,0,0,0,0,0,0,0,53.5
3740,GP03-067606,JapanesePatentOharaInc.(J),1981,A073646,Glass,Alkaline-earthSilicate,Boro-Silicate,OtherSilicate,,,,,Lens&Prism,,,,,,,60.15,8.65,0.84,0,0,23,0,0,0,0,0,0,0,0,0,0,4.15,0,0,0,0,0,0.21,0,0.15,0,0,0,0,0,2.15,0,0,0.7,0,0,0,0,0,0,0,0,0,0,0,0,0,0,0,0,0,0,0,0,0,0,0,0,0,0,0,0,54.4
7374,GP09-253565,USPatentSchottAG(DE),2003,A6630420,Glass,OtherSilicate,AlkaliSilicate,Alkaline-earthSilicate,,,,,ReinforcementofCement,,,,,Ex.A1,,76.61,0,0.65,0,5.91,0,0,7.69,0,0,0,0,0,0,0,0,0,0,0,0,0,0,0,0,0,0,0,0,0,0,0,0,0,9.14,0,0,0,0,0,0,0,0,0,0,0,0,0,0,0,0,0,0,0,0,0,0,0,0,0,0,0,0,54.27
14373,GP03-296755,USPatentNipponSheetGlass(J),2010,A0029830,Glass,Alkaline-earthSilicate,,,Flake,,,,Filler,,,,,Ex.6,,60.01,0,7.7,1.46,25.83,0,0.4,0.4,0,0,0,0,0,0,0,0,0,0,0,0,0,0,0,0,0,0,0,0,0,0,4.2,0,0,0,0,0,0,0,0,0,0,0,0,0,0,0,0,0,0,0,0,0,0,0,0,0,0,0,0,0,0,0,54
10446,GP02-224273,USPatent,2002,A6391810,Glass,AlkaliSilicate,Alkaline-earthSilicate,,NonLead,,,,ConsumerProducts,,,,,,,68.78,1.55,0.18,6.67,6.08,0,1,13.6,0.89,0,0,0,0.0002394,0,0,0.51,0.06,0,0,0.13,0,0.007467,0,0,0,0.15,0,0,0,0,0.22,0,0,0,0,0,0,0,0,0.01,0,0,0.1,0,0,0,0,0,0,0,0,0,0,0,0,0,0,0,0,0.07,0,0,59.1
7652,GP02-265050,JapanesePatentOharaInc.(J),2005,A104824,Glass,AlkaliSilicate,,,,,,,OpticalUse,Lens&Prism,,,,Ex.8,,73.05,3.71,0,0,1.73,0,1.08,8.12,10.42,0,0,0,0,0,0,0.79,0.75,0,0,0,0,0,0,0,0.11,0,0,0,0,0,0.24,0,0,0,0,0,0,0,0,0,0,0,0,0,0,0,0,0,0,0,0,0,0,0,0,0,0,0,0,0,0,0,61.8
6746,GP09-155647,JapanesePatentOharaInc.(J),1994,A135738,Glass,OtherSilicate,AlkaliSilicate,,,,,,OpticalUse,Lens&Prism,,,,,,62.02,0,0,0.86,0,2.25,0,5.9,7.33,0,0,0,0,0,0,0,0,0,0,0,0,0,0,0,0.05,0,0,0,0,0,21.6,0,0,0,0,0,0,0,0,0,0,0,0,0,0,0,0,0,0,0,0,0,0,0,0,0,0,0,0,0,0,0,37.9
7057,GP09-164369,EuropeanPatentOharaInc.(J),1995,A0645348,Glass,OtherSilicate,AlkaliSilicate,Alkaline-earthSilicate,,,,,OpticalUse,,,,,,,57.19,0,0,0,5.11,4.9,0,4.27,9.12,0,0,0,0,0,0,0,0,0,0,0,0,0,0,0,0.05,0,0,0,0,0,19.36,0,0,0,0,0,0,0,0,0,0,0,0,0,0,0,0,0,0,0,0,0,0,0,0,0,0,0,0,0,0,0,38.2
3571,GP04-060931,USPatent,1988,A4721690,Glass,Lead-Silicate,,,,,,,OpticsOptoelectronics,Lens&Prism,RadiationShield,,,,,62.42,0,0,0,0,0,0,2.63,3,0,0,0,0,0,0,0,0,0,27.91,0,0,0,0.16,0,0,0,0,0,0,0,1.49,0,0,2.38,0,0,0,0,0,0,0,0,0,0,0,0,0,0,0,0,0,0,0,0,0,0,0,0,0,0,0,0,29.5
3753,GP09-067765,JapanesePatentHoyaCorp.(J),1981,A059640,Glass,OtherSilicate,AlkaliSilicate,Boro-Silicate,,,,,OphthalmicLens,,,,,,,64.49,4.2,1.59,0,0,0,4.35,5.25,6.08,0,0,0,0,0,0,0,0,0,0,0,0,0,0,0,0,0,0,0,0,0,14.02,0,0,0,0,0,0,0,0,0,0,0,0,0,0,0,0,0,0,0,0,0,0,0,0,0,0,0,0,0,0,0,38.5
3692,GP06-063970,JapanesePatentNat.Inst.Mat.Sci.(J),1987,A138342,Glass,Alumino-Silicate,Alkaline-earthSilicate,,,,,,Lens&Prism,,,,,,,65,0,10,0,0,10,0,0,0,0,0,0,0,0,0,0,0,0,0,0,0,0,0,0,0,15,0,0,0,0,0,0,0,0,0,0,0,0,0,0,0,0,0,0,0,0,0,0,0,0,0,0,0,0,0,0,0,0,0,0,0,0,52.7
8522,GP05-189657,USPatentCorningInc.(US),1999,A5932501,Glass,Boro-Silicate,,,,,,,,,,,,,,50.44,15.04,0,0,0,7.5,4.71,3.03,2.16,0,0,0,0,0,0.49,0,1.21,0,0,1.16,0,0,0,0,0,3.36,0,0,0,0,0,0,0,6.73,0,0,0,0,0,0,0,0,0,0,0,0,0,0,0,0,0,0,0,0,0,0,0,0,0,2.21,1.96,0,52.5
4548,GP02-116660,JapanesePatentHoyaCorp.(J),1991,A012341,Glass,AlkaliSilicate,,,Fiber,WaterResistant,,,OpticalTransmission,OpticalFiber,OpticalWaveguide,,,Clad.,,70.86,0,1.54,0,0,0,10.96,9.86,4.41,0,0,0,0,0,0,0,0,0,2.37,0,0,0,0,0,0,0,0,0,0,0,0,0,0,0,0,0,0,0,0,0,0,0,0,0,0,0,0,0,0,0,0,0,0,0,0,0,0,0,0,0,0,0,54.7
5729,GP02-116670,JapanesePatentHoyaCorp.(J),1991,A012341,Glass,AlkaliSilicate,,,Fiber,WaterResistant,,,OpticalTransmission,OpticalFiber,OpticalWaveguide,,,Clad.,,66,4.37,0,0,0,0,14.69,4.42,9.56,0,0,0,0,0,0,0,0,0,0.92,0,0,0,0,0,0.04,0,0,0,0,0,0,0,0,0,0,0,0,0,0,0,0,0,0,0,0,0,0,0,0,0,0,0,0,0,0,0,0,0,0,0,0,0,58.7
2304,GJ04-041156,GlassPhysics&Chemistry,1985,v.011p.0360,Glass,Lead-Silicate,AlkaliSilicate,,,,,,OpticsOptoelectronics,,,,,,,81.09,0,0,0,0,0,0,0,4.86,0,0,0,0,0,0,0,0,0,14.05,0,0,0,0,0,0,0,0,0,0,0,0,0,0,0,0,0,0,0,0,0,0,0,0,0,0,0,0,0,0,0,0,0,0,0,0,0,0,0,0,0,0,0,41.5
8081,GP05-278937,USPatentSchottAG(DE),2007,A7163904,Glass,Boro-Silicate,AlkaliSilicate,,,,,,OpticalUse,,,,,Ex.9,,73.42,10.14,0,0,0.23,0.56,0,9.66,4.88,0,0,0,0,0,0,0,0,0,0,0,0,0,0,0,0.07,0,0,0,0,0,1.04,0,0,0,0,0,0,0,0,0,0,0,0,0,0,0,0,0,0,0,0,0,0,0,0,0,0,0,0,0,0,0,61.58
5730,GP02-116671,JapanesePatentHoyaCorp.(J),1991,A012341,Glass,AlkaliSilicate,,,Fiber,WaterResistant,,,OpticalTransmission,OpticalFiber,OpticalWaveguide,,,Clad.,,58.24,0,4.25,0,0,0,27.63,1.58,7.17,0,0,0,0,0,0,0,0,0,1.08,0,0,0,0,0,0.03,0,0,0,0,0,0,0,0,0,0,0,0,0,0,0,0,0,0,0,0,0,0,0,0,0,0,0,0,0,0,0,0,0,0,0,0,0,58.1
3518,GP02-058953,JapanesePatentCorningInc.(US),1986,A086446,Glass,AlkaliSilicate,Alkaline-earthSilicate,Boro-Silicate,,,,,OphthalmicLens,,,,,,,50.8,7.3,0,0,12.95,0,12.56,1.46,7.71,0,0,0,0,0,0,0,0,0,0,0,0,0,0,0,0,0,0,0,0,0,7.2,0,0,0,0,0,0,0,0,0,0,0,0,0,0,0,0,0,0,0,0,0,0,0,0,0,0,0,0,0,0,0,47
1027,GB03-012549,HandbookofGlassProperties,1986,v.001p.0591,Glass,Alkaline-earthSilicate,Zinc-Silicate,,,,,,,,,,,,,52,0,0,0,0,28,0,0,0,0,0,0,0,0,0,20,0,0,0,0,0,0,0,0,0,0,0,0,0,0,0,0,0,0,0,0,0,0,0,0,0,0,0,0,0,0,0,0,0,0,0,0,0,0,0,0,0,0,0,0,0,0,51.4
1793,GB02-019486,HandbookofGlassData,1987,v.00Cp.0166,Glass,AlkaliSilicate,Alkaline-earthSilicate,,,,,,,,,,,,,80.7,0,0,0,0,0,0,0,14.7,0,0,0,0,0,0,0,4.6,0,0,0,0,0,0,0,0,0,0,0,0,0,0,0,0,0,0,0,0,0,0,0,0,0,0,0,0,0,0,0,0,0,0,0,0,0,0,0,0,0,0,0,0,0,61.1
13220,XP06-282197,USPatentOharaInc.(J),2007,A0293386,Glass-Ceramics,Alumino-Silicate,,,GlassCeramics,,,,Substrate,Semiconductor,,,650-750C1-150hr.,Ex.4,,63.91,0,15.81,1.7,1.22,0.45,9.18,0,0,0,0,0,0,0,0,0.42,0,0,0,0,0,0,0,0,0,0,0,0,0,0,2.15,0,0,1.11,0.2,0.23,3.62,0,0,0,0,0,0,0,0,0,0,0,0,0,0,0,0,0,0,0,0,0,0,0,0,0,55.4
997,GB02-012261,HandbookofGlassProperties,1986,v.001p.0584,Glass,AlkaliSilicate,OtherSilicate,,,,,,,,,,,,,65,0,0,0,0,0,0,25,0,0,0,0,0,0,0,0,0,0,0,0,0,0,0,0,0,0,0,0,0,0,10,0,0,0,0,0,0,0,0,0,0,0,0,0,0,0,0,0,0,0,0,0,0,0,0,0,0,0,0,0,0,0,43.5
11412,GP03-253562,USPatentSchottAG(DE),2003,A6627569,Glass,Alkaline-earthSilicate,AlkaliSilicate,OtherSilicate,,,,,ReinforcementofCement,,,,,Ex.A8,,58.09,0,0.62,15.8,9.09,1.66,0,3.09,3.38,0,0,0,0,0,0,0,0,0,0,0,0,0,0,0,0,0,0,0,0,0,2.95,0,0,5.32,0,0,0,0,0,0,0,0,0,0,0,0,0,0,0,0,0,0,0,0,0,0,0,0,0,0,0,0,49.73
8020,GP03-181583,JapanesePatent,1998,A212133,Glass,Alkaline-earthSilicate,,,NonLead,,,,OpticalUse,Lens&Prism,,,,,,55.65,9.26,0.87,0,3.02,15.55,0,2.21,4.02,0,0,0,0,0,0,3.46,0,0,0,0,0,0,0,0,0.08,0.45,0,0,0,0,4.84,0,0,0.59,0,0,0,0,0,0,0,0,0,0,0,0,0,0,0,0,0,0,0,0,0,0,0,0,0,0,0,0,49.8
16069,GP03-309734,USPatentNipponSheetGlass(J),2012,A8304484,Glass,Alkaline-earthSilicate,Alumino-Silicate,,Flake,,,,Composite,Filler,,,,Ex.8,,59.98,0,7.7,4.58,16.58,0,0,0,0,0,0,0,0,0,0,0,6.96,0,0,0,0,0,0,0,0,0,0,0,0,0,4.1,0,0,0.1,0,0,0,0,0,0,0,0,0,0,0,0,0,0,0,0,0,0,0,0,0,0,0,0,0,0,0,0,55
1069,GB03-012792,HandbookofGlassProperties,1986,v.001p.0596,Glass,Alkaline-earthSilicate,Alumino-Silicate,,,,,,,,,,,,,56,0,8,0,0,36,0,0,0,0,0,0,0,0,0,0,0,0,0,0,0,0,0,0,0,0,0,0,0,0,0,0,0,0,0,0,0,0,0,0,0,0,0,0,0,0,0,0,0,0,0,0,0,0,0,0,0,0,0,0,0,0,54.9
16709,GP06-313410,USPatentOCVIntellectualCapital(US),2013,A0217807,Glass,Alumino-Silicate,OtherSilicate,,Fiber,,,,Composite,Fiber,,,,OCVIntellectualCapitalLLC.Ex.13,,53.87,12.79,15.98,0,0,0,0,0,0,0,0,0,0,0,0,0,0,0,0,0,0,0,0,12.36,0,5,0,0,0,0,0,0,0,0,0,0,0,0,0,0,0,0,0,0,0,0,0,0,0,0,0,0,0,0,0,0,0,0,0,0,0,0,53.8
8053,GP05-182131,USPatentHoyaCorp.(J),1998,A5744409,Glass,Boro-Silicate,,,HotPressed,,,,OpticalUse,Lens&Prism,,,,,,55.86,12.74,2.34,0,0,7.13,16.41,1.07,2.39,0,0,0,0,0,0,1.63,0,0,0,0,0,0,0,0,0.05,0.41,0,0,0,0,0,0,0,0,0,0,0,0,0,0,0,0,0,0,0,0,0,0,0,0,0,0,0,0,0,0,0,0,0,0,0,0,59
2333,GB03-024260,HandbookofGlassData,1987,v.00Cp.0683,Glass,Alkaline-earthSilicate,Zinc-Silicate,,,,,,,,,,,,,58,0,0,0,0,30,0,0,0,0,0,0,0,0,0,12,0,0,0,0,0,0,0,0,0,0,0,0,0,0,0,0,0,0,0,0,0,0,0,0,0,0,0,0,0,0,0,0,0,0,0,0,0,0,0,0,0,0,0,0,0,0,53.5
5274,GP05-168003,JapanesePatentOharaInc.(J),1996,A034633,Glass,Boro-Silicate,,,,,,,OpticalUse,Lens&Prism,,,,,,76.54,13.03,0,0,0,0,0,8.18,1.66,0,0,0,0,0,0,0,0,0,0,0.46,0,0,0,0,0.09,0,0,0,0,0,0.04,0,0,0,0,0,0,0,0,0,0,0,0,0,0,0,0,0,0,0,0,0,0,0,0,0,0,0,0,0,0,0,63.7
5771,GP02-181361,JapanesePatent,1998,A167753,Glass,AlkaliSilicate,,,NonLead,,,,OpticalUse,Lens&Prism,,,,,,74.53,3.31,0,0,0,0,0,6.74,11.19,0,0,0,0,0,0,4.04,0,0,0,0,0,0,0,0,0,0,0,0,0,0,0.11,0,0,0.07,0,0,0,0,0,0,0,0,0,0,0,0,0,0,0,0,0,0,0,0,0,0,0,0,0,0,0,0,60.17
2345,GB03-024278,HandbookofGlassData,1987,v.00Cp.0684,Glass,Alkaline-earthSilicate,Zinc-Silicate,,,,,,,,,,,,,64,0,0,0,0,26,0,0,0,0,0,0,0,0,0,10,0,0,0,0,0,0,0,0,0,0,0,0,0,0,0,0,0,0,0,0,0,0,0,0,0,0,0,0,0,0,0,0,0,0,0,0,0,0,0,0,0,0,0,0,0,0,55.2
7650,GP02-265048,JapanesePatentOharaInc.(J),2005,A104824,Glass,AlkaliSilicate,,,,,,,OpticalUse,Lens&Prism,,,,Ex.6,,72.57,4.21,0,0,3.47,0.85,2.18,3.26,12.09,0,0,0,0,0,0,0,0,0,0,0,0,0,0,0,0.04,0,0,0,0,0,1.22,0,0,0.11,0,0,0,0,0,0,0,0,0,0,0,0,0,0,0,0,0,0,0,0,0,0,0,0,0,0,0,0,58.8
1777,GB02-018921,HandbookofGlassData,1987,v.00Cp.0154,Glass,AlkaliSilicate,Zinc-Silicate,,,,,,,,,,,,,75.32,0,0,0,0,0,0,23.72,0,0,0,0,0,0,0,0.96,0,0,0,0,0,0,0,0,0,0,0,0,0,0,0,0,0,0,0,0,0,0,0,0,0,0,0,0,0,0,0,0,0,0,0,0,0,0,0,0,0,0,0,0,0,0,57.06
5452,GB02-174748,DataBookofGlassComposition(J),1991,v.001p.0127,Glass,AlkaliSilicate,Alkaline-earthSilicate,,,,,,OpticalUse,OphthalmicLens,,,,,,72.43,0,0,0,13.04,0,0,11.04,2.94,0,0,0,0,0,0,0,0,0,0,0,0,0,0,0,0.12,0,0,0,0,0,0.44,0,0,0,0,0,0,0,0,0,0,0,0,0,0,0,0,0,0,0,0,0,0,0,0,0,0,0,0,0,0,0,58.2
13872,GP07-290986,EuropeanPatentSchottAG(DE),2009,A2072477,Glass,Zinc-Silicate,AlkaliSilicate,,Fiber,,,,OpticalWaveguide,,,,,Ex.6,,58.93,0,0,0,0,0.49,1.95,8.13,5.19,0,0,0,0,0,0,20.81,0,0,0,0,0,0,0.04,0,0,0.54,0,0,0,0,0,0,0,3.88,0,0,0,0,0,0,0,0,0,0,0,0,0,0,0,0,0,0,0,0,0,0,0,0,0,0,0,0,51.27
8607,GI06-190631R,NGF'sAdditionalNewData(J),2000,v.002p.0001,Glass,Alumino-Silicate,AlkaliSilicate,OtherSilicate,,,,,MagneticRecordingHead,,,,Anneal:at700Cfor2hr.,GlassNameA49.Melt:inPtat1600Cfor5hr.GlassforChem.Strengthen.,,65.24,0,9.67,0,0,0,10,10.19,0,0,0,0,0,0,0,0,0,0,0,0,0,0,0.19,0,0,0,0,0,0,0,0,0,0,4.71,0,0,0,0,0,0,0,0,0,0,0,0,0,0,0,0,0,0,0,0,0,0,0,0,0,0,0,0,56.8
5276,GP05-168005,JapanesePatentOharaInc.(J),1996,A034633,Glass,Boro-Silicate,,,,,,,OpticalUse,Lens&Prism,,,,,,71.67,4.08,0,0,0,4.16,0,6.94,8.91,0,0,0,0,0,0,0,3.81,0,0,0,0,0,0,0,0.05,0,0,0,0,0,0.26,0,0,0,0,0.12,0,0,0,0,0,0,0,0,0,0,0,0,0,0,0,0,0,0,0,0,0,0,0,0,0,0,57.1
7399,GB03-174637,DataBookofGlassComposition(J),1991,v.001p.0091,Glass,Alkaline-earthSilicate,Boro-Silicate,,,,,,OpticalUse,Lens&Prism,,,,SK5,,54.83,18.22,4.17,0,0,22.26,0,0,0,0,0,0,0,0,0,0,0,0,0,0,0,0,0.43,0,0.09,0,0,0,0,0,0,0,0,0,0,0,0,0,0,0,0,0,0,0,0,0,0,0,0,0,0,0,0,0,0,0,0,0,0,0,0,0,61.3
2380,GB03-024802,HandbookofGlassData,1987,v.00Cp.0771,Glass,Alkaline-earthSilicate,Boro-Silicate,,,,,,,,,,,,,61.2,6.5,0,0,0,32.3,0,0,0,0,0,0,0,0,0,0,0,0,0,0,0,0,0,0,0,0,0,0,0,0,0,0,0,0,0,0,0,0,0,0,0,0,0,0,0,0,0,0,0,0,0,0,0,0,0,0,0,0,0,0,0,0,57.1
10519,GP04-224891,USPatentOharaInc.(J),2002,A6468935,Glass,Lead-Silicate,,,,,,,OpticalUse,Lens&Prism,,,,,,57.48,0,0,0,0,0,0,1.02,1.34,0,0,0,0,0,0,0,0,0,40.04,0,0,0,0,0,0.04,0,0,0,0,0,0,0,0,0,0,0,0,0,0,0,0,0,0,0,0,0,0,0,0,0,0,0,0,0,0,0,0,0,0,0,0,0,25.4
4861,GB02-096208,PropertiesofGlass,1954,v.001p.0235,Glass,AlkaliSilicate,Boro-Silicate,,,,,,,,,,,trace;MgO,,64.69,23.27,0.51,0,0.15,0,0,11.33,0,0,0,0,0,0,0,0,0,0,0,0,0,0.04,0,0,0,0,0,0,0,0,0,0,0,0,0,0,0,0,0,0,0,0,0,0,0,0,0,0,0,0,0,0,0,0,0,0,0,0,0,0,0,0,45.7
7004,GP02-226564,JapanesePatentCarlZeiss(DE),2003,A040642,Glass,AlkaliSilicate,,,NonLead,,,,OpticalUse,Lens&Prism,,,,Ex.1,,74.3,0,1.25,0,0,0,0,23.63,0,0,0,0,0,0,0,0,0,0,0,0,0,0,0,0,0.04,0,0,0,0,0,0,0,0,0.05,0,0,0,0.71,0,0,0,0,0,0,0,0,0,0,0,0,0,0,0,0,0,0,0,0,0,0,0,0,56.42
1890,GB02-021473,HandbookofGlassData,1987,v.00Cp.0397,Glass,AlkaliSilicate,OtherSilicate,,,,,,,,,,,,,78.87,0,0,0,0,0,0,19.12,0,0,0,0,0,0,0,0,0,0,0,0,0,0,0,0,2.01,0,0,0,0,0,0,0,0,0,0,0,0,0,0,0,0,0,0,0,0,0,0,0,0,0,0,0,0,0,0,0,0,0,0,0,0,0,52.76
8766,GI06-191777R,NGF'sAdditionalNewData(J),2001,v.004p.0005,Glass,Alumino-Silicate,Boro-Silicate,Zinc-Silicate,NonAlkali,,,,Substrate,ElectronicsElectrical,,,Annealing:at850Cfor1h.,GlassNameC143.Melting:inPtcrucibleat1630Cfor7h.,,67.42,7.93,13.07,0,0,2.01,0,0,0,0,0,0,0,0,0,5.51,4.06,0,0,0,0,0,0,0,0,0,0,0,0,0,0,0,0,0,0,0,0,0,0,0,0,0,0,0,0,0,0,0,0,0,0,0,0,0,0,0,0,0,0,0,0,0,64.9
3873,GB02-096073,PropertiesofGlass,1954,v.001p.0232,Glass,AlkaliSilicate,Alkaline-earthSilicate,,,,,,,,,,,tr.;MgO,,74.84,0,0.11,0,1.63,0,0,23.36,0,0,0,0,0,0,0,0,0,0,0,0,0,0.05,0,0,0,0,0,0,0,0,0,0,0,0,0,0,0,0,0,0,0,0,0,0,0,0,0,0,0,0,0,0,0,0,0,0,0,0,0,0,0,0,58.6
862,GB09-012029,HandbookofGlassProperties,1986,v.001p.0578,Glass,OtherSilicate,AlkaliSilicate,,,,,,,,,,,,,73.92,0,0,0,0,0,0,17.91,0,0,0,0,0,0,0,0,0,0,0,0,0,0,0,0,8.16,0,0,0,0,0,0,0,0,0,0,0,0,0,0,0,0,0,0,0,0,0,0,0,0,0,0,0,0,0,0,0,0,0,0,0,0,0,41.67
13386,GP03-284894,USPatentSchottAG(DE),2008,A7323427,Glass,Alkaline-earthSilicate,AlkaliSilicate,Zinc-Silicate,,,,,OpticalUse,Lens&Prism,OpticalWaveguide,,,Ex.8,,58.42,0.11,0.07,0,1.33,5.85,0,3.98,5.55,0,0,0,0,0,0,20.19,0,0,0,0,0,0,0,0,0,0,0,0,0,0,0,0,0,4.24,0,0,0.26,0,0,0,0,0,0,0,0,0,0,0,0,0,0,0,0,0,0,0,0,0,0,0,0,0,50.13
11439,GP02-254110,USPatent,2003,A0191007,Glass,AlkaliSilicate,Alkaline-earthSilicate,,NonLead,,,,OpticalUse,Lens&Prism,,,,S.Mashikoetal.Ex.3,,51.47,1.06,0.69,0,5.25,6.24,0,10.69,8.6,0,0,0,0,0,0,0,0,0,0,0,0,0,0,0,0.01,0,0,0,0,0,14.75,0,0,0.6,0,0,0,0,0,0,0,0.64,0,0,0,0,0,0,0,0,0,0,0,0,0,0,0,0,0,0,0,0,39.1
14642,GP05-298776,JapanesePatentNipponElectricGlass(J),2010,A248046,Glass,Boro-Silicate,AlkaliSilicate,,Pressed,Molded,,,OpticalUse,Lens&Prism,,,,Ex.2,,54.68,14.16,1.29,0,1.17,3.86,17.59,1.06,0,0,0,0,0,0,0,1.61,3.17,0,0,0,0,0.004115,0,0,0,1.41,0,0,0,0,0,0,0,0,0,0,0,0,0,0,0,0,0,0,0,0,0,0,0,0,0,0,0,0,0,0,0,0,0,0,0,0,60
2557,GP09-030361,JapanesePatentNikonCorp.(J),1984,A018131,Glass,OtherSilicate,AlkaliSilicate,,,,,,OphthalmicLens,,,,,,,52.1,0,0,0,0,0,16.76,0,9.97,0,0,0,0,0,0,0,0,0,0,0,0,0,0,0,0,0,0,0,0,0,21.17,0,0,0,0,0,0,0,0,0,0,0,0,0,0,0,0,0,0,0,0,0,0,0,0,0,0,0,0,0,0,0,34.22
12948,XP05-278743,JapanesePatentSchottAG(DE),2007,A153735,Glass-Ceramics,Boro-Silicate,OtherSilicate,,GlassCeramics,,,,Substrate,,,,880C2hr,Ex.3,,54.02,21.84,1.16,0,0,0,0,0,0,0,0,0,0,0,0,0,0,0,0,0,0,0,0,0,0,0,0,0,0,0,0,0,0,0,0,0,22.98,0,0,0,0,0,0,0,0,0,0,0,0,0,0,0,0,0,0,0,0,0,0,0,0,0,71.28
1876,GB02-021459,HandbookofGlassData,1987,v.00Cp.0397,Glass,AlkaliSilicate,,,,,,,,,,,,,,80.49,0,0,0,0,0,0,19.51,0,0,0,0,0,0,0,0,0,0,0,0,0,0,0,0,0,0,0,0,0,0,0,0,0,0,0,0,0,0,0,0,0,0,0,0,0,0,0,0,0,0,0,0,0,0,0,0,0,0,0,0,0,0,59.29
2552,GP09-030354,JapanesePatentNikonCorp.(J),1984,A018131,Glass,OtherSilicate,AlkaliSilicate,,,,,,OphthalmicLens,,,,,,,64.97,0,0,0,0,0,17.81,0,7.53,0,0,0,0,0,0,0,0,0,0,0,0,0,0.06,0,0,0,0,0,0,0,9.62,0,0,0,0,0,0,0,0,0,0,0,0,0,0,0,0,0,0,0,0,0,0,0,0,0,0,0,0,0,0,0,45.09
13855,GP07-290794,USPatent,2009,A0163342,Glass,Zinc-Silicate,AlkaliSilicate,,Fiber,,,,OpticalWaveguide,,,,,U.kolbergetal.Ex.6,,58.93,0,0,0,0,0.49,1.95,8.13,5.19,0,0,0,0,0,0,20.81,0,0,0,0,0,0,0.04,0,0,0.54,0,0,0,0,0,0,0,3.88,0,0,0,0,0,0,0,0,0,0,0,0,0,0,0,0,0,0,0,0,0,0,0,0,0,0,0,0,51.27
2491,GP05-028938,JapanesePatentCorningInc.(US),1985,A161351,Glass,Boro-Silicate,Alumino-Silicate,AlkaliSilicate,,,,,OphthalmicLens,,,,,,,63.11,12.51,6.27,0,0,0,5.17,4.24,3.97,0,0,0,0,0,0,0,0,0,0,0,0,0,0.1,0,0,0,0,0,0,0,3.6,0,0,0,0,0,0,0,0,0,0,0,0,0,0,0,0,0,0,0,0,0,0,0,0,0,0,0,0,1.03,0,0,53.94
2623,GP09-031167,JapanesePatent,1984,A003041,Glass,OtherSilicate,AlkaliSilicate,Alkaline-earthSilicate,,,,,OphthalmicLens,,,,,,,67.23,0,0,0,8.82,0,0.49,5.47,4.93,0,0,0,0,0,0,0,0,0,0,0,0,0,0.02,0,0,0,0,0,0,0,13.02,0,0,0,0,0,0,0,0,0,0,0,0,0,0,0,0,0,0,0,0,0,0,0,0,0,0,0,0,0,0,0,40.58
2062,GB02-019480,HandbookofGlassData,1987,v.00Cp.0166,Glass,AlkaliSilicate,Alkaline-earthSilicate,,,,,,,,,,,,,55.8,0,0,0,0,0,0,0,17.6,0,0,0,0,0,0,0,26.6,0,0,0,0,0,0,0,0,0,0,0,0,0,0,0,0,0,0,0,0,0,0,0,0,0,0,0,0,0,0,0,0,0,0,0,0,0,0,0,0,0,0,0,0,0,55.3
8540,GP03-190112,EuropeanPatent,1999,A0893417,Glass,Alkaline-earthSilicate,AlkaliSilicate,Zinc-Silicate,,,,,,,,,,,,61.71,2.05,0,0,2.54,6.05,0,6.9,6.06,0,0,0,0,0,0,7.88,0,0,0,0,0,0,0,0,0.12,0,0,0,0,0,6.69,0,0,0,0,0,0,0,0,0,0,0,0,0,0,0,0,0,0,0,0,0,0,0,0,0,0,0,0,0,0,0,46
2357,GB03-024294,HandbookofGlassData,1987,v.00Cp.0684,Glass,Alkaline-earthSilicate,Zinc-Silicate,,,,,,,,,,,,,66,0,0,0,0,20,0,0,0,0,0,0,0,0,0,14,0,0,0,0,0,0,0,0,0,0,0,0,0,0,0,0,0,0,0,0,0,0,0,0,0,0,0,0,0,0,0,0,0,0,0,0,0,0,0,0,0,0,0,0,0,0,54.9
7889,GP07-180513,EuropeanPatent,1997,A0797550,Glass,Zinc-Silicate,AlkaliSilicate,,NonLead,,,,LivingConsumerPArts,,,,,,,66.52,0,0,0,0,5.1,0,5.16,6.41,0,0,0,0,0,0,14.84,0,0,0,0,0,0,0,0,0.18,0,0,0,0,0,1.78,0,0,0,0,0,0,0,0,0,0,0,0,0,0,0,0,0,0,0,0,0,0,0,0,0,0,0,0,0,0,0,55.3
2848,GC01-052208,Shin-EtsuQuartzProducts(J),1980,Suprasil12,Glass,Silica,,,CVD,Block,Slab,Rod,UV-TransmittingMaterial,OpticsOptoelectronics,Substrate,,,HighUVTransmitting,,100,0,0,0,0,0,0,0,0,0,0,0,0,0,0,0,0,0,0,0,0,0,0,0,0,0,0,0,0,0,0,0,0,0,0,0,0,0,0,0,0,0,0,0,0,0,0,0,0,0,0,0,0,0,0,0,0,0,0,0,0,0,67.7
11099,GJ04-245069,J.Res.NationalBureauofStandards,1951,v.046p.0176,Glass,Lead-Silicate,AlkaliSilicate,,,,,,OpticalUse,,,,,viscosityanddensityofmoltenglasseswithacounterbalanced-spheremethod,,69.31,0,0,0,0,0,0,6.92,5.91,0,0,0,0,0,0,0,0,0,17.63,0,0,0,0.23,0,0,0,0,0,0,0,0,0,0,0,0,0,0,0,0,0,0,0,0,0,0,0,0,0,0,0,0,0,0,0,0,0,0,0,0,0,0,0,36.6
2525,GP05-029526,JapanesePatentOharaInc.(J),1984,A195553,Glass,Boro-Silicate,OtherSilicate,Alkaline-earthSilicate,,,,,OpticalUse,,,,,,,63.4,4.34,0,0,0,0.79,0,0,0,0,0,0,0,0,0,0.74,0,0,0,0,0,0,0,2.67,0,18.93,0,0,0,0,2.26,0,0,6.87,0,0,0,0,0,0,0,0,0,0,0,0,0,0,0,0,0,0,0,0,0,0,0,0,0,0,0,0,47.8
10400,GP09-223849,JapanesePatentCarlZeiss(DE),2002,A537206,Glass,OtherSilicate,,,,,,,Battery,ReinforcementofCement,,,,,,69.72,0,4.34,0,3.95,3.95,0,3.34,3.92,0,0,0,0,0,0,0,0,0,0,0,0,0,0,0,0,0,0,0,0,0,0,0,0,10.78,0,0,0,0,0,0,0,0,0,0,0,0,0,0,0,0,0,0,0,0,0,0,0,0,0,0,0,0,53.48
2710,GP07-035670,JapanesePatentSchottGlassTech.(US),1985,A239342,Glass,Zinc-Silicate,Alumino-Silicate,Alkaline-earthSilicate,NonAlkali,,,,SubstrateforPhotolithographyMask,,,,,,,64.84,3.2,8.56,3.18,3.17,4.26,0,0,0,0,0,0,0,0,0,12.64,0,0,0,0,0,0,0.16,0,0,0,0,0,0,0,0,0,0,0,0,0,0,0,0,0,0,0,0,0,0,0,0,0,0,0,0,0,0,0,0,0,0,0,0,0,0,0,58.5
8129,GP05-182886,EuropeanPatentCorningInc.(US),1998,A0855993,Glass,Boro-Silicate,OtherSilicate,,,,,,OphthalmicLens,UVAbsorbingMaterial,,,,,,55.51,15.15,0,0,0,2.6,4.69,3.09,2.12,0,0,0,0,0,0.46,0,1.21,0,0,1.1,0,0,0,0,0,3.37,0,0,0,0,0,0,0,6.77,0,0,0,0,0,0,0,0,0,0,0,0,0,0,0,0,0,0,0,0,0,0,0,0,0,2.09,1.85,0,52.5
11918,GP02-261867,USPatentSchottAG(DE),2004,A6825142,Glass,AlkaliSilicate,,,,,,,ColorFilter,,,,,Ex.3,,54.93,0,0,5,0,0,10,24.98,0,0,0,0,0,0,0,0,0,0,0,0,0,0,0.1,4.99,0,0,0,0,0,0,0,0,0,0,0,0,0,0,0,0,0,0,0,0,0,0,0,0,0,0,0,0,0,0,0,0,0,0,0,0,0,0,52.98
14369,GP03-296751,USPatentNipponSheetGlass(J),2010,A0029830,Glass,Alkaline-earthSilicate,,,Flake,,,,Filler,,,,,Ex.2,,60.01,0,6.7,5.67,22.63,0,0.39,0.4,0,0,0,0,0,0,0,0,0,0,0,0,0,0,0,0,0,0,0,0,0,0,4.2,0,0,0,0,0,0,0,0,0,0,0,0,0,0,0,0,0,0,0,0,0,0,0,0,0,0,0,0,0,0,0,54
4368,GB02-099550,PropertiesofGlass,1954,v.001p.0425,Glass,AlkaliSilicate,Alkaline-earthSilicate,,,,,,OpticalUse,,,,,Type:1203H.C.,,74.14,0,0.19,0,12.69,0,0,0,12.92,0,0,0,0,0,0,0,0,0,0,0,0,0,0.06,0,0,0,0,0,0,0,0,0,0,0,0,0,0,0,0,0,0,0,0,0,0,0,0,0,0,0,0,0,0,0,0,0,0,0,0,0,0,0,60.8
15032,GP03-301328,JapanesePatentNipponElectricGlass(J),2011,A079688,Glass,Alkaline-earthSilicate,AlkaliSilicate,Boro-Silicate,,,,,OpticalUse,Lens&Prism,,,,Ex.4,,52.6,9.08,1.86,0,6.76,4.54,16.93,1.02,0,0,0,0,0,0,0,2.33,4.88,0,0,0,0,0,0,0,0.0002169,0,0,0,0,0,0,0,0,0,0,0,0,0,0,0,0,0,0,0,0,0,0,0,0,0,0,0,0,0,0,0,0,0,0,0,0,0,59.5
2479,GP03-028847,JapanesePatentOharaInc.(J),1985,A122747,Glass,Alkaline-earthSilicate,Zinc-Silicate,AlkaliSilicate,,,,,Lens&Prism,,,,,,,57.18,4.59,0.63,0,13.69,1.66,6.42,0,5.09,0,0,0,0,0,0,7.86,0,0,0,0,0,0,0,0,0.06,0,0,0,0,0,2.8,0,0,0,0,0,0,0,0,0,0,0,0,0,0,0,0,0,0,0,0,0,0,0,0,0,0,0,0,0,0,0,51.4
17814,GP03-351815,USPatentOharaInc.(J),2012,A0220442,Glass,Alkaline-earthSilicate,AlkaliSilicate,,Melting,Fiber,,,OpticalUse,Lamp,OpticalFiber,,,ex.14,,55.04,0,0,0,4.45,9.59,0,9.4,0.54,0,0,0,0,0,0,7.4,5,0,0,0,0,0,0,0,0.03,2.06,0,0,0,0,0,0,0,6.11,0,0,0,0.38,0,0,0,0,0,0,0,0,0,0,0,0,0,0,0,0,0,0,0,0,0,0,0,0,51
2583,GP02-030603,JapanesePatentHoyaCorp.(J),1984,A152240,Glass,AlkaliSilicate,OtherSilicate,Boro-Silicate,,,,,OphthalmicLens,,,,,,,64.59,2.16,0.59,0,0,0,10.12,10.53,0.64,0,0,0,0,0,0,0,0,0,0,0,0,0,0,0,0,0,0,0,0,0,11.35,0,0,0,0,0,0,0,0,0,0,0,0,0,0,0,0,0,0,0,0,0,0,0,0,0,0,0,0,0,0,0,41.5
13383,GP03-284891,USPatentSchottAG(DE),2008,A7323427,Glass,Alkaline-earthSilicate,AlkaliSilicate,Zinc-Silicate,,,,,OpticalUse,Lens&Prism,OpticalWaveguide,,,Ex.5,,53.6,4.11,0.07,0,0.64,3.27,5.5,8.08,3.8,0,0,0,0,0,0,15.82,0,0,0,0,0,0,0.11,0,0,0.88,0,0,0,0,0,0,0,4.07,0,0,0.05,0,0,0,0,0,0,0,0,0,0,0,0,0,0,0,0,0,0,0,0,0,0,0,0,0,51.79
12136,GP04-265446,JapanesePatentSchottAG(DE),2005,A515954,Glass,Lead-Silicate,,,,,,,OpticalUse,Lens&Prism,,,,Ex.8,,50.66,0,0,0,0,0,0,1.02,0.67,0,0,0,0,0,0,0,0,0,39.49,0,0,0,0,0,0.22,0,0,0,0,0,7.94,0,0,0,0,0,0,0,0,0,0,0,0,0,0,0,0,0,0,0,0,0,0,0,0,0,0,0,0,0,0,0,22.02
2461,GB02-026171,HandbookofGlassData,1987,v.00Cp.0589,Glass,AlkaliSilicate,OtherSilicate,,,,,,,,,,,,,60,0,0,0,0,0,0,20,0,0,0,0,0,0,0,0,0,0,0,0,0,0,0,0,0,0,0,0,0,0,20,0,0,0,0,0,0,0,0,0,0,0,0,0,0,0,0,0,0,0,0,0,0,0,0,0,0,0,0,0,0,0,33.5
16554,GP09-312803,JapanesePatentNipponElectricGlass(J),2013,A227187,Glass,OtherSilicate,,,NonLead,NonPbAsSb,,,OpticalUse,Lens&Prism,VideoCamera,,,Ex.9,,51.51,0,0,0,0,0,0,15,4.06,0,0,0,0,0,0,0,0,0,0,0,0,0,0,0,0.04,0,0,0,0,0,12.91,0,0,0,0,0,0,16.48,0,0,0,0,0,0,0,0,0,0,0,0,0,0,0,0,0,0,0,0,0,0,0,0,25.8
2500,GP06-028947,JapanesePatentCorningInc.(US),1985,A161351,Glass,Alumino-Silicate,Boro-Silicate,AlkaliSilicate,,,,,OphthalmicLens,,,,,,,63.66,9.84,8.23,0,0,0,5.22,4.28,4,0,0,0,0,0,0,0,0,0,0,0,0,0,0.1,0,0,0,0,0,0,0,3.63,0,0,0,0,0,0,0,0,0,0,0,0,0,0,0,0,0,0,0,0,0,0,0,0,0,0,0,0,1.04,0,0,53.7
8000,GP03-181446,JapanesePatentOharaInc.(J),1998,A194772,Glass,Alkaline-earthSilicate,Boro-Silicate,,HotPressed,,,,OpticalUse,Lens&Prism,,,,,,55.22,10.65,1.25,0,0,11.74,11.81,3.3,1.2,0,0,0,0,0,0,4.68,0,0,0,0,0,0,0,0,0.05,0,0,0,0,0,0.09,0,0,0,0,0,0,0,0,0,0,0,0,0,0,0,0,0,0,0,0,0,0,0,0,0,0,0,0,0,0,0,61.6
2785,GC04-051354,CorningInc.(US),1982,120,Glass,Lead-Silicate,AlkaliSilicate,,Tube,BlownBottleBulb,PowderFrit,Sintered,Lamp,CathodeRayTube,,,,TransmissionCurve,,75.07,0,1.58,0,0,0,0,5.19,7.69,0,0,0,0,0,0,0,0,0,10.46,0,0,0,0,0,0,0,0,0,0,0,0,0,0,0,0,0,0,0,0,0,0,0,0,0,0,0,0,0,0,0,0,0,0,0,0,0,0,0,0,0,0,0,44
7239,GP02-169182,JapanesePatentHoyaCorp.(J),1996,A290936,Glass,AlkaliSilicate,OtherSilicate,,NonLead,,,,OpticalUse,Lens&Prism,,,,,,67.46,0,1.3,0,0,0,0,21.44,7.05,0,0,0,0,0,0,0,0,0,0,0,0,0,0,0,0.11,0,0,0,0.29,0,0,0,0,0,0,0,2.34,0,0,0,0,0,0,0,0,0,0,0,0,0,0,0,0,0,0,0,0,0,0,0,0,0,56.3
4366,GB03-099548,PropertiesofGlass,1954,v.001p.0425,Glass,Alkaline-earthSilicate,AlkaliSilicate,,,,,,OpticalUse,,,,,Type:9322H.C.,,74.38,0,0.18,0,12.62,0,0,6.1,6.65,0,0,0,0,0,0,0,0,0,0,0,0,0,0.06,0,0,0,0,0,0,0,0,0,0,0,0,0,0,0,0,0,0,0,0,0,0,0,0,0,0,0,0,0,0,0,0,0,0,0,0,0,0,0,60.3
13917,GP03-292663,JapanesePatentOharaInc.(J),2009,A179535,Glass,Alkaline-earthSilicate,,,,,,,OpticalUse,Lens&Prism,OpticalFiber,,,Ex.8,,61.15,0,0,0,0,13.27,0,10.85,0,0,0,0,0,0,0,0,0,0,0,0,0,0,0,0,0.04,0,0,0,2.17,0,0,0,12.52,0,0,0,0,0,0,0,0,0,0,0,0,0,0,0,0,0,0,0,0,0,0,0,0,0,0,0,0,0,44.8
5490,GP09-107278,EuropeanPatentCorningInc.(US),1989,A0315353,Glass,OtherSilicate,AlkaliSilicate,,,,,,OpticsOptoelectronics,OphthalmicLens,,,,Multifocallens,,58.75,4.83,0.33,0,3.74,0,1.56,7.42,9.8,0,0,0,0,0,0,0,0,0,0,0,0,0,0.1,0,0,0,0,0,0,0,12.77,0,0,0.7,0,0,0,0,0,0,0,0,0,0,0,0,0,0,0,0,0,0,0,0,0,0,0,0,0,0,0,0,41.3
12811,GP04-275265,USPatentSchottAG(DE),2006,A7074732,Glass,Lead-Silicate,Zinc-Silicate,,,,,,OpticalUse,Lens&Prism,,,,Ex.9,,64.03,0,0,0,0,0,0,10,2.97,0,0,0,0,0,0,16.35,0,0,6.57,0,0,0,0.08,0,0,0,0,0,0,0,0,0,0,0,0,0,0,0,0,0,0,0,0,0,0,0,0,0,0,0,0,0,0,0,0,0,0,0,0,0,0,0,45
5276,GP09-099701,USPatentSchottGlassTech.(US),1984,A4444893,Glass,OtherSilicate,AlkaliSilicate,Alkaline-earthSilicate,,,,,OphthalmicLens,,,,,,,64.6,0,0,0,10.51,0,1.03,12.01,0.33,0,0,0,0,0,0,0,0,0,0,0,0,0,0.03,0,0,0,0,0,0,0,11.48,0,0,0,0,0,0,0,0,0,0,0,0,0,0,0,0,0,0,0,0,0,0,0,0,0,0,0,0,0,0,0,41.5
2482,GP03-028851,JapanesePatentOharaInc.(J),1985,A122747,Glass,Alkaline-earthSilicate,Boro-Silicate,Zinc-Silicate,,,,,Lens&Prism,,,,,,,58.25,6.66,0,0,23.63,0,0,5.34,0,0,0,0,0,0,0,4.89,0,0,1.18,0,0,0,0,0,0.04,0,0,0,0,0,0,0,0,0,0,0,0,0,0,0,0,0,0,0,0,0,0,0,0,0,0,0,0,0,0,0,0,0,0,0,0,0,54.8
2508,GP04-029040,JapanesePatentHoyaCorp.(J),1985,A096542,Glass,Lead-Silicate,Alkaline-earthSilicate,Zinc-Silicate,,,,,OphthalmicLens,,,,,,,57.54,0,0,0,0,7.59,3.19,0,4.25,0,0,0,0,0,0,11.38,0,0,15.27,0,0,0,0,0,0,0,0,0,0,0,0,0,0,0.77,0,0,0,0,0,0,0,0,0,0,0,0,0,0,0,0,0,0,0,0,0,0,0,0,0,0,0,0,36.1
7837,GP02-179635,JapanesePatent,1997,A328330,Glass,AlkaliSilicate,Alkaline-earthSilicate,,NonLead,,,,Container,TableWare,,,,,,65.31,1.02,0,0,1.89,5.99,0,6.84,5.25,0,0,0,0,0,0,7.82,0,0,0,0,0,0,0,0,0.12,0,0,0,0,0,5.75,0,0,0,0,0,0,0,0,0,0,0,0,0,0,0,0,0,0,0,0,0,0,0,0,0,0,0,0,0,0,0,47
5323,GP02-101666,JapanesePatentCorningInc.(US),1989,A157429,Glass,AlkaliSilicate,,,,,,,OphthalmicLens,Medical,,,,Segmentglassforbifocallens,,59.03,5.81,0.33,0,3.63,0,1.12,6.58,9.97,0,0,0,0,0,0,0,0,0,0,0,0,0,0.1,0,0,0,0,0,0,0,12.89,0,0,0.54,0,0,0,0,0,0,0,0,0,0,0,0,0,0,0,0,0,0,0,0,0,0,0,0,0,0,0,0,40.8
4903,GB04-096434,PropertiesofGlass,1954,v.001p.0375,Glass,Lead-Silicate,AlkaliSilicate,,,,,,,,,,,,,61.77,0,0,0,0,0,0,2.05,10.89,0,0,0,0,0,0,0,0,0,25.29,0,0,0,0,0,0,0,0,0,0,0,0,0,0,0,0,0,0,0,0,0,0,0,0,0,0,0,0,0,0,0,0,0,0,0,0,0,0,0,0,0,0,0,30.7
16110,GP03-309841,USPatentNipponSheetGlass(J),2012,A8338524,Glass,Alkaline-earthSilicate,Alumino-Silicate,,Flake,,,,Filler,Composite,,,,Ex.7,,60.01,0,7.7,4.26,22.03,0,0.4,0.4,0,0,0,0,0,0,0,0,0,0,0,0,0,0,0,0,0,0,0,0,0,0,5.2,0,0,0,0,0,0,0,0,0,0,0,0,0,0,0,0,0,0,0,0,0,0,0,0,0,0,0,0,0,0,0,52
5353,GP04-102603,JapanesePatentOharaInc.(J),1989,A308843,Glass,Lead-Silicate,AlkaliSilicate,,Pressed,,,,MoldedLens,,,,,,,53.67,0,0.88,0,0,0,8.09,15.89,2.85,0,0,0,0,0,0,0,0,0,17.25,0,0,0,0,0,0.09,0.55,0,0,0,0,0,0,0,0.72,0,0,0,0,0,0,0,0,0,0,0,0,0,0,0,0,0,0,0,0,0,0,0,0,0,0,0,0,34.5
12018,GP07-262697,EuropeanPatentSchottAG(DE),2004,A1468972,Glass,Zinc-Silicate,Alkaline-earthSilicate,,,,,,OpticalUse,Laser,OpticalWaveguide,,,Ex.4,,51.13,5.88,2.68,0,7.3,2.67,11.42,2.2,1.45,0,0,0,0,0,0,11.75,0,0,0,0,0,0,0,0,0,1.05,0,0,0,0,0,0,0,0.55,0,0,1.92,0,0,0,0,0,0,0,0,0,0,0,0,0,0,0,0,0,0,0,0,0,0,0,0,0,55.63
2665,GP04-033899,JapanesePatentSchottAG(DE),1985,A180930,Glass,Lead-Silicate,AlkaliSilicate,OtherSilicate,,,,,RadiationShield,OpticalFiber,OphthalmicLens,IonElectrodeGElerode,,,,60.35,0,0,0,0,0,0,2.88,3.08,0,0,0,0,0,0,0,0,0,29.69,0,0,0,0.11,0,0,0,0,0,0,0,1.53,0,0,2.35,0,0,0,0,0,0,0,0,0,0,0,0,0,0,0,0,0,0,0,0,0,0,0,0,0,0,0,0,28.4
5711,GP02-179352,JapanesePatent,1997,A255353,Glass,AlkaliSilicate,,,NonLead,,,,OpticalUse,Lens&Prism,,,,,,82.05,0,0.06,0,0,0,0,6.44,6.78,0,0,0,0,0,0,0,0,0,0,0,0,0,0,0,0,0,0,0,0,0,4.67,0,0,0,0,0,0,0,0,0,0,0,0,0,0,0,0,0,0,0,0,0,0,0,0,0,0,0,0,0,0,0,52.78
5495,GP09-107283,EuropeanPatentCorningInc.(US),1989,A0315353,Glass,OtherSilicate,AlkaliSilicate,,,,,,OpticsOptoelectronics,OphthalmicLens,,,,Multifocallens,,59.96,4.65,0.33,0,3.75,0,1.11,6.79,9.82,0,0,0,0,0,0,0,0,0,0,0,0,0,0.1,0,0,0,0,0,0,0,12.79,0,0,0.7,0,0,0,0,0,0,0,0,0,0,0,0,0,0,0,0,0,0,0,0,0,0,0,0,0,0,0,0,41.2
2307,GJ04-041159,GlassPhysics&Chemistry,1985,v.011p.0360,Glass,Lead-Silicate,AlkaliSilicate,,,,,,OpticsOptoelectronics,,,,,,,75.78,0,0,0,0,0,0,0,4.08,0,0,0,0,0,0,0,0,0,20.14,0,0,0,0,0,0,0,0,0,0,0,0,0,0,0,0,0,0,0,0,0,0,0,0,0,0,0,0,0,0,0,0,0,0,0,0,0,0,0,0,0,0,0,36.5
1780,GB02-018924,HandbookofGlassData,1987,v.00Cp.0154,Glass,AlkaliSilicate,Zinc-Silicate,,,,,,,,,,,,,75.82,0,0,0,0,0,0,19.51,0,0,0,0,0,0,0,4.66,0,0,0,0,0,0,0,0,0,0,0,0,0,0,0,0,0,0,0,0,0,0,0,0,0,0,0,0,0,0,0,0,0,0,0,0,0,0,0,0,0,0,0,0,0,0,56.1
2504,GP05-028951,JapanesePatentCorningInc.(US),1985,A161351,Glass,Boro-Silicate,AlkaliSilicate,Alumino-Silicate,,,,,OphthalmicLens,,,,,,,60.52,16.46,3.89,0,0,0,0,14.4,0,0,0,0,0,0,0,0,0,0,0,0,0,0,0.1,0,0,0,0,0,0,0,3.59,0,0,0,0,0,0,0,0,0,0,0,0,0,0,0,0,0,0,0,0,0,0,0,0,0,0,0,0,1.03,0,0,54.1
4556,GP02-116675,JapanesePatentHoyaCorp.(J),1991,A012341,Glass,AlkaliSilicate,,,Fiber,WaterResistant,,,OpticalTransmission,OpticalFiber,OpticalWaveguide,,,Clad.,,70.9,4.7,1.6,3.25,1.75,0,0,8.44,8.13,0,0,0,0,0,0,0,0,0,1.23,0,0,0,0,0,0,0,0,0,0,0,0,0,0,0,0,0,0,0,0,0,0,0,0,0,0,0,0,0,0,0,0,0,0,0,0,0,0,0,0,0,0,0,59
8379,GP05-287026,JapanesePatentNipponElectricGlass(J),2008,A255002,Glass,Boro-Silicate,AlkaliSilicate,,Fiber,,,,Composite,,,,,Ex.4,,71.31,8.08,3.98,0,0,0,6.06,4.54,3.32,0,0,0,0,0,0,1.15,0,0,0,0,0,0,0,0,0,0,0,0,0,0,1.56,0,0,0,0,0,0,0,0,0,0,0,0,0,0,0,0,0,0,0,0,0,0,0,0,0,0,0,0,0,0,0,60
1111,GB03-012961,HandbookofGlassProperties,1986,v.001p.0603,Glass,Alkaline-earthSilicate,OtherSilicate,,,,,,,,,,,,,63,0,0,0,0,32,0,0,0,0,0,0,0,0,0,0,0,0,0,0,0,0,0,0,0,0,0,0,0,0,0,0,0,0,0,0,0,5,0,0,0,0,0,0,0,0,0,0,0,0,0,0,0,0,0,0,0,0,0,0,0,0,52.5
7999,GP03-274925,JapanesePatentAsahiFiberGlass(J),2006,A312706,Glass,Alkaline-earthSilicate,AlkaliSilicate,,Fiber,,,,Composite,Filler,Fiber,,,Ex.1,,70.4,0,3.5,2.5,10.6,0,0,10,0,0,0,0,0,0,0,0,0,0,0,0,0,0,0,0,0,0,0,0,0,0,3,0,0,0,0,0,0,0,0,0,0,0,0,0,0,0,0,0,0,0,0,0,0,0,0,0,0,0,0,0,0,0,55.9
4774,GB06-137684,HandbookofGlassData,1993,v.00Ep.0133,Glass,Alumino-Silicate,,,,,,,,,,,,,,99.38,0,0.62,0,0,0,0,0,0,0,0,0,0,0,0,0,0,0,0,0,0,0,0,0,0,0,0,0,0,0,0,0,0,0,0,0,0,0,0,0,0,0,0,0,0,0,0,0,0,0,0,0,0,0,0,0,0,0,0,0,0,0,67.9
5734,GP02-116677,JapanesePatentHoyaCorp.(J),1991,A012341,Glass,AlkaliSilicate,,,Fiber,WaterResistant,,,OpticalTransmission,OpticalFiber,OpticalWaveguide,,,Clad.,,69.44,4.59,1.56,2.38,2.27,0,0,15.74,2.78,0,0,0,0,0,0,0,0,0,1.2,0,0,0,0.03,0,0,0,0,0,0,0,0,0,0,0,0,0,0,0,0,0,0,0,0,0,0,0,0,0,0,0,0,0,0,0,0,0,0,0,0,0,0,0,56.9
3736,GP03-067602,JapanesePatentOharaInc.(J),1981,A073646,Glass,Alkaline-earthSilicate,Boro-Silicate,OtherSilicate,,,,,Lens&Prism,,,,,,,54.03,7.55,0.86,0,0,20.31,0,0,0,0,0,0,0,0,0,0,12.7,0,0,0,0,0,0.22,0,0,0,0,0,0,0,2.19,0,0,2.13,0,0,0,0,0,0,0,0,0,0,0,0,0,0,0,0,0,0,0,0,0,0,0,0,0,0,0,0,52.8
1022,GB03-012543,HandbookofGlassProperties,1986,v.001p.0591,Glass,Alkaline-earthSilicate,Zinc-Silicate,,,,,,,,,,,,,52,0,0,0,0,30,0,0,0,0,0,0,0,0,0,18,0,0,0,0,0,0,0,0,0,0,0,0,0,0,0,0,0,0,0,0,0,0,0,0,0,0,0,0,0,0,0,0,0,0,0,0,0,0,0,0,0,0,0,0,0,0,51.5
2840,GC01-052200,Shin-EtsuQuartzProducts(J),1980,Heralux-WG,Glass,Silica,,,Tube,,,,Machinary,,,,,ForOpticalFiberMfg,,100,0,0,0,0,0,0,0,0,0,0,0,0,0,0,0,0,0,0,0,0,0,0,0,0,0,0,0,0,0,0,0,0,0,0,0,0,0,0,0,0,0,0,0,0,0,0,0,0,0,0,0,0,0,0,0,0,0,0,0,0,0,67.6
4221,GP05-080665,USPatentCorningInc.(US),1986,A4565791,Glass,Boro-Silicate,Alumino-Silicate,,,,,,OphthalmicLens,,,,,,,66.45,13.25,3.92,0,0,0,1.74,6.32,2.61,0,0,0,0,0,0,0,0,0,0,0,0,0,0.1,0,0,0,0,0,0,0,4.58,0,0,0,0,0,0,0,0,0,0,0,0,0,0,0,0,0,0,0,0,0,0,0,0,0,0,0,0,1.03,0,0,51.8
859,GB09-012026,HandbookofGlassProperties,1986,v.001p.0578,Glass,OtherSilicate,AlkaliSilicate,,,,,,,,,,,,,76.29,0,0,0,0,0,0,18.49,0,0,0,0,0,0,0,0,0,0,0,0,0,0,0,0,5.22,0,0,0,0,0,0,0,0,0,0,0,0,0,0,0,0,0,0,0,0,0,0,0,0,0,0,0,0,0,0,0,0,0,0,0,0,0,45.82
989,GB03-011568,HandbookofGlassProperties,1986,v.001p.0567,Glass,Alkaline-earthSilicate,AlkaliSilicate,,,,,,,,,,,,,65.8,0,0,0,0,0,0,0,15.5,0,0,0,0,0,0,0,18.7,0,0,0,0,0,0,0,0,0,0,0,0,0,0,0,0,0,0,0,0,0,0,0,0,0,0,0,0,0,0,0,0,0,0,0,0,0,0,0,0,0,0,0,0,0,57.7
2343,GB03-024276,HandbookofGlassData,1987,v.00Cp.0684,Glass,Alkaline-earthSilicate,Zinc-Silicate,,,,,,,,,,,,,68,0,0,0,0,26,0,0,0,0,0,0,0,0,0,6,0,0,0,0,0,0,0,0,0,0,0,0,0,0,0,0,0,0,0,0,0,0,0,0,0,0,0,0,0,0,0,0,0,0,0,0,0,0,0,0,0,0,0,0,0,0,56
8335,GP03-188347,JapanesePatent,1999,A171586,Glass,Alkaline-earthSilicate,Boro-Silicate,,NonLead,,,,Lens&Prism,OpticalUse,,,,,,60.35,8.84,1.21,0,0.39,7.74,0,7.24,4.46,0,0,0,0,0,0,0,0,0,0,0,0,0,0,0,0.07,0,0,0,0,0,9.7,0,0,0,0,0,0,0,0,0,0,0,0,0,0,0,0,0,0,0,0,0,0,0,0,0,0,0,0,0,0,0,43.69
5727,GP02-116663,JapanesePatentHoyaCorp.(J),1991,A012341,Glass,AlkaliSilicate,,,Fiber,WaterResistant,,,OpticalTransmission,OpticalFiber,OpticalWaveguide,,,Clad.,,68.83,4.73,3.23,0,0,0,5.72,10.32,4.62,0,0,0,0,0,0,0,0,0,2.48,0,0,0,0.07,0,0,0,0,0,0,0,0,0,0,0,0,0,0,0,0,0,0,0,0,0,0,0,0,0,0,0,0,0,0,0,0,0,0,0,0,0,0,0,56.1
1798,GB02-019491,HandbookofGlassData,1987,v.00Cp.0166,Glass,AlkaliSilicate,Alkaline-earthSilicate,,,,,,,,,,,,,71.4,0,0,0,0,0,0,0,9.9,0,0,0,0,0,0,0,18.7,0,0,0,0,0,0,0,0,0,0,0,0,0,0,0,0,0,0,0,0,0,0,0,0,0,0,0,0,0,0,0,0,0,0,0,0,0,0,0,0,0,0,0,0,0,59.2
1055,GB07-012595,HandbookofGlassProperties,1986,v.001p.0592,Glass,Zinc-Silicate,Alkaline-earthSilicate,,,,,,,,,,,,,52,0,0,0,0,6,0,0,0,0,0,0,0,0,0,42,0,0,0,0,0,0,0,0,0,0,0,0,0,0,0,0,0,0,0,0,0,0,0,0,0,0,0,0,0,0,0,0,0,0,0,0,0,0,0,0,0,0,0,0,0,0,49
3685,GP06-063963,JapanesePatentNat.Inst.Mat.Sci.(J),1987,A138342,Glass,Alumino-Silicate,Alkaline-earthSilicate,,,,,,Lens&Prism,,,,,,,60,0,10,0,0,20,0,0,0,0,0,0,0,0,0,0,0,0,0,0,0,0,0,10,0,0,0,0,0,0,0,0,0,0,0,0,0,0,0,0,0,0,0,0,0,0,0,0,0,0,0,0,0,0,0,0,0,0,0,0,0,0,53.4
4656,GP04-092476,USPatentCorningInc.(US),1982,A4351906,Glass,Lead-Silicate,Alkaline-earthSilicate,OtherSilicate,,,,,OphthalmicLens,,,,,,,52.14,0,0,0,0,3.59,0,12.35,0,0,0,0,0,0,0,0,0,0,14.46,0,0,0,0,0,0,4.08,0,0,0,0,10.63,0,0,2.75,0,0,0,0,0,0,0,0,0,0,0,0,0,0,0,0,0,0,0,0,0,0,0,0,0,0,0,0,29.84
11118,GJ03-245095,J.Res.NationalBureauofStandards,1951,v.046p.0176,Glass,Alkaline-earthSilicate,AlkaliSilicate,Zinc-Silicate,,,,,OpticalUse,,,,,densitybyvolumeter,,62.07,5.15,0,0,0,14.87,0,3.02,5.19,0,0,0,0,0,0,7.5,0,0,2.04,0,0,0,0.16,0,0,0,0,0,0,0,0,0,0,0,0,0,0,0,0,0,0,0,0,0,0,0,0,0,0,0,0,0,0,0,0,0,0,0,0,0,0,0,53.4
13146,XP06-281398,JapanesePatentOharaInc.(J),2007,A326722,Glass-Ceramics,Alumino-Silicate,,,GlassCeramics,,,,,,,,650-750C1-150hr+750-850C1-300hr,Ex.3,,64.25,0,15.75,1.7,1.22,0.45,9.15,0,0,0,0,0,0,0,0,0.42,0,0,0,0,0,0,0,0,0,0,0,0,0,0,2.14,0,0,1.11,0.2,0,3.61,0,0,0,0,0,0,0,0,0,0,0,0,0,0,0,0,0,0,0,0,0,0,0,0,0,55.6
11571,GP02-255986,JapanesePatentNipponSheetGlass(J),2004,A151682,Glass,AlkaliSilicate,Alkaline-earthSilicate,,Rod,NonLead,GradedIndex,,,,,,,Ex.B,,62,1,0,6,0,6,10,6,0,0,0,0,0,0,0,1,0,0,0,0,0,0,0,0,0,4,0,0,0,0,4,0,0,0,0,0,0,0,0,0,0,0,0,0,0,0,0,0,0,0,0,0,0,0,0,0,0,0,0,0,0,0,45
4682,GP09-092656,USPatentSchottAG(DE),1985,A4562161,Glass,OtherSilicate,AlkaliSilicate,Boro-Silicate,AlkaliResistant,AcidResistant,,,Lens&Prism,OphthalmicLens,,,,,,57.3,6.39,0.87,0.88,0.53,0,15.89,5.75,3.78,0,0,0,0,0,0,0.94,0,0,0,0,0,0,0,0,0,0,0,0,0,0,7.43,0,0,0.24,0,0,0,0,0,0,0,0,0,0,0,0,0,0,0,0,0,0,0,0,0,0,0,0,0,0,0,0,45.97
7651,GP02-265049,JapanesePatentOharaInc.(J),2005,A104824,Glass,AlkaliSilicate,,,,,,,OpticalUse,Lens&Prism,,,,Ex.7,,74.41,2.16,0.18,2.33,0,0,2.72,9.08,9.03,0,0,0,0,0,0,0,0,0,0,0,0,0,0,0,0.09,0,0,0,0,0,0,0,0,0,0,0,0,0,0,0,0,0,0,0,0,0,0,0,0,0,0,0,0,0,0,0,0,0,0,0,0,0,61
3578,GP04-060938,USPatent,1988,A4721690,Glass,Lead-Silicate,,,,,,,OpticsOptoelectronics,Lens&Prism,RadiationShield,,,,,57.36,0,0,0,0,0,0,1.01,1.34,0,0,0,0,0,0,0,0,0,40.16,0,0,0,0.13,0,0,0,0,0,0,0,0,0,0,0,0,0,0,0,0,0,0,0,0,0,0,0,0,0,0,0,0,0,0,0,0,0,0,0,0,0,0,0,25.4
5443,GB04-174655,DataBookofGlassComposition(J),1991,v.001p.0094,Glass,Lead-Silicate,AlkaliSilicate,,,,,,OpticalUse,Lens&Prism,,,,LF7,,76.18,0,0,0,0,0,0,3.38,7.02,0,0,0,0,0,0,0,0,0,13.08,0,0,0,0.34,0,0,0,0,0,0,0,0,0,0,0,0,0,0,0,0,0,0,0,0,0,0,0,0,0,0,0,0,0,0,0,0,0,0,0,0,0,0,0,41.5
15510,XP06-305702,USPatentOharaInc.(J),2011,A8043985,Glass-Ceramics,Alumino-Silicate,,,,,,,Semiconductor,,,,MaxTemp=780C,Ex.3,,64.25,0,15.75,1.7,1.22,0.45,9.15,0,0,0,0,0,0,0,0,0.42,0,0,0,0,0,0,0,0,0,0,0,0,0,0,2.14,0,0,1.11,0.2,0,3.61,0,0,0,0,0,0,0,0,0,0,0,0,0,0,0,0,0,0,0,0,0,0,0,0,0,55.6
12490,GP04-269546,USPatent,2005,A0176574,Glass,Lead-Silicate,,,,,,,OpticalUse,,,,,S.Wolffetal.Ex.4,,53.9,0,0,0,0,0,0,0.86,0.85,0,0,0,0,0,0.008344,0,0,0,44.19,0,0,0,0.2,0,0,0,0,0,0,0,0,0,0,0,0,0,0,0,0,0,0,0,0,0,0,0,0,0,0,0,0,0,0,0,0,0,0,0,0,0,0,0,23.76
15496,GP07-305674,USPatentSchottAG(DE),2011,A8039410,Glass,Zinc-Silicate,AlkaliSilicate,,Fiber,,,,OpticalFiber,,,,,Ex.5,,58.49,1.08,0,0,0,0.42,2.04,7.98,5.04,0,0,0,0,0,0,20.56,0,0,0,0,0,0,0.12,0,0,2.12,0,0,0,0,0,0,0,2.13,0,0,0,0,0,0,0,0,0,0,0,0,0,0,0,0,0,0,0,0,0,0,0,0,0,0,0,0,52.37
8533,GP02-293475,USPatentOharaInc.(J),2009,A7572746,Glass,AlkaliSilicate,,,,,,,OpticalUse,Lens&Prism,,,,Ex.4,,74.9,2.17,0.19,0,1.68,0,2.74,9.14,9.09,0,0,0,0,0,0,0,0,0,0,0,0,0,0,0,0.09,0,0,0,0,0,0,0,0,0,0,0,0,0,0,0,0,0,0,0,0,0,0,0,0,0,0,0,0,0,0,0,0,0,0,0,0,0,60.7
7412,GB04-174665,DataBookofGlassComposition(J),1991,v.001p.0096,Glass,Lead-Silicate,,,,,,,OpticalUse,Lens&Prism,,,,SF14,,59.85,0,1.32,0,0,0,0,1.81,1.19,0,0,0,0,0,0,0,0,0,30.37,0,0,0,0.28,0,0,0,0,0,0,0,5.19,0,0,0,0,0,0,0,0,0,0,0,0,0,0,0,0,0,0,0,0,0,0,0,0,0,0,0,0,0,0,0,26.6
15188,GP03-302469,USPatentOharaInc.(J),2011,A0034314,Glass,Alkaline-earthSilicate,Boro-Silicate,,,,,,OpticalUse,Lens&Prism,,,,Ex.6,,52.9,11.29,3.11,0,0,29.87,0,0,2.25,0,0,0,0,0,0,0.1,0.27,0,0,0,0,0,0,0,0.002841,0,0,0,0,0,0,0,0,0,0,0,0,0.21,0,0,0,0,0,0,0,0,0,0,0,0,0,0,0,0,0,0,0,0,0,0,0,0,59
