Repository: hori1537/rexrexxion-about-SP

File: input_csv/inputcsv_SiO2_0.01-100.00_FractureToughness.csv (part 6 of 9)
No.,GlassNo.,DataSource,Year,DataSourceNumber,State,GlassSystem1,GlassSystem2,GlassSystem3,Appearance1,Appearance2,Appearance3,Appearance4,Usage1,Usage2,Usage3,Usage4,ThermalTreatment,Note,GlassNo.(Structure),SiO2,B2O3,Al2O3,MgO,CaO,BaO,Li2O,Na2O,K2O,Ag2O,MnO,FeO,CoO,NiO,CuO,ZnO,SrO,CdO,PbO,SnO,Cr2O3,Fe2O3,As2O3,Y2O3,Sb2O3,La2O3,Nd2O3,Gd2O3,Bi2O3,Co3O4,TiO2,MnO2,GeO2,ZrO2,CeO2,SnO2,P2O5,Ta2O5,Nb2O3,SO3,MoO3,WO3,H2O,LiF,NaF,KF,MgF2,CaF2,SrF2,BaF2,ZnF2,PbF2,YF3,AlF3,LaF3,GdF3,YbF3,ErF3,F,Cl,Br,Ag,FractureToughness(MPa.m1/2)
8707,GJ02-298033,J.Non-CrystallineSolids,2010,v.356p.002417,Glass,AlkaliSilicate,Alkaline-earthSilicate,,,,,,,,,,,,,70,0,0,3.75,0,6.25,0,0,20,0,0,0,0,0,0,0,0,0,0,0,0,0,0,0,0,0,0,0,0,0,0,0,0,0,0,0,0,0,0,0,0,0,0,0,0,0,0,0,0,0,0,0,0,0,0,0,0,0,0,0,0,0,0.78
6634,XP06-154329,USPatentCorningInc.(US),1994,A5352638,Glass-Ceramics,Alumino-Silicate,,,GlassCeramics,,,,,,,,,,,60.17,0,16.42,9.97,0,0,0,0,0,0,0,0,0,13.45,0,0,0,0,0,0,0,0,0,0,0,0,0,0,0,0,0,0,0,0,0,0,0,0,0,0,0,0,0,0,0,0,0,0,0,0,0,0,0,0,0,0,0,0,0,0,0,0,1.11
14767,XP02-299332,USPatent,2010,A7816291,Glass-Ceramics,AlkaliSilicate,,,,,,,Dental,,,,,IvoclarVivadentAG.Ex.5,,61.57,0,0.57,6.55,0,0,27.38,0,2.52,0,0,0,0,0,0,0,0,0,0,0,0,0,0,0,0,0,0,0,0,0,0,0,0,0,0,0,1.41,0,0,0,0,0,0,0,0,0,0,0,0,0,0,0,0,0,0,0,0,0,0,0,0,0,1.6
18179,XP06-353886,USPatentCorningInc.(US),2014,A0057092,Glass-Ceramics,Alumino-Silicate,AlkaliSilicate,,Melting,GlassCeramics,Opaque,,ElectronicsElectrical,,,,780C2h+1000C4h,ex.S,,69.28,1.8,12.61,2.9,0,0,7.71,0.4,0,0,0,0,0,0,0,1.7,0,0,0,0,0,0,0,0,0,0,0,0,0,0,3.5,0,0,0,0,0.1,0,0,0,0,0,0,0,0,0,0,0,0,0,0,0,0,0,0,0,0,0,0,0,0,0,0,0.96
8949,GP03-204656,JapanesePatentAsahiGlass(J),2000,A103638,Glass,Alkaline-earthSilicate,AlkaliSilicate,Alumino-Silicate,,,,,Substrate,,,,,,,57,4,9,6.5,10,0,0,5,5.5,0,0,0,0,0,0,0,1,0,0,0,0,0,0,0,0,0,0,0,0,0,0,0,0,2,0,0,0,0,0,0,0,0,0,0,0,0,0,0,0,0,0,0,0,0,0,0,0,0,0,0,0,0,0.78
15280,XP02-303135,EuropeanPatent,2011,A2305614,Glass-Ceramics,AlkaliSilicate,,,Translucent,Machinable,,,Dental,ArtificialTooth,,,650C20min+850C10min,Ex.4othercrystal:Li-phosphate,,62.84,0,2.72,0,0,0,27.83,0,2.47,0,0,0,0,0,0,2.66,0,0,0,0,0,0,0,0,0,0,0,0,0,0,0,0,0,0,0,0,1.48,0,0,0,0,0,0,0,0,0,0,0,0,0,0,0,0,0,0,0,0,0,0,0,0,0,1.9
3218,GC03-051416,CorningInc.(US),2003,7059,Glass,Alkaline-earthSilicate,Boro-Silicate,Alumino-Silicate,SheetGlass,NonAlkali,PowderFrit,,SubstrateforPhotolithographyMask,,,,,FusionGlassSubstrate,,62.64,16.55,7.53,0,0,12.52,0,0.37,0,0,0,0,0,0,0,0,0,0,0,0,0,0,0.38,0,0,0,0,0,0,0,0,0,0,0,0,0,0,0,0,0,0,0,0,0,0,0,0,0,0,0,0,0,0,0,0,0,0,0,0,0,0,0,0.8
9011,GP06-205241,JapanesePatentAsahiGlass(J),2000,A203874,Glass,Alumino-Silicate,Alkaline-earthSilicate,AlkaliSilicate,,,,,Substrate,PlasmaDisplay,,,,,,57.06,4.03,9.48,6.48,10.95,0,0,6.01,4.51,0,0,0,0,0,0,0,0,0,0,0,0,0,0,0,0,0,0,0,0,0,0,0,0,1.48,0,0,0,0,0,0,0,0,0,0,0,0,0,0,0,0,0,0,0,0,0,0,0,0,0,0,0,0,0.8
2733,GJ06-037034,J.AmericanCeramicSoc.,1978,v.061p.0027,Glass,Alumino-Silicate,,,,,,,,,,,,8Figures1Table,,56,0,24,0,0,0,0,20,0,0,0,0,0,0,0,0,0,0,0,0,0,0,0,0,0,0,0,0,0,0,0,0,0,0,0,0,0,0,0,0,0,0,0,0,0,0,0,0,0,0,0,0,0,0,0,0,0,0,0,0,0,0,0.665
16372,GP05-311362,USPatentHoyaCorp.(J),2013,A0040169,Glass,Boro-Silicate,Alumino-Silicate,Alkaline-earthSilicate,,,,,Substrate,MagneticMemoryDisk,,,,Ex.15,,55,20,10,5,0,0,0,5,5,0,0,0,0,0,0,0,0,0,0,0,0,0,0,0,0,0,0,0,0,0,0,0,0,0,0,0,0,0,0,0,0,0,0,0,0,0,0,0,0,0,0,0,0,0,0,0,0,0,0,0,0,0,0.81
9760,GP06-213892,USPatentAsahiGlass(J),2001,A6297182,Glass,Alumino-Silicate,Alkaline-earthSilicate,AlkaliSilicate,,,,,Substrate,SubstrateforDisplay,,,,,,56.9,4.03,12.03,5.99,10.47,0,0,7.05,3.53,0,0,0,0,0,0,0,0,0,0,0,0,0,0,0,0,0,0,0,0,0,0,0,0,0,0,0,0,0,0,0,0,0,0,0,0,0,0,0,0,0,0,0,0,0,0,0,0,0,0,0,0,0,0.72
2383,GJ02-046093,J.Non-CrystallineSolids,1983,v.056p.0161,Glass,AlkaliSilicate,,,,,,,,,,,,,,74.99,0,0,0,0,0,0,25.01,0,0,0,0,0,0,0,0,0,0,0,0,0,0,0,0,0,0,0,0,0,0,0,0,0,0,0,0,0,0,0,0,0,0,0,0,0,0,0,0,0,0,0,0,0,0,0,0,0,0,0,0,0,0,0.86
5869,GJ02-185126,J.Non-CrystallineSolids,1999,v.253p.0126,Glass,AlkaliSilicate,,,,,,,,,,,,,,78,0,1,0,0,0,0,7,14,0,0,0,0,0,0,0,0,0,0,0,0,0,0,0,0,0,0,0,0,0,0,0,0,0,0,0,0,0,0,0,0,0,0,0,0,0,0,0,0,0,0,0,0,0,0,0,0,0,0,0,0,0,0.73
8723,GI03-191716,NGF'sAdditionalNewData(J),2001,v.004p.0003,Glass,Alkaline-earthSilicate,AlkaliSilicate,Alumino-Silicate,,,,,ElectronicsElectrical,Substrate,PlasmaDisplay,,Anneal:at680Cfor2hr.,GlassNameC076Melt:inPtPtRhat1600Cfor4hr.Defectexist.,,63.44,0,5.02,15.05,5.38,0,0,6.17,4.94,0,0,0,0,0,0,0,0,0,0,0,0,0,0,0,0,0,0,0,0,0,0,0,0,0,0,0,0,0,0,0,0,0,0,0,0,0,0,0,0,0,0,0,0,0,0,0,0,0,0,0,0,0,0.81
14542,GJ02-298038,J.Non-CrystallineSolids,2010,v.356p.002417,Glass,AlkaliSilicate,Alkaline-earthSilicate,,,,,,,,,,,,,65,0,0,4.5,5.5,0,0,0,25,0,0,0,0,0,0,0,0,0,0,0,0,0,0,0,0,0,0,0,0,0,0,0,0,0,0,0,0,0,0,0,0,0,0,0,0,0,0,0,0,0,0,0,0,0,0,0,0,0,0,0,0,0,0.72
2660,GJ06-032655,J.AmericanCeramicSoc.,1969,v.052p.0099,Glass,Alumino-Silicate,,,,,,,,,,,,,,58.45,3.54,12.08,18.34,6.59,0,0,0.99,0,0,0,0,0,0,0,0,0,0,0,0,0,0,0,0,0,0,0,0,0,0,0,0,0,0,0,0,0,0,0,0,0,0,0,0,0,0,0,0,0,0,0,0,0,0,0,0,0,0,0,0,0,0,0.908
14936,XP02-300903,JapanesePatent,2011,A016720,Glass-Ceramics,AlkaliSilicate,,,,,,,Dental,,,,500C10min+650C20min,Ex.9othercrystal:Li-phosphate,,62.79,0,1.62,0,0,0,27.8,1.77,1.17,0,0,0,0,0,0,2.91,0,0,0,0,0,0,0,0,0,0,0,0,0,0,0,0,0,0,0,0,1.94,0,0,0,0,0,0,0,0,0,0,0,0,0,0,0,0,0,0,0,0,0,0,0,0,0,1.8
8589,GI03-190611R,NGF'sAdditionalNewData(J),2000,v.002p.0001,Glass,Alkaline-earthSilicate,AlkaliSilicate,Alumino-Silicate,,,,,Substrate,,,,,GlassNameA17Melting:inPtcrucibleat1500Cfor5hr.Annealing:at700Cfor2hr.,,51.53,0,10.25,18.39,0,0,0,10,9.83,0,0,0,0,0,0,0,0,0,0,0,0,0,0,0,0,0,0,0,0,0,0,0,0,0,0,0,0,0,0,0,0,0,0,0,0,0,0,0,0,0,0,0,0,0,0,0,0,0,0,0,0,0,0.76
3415,GI02-081692,Proc.ICG,2001,v.002p.0233,Glass,AlkaliSilicate,Alkaline-earthSilicate,,,,,,,,,,annealedat540C1h.,,,75,0,0,5,5,0,0,15,0,0,0,0,0,0,0,0,0,0,0,0,0,0,0,0,0,0,0,0,0,0,0,0,0,0,0,0,0,0,0,0,0,0,0,0,0,0,0,0,0,0,0,0,0,0,0,0,0,0,0,0,0,0,0.86
15940,GP06-308910,JapanesePatentOharaInc.(J),2012,A146392,Glass,Alumino-Silicate,Zinc-Silicate,,,,,,Substrate,MagneticMemoryDisk,,,,Ex.G4,,55.21,2.87,10.43,10.31,1.19,0,0,4.29,0,0,0,0,0,0,0,10.42,0,0,0,0,0,0,0,0,0,0,0,0,0,0,4.58,0,0,0,0.23,0,0.47,0,0,0,0,0,0,0,0,0,0,0,0,0,0,0,0,0,0,0,0,0,0,0,0,0,1.6
7463,GJ02-258699,PhysicsandChemistryofGlasses,2004,v.045p.0037,Glass,AlkaliSilicate,,,,,,,,,,,,,,78,0,2,5,0,0,0,15,0,0,0,0,0,0,0,0,0,0,0,0,0,0,0,0,0,0,0,0,0,0,0,0,0,0,0,0,0,0,0,0,0,0,0,0,0,0,0,0,0,0,0,0,0,0,0,0,0,0,0,0,0,0,0.79
8444,GP02-189076,JapanesePatent,1999,A314938,Glass,AlkaliSilicate,,,,,,,,,,,,,,61.57,0,0.82,0.14,0,0,29.06,0,2.07,0,0,0,0,0,0,3.42,0,0,0,0,0,0,0,0,0,0,0,0,0,0,0.14,1.15,0,0,0.65,0,0.98,0,0,0,0,0,0,0,0,0,0,0,0,0,0,0,0,0,0,0,0,0,0,0,0,0,3
18290,GJ03-355427,J.MaterialsScience,2013,v.048p.3461,Glass,Alkaline-earthSilicate,Alumino-Silicate,,Melting,,,,,,,,,C,,51.4,0,21,21,0,0,0,0,0,0,0,0,0,0,0,0,0,0,0,0,0,0,0,1,0,0,0,0,0,0,0,0,0,5.6,0,0,0,0,0,0,0,0,0,0,0,0,0,0,0,0,0,0,0,0,0,0,0,0,0,0,0,0,1.5
6108,GP06-128613,USPatent,1993,A5232877,Glass,Alumino-Silicate,,,Sol-Gel,,,,,,,,,,,67.4,0,22.5,0,0,0,10.1,0,0,0,0,0,0,0,0,0,0,0,0,0,0,0,0,0,0,0,0,0,0,0,0,0,0,0,0,0,0,0,0,0,0,0,0,0,0,0,0,0,0,0,0,0,0,0,0,0,0,0,0,0,0,0,1.45
6494,GJ06-146615,J.CeramicSoc.Japan,1992,v.100p.0784,Glass,Alumino-Silicate,Alkaline-earthSilicate,,GlassCeramics,,,,,,,,,,,59.61,4.32,14.64,19.3,2.12,0,0,0,0,0,0,0,0,0,0,0,0,0,0,0,0,0,0,0,0,0,0,0,0,0,0,0,0,0,0,0,0,0,0,0,0,0,0,0,0,0,0,0,0,0,0,0,0,0,0,0,0,0,0,0,0,0,1.6
11582,GP02-256025,JapanesePatentKonicaMinolta(J),2004,A161597,Glass,AlkaliSilicate,Alkaline-earthSilicate,Alumino-Silicate,,,,,Substrate,MagneticRecordingHead,,,,Ex.10,,60.89,3.65,3.58,3.73,3.83,0,8.95,4.73,1.6,0,0,0,0,0,0,2.4,0,0,0,0,0,0,0,0,0.07,1.38,0,0,0,0,2.86,0,0,2.33,0,0,0,0,0,0,0,0,0,0,0,0,0,0,0,0,0,0,0,0,0,0,0,0,0,0,0,0,0.84
8573,GP03-190522,EuropeanPatentAsahiGlass(J),1999,A0953549,Glass,Alkaline-earthSilicate,AlkaliSilicate,Alumino-Silicate,,,,,,,,,,,,60,5,10,5,10,0,0,2,8,0,0,0,0,0,0,0,0,0,0,0,0,0,0,0,0,0,0,0,0,0,0,0,0,0,0,0,0,0,0,0,0,0,0,0,0,0,0,0,0,0,0,0,0,0,0,0,0,0,0,0,0,0,0.65
2455,GI02-047456,Proc.ICG,1986,v.001p.0225,Glass,AlkaliSilicate,,,,,,,,,,,,,,74.46,0,0,0,0,0,0,24.82,0,0,0,0,0,0,0,0,0,0,0,0,0,0,0,0,0,0,0,0,0,0,0,0,0,0,0,0,0,0,0,0,0,0,0.71,0,0,0,0,0,0,0,0,0,0,0,0,0,0,0,0,0,0,0,1.45
18137,GP03-353774,USPatentHoyaCorp.(J),2013,A0343166,Glass,Alkaline-earthSilicate,AlkaliSilicate,Alumino-Silicate,Melting,Disk,,,MagneticMemoryDisk,ChemicalStrengthen,,,,ex.12,,63,0,10,17,2,0,1,6,0,0,0,0,0,0,0,0,0,0,0,0,0,0,0,0,0,0,0,0,0,0,0,0,0,1,0,0,0,0,0,0,0,0,0,0,0,0,0,0,0,0,0,0,0,0,0,0,0,0,0,0,0,0,1.6
14516,GP02-297315,EuropeanPatentAsahiGlass(J),2010,A2202207,Glass,AlkaliSilicate,Alkaline-earthSilicate,,,,,,Display,PlasmaDisplay,Substrate,,,Ex.3,,63.92,0,4.87,7.39,6.02,0.43,0,5.23,3.16,0,0,0,0,0,0,0,7.42,0,0,0,0,0,0,0,0,0,0,0,0,0,0,0,0,1.56,0,0,0,0,0,0,0,0,0,0,0,0,0,0,0,0,0,0,0,0,0,0,0,0,0,0,0,0,0.76
6569,XP02-211225,JapanesePatentOharaInc.(J),2001,A035417,Glass-Ceramics,AlkaliSilicate,Alumino-Silicate,,GlassCeramics,,,,CathodeRayTube,,,,,,,73.34,0,4.87,0.73,0,0,16.43,0,0.82,0,0,0,0,0,0,1.82,0,0,0,0,0,0,0,0,0.04,0,0,0,0,0,0,0,0,1.2,0,0,0.75,0,0,0,0,0,0,0,0,0,0,0,0,0,0,0,0,0,0,0,0,0,0,0,0,0,1.6
12268,XP02-266451,EuropeanPatent,2005,A1505041,Glass-Ceramics,AlkaliSilicate,,,,,,,Dental,ArtificialTooth,,,500C10min,IvoclarVivadentAGEx.9Crystalothers:Lithiumphosphate,,62.79,0,1.62,0,0,0,27.8,1.77,1.17,0,0,0,0,0,0,2.91,0,0,0,0,0,0,0,0,0,0,0,0,0,0,0,0,0,0,0,0,1.94,0,0,0,0,0,0,0,0,0,0,0,0,0,0,0,0,0,0,0,0,0,0,0,0,0,1.9
8702,GJ02-298028,J.Non-CrystallineSolids,2010,v.356p.002417,Glass,AlkaliSilicate,Alkaline-earthSilicate,,,,,,,,,,,,,75,0,0,10,0,0,0,15,0,0,0,0,0,0,0,0,0,0,0,0,0,0,0,0,0,0,0,0,0,0,0,0,0,0,0,0,0,0,0,0,0,0,0,0,0,0,0,0,0,0,0,0,0,0,0,0,0,0,0,0,0,0,1.07
11664,GP02-256723,USPatentKonicaMinolta(J),2004,A0063564,Glass,AlkaliSilicate,Alumino-Silicate,,,,,,Substrate,MagneticMemoryDisk,,,,Ex.9,,68.12,4.12,4.03,0,0,0,9.82,5.26,1.73,0,0,0,0,0,0,0,0,0,0,0,0,0,0,0,0.07,1.08,0,0,0,0,3.18,0,0,2.59,0,0,0,0,0,0,0,0,0,0,0,0,0,0,0,0,0,0,0,0,0,0,0,0,0,0,0,0,1
11722,XI02-258084,Proc.ICG,2004,v.012p.0005,Glass-Ceramics,AlkaliSilicate,Alkaline-earthSilicate,Fluoro-Silicate,,,,,,,,,,Crystalothers:wadeite,,53.08,0,0,0,13.32,0,0,7.06,6.16,0,0,0,0,0,0,0,0,0,0,0,0,0,0,0,0,0,0,0,0,0,0,0,0,7.06,0,0,0,0,0,0,0,0,0,0,0,0,0,13.32,0,0,0,0,0,0,0,0,0,0,0,0,0,0,1.6
9763,GP06-213895,USPatentAsahiGlass(J),2001,A6297182,Glass,Alumino-Silicate,Alkaline-earthSilicate,AlkaliSilicate,,,,,Substrate,SubstrateforDisplay,,,,,,57,4,9.49,6.57,9.45,0,0,5.24,5.27,0,0,0,0,0,0,0,1.47,0,0,0,0,0,0,0,0,0,0,0,0,0,0,0,0,1.51,0,0,0,0,0,0,0,0,0,0,0,0,0,0,0,0,0,0,0,0,0,0,0,0,0,0,0,0,0.77
18691,GP03-357276,USPatentHoyaCorp.(J),2014,A0334276,Glass,Alkaline-earthSilicate,AlkaliSilicate,,Melting,Disk,,,MagneticMemoryDisk,ChemicalStrengthen,,,,ex.16,,64.94,0,5.99,16.98,1.1,0,0.6,8.39,0,0,0,0,0,0,0,0,0,0,0,0,0,0,0,0,0,0,0,0,0,0,0,0,0,2,0,0,0,0,0,0,0,0,0,0,0,0,0,0,0,0,0,0,0,0,0,0,0,0,0,0,0,0,1.58
18582,XP02-356875,USPatentIvoclarVivadentAG(LI),2014,A0228196,Glass-Ceramics,AlkaliSilicate,,,Melting,GlassCeramics,,,Dental,DentalCrown,,,490C10min+700C20min,ex.6,,69.62,0,1.88,0,3.91,0,23.28,0,0,0,0,0,0,0,0,0,0,0,0,0,0,0,0,0,0,0,0,0,0,0,0,0,0,0,0,0,1.31,0,0,0,0,0,0,0,0,0,0,0,0,0,0,0,0,0,0,0,0,0,0,0,0,0,2.41
6782,GJ05-221527,J.AmericanCeramicSoc.,2002,v.085p.2499,Glass,Boro-Silicate,AlkaliSilicate,,,,,,,,,,,Influenceofcompositiononfatiguebehavior,,82.84,8.13,0,0,0,0,0,9.03,0,0,0,0,0,0,0,0,0,0,0,0,0,0,0,0,0,0,0,0,0,0,0,0,0,0,0,0,0,0,0,0,0,0,0,0,0,0,0,0,0,0,0,0,0,0,0,0,0,0,0,0,0,0,0.88
12438,GP02-268893,JapanesePatentCentralGlass(J),2005,A324992,Glass,AlkaliSilicate,Alkaline-earthSilicate,,,,,,Display,Substrate,,,,Ex.7,,63.25,0,4.56,17.07,0.77,0.44,0,6.9,5.13,0,0,0,0,0,0,0,0.42,0,0,0,0,0,0,0,0,0,0,0,0,0,0,0,0,1.46,0,0,0,0,0,0,0,0,0,0,0,0,0,0,0,0,0,0,0,0,0,0,0,0,0,0,0,0,0.85
2448,GI02-047449,Proc.ICG,1986,v.001p.0225,Glass,AlkaliSilicate,,,,,,,,,,,,,,74.96,0,0,0,0,0,24.99,0,0,0,0,0,0,0,0,0,0,0,0,0,0,0,0,0,0,0,0,0,0,0,0,0,0,0,0,0,0,0,0,0,0,0,0.05,0,0,0,0,0,0,0,0,0,0,0,0,0,0,0,0,0,0,0,0.95
15669,GP02-307211,JapanesePatentAsahiGlass(J),2012,A020921,Glass,AlkaliSilicate,Alumino-Silicate,,,,,,Display,,,,,Ex.G2,,64.5,0,12,0,0,0,12.8,5.5,3.4,0,0,0,0,0,0,0,0,0,0,0,0,0,0,0,0,0,0,0,0,0,0,0,0,1.8,0,0,0,0,0,0,0,0,0,0,0,0,0,0,0,0,0,0,0,0,0,0,0,0,0,0,0,0,0.93
12250,XP02-266136,USPatent,2005,A0098064,Glass-Ceramics,AlkaliSilicate,,,,,,,Dental,,,,,M.Schweigeretal.Ex.20,,62.82,0,0,1.38,0,0,27.81,0,2.49,0,0,0,0,0,0,3.43,0,0,0,0,0,0,0,0,0,0.58,0,0,0,0,0,0,0,0,0,0,1.49,0,0,0,0,0,0,0,0,0,0,0,0,0,0,0,0,0,0,0,0,0,0,0,0,0,1.9
4570,XP02-117240,JapanesePatentAsahiGlass(J),1991,A080129,Glass-Ceramics,AlkaliSilicate,,,GlassCeramics,,,,ArchitectureTrafficIndustry,,,,,Heattreatment:950Cx1hr,,74.63,0,1.22,1.54,8.89,0,0,13.06,0.66,0,0,0,0,0,0,0,0,0,0,0,0,0,0,0,0,0,0,0,0,0,0,0,0,0,0,0,0,0,0,0,0,0,0,0,0,0,0,0,0,0,0,0,0,0,0,0,0,0,0,0,0,0,1
8666,GI06-191654R,NGF'sAdditionalNewData(J),2001,v.004p.0001,Glass,Alumino-Silicate,AlkaliSilicate,,,,,,ElectronicsElectrical,Substrate,,,,GlassNameC014Melting:inPtRhcrucibleat1610Cfor20hr.Annealing:at790Cfor1hr.,,60.05,0,14.68,0,0,0,0,0,25.27,0,0,0,0,0,0,0,0,0,0,0,0,0,0,0,0,0,0,0,0,0,0,0,0,0,0,0,0,0,0,0,0,0,0,0,0,0,0,0,0,0,0,0,0,0,0,0,0,0,0,0,0,0,1.09
8709,GI03-191702R,NGF'sAdditionalNewData(J),2001,v.004p.0003,Glass,Alkaline-earthSilicate,AlkaliSilicate,Alumino-Silicate,,,,,ElectronicsElectrical,Substrate,PlasmaDisplay,,Annealing:at630Cfor2hr.,GlassNameC062Melting:inPtPtRhcrucibleat1600Cfor4hr.,,63.83,0,4.93,0,4.95,0.12,0,6.52,5.37,0,0,0,0,0,0,0,14.28,0,0,0,0,0,0,0,0,0,0,0,0,0,0,0,0,0,0,0,0,0,0,0,0,0,0,0,0,0,0,0,0,0,0,0,0,0,0,0,0,0,0,0,0,0,0.58
17030,GP02-315171,USPatentAsahiGlass(J),2014,A8691711,Glass,AlkaliSilicate,Alumino-Silicate,,,,,,Display,Substrate,,,,Ex.51,,62,0,13,3,0,0,6.7,6.7,6.6,0,0,0,0,0,0,0,0,0,0,0,0,0,0,0,0,0,0,0,0,0,0,0,0,2,0,0,0,0,0,0,0,0,0,0,0,0,0,0,0,0,0,0,0,0,0,0,0,0,0,0,0,0,1
2707,GJ04-035314,J.Non-CrystallineSolids,1987,v.096p.1039,Glass,Lead-Silicate,,,,,,,,,,,,IF:Indentation.,,67,0,0,0,0,0,0,0,0,0,0,0,0,0,0,0,0,0,33,0,0,0,0,0,0,0,0,0,0,0,0,0,0,0,0,0,0,0,0,0,0,0,0,0,0,0,0,0,0,0,0,0,0,0,0,0,0,0,0,0,0,0,0.68
9761,GP06-213893,USPatentAsahiGlass(J),2001,A6297182,Glass,Alumino-Silicate,Alkaline-earthSilicate,AlkaliSilicate,,,,,Substrate,SubstrateforDisplay,,,,,,57.06,4.03,9.48,6.48,10.95,0,0,6.01,4.51,0,0,0,0,0,0,0,0,0,0,0,0,0,0,0,0,0,0,0,0,0,0,0,0,1.48,0,0,0,0,0,0,0,0,0,0,0,0,0,0,0,0,0,0,0,0,0,0,0,0,0,0,0,0,0.8
4863,GJ04-141508,J.MaterialsScience,1993,v.028p.3014,Glass,Lead-Silicate,,,,,,,,,,,,Lappingofglass:LF5,,72,0,0,0,0,0,0,9,6,0,0,0,0,0,0,0,0,0,13,0,0,0,0,0,0,0,0,0,0,0,0,0,0,0,0,0,0,0,0,0,0,0,0,0,0,0,0,0,0,0,0,0,0,0,0,0,0,0,0,0,0,0,0.61
11720,XI02-258082,Proc.ICG,2004,v.012p.0005,Glass-Ceramics,AlkaliSilicate,Alkaline-earthSilicate,Fluoro-Silicate,,,,,,,,,,Crystalothers:frankamenite,,56.04,0,0,0,13.99,0,0,7.49,6.59,0,0,0,0,0,0,0,0,0,0,0,0,0,0,0,0,0,0,0,0,0,0,0,0,1.9,0,0,0,0,0,0,0,0,0,0,0,0,0,13.99,0,0,0,0,0,0,0,0,0,0,0,0,0,0,2.5
7342,GJ05-171615,J.MaterialsScience,1997,v.032p.5851,Glass,Boro-Silicate,,,,,,,RadioActiveWasteSolidi,WasteDisposal,,,,SM513-LW11,,57.84,12.5,1.74,3.23,5.38,0,9.31,6.21,0,0,0,0,0,0,0,0,0,0,0,0,0,0,0,0,0,0,0,0,0,0,3.78,0,0,0,0,0,0,0,0,0,0,0,0,0,0,0,0,0,0,0,0,0,0,0,0,0,0,0,0,0,0,0,0.98
18298,XJ03-355435,J.MaterialsScience,2013,v.048p.3461,Glass-Ceramics,Alkaline-earthSilicate,Alumino-Silicate,,Melting,GlassCeramics,,,,,,,950C10h,C2othercrystal:indialite,,51.4,0,21,21,0,0,0,0,0,0,0,0,0,0,0,0,0,0,0,0,0,0,0,1,0,0,0,0,0,0,0,0,0,5.6,0,0,0,0,0,0,0,0,0,0,0,0,0,0,0,0,0,0,0,0,0,0,0,0,0,0,0,0,2
14133,GP02-294179,USPatent,2009,A0291820,Glass,AlkaliSilicate,,,,,,,Dental,ArtificialTooth,,,,IvoclarVivadentAG.Ex.4,,62.84,0,2.72,0,0,0,27.83,0,2.47,0,0,0,0,0,0,2.66,0,0,0,0,0,0,0,0,0,0,0,0,0,0,0,0,0,0,0,0,1.48,0,0,0,0,0,0,0,0,0,0,0,0,0,0,0,0,0,0,0,0,0,0,0,0,0,1.9
14867,GP02-299796,USPatentCentralGlass(J),2010,A0273635,Glass,AlkaliSilicate,Alkaline-earthSilicate,,FlatGlass,,,,Window,,,,,Ex.6,,67.49,0,1.03,15.03,2.54,0.04,0,3.79,4.27,0,0,0,0,0,0,0,4.3,0,0,0,0,0,0,0,0,0,0,0,0,0,0,0,0,1.51,0,0,0,0,0,0,0,0,0,0,0,0,0,0,0,0,0,0,0,0,0,0,0,0,0,0,0,0,0.72
2369,GJ02-045517,PhysicsandChemistryofGlasses,1980,v.021p.0099,Glass,AlkaliSilicate,,,,,,,,,,,annealedat530C,,,75,0,0,0,0,0,0,25,0,0,0,0,0,0,0,0,0,0,0,0,0,0,0,0,0,0,0,0,0,0,0,0,0,0,0,0,0,0,0,0,0,0,0,0,0,0,0,0,0,0,0,0,0,0,0,0,0,0,0,0,0,0,0.869
18164,GP03-353839,USPatentHoyaCorp.(J),2014,A0036644,Glass,Alkaline-earthSilicate,Alumino-Silicate,AlkaliSilicate,Melting,Disk,,,MagneticMemoryDisk,ChemicalStrengthen,,,,ex.8,,61,0,11,15.5,0,0,1,10.5,0,0,0,0,0,0,0,0,0,0,0,0,0,0,0,0,0,0,0,0,0,0,0,0,0,1,0,0,0,0,0,0,0,0,0,0,0,0,0,0,0,0,0,0,0,0,0,0,0,0,0,0,0,0,2.6
8594,GI02-190618R,NGF'sAdditionalNewData(J),2000,v.002p.0001,Glass,AlkaliSilicate,Alumino-Silicate,Alkaline-earthSilicate,,,,,Substrate,,,,Annealing:at650Cfor2hr.,GlassNameA34.Melting:inPtcrucibleat1600Cfor5hr.,,60.07,0,9.89,0,10.03,0,0,9.83,10,0,0,0,0,0,0,0,0,0,0,0,0,0,0.18,0,0,0,0,0,0,0,0,0,0,0,0,0,0,0,0,0,0,0,0,0,0,0,0,0,0,0,0,0,0,0,0,0,0,0,0,0,0,0,0.76
10962,GP05-228298,USPatent,2003,A0109370,Glass,Boro-Silicate,Alkaline-earthSilicate,Alumino-Silicate,,,,,Substrate,MagneticMemoryDisk,,,,M.Ikenishietal.Ex.14,,55,15,10,10,0,0,0,5,5,0,0,0,0,0,0,0,0,0,0,0,0,0,0,0,0,0,0,0,0,0,0,0,0,0,0,0,0,0,0,0,0,0,0,0,0,0,0,0,0,0,0,0,0,0,0,0,0,0,0,0,0,0,0.86
7500,GJ02-259437,J.Non-CrystallineSolids,2004,v.344p.0044,Glass,AlkaliSilicate,Alkaline-earthSilicate,,,,,,,,,,,,,79.8,0,2.02,4.04,1.01,0,0,13.13,0,0,0,0,0,0,0,0,0,0,0,0,0,0,0,0,0,0,0,0,0,0,0,0,0,0,0,0,0,0,0,0,0,0,0,0,0,0,0,0,0,0,0,0,0,0,0,0,0,0,0,0,0,0,0.71
8058,GP03-278392,JapanesePatentCentralGlass(J),2007,A091522,Glass,Alkaline-earthSilicate,AlkaliSilicate,,,,,,Display,PlasmaDisplay,LiquidCrystalDisplay,Substrate,,Ex.6,,71.42,0,0.31,8.42,8.85,1.64,0,2.03,2.33,0,0,0,0,0,0,0,4.49,0,0,0,0,0,0,0,0,0,0,0,0,0,0,0,0,0.51,0,0,0,0,0,0,0,0,0,0,0,0,0,0,0,0,0,0,0,0,0,0,0,0,0,0,0,0,0.69
14457,GP05-297149,USPatentHoyaCorp.(J),2010,A0160141,Glass,Boro-Silicate,AlkaliSilicate,Alumino-Silicate,,,,,Substrate,MagneticMemoryDisk,,,,Ex.25,,60,15,10,5,0,0,0,5,5,0,0,0,0,0,0,0,0,0,0,0,0,0,0,0,0,0,0,0,0,0,0,0,0,0,0,0,0,0,0,0,0,0,0,0,0,0,0,0,0,0,0,0,0,0,0,0,0,0,0,0,0,0,0.78
17028,GP02-315169,USPatentAsahiGlass(J),2014,A8691711,Glass,AlkaliSilicate,Alumino-Silicate,,,,,,Display,Substrate,,,,Ex.5,,65,0,10,3,0,0,10,5,5,0,0,0,0,0,0,0,0,0,0,0,0,0,0,0,0,0,0,0,0,0,0,0,0,2,0,0,0,0,0,0,0,0,0,0,0,0,0,0,0,0,0,0,0,0,0,0,0,0,0,0,0,0,1.3
18132,GP03-353769,USPatentHoyaCorp.(J),2013,A0343166,Glass,Alkaline-earthSilicate,AlkaliSilicate,,Melting,Disk,,,MagneticMemoryDisk,ChemicalStrengthen,,,,ex.3,,67,0,4,17,1,0,1,7,0,0,0,0,0,0,0,0,0,0,0,0,0,0,0,0,0,0,0,0,0,0,0,0,0,3,0,0,0,0,0,0,0,0,0,0,0,0,0,0,0,0,0,0,0,0,0,0,0,0,0,0,0,0,1.7
8754,GI03-191747R,NGF'sAdditionalNewData(J),2001,v.004p.0005,Glass,Alkaline-earthSilicate,Alumino-Silicate,AlkaliSilicate,,,,,Fiber,,,,Annealing:at730Cfor1h.,GlassNameC111Melting:inPtcrucibleat1600Cfor7h.,,63.86,0,7.17,4.5,14.26,0,0,5.19,5.02,0,0,0,0,0,0,0,0,0,0,0,0,0,0,0,0,0,0,0,0,0,0,0,0,0,0,0,0,0,0,0,0,0,0,0,0,0,0,0,0,0,0,0,0,0,0,0,0,0,0,0,0,0,0.68
8260,XJ03-187072,J.AmericanCeramicSoc.,1999,v.082p.2523,Glass-Ceramics,Alkaline-earthSilicate,Fluoro-Silicate,,GlassCeramics,,,,,,,,,MiseriteGlassCeramics,,58.5,1.76,0.38,0,22.54,0,0,0,4.93,0,0,0,0,0,0,0,0,0,0,0,0,0,0,0.37,0,0,0,0,0,0,0,0,0,0,0,0,0.95,0,0,0,0,0,0,0,0,0,0,10.57,0,0,0,0,0,0,0,0,0,0,0,0,0,0,3.6
17972,XP06-352390,USPatentCorningInc.(US),2013,A0274085,Glass-Ceramics,Alumino-Silicate,AlkaliSilicate,,Melting,Opaque,GlassCeramics,,ConsumerProducts,ElectronicsElectrical,,,780C2h+950C4h,ex.Gex.Xcrystal:mass%,,69.28,1.8,12.61,2.9,0,0,7.71,0.4,0,0,0,0,0,0,0,1.7,0,0,0,0,0,0,0,0,0,0,0,0,0,0,3.5,0,0,0,0,0.1,0,0,0,0,0,0,0,0,0,0,0,0,0,0,0,0,0,0,0,0,0,0,0,0,0,0,0.92
8259,XJ03-187071,J.AmericanCeramicSoc.,1999,v.082p.2523,Glass-Ceramics,Alkaline-earthSilicate,Fluoro-Silicate,,GlassCeramics,,,,,,,,,MiseriteGlassCeramics,,61.06,1.84,0.38,0,20.52,0,0,0,5.16,0,0,0,0,0,0,0,0,0,0,0,0,0,0,0.4,0,0,0,0,0,0,0,0,0,0,0,0,0,0,0,0,0,0,0,0,0,0,0,10.64,0,0,0,0,0,0,0,0,0,0,0,0,0,0,3
11575,GP06-256018,JapanesePatentKonicaMinolta(J),2004,A161597,Glass,Alumino-Silicate,AlkaliSilicate,Alkaline-earthSilicate,,,,,Substrate,MagneticRecordingHead,,,,Ex.3,,56.81,0,7.89,6.86,7.23,0,8.81,4.67,1.57,0,0,0,0,0,0,0,0,0,0,0,0,0,0,0,0.07,0.97,0,0,0,0,2.82,0,0,2.3,0,0,0,0,0,0,0,0,0,0,0,0,0,0,0,0,0,0,0,0,0,0,0,0,0,0,0,0,0.88
3527,XP09-059109,JapanesePatentAsahiGlass(J),1987,A072539,Glass-Ceramics,OtherSilicate,Alkaline-earthSilicate,,GlassCeramics,,,,,,,,,,,50.37,0,0,0,35.98,0,0,0,0,0,0,0,0,0,0,0,0,0,0,0,0,0,0,0,0,0,0,0,0,0,0,0,0,13.64,0,0,0,0,0,0,0,0,0,0,0,0,0,0,0,0,0,0,0,0,0,0,0,0,0,0,0,0,2.2
18337,XP02-355851,JapanesePatentAsahiGlass(J),2012,AW121116,Glass-Ceramics,AlkaliSilicate,,,Melting,GlassCeramics,,,Display,,,,588C4h+800C4h,ex.8,,65,0,4.7,0,0,0,27.6,0,0,0,0,0,0,0,0,0,0,0,0,0,0,0,0,0,0,0,0,0,0,0,0,0,0,1.4,0,0,1.3,0,0,0,0,0,0,0,0,0,0,0,0,0,0,0,0,0,0,0,0,0,0,0,0,0,1.27
11862,GP02-261099,JapanesePatentKonicaMinolta(J),2004,A277233,Glass,AlkaliSilicate,Alumino-Silicate,,,,,,Substrate,MagneticMemoryDisk,,,,Ex.9,,69.02,3.03,5.66,0,0,0.4,13.51,3.01,1.65,0,0,0,0,0,0,0.76,0,0,0,0,0,0,0,0,0.06,0.46,0,0,0,0,1.48,0,0,0.96,0,0,0,0,0,0,0,0,0,0,0,0,0,0,0,0,0,0,0,0,0,0,0,0,0,0,0,0,1.04
2437,GI02-047430,Proc.ICG,1986,v.001p.0225,Glass,AlkaliSilicate,,,,,,,,,,,,,,73.79,0,0,0,10.7,0,0,15.5,0,0,0,0,0,0,0,0,0,0,0,0,0,0,0,0,0,0,0,0,0,0,0,0,0,0,0,0,0,0,0,0,0,0,0.01,0,0,0,0,0,0,0,0,0,0,0,0,0,0,0,0,0,0,0,0.8
17859,XP02-352009,EuropeanPatentIvoclarVivadentAG(LI),2013,A2664594,Glass-Ceramics,AlkaliSilicate,,,Melting,HotPressed,Translucent,,Dental,,,,690C20min+865C30min;pressat910C,ex.5othercrystal:Li4SiO4,,62.93,0,1.77,0,0,0,26.28,0,2.16,0,0,0,0,0,0,0,0,0,0,0,0,0,0,0,0,0,0,0,0,0,0,0,0,5.67,0,0,1.19,0,0,0,0,0,0,0,0,0,0,0,0,0,0,0,0,0,0,0,0,0,0,0,0,0,2
18282,XJ02-355386,J.MaterialsScience,2013,v.048p.0251,Glass-Ceramics,AlkaliSilicate,,,Melting,GlassCeramics,,,,,,,820C20min,S3othercrystal:Li3PO4,,68.86,0,1.38,0,0,0,27.55,0,0,0,0,0,0,0,0,0,0,0,0,0,0,0,0,0,0,0,0,0,0,0,0,0,0,0.28,0,0,1.93,0,0,0,0,0,0,0,0,0,0,0,0,0,0,0,0,0,0,0,0,0,0,0,0,0,1.23
5639,GJ02-178204,J.AmericanCeramicSoc.,1998,v.081p.2485,Glass,AlkaliSilicate,Alkaline-earthSilicate,,,,,,,,,,,J.Sehgal,,75,0,0,0,10,0,0,15,0,0,0,0,0,0,0,0,0,0,0,0,0,0,0,0,0,0,0,0,0,0,0,0,0,0,0,0,0,0,0,0,0,0,0,0,0,0,0,0,0,0,0,0,0,0,0,0,0,0,0,0,0,0,0.88
6564,XJ03-148840,J.Non-CrystallineSolids,1991,v.129p.0163,Glass-Ceramics,Alkaline-earthSilicate,OtherSilicate,,GlassCeramics,,,,,,,,,,,54,0,0,33,0,0,0,0,0,0,0,0,0,0,0,0,0,0,0,0,0,0,0,0,0,0,0,0,0,0,0,0,0,13,0,0,0,0,0,0,0,0,0,0,0,0,0,0,0,0,0,0,0,0,0,0,0,0,0,0,0,0,4.6
9330,GP03-314913,JapanesePatentAsahiGlass(J),2014,A088320,Glass,Alkaline-earthSilicate,Alumino-Silicate,Boro-Silicate,,,,,Substrate,MagneticMemoryDisk,,,,Ex.2,,72.37,9.43,6.44,3.2,6.19,1.13,0,0,0,0,0,0,0,0,0,0,1.24,0,0,0,0,0,0,0,0,0,0,0,0,0,0,0,0,0,0,0,0,0,0,0,0,0,0,0,0,0,0,0,0,0,0,0,0,0,0,0,0,0,0,0,0,0,0.9
8859,XJ03-193758,J.AmericanCeramicSoc.,2000,v.083p.0545,Glass-Ceramics,Alkaline-earthSilicate,,,GlassCeramics,,,,,,,,,AspectRatio=1.4,,62.5,0,0,0,0,37.5,0,0,0,0,0,0,0,0,0,0,0,0,0,0,0,0,0,0,0,0,0,0,0,0,0,0,0,0,0,0,0,0,0,0,0,0,0,0,0,0,0,0,0,0,0,0,0,0,0,0,0,0,0,0,0,0,1
8741,GI03-191734R,NGF'sAdditionalNewData(J),2001,v.004p.0003,Glass,Alkaline-earthSilicate,Alumino-Silicate,Zinc-Silicate,,,,,Fiber,,,,Annealing:at800Cfor1hr.,GlassName:C094Melting:inPt-Rhcrucibleat1600Cfor7hr.,,58.94,0,7,2.32,24.6,0,0,0.03,0,0,0,0,0,0,0,4.94,0.006104,0,0,0,0,0,0.16,0,0,0,0,0,0,0,2.01,0,0,0,0,0,0,0,0,0,0,0,0,0,0,0,0,0,0,0,0,0,0,0,0,0,0,0,0,0,0,0,0.91
17720,GP02-351386,JapanesePatentKonicaMinolta(J),2011,AW037001,Glass,AlkaliSilicate,Alkaline-earthSilicate,Alumino-Silicate,Melting,,,,MagneticMemoryDisk,,,,,ex.10,,63.65,2.58,7.76,4.76,2.13,0,12.64,1.74,2.87,0,0,0,0,0,0,0,0,0,0,0,0,0,0,0,0,0,0,0,0,0,1.87,0,0,0,0,0,0,0,0,0,0,0,0,0,0,0,0,0,0,0,0,0,0,0,0,0,0,0,0,0,0,0,1.24
10967,GP02-228303,USPatent,2003,A0109370,Glass,AlkaliSilicate,Alkaline-earthSilicate,Boro-Silicate,,,,,Substrate,MagneticMemoryDisk,,,,M.Ikenishietal.Ex.32,,65,5,5,5,3,0,0,12,5,0,0,0,0,0,0,0,0,0,0,0,0,0,0,0,0,0,0,0,0,0,0,0,0,0,0,0,0,0,0,0,0,0,0,0,0,0,0,0,0,0,0,0,0,0,0,0,0,0,0,0,0,0,0.56
14132,GP02-294178,USPatent,2009,A0291820,Glass,AlkaliSilicate,,,,,,,Dental,ArtificialTooth,,,,IvoclarVivadentAG.Ex.3,,61.44,0,2.26,1.43,0,0.75,25.09,0,2.57,0,0,0,0,0,0,4.25,0,0,0,0,0,0,0,0,0,0,0,0,0,0,0,0,0,0,0.67,0,1.54,0,0,0,0,0,0,0,0,0,0,0,0,0,0,0,0,0,0,0,0,0,0,0,0,0,1.9
8688,GI06-191678,NGF'sAdditionalNewData(J),2001,v.004p.0001,Glass,Alumino-Silicate,AlkaliSilicate,,,,,,ElectronicsElectrical,Substrate,,,,GlassNameC038Melt:inPtRhat1600Cfor7hr.Anneal:at670Cfor1hr.Crystalsalittle.,,65.74,0,15.28,4.19,0,0,14.73,0.06,0,0,0,0,0,0,0,0,0,0,0,0,0,0,0,0,0,0,0,0,0,0,0,0,0,0,0,0,0,0,0,0,0,0,0,0,0,0,0,0,0,0,0,0,0,0,0,0,0,0,0,0,0,0,1.24
8390,GP06-287448,USPatentKonicaMinolta(J),2008,A7396788,Glass,Alumino-Silicate,AlkaliSilicate,,,,,,Substrate,MagneticMemoryDisk,,,,Ex.41,,74.16,3.03,3.84,0,0,0,9.35,5.01,1.65,0,0,0,0,0,0,0,0,0,0,0,0,0,0,0,0.06,0.46,0,0,0,0,1.48,0,0,0.96,0,0,0,0,0,0,0,0,0,0,0,0,0,0,0,0,0,0,0,0,0,0,0,0,0,0,0,0,1.11
14984,GP06-301051,JapanesePatentOharaInc.(J),2011,A040144,Glass,Alumino-Silicate,Zinc-Silicate,Alkaline-earthSilicate,,,,,Substrate,MagneticMemoryDisk,,,,Ex.6,,57.82,0,11.05,9.87,2.36,0,0,4.28,0,0,0,0,0,0,0,9.77,0,0,0,0,0,0,0,0,0,0,0,0,0,0,4.15,0,0,0,0.23,0,0.47,0,0,0,0,0,0,0,0,0,0,0,0,0,0,0,0,0,0,0,0,0,0,0,0,0,0.7
3618,GJ02-087944,J.Non-CrystallineSolids,1984,v.064p.0249,Glass,AlkaliSilicate,Alkaline-earthSilicate,,PlateGlass,,,,,,,,,,,74.66,0,0,0,12.79,0,0,12.54,0,0,0,0,0,0,0,0,0,0,0,0,0,0,0,0,0,0,0,0,0,0,0,0,0,0,0,0,0,0,0,0,0,0,0,0,0,0,0,0,0,0,0,0,0,0,0,0,0,0,0,0,0,0,0.75
14461,GP02-297153,USPatentHoyaCorp.(J),2010,A0160141,Glass,AlkaliSilicate,Alkaline-earthSilicate,,,,,,Substrate,MagneticMemoryDisk,,,,Ex.29,,65,5,5,10,0,0,0,10,5,0,0,0,0,0,0,0,0,0,0,0,0,0,0,0,0,0,0,0,0,0,0,0,0,0,0,0,0,0,0,0,0,0,0,0,0,0,0,0,0,0,0,0,0,0,0,0,0,0,0,0,0,0,0.73
9759,GP06-213891,USPatentAsahiGlass(J),2001,A6297182,Glass,Alumino-Silicate,Alkaline-earthSilicate,AlkaliSilicate,,,,,Substrate,SubstrateforDisplay,,,,,,57.02,3.99,10.97,6.58,10.95,0,0,6.99,3.5,0,0,0,0,0,0,0,0,0,0,0,0,0,0,0,0,0,0,0,0,0,0,0,0,0,0,0,0,0,0,0,0,0,0,0,0,0,0,0,0,0,0,0,0,0,0,0,0,0,0,0,0,0,0.71
3616,GJ01-087941,J.Non-CrystallineSolids,1984,v.064p.0249,Glass,Silica,,,PlateGlass,,,,,,,,,,,100,0,0,0,0,0,0,0,0,0,0,0,0,0,0,0,0,0,0,0,0,0,0,0,0,0,0,0,0,0,0,0,0,0,0,0,0,0,0,0,0,0,0,0,0,0,0,0,0,0,0,0,0,0,0,0,0,0,0,0,0,0,0.79
11658,GP06-256717,USPatentKonicaMinolta(J),2004,A0063564,Glass,Alumino-Silicate,Alkaline-earthSilicate,,,,,,Substrate,MagneticMemoryDisk,,,,Ex.3,,56.81,0,7.89,6.86,7.23,0,8.81,4.67,1.57,0,0,0,0,0,0,0,0,0,0,0,0,0,0,0,0.07,0.97,0,0,0,0,2.82,0,0,2.3,0,0,0,0,0,0,0,0,0,0,0,0,0,0,0,0,0,0,0,0,0,0,0,0,0,0,0,0,0.88
8612,GI06-190642R,NGF'sAdditionalNewData(J),2000,v.002p.0003,Glass,Alumino-Silicate,,,,,,,Substrate,,,,,GlassNameA61Melting:inPt-Rhcrucibleat1700Cfor5hr.Annealing:at750Cfor2hr.,,69.99,0,15.19,0,0,0,9.79,0,0,0,0,0,0,0,0,5.03,0,0,0,0,0,0,0,0,0,0,0,0,0,0,0,0,0,0,0,0,0,0,0,0,0,0,0,0,0,0,0,0,0,0,0,0,0,0,0,0,0,0,0,0,0,0,1.33
8698,GI06-191691,NGF'sAdditionalNewData(J),2001,v.004p.0001,Glass,Alumino-Silicate,AlkaliSilicate,,,,,,ElectronicsElectrical,Substrate,,,,GlassNameC051Melting:inPtRhcrucibleat1740Cfor7hr.Annealing:at600Cfor1hr.,,64.1,0,15.45,0,0,0,0,7.66,7.5,0,0,0,0,0,0,0,0,0,0,0,0,0,0,0,0,0,0,0,0,0,0,0,0,0,0,0,5.29,0,0,0,0,0,0,0,0,0,0,0,0,0,0,0,0,0,0,0,0,0,0,0,0,0,1.16
11716,XI02-258077,Proc.ICG,2004,v.012p.0005,Glass-Ceramics,AlkaliSilicate,Alkaline-earthSilicate,Fluoro-Silicate,,,,,,,,,,Crystalothers:frankamenite,,58.8,0,0,0,14.7,0,0,7.8,6.9,0,0,0,0,0,0,0,0,0,0,0,0,0,0,0,0,0,0,0,0,0,0,0,0,2,0,0,0,0,0,0,0,0,0,0,0,0,0,9.8,0,0,0,0,0,0,0,0,0,0,0,0,0,0,1.6
13589,GP06-287447,USPatentKonicaMinolta(J),2008,A7396788,Glass,Alumino-Silicate,,,,,,,Substrate,MagneticMemoryDisk,,,,Ex.22,,58.61,3.56,5.29,9.75,0,0,9.35,5.02,1.62,0,0,0,0,0,0,0,0.8,0,0,0,0,0,0,0,0.07,0.94,0,0,0,0,2.78,0,0,2.21,0,0,0,0,0,0,0,0,0,0,0,0,0,0,0,0,0,0,0,0,0,0,0,0,0,0,0,0,0.91
14903,GP02-300049,EuropeanPatentCentralGlass(J),2010,A2233445,Glass,AlkaliSilicate,Alkaline-earthSilicate,,,,,,Window,Substrate,,,,Ex.7,,68.55,0,0.72,15.44,2.28,0.04,0,3.54,7.25,0,0,0,0,0,0,0,0.94,0,0,0,0,0,0,0,0,0,0,0,0,0,0,0,0,1.24,0,0,0,0,0,0,0,0,0,0,0,0,0,0,0,0,0,0,0,0,0,0,0,0,0,0,0,0,0.82
4862,GJ04-141507,J.MaterialsScience,1993,v.028p.3014,Glass,Lead-Silicate,,,,,,,,,,,,Lappingofglass:F2,,70,0,0,0,0,0,0,6,5,0,0,0,0,0,0,0,0,0,19,0,0,0,0,0,0,0,0,0,0,0,0,0,0,0,0,0,0,0,0,0,0,0,0,0,0,0,0,0,0,0,0,0,0,0,0,0,0,0,0,0,0,0,0.55
18684,GP03-357269,USPatentHoyaCorp.(J),2014,A0334276,Glass,Alkaline-earthSilicate,AlkaliSilicate,Alumino-Silicate,Melting,Disk,,,MagneticMemoryDisk,ChemicalStrengthen,,,,ex.2,,60,0,11,16,0,0,1,11,0,0,0,0,0,0,0,0,0,0,0,0,0,0,0,0,0,0,0,0,0,0,0,0,0,1,0,0,0,0,0,0,0,0,0,0,0,0,0,0,0,0,0,0,0,0,0,0,0,0,0,0,0,0,0.8
8778,GI03-191913,NGF'sAdditionalNewData(J),2001,v.004p.0011,Glass,Alkaline-earthSilicate,AlkaliSilicate,,,,,,,,,,,GlassNameE095Melting:inquartzcrucibleat1300Cfor4h.Annealing:at560Cfor2h.,,59.89,0,0,0.12,21.43,0,0,18.56,0,0,0,0,0,0,0,0,0,0,0,0,0,0,0,0,0,0,0,0,0,0,0,0,0,0,0,0,0,0,0,0,0,0,0,0,0,0,0,0,0,0,0,0,0,0,0,0,0,0,0,0,0,0,0.6
13887,GP02-292433,JapanesePatentCentralGlass(J),2009,A155148,Glass,AlkaliSilicate,Alkaline-earthSilicate,,FlatGlass,,,,,,,,,Ex.2,,66.99,0,0.55,15.96,2.1,0.04,0,3.09,7.16,0,0,0,0,0,0,0,1.85,0,0,0,0,0,0,0,0,0,0,0,0,0,0,0,0,2.26,0,0,0,0,0,0,0,0,0,0,0,0,0,0,0,0,0,0,0,0,0,0,0,0,0,0,0,0,0.77
14980,XP06-301047,JapanesePatentOharaInc.(J),2011,A040144,Glass-Ceramics,Alumino-Silicate,Zinc-Silicate,Alkaline-earthSilicate,,,,,Substrate,MagneticMemoryDisk,,,670C3h+750C7h,Ex.2,,57.82,0,11.05,9.87,2.36,0,0,4.28,0,0,0,0,0,0,0,9.77,0,0,0,0,0,0,0,0,0,0,0,0,0,0,4.15,0,0,0,0.23,0,0.47,0,0,0,0,0,0,0,0,0,0,0,0,0,0,0,0,0,0,0,0,0,0,0,0,0,1.9
15163,XP02-302393,USPatent,2011,A0009254,Glass-Ceramics,AlkaliSilicate,,,Machinable,,,,Dental,ArtificialTooth,,,520C5min+600C20min,Ex.3othercrystal:Li-phosphate,,61.44,0,2.26,1.43,0,0.75,25.09,0,2.57,0,0,0,0,0,0,4.25,0,0,0,0,0,0,0,0,0,0,0,0,0,0,0,0,0,0,0.67,0,1.54,0,0,0,0,0,0,0,0,0,0,0,0,0,0,0,0,0,0,0,0,0,0,0,0,0,1.9
9015,GP06-205245,JapanesePatentAsahiGlass(J),2000,A203874,Glass,Alumino-Silicate,Alkaline-earthSilicate,AlkaliSilicate,,,,,Substrate,PlasmaDisplay,,,,,,57.03,4.5,9.48,5.95,9.03,0,0,5.27,5.24,0,0,0,0,0,0,0,1.99,0,0,0,0,0,0,0,0,0,0,0,0,0,0,0,0,1.51,0,0,0,0,0,0,0,0,0,0,0,0,0,0,0,0,0,0,0,0,0,0,0,0,0,0,0,0,0.77
11219,GJ02-251547,J.MaterialsScience,2003,v.038p.1063,Glass,AlkaliSilicate,Alkaline-earthSilicate,,,,,,,,,,,Glasspolymermulti-layercomposite.,,68.83,0,1.4,6.95,8.06,0,0,13.78,0.94,0,0,0,0,0,0,0,0,0,0,0,0,0.04,0,0,0,0,0,0,0,0,0,0,0,0,0,0,0,0,0,0,0,0,0,0,0,0,0,0,0,0,0,0,0,0,0,0,0,0,0,0,0,0,0.89
9754,GP03-213714,USPatentAsahiGlass(J),2001,A6268304,Glass,Alkaline-earthSilicate,AlkaliSilicate,Alumino-Silicate,FlatGlass,,,,PlasmaDisplay,Substrate,SubstrateforDisplay,,,,,57,4,9,6.5,10,0,0,5,5.5,0,0,0,0,0,0,0,1,0,0,0,0,0,0,0,0,0,0,0,0,0,0,0,0,2,0,0,0,0,0,0,0,0,0,0,0,0,0,0,0,0,0,0,0,0,0,0,0,0,0,0,0,0,0.78
11746,GJ02-259432,J.Non-CrystallineSolids,2004,v.344p.0037,Glass,AlkaliSilicate,Alumino-Silicate,,,,,,,,,,,,,53.7,0,20.9,0,0,0,0,25.4,0,0,0,0,0,0,0,0,0,0,0,0,0,0,0,0,0,0,0,0,0,0,0,0,0,0,0,0,0,0,0,0,0,0,0,0,0,0,0,0,0,0,0,0,0,0,0,0,0,0,0,0,0,0,0.88
8616,GI02-190648R,NGF'sAdditionalNewData(J),2000,v.002p.0003,Glass,AlkaliSilicate,Alumino-Silicate,Alkaline-earthSilicate,,,,,PlasmaDisplay,,,,Annealing:at650Cfor2hr.,GlassNameA67.Melting:inPtcrucibleat1600Cfor5hr.,,62.54,0,4.36,0,11.64,0,0,14.98,4.96,0,0,0,0,0,0,0,0,0,0,0,0,0,0,0,0,0,0,0,0,0,0,0,0,1.52,0,0,0,0,0,0,0,0,0,0,0,0,0,0,0,0,0,0,0,0,0,0,0,0,0,0,0,0,0.73
8687,GI06-191676,NGF'sAdditionalNewData(J),2001,v.004p.0001,Glass,Alumino-Silicate,AlkaliSilicate,,,,,,ElectronicsElectrical,Substrate,,,,GlassNameC036Melting:inPtRhat1640Cfor7hr.Anneal:at710Cfor1hr.Crystalsalittle.,,65.51,0,15.29,0,0,0,16.3,0.07,0,0,0,0,0,0,0,0,0,0,0,0,0,0,0,0,0,0,0,0,0,0,0,0,0,2.83,0,0,0,0,0,0,0,0,0,0,0,0,0,0,0,0,0,0,0,0,0,0,0,0,0,0,0,0,1.12
7363,XJ06-174148,J.AmericanCeramicSoc.,1997,v.080p.2982,Glass-Ceramics,Alumino-Silicate,OtherSilicate,,GlassCeramics,,,,,,,,,S.Y.Choi,,65.78,0,9.93,3.96,0,0,4.75,0,0,0,0,0,0,0,0,0.7,0,0,0,0,0,0,0,0.19,0,0,0,0,0,0,3.38,0,0,11.31,0,0,0,0,0,0,0,0,0,0,0,0,0,0,0,0,0,0,0,0,0,0,0,0,0,0,0,0,2.05
12269,XP02-266452,EuropeanPatent,2005,A1505041,Glass-Ceramics,AlkaliSilicate,,,,,,,Dental,ArtificialTooth,,,500C10min,IvoclarVivadentAGEx.10Crystalothers:Lithiumphosphate,,62.87,0,0.59,1.36,0,0,27.75,0,2.91,0,0,0,0,0,0,2.16,0,0,0,0,0,0,0,0,0,0,0,0,0,0,0,0,0,0.89,0,0,1.47,0,0,0,0,0,0,0,0,0,0,0,0,0,0,0,0,0,0,0,0,0,0,0,0,0,1.8
12451,GP02-268979,JapanesePatentCentralGlass(J),2005,A343729,Glass,AlkaliSilicate,Alkaline-earthSilicate,,,,,,Display,PlasmaDisplay,Substrate,,,Ex.2,,65.39,0,2.71,17.52,0.55,0,0,4.95,6.84,0,0,0,0,0,0,0,0.3,0,0,0,0,0,0,0,0,0,0,0,0,0,0,0,0,1.74,0,0,0,0,0,0,0,0,0,0,0,0,0,0,0,0,0,0,0,0,0,0,0,0,0,0,0,0,0.838
11850,GP02-261083,JapanesePatentKonicaMinolta(J),2004,A277232,Glass,AlkaliSilicate,Alumino-Silicate,,,,,,Substrate,MagneticMemoryDisk,,,,Ex.3,,66.35,4.63,5.44,0,0,0,18.18,1.93,0.63,0,0,0,0,0,0,0,0,0,0,0,0,0,0,0,0.06,0.44,0,0,0,0,1.42,0,0,0.92,0,0,0,0,0,0,0,0,0,0,0,0,0,0,0,0,0,0,0,0,0,0,0,0,0,0,0,0,1.11
15668,GP02-307210,JapanesePatentAsahiGlass(J),2012,A020921,Glass,AlkaliSilicate,Alumino-Silicate,,,,,,Display,,,,,Ex.G1,,61.9,0,13,3,0,0,10.7,6.8,3,0,0,0,0,0,0,0,0,0,0,0,0,0,0,0,0,0,0,0,0,0,1,0,0,0.6,0,0,0,0,0,0,0,0,0,0,0,0,0,0,0,0,0,0,0,0,0,0,0,0,0,0,0,0,0.94
18499,XP03-356555,JapanesePatentOharaInc.(J),2014,A114200,Glass-Ceramics,Alkaline-earthSilicate,Alumino-Silicate,,Melting,GlassCeramics,,,MagneticMemoryDisk,,,,750C300min,ex.40crystal:MgAl2O4,,58.67,4.99,11.46,15.67,0,0,0,5.1,0,0,0,0,0,0,0,0,0,0,0,0,0,0,0,0,0,0,0,0,0,0,4.11,0,0,0,0,0,0,0,0,0,0,0,0,0,0,0,0,0,0,0,0,0,0,0,0,0,0,0,0,0,0,0,2.4
4850,GJ02-140958,J.MaterialsScience,1991,v.026p.6501,Glass,AlkaliSilicate,,,,,,,,,,,,,,78.69,0,0,0,0,0,0,12.66,8.65,0,0,0,0,0,0,0,0,0,0,0,0,0,0,0,0,0,0,0,0,0,0,0,0,0,0,0,0,0,0,0,0,0,0,0,0,0,0,0,0,0,0,0,0,0,0,0,0,0,0,0,0,0,0.99
11859,GP02-261093,JapanesePatentKonicaMinolta(J),2004,A277233,Glass,AlkaliSilicate,Alumino-Silicate,,,,,,Substrate,MagneticMemoryDisk,,,,Ex.3,,59.56,7.24,7.26,3.01,2.16,0,12.16,2.16,1.42,0,0,0,0,0,0,0,0,0,0,0,0,0,0,0,0.04,0.8,0,0,0,0,2.32,0,0,1.87,0,0,0,0,0,0,0,0,0,0,0,0,0,0,0,0,0,0,0,0,0,0,0,0,0,0,0,0,1
6123,GI06-190637R,NGF'sAdditionalNewData(J),2000,v.002p.0003,Glass,Alumino-Silicate,,,,,,,Substrate,,,,,GlassNameA56Melting:inPtcrucibleat1640Cfor5hr.Annealing:at750Cfor2hr.,,71.47,0,14.96,0,0,0,10.51,0,0,0,0,0,0,0,0,0,3.06,0,0,0,0,0,0,0,0,0,0,0,0,0,0,0,0,0,0,0,0,0,0,0,0,0,0,0,0,0,0,0,0,0,0,0,0,0,0,0,0,0,0,0,0,0,1.32
18289,GJ03-355426,J.MaterialsScience,2013,v.048p.3461,Glass,Alkaline-earthSilicate,Alumino-Silicate,,Melting,,,,,,,,,B,,51.6,0,21.1,21.1,0,0,0,0,0,0,0,0,0,0,0,0,0,0,0,0,0,0,0,0.5,0,0,0,0,0,0,0,0,0,5.7,0,0,0,0,0,0,0,0,0,0,0,0,0,0,0,0,0,0,0,0,0,0,0,0,0,0,0,0,0.75
14935,XP02-300902,JapanesePatent,2011,A016720,Glass-Ceramics,AlkaliSilicate,,,,,,,Dental,,,,500C10min+650C20min,Ex.8othercrystal:Li-phosphate,,62.79,0,0.58,1.34,1.92,0,27.82,0,2.52,0,0,0,0,0,0,1.59,0,0,0,0,0,0,0,0,0,0,0,0,0,0,0,0,0,0,0,0,1.44,0,0,0,0,0,0,0,0,0,0,0,0,0,0,0,0,0,0,0,0,0,0,0,0,0,2.4
18640,GP03-357081,USPatentOthers,2014,A0274653,Glass,Alkaline-earthSilicate,Alumino-Silicate,OtherSilicate,Melting,,,,Substrate,,,,,,,56.61,0,15.11,18.03,0,0,0,0,0,0,0,0,0,0,0,0,0,0,0,0,0,0,0,10.25,0,0,0,0,0,0,0,0,0,0,0,0,0,0,0,0,0,0,0,0,0,0,0,0,0,0,0,0,0,0,0,0,0,0,0,0,0,0,1.2
15942,GP06-308912,JapanesePatentOharaInc.(J),2012,A146392,Glass,Alumino-Silicate,Zinc-Silicate,,,,,,Substrate,MagneticMemoryDisk,,,,Ex.G6,,57.82,0,11.05,9.87,2.36,0,0,4.28,0,0,0,0,0,0,0,9.77,0,0,0,0,0,0,0,0,0,0,0,0,0,0,4.15,0,0,0,0.23,0,0.47,0,0,0,0,0,0,0,0,0,0,0,0,0,0,0,0,0,0,0,0,0,0,0,0,0,0.7
7175,GJ02-241086,J.MaterialsScience,1987,v.022p.1682,Glass,AlkaliSilicate,Alumino-Silicate,,,,,,,,,,Annealing:from50KaboveTgtoRTat5K/min.,,,81,0,4,0,0,0,0,15,0,0,0,0,0,0,0,0,0,0,0,0,0,0,0,0,0,0,0,0,0,0,0,0,0,0,0,0,0,0,0,0,0,0,0,0,0,0,0,0,0,0,0,0,0,0,0,0,0,0,0,0,0,0,0.714
5891,GJ01-185153,J.Non-CrystallineSolids,1999,v.253p.0126,Glass,Silica,,,,,,,,,,,,,,100,0,0,0,0,0,0,0,0,0,0,0,0,0,0,0,0,0,0,0,0,0,0,0,0,0,0,0,0,0,0,0,0,0,0,0,0,0,0,0,0,0,0,0,0,0,0,0,0,0,0,0,0,0,0,0,0,0,0,0,0,0,0.7
14897,GP02-300043,EuropeanPatentCentralGlass(J),2010,A2233445,Glass,AlkaliSilicate,Alkaline-earthSilicate,,,,,,Window,Substrate,,,,Ex.1,,68.29,0,0.72,15.48,1.53,0.04,0,4.05,8.12,0,0,0,0,0,0,0,0.53,0,0,0,0,0,0,0,0,0,0,0,0,0,0,0,0,1.24,0,0,0,0,0,0,0,0,0,0,0,0,0,0,0,0,0,0,0,0,0,0,0,0,0,0,0,0,0.79
8748,GI03-191741R,NGF'sAdditionalNewData(J),2001,v.004p.0003,Glass,Alkaline-earthSilicate,Alumino-Silicate,,,,,,Fiber,,,,Annealing:at850Cfor1h.,GlassNameC105Melting:inPtcrucibleat1600Cfor7h.,,65.3,0,7.39,12.84,14.47,0,0,0,0,0,0,0,0,0,0,0,0,0,0,0,0,0,0,0,0,0,0,0,0,0,0,0,0,0,0,0,0,0,0,0,0,0,0,0,0,0,0,0,0,0,0,0,0,0,0,0,0,0,0,0,0,0,0.96
15473,GP03-305436,JapanesePatentOharaInc.(J),2011,A246290,Glass,Alkaline-earthSilicate,Alumino-Silicate,Zinc-Silicate,,,,,Substrate,MagneticMemoryDisk,,,,Ex.1,,55.22,2.87,10.43,10.31,1.18,0,0,4.29,0,0,0,0,0,0,0,10.42,0,0,0,0,0,0,0,0,0,0,0,0,0,0,4.58,0,0,0,0.23,0,0.47,0,0,0,0,0,0,0,0,0,0,0,0,0,0,0,0,0,0,0,0,0,0,0,0,0,3.7
8529,GP02-293456,USPatentKonicaMinolta(J),2009,A7566673,Glass,AlkaliSilicate,Alumino-Silicate,,,,,,Substrate,MagneticMemoryDisk,,,,Ex.4,,74.46,0,6.14,0,0,0,9.43,5.05,1.66,0,0,0,0,0,0,0,0,0,0,0,0,0,0,0.61,0.06,0,0,0,0,0,1.57,0,0,1.02,0,0,0,0,0,0,0,0,0,0,0,0,0,0,0,0,0,0,0,0,0,0,0,0,0,0,0,0,1.18
12641,GP02-272212,JapanesePatentCentralGlass(J),2006,A143523,Glass,AlkaliSilicate,Alkaline-earthSilicate,,,,,,Display,PlasmaDisplay,Substrate,,Annealedat600-700C.,Ex.1,,67.93,0,0.72,16.8,0.22,0,0,4.04,8.81,0,0,0,0,0,0,0,0.24,0,0,0,0,0,0,0,0,0,0,0,0,0,0,0,0,1.24,0,0,0,0,0,0,0,0,0,0,0,0,0,0,0,0,0,0,0,0,0,0,0,0,0,0,0,0,0.79
14766,XP02-299331,USPatent,2010,A7816291,Glass-Ceramics,AlkaliSilicate,,,,,,,Dental,,,,,IvoclarVivadentAG.Ex.4,,62.84,0,2.72,0,0,0,27.83,0,2.47,0,0,0,0,0,0,2.66,0,0,0,0,0,0,0,0,0,0,0,0,0,0,0,0,0,0,0,0,1.48,0,0,0,0,0,0,0,0,0,0,0,0,0,0,0,0,0,0,0,0,0,0,0,0,0,1.9
7000,GP02-226090,EuropeanPatentPilkington(GB),2002,A1218303,Glass,AlkaliSilicate,Alkaline-earthSilicate,,Strengthened(Tempered),,,,VehicleWindow,,,,,,,70.19,0,0.35,5.76,8.27,0,0,14.68,0.19,0,0,0,0,0,0,0,0,0,0,0,0,0.34,0,0,0,0,0,0,0,0,0.03,0,0,0,0,0,0,0,0,0.19,0,0,0,0,0,0,0,0,0,0,0,0,0,0,0,0,0,0,0,0,0,0,0.71
14459,GP02-297151,USPatentHoyaCorp.(J),2010,A0160141,Glass,AlkaliSilicate,,,,,,,Substrate,MagneticMemoryDisk,,,,Ex.27,,65,0,7,1,1,0,10,10.5,2.5,0,0,0,0,0,0,0,0,0,0,0,0,0,0,0,0,0,0,0,0,0,0,0,0,3,0,0,0,0,0,0,0,0,0,0,0,0,0,0,0,0,0,0,0,0,0,0,0,0,0,0,0,0,1.18
13096,GP03-280836,JapanesePatentCentralGlass(J),2007,A210839,Glass,Alkaline-earthSilicate,Alumino-Silicate,,,,,,Display,Substrate,,,Annealedat550-650C.,Ex.6,,63.56,0,6.13,7.12,6.38,7.93,0,2.57,0.25,0,0,0,0,0,0,0,4.03,0,0,0,0,0,0,0,0,0,0,0,0,0,0,0,0,2.03,0,0,0,0,0,0,0,0,0,0,0,0,0,0,0,0,0,0,0,0,0,0,0,0,0,0,0,0,0.67
3625,GJ02-088396,J.Non-CrystallineSolids,1980,v.037p.0359,Glass,AlkaliSilicate,,,Melting,,,,,,,,,Comp.Fig.,,80,0,0,0,0,0,0,20,0,0,0,0,0,0,0,0,0,0,0,0,0,0,0,0,0,0,0,0,0,0,0,0,0,0,0,0,0,0,0,0,0,0,0,0,0,0,0,0,0,0,0,0,0,0,0,0,0,0,0,0,0,0,0.86
14932,XP02-300899,JapanesePatent,2011,A016720,Glass-Ceramics,AlkaliSilicate,,,,,,,Dental,,,,500C10min+650C20min,Ex.5othercrystal:Li-phosphate,,61.57,0,0.57,6.55,0,0,27.38,0,2.52,0,0,0,0,0,0,0,0,0,0,0,0,0,0,0,0,0,0,0,0,0,0,0,0,0,0,0,1.41,0,0,0,0,0,0,0,0,0,0,0,0,0,0,0,0,0,0,0,0,0,0,0,0,0,1.8
2120,GJ02-032657,J.AmericanCeramicSoc.,1969,v.052p.0099,Glass,AlkaliSilicate,,,,,,,,,,,,,,71.4,0,1.17,5.91,7.44,0,0,13.45,0.63,0,0,0,0,0,0,0,0,0,0,0,0,0,0,0,0,0,0,0,0,0,0,0,0,0,0,0,0,0,0,0,0,0,0,0,0,0,0,0,0,0,0,0,0,0,0,0,0,0,0,0,0,0,0.749
8709,GJ02-298035,J.Non-CrystallineSolids,2010,v.356p.002417,Glass,AlkaliSilicate,Alkaline-earthSilicate,,,,,,,,,,,,,70,0,0,0,0,10,0,0,20,0,0,0,0,0,0,0,0,0,0,0,0,0,0,0,0,0,0,0,0,0,0,0,0,0,0,0,0,0,0,0,0,0,0,0,0,0,0,0,0,0,0,0,0,0,0,0,0,0,0,0,0,0,0.64
8684,GI06-191673R,NGF'sAdditionalNewData(J),2001,v.004p.0001,Glass,Alumino-Silicate,Alkaline-earthSilicate,AlkaliSilicate,,,,,ElectronicsElectrical,Substrate,,,Annealing:at730Cfor1hr.,GlassNameC033Melting:inPtRhcrucibleat1550Cfor17.5hr.,,55.25,0,14.44,0,0,20.29,0,4.99,4.85,0,0,0,0,0,0,0,0,0,0,0,0,0,0.18,0,0,0,0,0,0,0,0,0,0,0,0,0,0,0,0,0,0,0,0,0,0,0,0,0,0,0,0,0,0,0,0,0,0,0,0,0,0,0,0.64
