Repository: hori1537/rexrexxion-about-SP

File: input_csv/inputcsv_SiO2_0.01-100.00_PoissonRatio.csv (part 6 of 11)
No.,GlassNo.,DataSource,Year,DataSourceNumber,State,GlassSystem1,GlassSystem2,GlassSystem3,Appearance1,Appearance2,Appearance3,Appearance4,Usage1,Usage2,Usage3,Usage4,ThermalTreatment,Note,GlassNo.(Structure),SiO2,B2O3,Al2O3,MgO,CaO,BaO,Li2O,Na2O,K2O,Ag2O,MnO,FeO,CoO,NiO,CuO,ZnO,SrO,CdO,PbO,SnO,Cr2O3,Fe2O3,As2O3,Y2O3,Sb2O3,La2O3,Nd2O3,Gd2O3,Bi2O3,Co3O4,TiO2,MnO2,GeO2,ZrO2,CeO2,SnO2,P2O5,Ta2O5,Nb2O3,SO3,MoO3,WO3,H2O,LiF,NaF,KF,MgF2,CaF2,SrF2,BaF2,ZnF2,PbF2,YF3,AlF3,LaF3,GdF3,YbF3,ErF3,F,Cl,Br,Ag,PoissonRatio
17911,GP06-352239,USPatentCorningInc.(US),2013,A0224491,Glass,Alumino-Silicate,AlkaliSilicate,Alkaline-earthSilicate,Melting,,,,ChemicalStrengthen,Display,ConsumerProducts,VehicleWindow,,ex.8,,56.62,0,18.63,8.94,0.09,0,0,15.55,0,0,0,0,0,0,0,0,0,0,0,0,0,0,0,0,0,0,0,0,0,0,0,0,0,0,0,0.16,0,0,0,0,0,0,0,0,0,0,0,0,0,0,0,0,0,0,0,0,0,0,0,0,0,0,0.215
2963,GJ02-054782,J.Non-CrystallineSolids,1973,v.013p.0399,Glass,AlkaliSilicate,,,,,,,,,,,,Effectofhighpressureonelasticconstant,,75,0,0,0,0,0,0,0,25,0,0,0,0,0,0,0,0,0,0,0,0,0,0,0,0,0,0,0,0,0,0,0,0,0,0,0,0,0,0,0,0,0,0,0,0,0,0,0,0,0,0,0,0,0,0,0,0,0,0,0,0,0,0.168
7588,GP02-262120,USPatentSaint-Gobain(FR),2004,A0162213,Glass,AlkaliSilicate,Alkaline-earthSilicate,,Strengthened(Tempered),,,,VehicleWindow,,,,,Ex.T,,70.3,0,0.35,6.02,10.14,0,0,13,0.19,0,0,0,0,0,0,0,0,0,0,0,0,0,0,0,0,0,0,0,0,0,0,0,0,0,0,0,0,0,0,0,0,0,0,0,0,0,0,0,0,0,0,0,0,0,0,0,0,0,0,0,0,0,0.22
4628,GJ02-091238,GlassPhysics&Chemistry,1980,v.006p.0372,Glass,AlkaliSilicate,,,,,,,,,,,,,,64.1,0,0,0,0,0,35.9,0,0,0,0,0,0,0,0,0,0,0,0,0,0,0,0,0,0,0,0,0,0,0,0,0,0,0,0,0,0,0,0,0,0,0,0,0,0,0,0,0,0,0,0,0,0,0,0,0,0,0,0,0,0,0,0.22
5733,GP05-179713,USPatentSchottGlas(Jena)(DE),1997,A5599753,Glass,Boro-Silicate,,,,,,,,,,,,,,82.63,6.21,2.85,0,0.33,0.08,1.03,6.87,0,0,0,0,0,0,0,0,0,0,0,0,0,0,0,0,0,0,0,0,0,0,0,0,0,0,0,0,0,0,0,0,0,0,0,0,0,0,0,0,0,0,0,0,0,0,0,0,0,0,0,0,0,0,0.2
15292,XP02-303220,EuropeanPatentCorningInc.(US),2011,A2323955,Glass-Ceramics,AlkaliSilicate,,,,,,,Substrate,SubstrateforDisplay,,,,Ex.2,,67,0,1.91,0,0,0,27.89,0,1.9,0,0,0,0,0,0,0,0,0,0,0,0,0,0,0,0,0,0,0,0,0,0,0,0,0,0,0,1.3,0,0,0,0,0,0,0,0,0,0,0,0,0,0,0,0,0,0,0,0,0,0,0,0,0,0.205
9700,GJ01-355251,J.Non-CrystallineSolids,2014,v.405p.0196,Glass,Silica,,,Melting,,,,,,,,,Herasil102,,100,0,0,0,0,0,0,0,0,0,0,0,0,0,0,0,0,0,0,0,0,0,0,0,0,0,0,0,0,0,0,0,0,0,0,0,0,0,0,0,0,0,0,0,0,0,0,0,0,0,0,0,0,0,0,0,0,0,0,0,0,0,0.16
5279,GP05-168268,JapanesePatentSchottGlas(Jena)(DE),1996,A067529,Glass,Boro-Silicate,,,,,,,,,,,,,,82.63,6.21,2.85,0,0.33,0.08,1.03,6.87,0,0,0,0,0,0,0,0,0,0,0,0,0,0,0,0,0,0,0,0,0,0,0,0,0,0,0,0,0,0,0,0,0,0,0,0,0,0,0,0,0,0,0,0,0,0,0,0,0,0,0,0,0,0,0.2
9774,GP06-356847,USPatentCorningInc.(US),2014,A0179510,Glass,Alumino-Silicate,Alkaline-earthSilicate,,Melting,SheetGlass,,,Display,LiquidCrystalDisplay,,,,ex.2,,71.93,4.62,11.06,1.51,4.91,0.06,0,0,0,0,0,0,0,0,0,0,5.82,0,0,0,0,0.01,0,0,0,0,0,0,0,0,0,0,0,0.01,0,0.07,0,0,0,0,0,0,0,0,0,0,0,0,0,0,0,0,0,0,0,0,0,0,0,0,0,0,0.238
7543,GJ02-176285,GlassPhysics&Chemistry,1998,v.024p.0525,Glass,AlkaliSilicate,Alkaline-earthSilicate,,,,,,,,,,,D.S.Sanditov,,58.82,0,0,0,0,29.41,0,11.76,0,0,0,0,0,0,0,0,0,0,0,0,0,0,0,0,0,0,0,0,0,0,0,0,0,0,0,0,0,0,0,0,0,0,0,0,0,0,0,0,0,0,0,0,0,0,0,0,0,0,0,0,0,0,0.285
2442,GB02-025744,HandbookofGlassData,1987,v.00Cp.0450,Glass,AlkaliSilicate,Alumino-Silicate,,,,,,,,,,,,,61,0,9,0,0,0,30,0,0,0,0,0,0,0,0,0,0,0,0,0,0,0,0,0,0,0,0,0,0,0,0,0,0,0,0,0,0,0,0,0,0,0,0,0,0,0,0,0,0,0,0,0,0,0,0,0,0,0,0,0,0,0,0.232
3428,GJ02-055593,J.AmericanCeramicSoc.,1981,v.064p.0499,Glass,AlkaliSilicate,,,Strengthened(Tempered),,,,,,,,,,,61.59,0,0,0,0,0,24.77,13.64,0,0,0,0,0,0,0,0,0,0,0,0,0,0,0,0,0,0,0,0,0,0,0,0,0,0,0,0,0,0,0,0,0,0,0,0,0,0,0,0,0,0,0,0,0,0,0,0,0,0,0,0,0,0,0.2
2872,GC01-052415,CoorsTek(J),1980,T-7030,Glass,Silica,,,Tube,,,,HalogenLamp,MercuryLamp,,,,TransparentQuarzGlass,,99.96,0,0,0,0,0,0,0,0,0,0,0,0,0,0,0,0,0,0,0,0,0,0,0,0,0,0,0,0,0,0,0,0,0,0,0,0,0,0,0,0,0,0,0,0,0,0,0,0,0,0,0,0,0,0,0,0,0,0,0,0,0,0.14
9776,GP06-356849,USPatentCorningInc.(US),2014,A0179510,Glass,Alumino-Silicate,Alkaline-earthSilicate,,Melting,SheetGlass,,,Display,LiquidCrystalDisplay,,,,ex.6,,72.03,1.87,12.31,3.94,5.34,0.04,0,0,0,0,0,0,0,0,0,0,4.34,0,0,0,0,0.02,0,0,0,0,0,0,0,0,0,0,0,0.02,0,0.09,0,0,0,0,0,0,0,0,0,0,0,0,0,0,0,0,0,0,0,0,0,0,0,0,0,0,0.237
8457,XP06-289800,JapanesePatentCorningInc.(US),2009,A504563,Glass-Ceramics,Alumino-Silicate,,,,,,,Substrate,LiquidCrystalDisplay,SolarCell,,,Ex.112,,73.18,0,15.47,0,0,2.7,0,0,0,0,0,0,0,0,0,0,0.05,0,0,0,0,0,0,0,0,8.6,0,0,0,0,0,0,0,0,0,0,0,0,0,0,0,0,0,0,0,0,0,0,0,0,0,0,0,0,0,0,0,0,0,0,0,0,0.246
5587,GJ01-177174,J.Non-CrystallineSolids,1998,v.231p.0222,Glass,Silica,,,,,,,,,,,,L.G.Hwa,,100,0,0,0,0,0,0,0,0,0,0,0,0,0,0,0,0,0,0,0,0,0,0,0,0,0,0,0,0,0,0,0,0,0,0,0,0,0,0,0,0,0,0,0,0,0,0,0,0,0,0,0,0,0,0,0,0,0,0,0,0,0,0.17
2475,GB02-027401,HandbookofGlassData,1987,v.00Cp.0606,Glass,AlkaliSilicate,OtherSilicate,,,,,,,,,,,,,60,0,0,0,0,0,0,20,0,0,0,0,0,0,0,0,0,0,0,0,0,0,0,0,0,0,0,0,0,0,20,0,0,0,0,0,0,0,0,0,0,0,0,0,0,0,0,0,0,0,0,0,0,0,0,0,0,0,0,0,0,0,0.1914
2862,GJ02-041117,GlassPhysics&Chemistry,1981,v.007p.0131,Glass,AlkaliSilicate,,,,,,,,,,,,,,60,0,0,0,0,0,40,0,0,0,0,0,0,0,0,0,0,0,0,0,0,0,0,0,0,0,0,0,0,0,0,0,0,0,0,0,0,0,0,0,0,0,0,0,0,0,0,0,0,0,0,0,0,0,0,0,0,0,0,0,0,0,0.23
18693,GP06-357278,USPatentCorningInc.(US),2014,A0335331,Glass,Alumino-Silicate,Alkaline-earthSilicate,,Melting,SheetGlass,NonAlkali,,ElectronicsElectrical,Substrate,,,,ex.1,,65.64,3.96,11.91,2.05,5.46,0,0,0,0,0,0,0,0,0,0,0,4,0,0,0,0,0,0,0,0,0,0,0,0,0,0,0,0,0,0,0.07,6.91,0,0,0,0,0,0,0,0,0,0,0,0,0,0,0,0,0,0,0,0,0,0,0,0,0,0.215
5137,GJ09-162459,J.MaterialsScienceLetters,1995,v.014p.0697,Glass,OtherSilicate,,,,,,,,,,,,,,92,0,0,0,0,0,0,0,0,0,0,0,0,0,0,0,0,0,0,0,0,0,0,0,0,0,0,0,0,0,8,0,0,0,0,0,0,0,0,0,0,0,0,0,0,0,0,0,0,0,0,0,0,0,0,0,0,0,0,0,0,0,0.1775
5192,GB02-164792,FundamentalsofInorganicGlasses,1994,v.001p.0171,Glass,AlkaliSilicate,Lead-Silicate,,,,,,,,,,,,,76.92,0,0,0,0,0,0,15.38,0,0,0,0,0,0,0,0,0,0,7.69,0,0,0,0,0,0,0,0,0,0,0,0,0,0,0,0,0,0,0,0,0,0,0,0,0,0,0,0,0,0,0,0,0,0,0,0,0,0,0,0,0,0,0,0.225
18028,GJ05-353105,J.Non-CrystallineSolids,2014,v.388p.0037,Glass,Boro-Silicate,,,Melting,,,,,,,,annealedfor2h.,S5-BaO,,66.67,28.57,0,0,0,4.76,0,0,0,0,0,0,0,0,0,0,0,0,0,0,0,0,0,0,0,0,0,0,0,0,0,0,0,0,0,0,0,0,0,0,0,0,0,0,0,0,0,0,0,0,0,0,0,0,0,0,0,0,0,0,0,0,0.1965
2090,GB02-019756,HandbookofGlassData,1987,v.00Cp.0209,Glass,AlkaliSilicate,Alkaline-earthSilicate,,,,,,,,,,,,,53.2,0,0,0,0,0,0,0,16.8,0,0,0,0,0,0,0,30,0,0,0,0,0,0,0,0,0,0,0,0,0,0,0,0,0,0,0,0,0,0,0,0,0,0,0,0,0,0,0,0,0,0,0,0,0,0,0,0,0,0,0,0,0,0.281
10896,XP03-227834,USPatentHoyaCorp.(J),2003,A6569792,Glass-Ceramics,Alkaline-earthSilicate,Alumino-Silicate,,GlassCeramics,,,,Substrate,MagneticMemoryDisk,,,,Ex.1-4Heattreatment:805C4h+1000C4hCrystal:Mg-Al-titanatequartzsolidsolution,,52.58,0,11.78,25.09,0,0,0,0,0,0,0,0,0,0,0,2.33,0,0,0,0,0,0,0,0.7,0,0,0,0,0,0,7.52,0,0,0,0,0,0,0,0,0,0,0,0,0,0,0,0,0,0,0,0,0,0,0,0,0,0,0,0,0,0,0,0.23
18207,GP06-353975,USPatentCorningInc.(US),2014,A1016172,Glass,Alumino-Silicate,AlkaliSilicate,,Melting,,,,ChemicalStrengthen,,,,,ex.55,,64.55,6.61,13.91,1.02,0.02,0,0,13.72,0.1,0,0,0,0,0,0,0,0,0,0,0,0,0,0,0,0,0,0,0,0,0,0,0,0,0,0,0.07,0,0,0,0,0,0,0,0,0,0,0,0,0,0,0,0,0,0,0,0,0,0,0,0,0,0,0.22
8228,GJ02-186676,GlassPhysics&Chemistry,1999,v.025p.0257,Glass,AlkaliSilicate,OtherSilicate,,,,,,,,,,,,,57,0,0,0,0,0,0,25,0,0,0,0,0,0,0,0,0,0,0,0,0,0,0,0,0,0,0,0,0,0,15,0,0,3,0,0,0,0,0,0,0,0,0,0,0,0,0,0,0,0,0,0,0,0,0,0,0,0,0,0,0,0,0.24
7122,GB02-164825,FundamentalsofInorganicGlasses,1994,v.001p.0171,Glass,AlkaliSilicate,Alkaline-earthSilicate,,,,,,,,,,,,,62.5,0,0,25,0,0,0,12.5,0,0,0,0,0,0,0,0,0,0,0,0,0,0,0,0,0,0,0,0,0,0,0,0,0,0,0,0,0,0,0,0,0,0,0,0,0,0,0,0,0,0,0,0,0,0,0,0,0,0,0,0,0,0,0.245
728,GB02-006431,HandbookofGlassProperties,1986,v.001p.0322,Glass,AlkaliSilicate,Alkaline-earthSilicate,,,,,,,,,,,,,76,0,0,0,8,0,0,16,0,0,0,0,0,0,0,0,0,0,0,0,0,0,0,0,0,0,0,0,0,0,0,0,0,0,0,0,0,0,0,0,0,0,0,0,0,0,0,0,0,0,0,0,0,0,0,0,0,0,0,0,0,0,0.203
3531,GI02-059416,Proc.ICG,1986,v.001p.0233,Glass,AlkaliSilicate,,,AlkaliResistant,,,,,,,,,,,68.75,0,0.19,0,6.71,0,0,15.14,0.2,0,0,0,0,0,0,0,0,0,0,0,0,0,0,0,0,0,0,0,0,0,0,0,0,9,0,0,0,0,0,0,0,0,0,0,0,0,0,0,0,0,0,0,0,0,0,0,0,0,0,0,0,0,0.21
6412,GJ02-143381,GlassPhysics&Chemistry,1991,v.017p.0026,Glass,AlkaliSilicate,,,,,,,,,,,,,,69,0,0,0,0,0,15,16,0,0,0,0,0,0,0,0,0,0,0,0,0,0,0,0,0,0,0,0,0,0,0,0,0,0,0,0,0,0,0,0,0,0,0,0,0,0,0,0,0,0,0,0,0,0,0,0,0,0,0,0,0,0,0.2286
6888,GJ02-158746,GlassPhysics&Chemistry,1994,v.020p.0139,Glass,AlkaliSilicate,OtherSilicate,,,,,,,,,,,,,52.6,0,0,0,0,0,0,26.4,2.1,0,0,0,0,0,0,0,0,0,0,0,0,0,0,0,0,0,0,0,0,0,0,0,10.5,8.4,0,0,0,0,0,0,0,0,0,0,0,0,0,0,0,0,0,0,0,0,0,0,0,0,0,0,0,0,0.248
17918,GP06-352246,USPatentCorningInc.(US),2013,A0224491,Glass,Alumino-Silicate,AlkaliSilicate,Alkaline-earthSilicate,Melting,,,,ChemicalStrengthen,Display,ConsumerProducts,VehicleWindow,,ex.43,,60.22,0,15.94,0,0,0,0,15.72,0,0,0,0,0,0,0,0,7.98,0,0,0,0,0,0,0,0,0,0,0,0,0,0,0,0,0,0,0.14,0,0,0,0,0,0,0,0,0,0,0,0,0,0,0,0,0,0,0,0,0,0,0,0,0,0,0.229
7532,GJ02-176268,GlassPhysics&Chemistry,1998,v.024p.0525,Glass,AlkaliSilicate,Alkaline-earthSilicate,,,,,,,,,,,D.S.Sanditov,,55.56,0,0,0,0,0,0,11.11,0,0,0,0,0,0,0,33.33,0,0,0,0,0,0,0,0,0,0,0,0,0,0,0,0,0,0,0,0,0,0,0,0,0,0,0,0,0,0,0,0,0,0,0,0,0,0,0,0,0,0,0,0,0,0,0.286
2895,GC01-052438,CoorsTek(J),,T-1130,Glass,Silica,,,Tube,,,,Lamp,,,,,Ozone-FreeQuarzGlassAbsorbUV,,100,0,0,0,0,0,0,0,0,0,0,0,0,0,0,0,0,0,0,0,0,0,0,0,0,0,0,0,0,0,0,0,0,0,0,0,0,0,0,0,0,0,0,0,0,0,0,0,0,0,0,0,0,0,0,0,0,0,0,0,0,0,0.14
3634,XJ08-062675,J.AmericanCeramicSoc.,1972,v.055p.0446,Glass-Ceramics,Fluoro-Silicate,Alkaline-earthSilicate,,Machinable,GlassCeramics,,,,,,,,Tetrasilicic-Mica,,60.59,0,0,20.14,0,0,0,0,8.62,0,0,0,0,0,0,0,0,0,0,0,0,0,0.61,0,0,0,0,0,0,0,0,0,0,0,0,0,0,0,0,0,0,0,0,0,0,0,10.04,0,0,0,0,0,0,0,0,0,0,0,0,0,0,0,0.26
8762,GI02-191769R,NGF'sAdditionalNewData(J),2001,v.004p.0005,Glass,AlkaliSilicate,Alumino-Silicate,,,,,,,,,,Annealing:at730Cfor1h.,GlassNameC133Melting:inPtcrucibleat1630Cfor7h.,,69.99,0,9.98,0,0,0,0,10.23,9.8,0,0,0,0,0,0,0,0,0,0,0,0,0,0,0,0,0,0,0,0,0,0,0,0,0,0,0,0,0,0,0,0,0,0,0,0,0,0,0,0,0,0,0,0,0,0,0,0,0,0,0,0,0,0.23
18578,GP02-356864,USPatentCorningInc.(US),2014,A0227523,Glass,AlkaliSilicate,Alumino-Silicate,,Melting,,,,ChemicalStrengthen,,,,,ex.28,,67.25,4.1,12.67,1.83,0.06,0,0,13.97,0.01,0,0,0,0,0,0,0,0,0,0,0,0,0.01,0,0,0,0,0,0,0,0,0,0,0,0.01,0,0.09,0,0,0,0,0,0,0,0,0,0,0,0,0,0,0,0,0,0,0,0,0,0,0,0,0,0,0.207
8708,GI03-191701,NGF'sAdditionalNewData(J),2001,v.004p.0003,Glass,Alkaline-earthSilicate,AlkaliSilicate,Alumino-Silicate,,,,,ElectronicsElectrical,Substrate,PlasmaDisplay,,Anneal:at620Cfor2hr.,GlassNameC061Melt:inPtPtRhat1600Cfor4hr.Defectexist.,,63.58,0,4.93,0,4.94,5.22,0,6.33,5.28,0,0,0,0,0,0,0,9.72,0,0,0,0,0,0,0,0,0,0,0,0,0,0,0,0,0,0,0,0,0,0,0,0,0,0,0,0,0,0,0,0,0,0,0,0,0,0,0,0,0,0,0,0,0,0.25
9690,GJ02-355084,J.Non-CrystallineSolids,2014,v.404p.0124,Glass,AlkaliSilicate,Alkaline-earthSilicate,,Melting,,,,,,,,,,,74,0,0,0,10,0,0,16,0,0,0,0,0,0,0,0,0,0,0,0,0,0,0,0,0,0,0,0,0,0,0,0,0,0,0,0,0,0,0,0,0,0,0,0,0,0,0,0,0,0,0,0,0,0,0,0,0,0,0,0,0,0,0.221
11243,GJ05-252141,PhysicsandChemistryofGlasses,2003,v.044p.0383,Glass,Boro-Silicate,,,MixedAlkali,,,,RadioActiveWasteSolidi,,,,,,,58.37,17.92,0,0,0,0,9.93,10.16,0,0,0,0,0,0,0,0,0,0,0,0,0,3.62,0,0,0,0,0,0,0,0,0,0,0,0,0,0,0,0,0,0,0,0,0,0,0,0,0,0,0,0,0,0,0,0,0,0,0,0,0,0,0,0,0.23
8754,GI03-191747R,NGF'sAdditionalNewData(J),2001,v.004p.0005,Glass,Alkaline-earthSilicate,Alumino-Silicate,AlkaliSilicate,,,,,Fiber,,,,Annealing:at730Cfor1h.,GlassNameC111Melting:inPtcrucibleat1600Cfor7h.,,63.86,0,7.17,4.5,14.26,0,0,5.19,5.02,0,0,0,0,0,0,0,0,0,0,0,0,0,0,0,0,0,0,0,0,0,0,0,0,0,0,0,0,0,0,0,0,0,0,0,0,0,0,0,0,0,0,0,0,0,0,0,0,0,0,0,0,0,0.24
4625,GJ02-091235,GlassPhysics&Chemistry,1980,v.006p.0310,Glass,AlkaliSilicate,Alumino-Silicate,,,,,,,,,,,,,62,0,21,0,0,0,17,0,0,0,0,0,0,0,0,0,0,0,0,0,0,0,0,0,0,0,0,0,0,0,0,0,0,0,0,0,0,0,0,0,0,0,0,0,0,0,0,0,0,0,0,0,0,0,0,0,0,0,0,0,0,0,0.228
2424,GB02-025722,HandbookofGlassData,1987,v.00Cp.0450,Glass,AlkaliSilicate,Alumino-Silicate,,,,,,,,,,,,,65,0,14,0,0,0,21,0,0,0,0,0,0,0,0,0,0,0,0,0,0,0,0,0,0,0,0,0,0,0,0,0,0,0,0,0,0,0,0,0,0,0,0,0,0,0,0,0,0,0,0,0,0,0,0,0,0,0,0,0,0,0,0.225
2891,GC01-052434,CoorsTek(J),1980,T-2030,Glass,Silica,,,Tube,Rod,,,ElectronicsElectrical,Semiconductor,,,,TransparentQuarzGlass,,100,0,0,0,0,0,0,0,0,0,0,0,0,0,0,0,0,0,0,0,0,0,0,0,0,0,0,0,0,0,0,0,0,0,0,0,0,0,0,0,0,0,0,0,0,0,0,0,0,0,0,0,0,0,0,0,0,0,0,0,0,0,0.14
700,GB02-004789,HandbookofGlassProperties,1986,v.001p.0312,Glass,AlkaliSilicate,,,,,,,,,,,,,,85,0,0,0,0,0,0,15,0,0,0,0,0,0,0,0,0,0,0,0,0,0,0,0,0,0,0,0,0,0,0,0,0,0,0,0,0,0,0,0,0,0,0,0,0,0,0,0,0,0,0,0,0,0,0,0,0,0,0,0,0,0,0.196
2374,GJ06-045727,GlassPhysics&Chemistry,1981,v.007p.0287,Glass,Alumino-Silicate,,,,,,,UltrasonicDelayLine,OpticalModulator,,,,,,70,0,10,10,5,5,0,0,0,0,0,0,0,0,0,0,0,0,0,0,0,0,0,0,0,0,0,0,0,0,0,0,0,0,0,0,0,0,0,0,0,0,0,0,0,0,0,0,0,0,0,0,0,0,0,0,0,0,0,0,0,0,0.236
784,GJ03-008311,GlassScienceandTechnology,1978,v.051p.0008,Glass,Alkaline-earthSilicate,,,,,,,,,,,,,,70.5,0,0,0,11,0,0,18.5,0,0,0,0,0,0,0,0,0,0,0,0,0,0,0,0,0,0,0,0,0,0,0,0,0,0,0,0,0,0,0,0,0,0,0,0,0,0,0,0,0,0,0,0,0,0,0,0,0,0,0,0,0,0,0.216
692,GB02-004778,HandbookofGlassProperties,1986,v.001p.0310,Glass,AlkaliSilicate,,,,,,,,,,,,,,80,0,0,0,0,0,20,0,0,0,0,0,0,0,0,0,0,0,0,0,0,0,0,0,0,0,0,0,0,0,0,0,0,0,0,0,0,0,0,0,0,0,0,0,0,0,0,0,0,0,0,0,0,0,0,0,0,0,0,0,0,0,0.192
8703,GI03-191696,NGF'sAdditionalNewData(J),2001,v.004p.0003,Glass,Alkaline-earthSilicate,AlkaliSilicate,Alumino-Silicate,,,,,ElectronicsElectrical,Substrate,PlasmaDisplay,,Anneal:at630Cfor2hr.,GlassNameC056.Melt:inPtPtRhat1600Cfor4hr.Defectexist.,,64.97,0,4.9,0,0,9.67,0,5.79,4.93,0,0,0,0,0,0,0,9.74,0,0,0,0,0,0,0,0,0,0,0,0,0,0,0,0,0,0,0,0,0,0,0,0,0,0,0,0,0,0,0,0,0,0,0,0,0,0,0,0,0,0,0,0,0,0.25
7119,GB02-164820,FundamentalsofInorganicGlasses,1994,v.001p.0171,Glass,AlkaliSilicate,Alkaline-earthSilicate,,,,,,,,,,,,,58.82,0,0,0,0,0,0,11.76,0,0,0,0,0,0,0,0,29.41,0,0,0,0,0,0,0,0,0,0,0,0,0,0,0,0,0,0,0,0,0,0,0,0,0,0,0,0,0,0,0,0,0,0,0,0,0,0,0,0,0,0,0,0,0,0.28
12843,GP02-275549,USPatentSaint-Gobain(FR),2006,A7153798,Glass,AlkaliSilicate,Alkaline-earthSilicate,,Strengthened(Tempered),,,,VehicleWindow,,,,,Ex.3,,64.62,0,1.48,0.15,14.68,0,0,17.34,1.73,0,0,0,0,0,0,0,0,0,0,0,0,0,0,0,0,0,0,0,0,0,0,0,0,0,0,0,0,0,0,0,0,0,0,0,0,0,0,0,0,0,0,0,0,0,0,0,0,0,0,0,0,0,0.23
5534,GJ02-176251,GlassPhysics&Chemistry,1998,v.024p.0525,Glass,AlkaliSilicate,Alkaline-earthSilicate,,,,,,,,,,,D.S.Sanditov,,70,0,0,0,18,0,0,12,0,0,0,0,0,0,0,0,0,0,0,0,0,0,0,0,0,0,0,0,0,0,0,0,0,0,0,0,0,0,0,0,0,0,0,0,0,0,0,0,0,0,0,0,0,0,0,0,0,0,0,0,0,0,0.218
15241,GP03-302878,USPatentHoyaCorp.(J),2011,A0159322,Glass,Alkaline-earthSilicate,AlkaliSilicate,,,,,,Substrate,MagneticMemoryDisk,ChemicalStrengthen,,,Ex.7,,63,0,5,0,12,3,0,5,5,0,0,0,0,0,0,0,0,0,0,0,0,0,0,0,0,0,0,0,0,0,3,0,0,4,0,0,0,0,0,0,0,0,0,0,0,0,0,0,0,0,0,0,0,0,0,0,0,0,0,0,0,0,0.237
2860,GJ02-041108,GlassPhysics&Chemistry,1981,v.007p.0131,Glass,AlkaliSilicate,,,,,,,,,,,,,,67,0,0,0,0,0,33,0,0,0,0,0,0,0,0,0,0,0,0,0,0,0,0,0,0,0,0,0,0,0,0,0,0,0,0,0,0,0,0,0,0,0,0,0,0,0,0,0,0,0,0,0,0,0,0,0,0,0,0,0,0,0,0.221
7163,GJ02-240749,Silikattechnik(G),1981,v.032p.0197,Glass,AlkaliSilicate,,,,,,,,,,,,,,85,0,0,0,0,0,0,0,15,0,0,0,0,0,0,0,0,0,0,0,0,0,0,0,0,0,0,0,0,0,0,0,0,0,0,0,0,0,0,0,0,0,0,0,0,0,0,0,0,0,0,0,0,0,0,0,0,0,0,0,0,0,0.225
1844,GB02-019750,HandbookofGlassData,1987,v.00Cp.0209,Glass,AlkaliSilicate,Alkaline-earthSilicate,,,,,,,,,,,,,70.7,0,0,0,0,0,0,0,22.3,0,0,0,0,0,0,0,7,0,0,0,0,0,0,0,0,0,0,0,0,0,0,0,0,0,0,0,0,0,0,0,0,0,0,0,0,0,0,0,0,0,0,0,0,0,0,0,0,0,0,0,0,0,0.265
12208,GP04-265724,USPatentSchottGlassTech.(US),2005,A6903038,Glass,Lead-Silicate,,,,,,,Display,,,,,Ex.5,,56.54,0,0,0,0,0,0,0.85,0.85,0,0,0,0,0,0,0,0,0,41.56,0,0,0,0.2,0,0,0,0,0,0,0,0,0,0,0,0,0,0,0,0,0,0,0,0,0,0,0,0,0,0,0,0,0,0,0,0,0,0,0,0,0,0,0,0.247
9661,GP02-353688,USPatentAsahiGlass(J),2013,A0302617,Glass,AlkaliSilicate,Alumino-Silicate,Alkaline-earthSilicate,Melting,SheetGlass,,,ChemicalStrengthen,Display,,,,ex.61,,72.96,0,8.25,4.6,0,0,0,14.19,0,0,0,0,0,0,0,0,0,0,0,0,0,0,0,0,0,0,0,0,0,0,0,0,0,0,0,0,0,0,0,0,0,0,0,0,0,0,0,0,0,0,0,0,0,0,0,0,0,0,0,0,0,0,0.2
708,GB02-004833,HandbookofGlassProperties,1986,v.001p.0317,Glass,AlkaliSilicate,,,,,,,,,,,,,,75,0,0,0,0,0,20,5,0,0,0,0,0,0,0,0,0,0,0,0,0,0,0,0,0,0,0,0,0,0,0,0,0,0,0,0,0,0,0,0,0,0,0,0,0,0,0,0,0,0,0,0,0,0,0,0,0,0,0,0,0,0,0.204
7116,GB02-164815,FundamentalsofInorganicGlasses,1994,v.001p.0171,Glass,AlkaliSilicate,Zinc-Silicate,,,,,,,,,,,,,55.56,0,0,0,0,0,0,11.11,0,0,0,0,0,0,0,33.33,0,0,0,0,0,0,0,0,0,0,0,0,0,0,0,0,0,0,0,0,0,0,0,0,0,0,0,0,0,0,0,0,0,0,0,0,0,0,0,0,0,0,0,0,0,0,0.29
8760,GI02-191767R,NGF'sAdditionalNewData(J),2001,v.004p.0005,Glass,AlkaliSilicate,Alumino-Silicate,,,,,,,,,,Annealing:at610Cfor1h.,GlassNameC131.Melting:inPtat1550Cfor16h.Colored.,,59.85,0,10.26,0,0,0,0,14.97,14.92,0,0,0,0,0,0,0,0,0,0,0,0,0,0,0,0,0,0,0,0,0,0,0,0,0,0,0,0,0,0,0,0,0,0,0,0,0,0,0,0,0,0,0,0,0,0,0,0,0,0,0,0,0,0.25
2445,GB02-025753,HandbookofGlassData,1987,v.00Cp.0453,Glass,AlkaliSilicate,Boro-Silicate,,,,,,,,,,,,,65,10,0,0,0,0,0,25,0,0,0,0,0,0,0,0,0,0,0,0,0,0,0,0,0,0,0,0,0,0,0,0,0,0,0,0,0,0,0,0,0,0,0,0,0,0,0,0,0,0,0,0,0,0,0,0,0,0,0,0,0,0,0.228
6920,GP02-224660,USPatentCorningInc.(US),2002,A6436858,Glass,AlkaliSilicate,Zinc-Silicate,,,,,,Material,,,,,Organiclensmold.,,70.67,2.8,1.72,0,1.15,0,0,10.78,5.91,0,0,0,0,0,0,5.63,0,0,0,0,0,0,0,0,0.13,0,0,0,0,0,0,0,0,1.21,0,0,0,0,0,0,0,0,0,0,0,0,0,0,0,0,0,0,0,0,0,0,0,0,0,0,0,0,0.23
4790,GB02-138837,HandbookofGlassData,1993,v.00Ep.0435,Glass,AlkaliSilicate,,,,,,,,,,,,,,80,0,0,0,0,0,0,16,4,0,0,0,0,0,0,0,0,0,0,0,0,0,0,0,0,0,0,0,0,0,0,0,0,0,0,0,0,0,0,0,0,0,0,0,0,0,0,0,0,0,0,0,0,0,0,0,0,0,0,0,0,0,0.222
2031,GB02-025748,HandbookofGlassData,1987,v.00Cp.0453,Glass,AlkaliSilicate,Boro-Silicate,,,,,,,,,,,,,70,15,0,0,0,0,0,15,0,0,0,0,0,0,0,0,0,0,0,0,0,0,0,0,0,0,0,0,0,0,0,0,0,0,0,0,0,0,0,0,0,0,0,0,0,0,0,0,0,0,0,0,0,0,0,0,0,0,0,0,0,0,0.212
2925,GJ02-044998,J.AmericanCeramicSoc.,1975,v.058p.0085,Glass,AlkaliSilicate,,,,,,,,,,,,,,67,0,0,0,0,0,0,21,0,0,0,0,0,0,0,0,0,0,0,0,0,0,0,0,0,0,0,0,0,0,12,0,0,0,0,0,0,0,0,0,0,0,0,0,0,0,0,0,0,0,0,0,0,0,0,0,0,0,0,0,0,0,0.2335
7161,GJ02-240746,Silikattechnik(G),1981,v.032p.0197,Glass,AlkaliSilicate,,,,,,,,,,,,,,70,0,0,0,0,0,0,30,0,0,0,0,0,0,0,0,0,0,0,0,0,0,0,0,0,0,0,0,0,0,0,0,0,0,0,0,0,0,0,0,0,0,0,0,0,0,0,0,0,0,0,0,0,0,0,0,0,0,0,0,0,0,0.255
750,GB02-006481,HandbookofGlassProperties,1986,v.001p.0326,Glass,AlkaliSilicate,Alkaline-earthSilicate,,,,,,,,,,,,,71.4,0,0,0,0,0,0,0,16.8,0,0,0,0,0,0,0,11.8,0,0,0,0,0,0,0,0,0,0,0,0,0,0,0,0,0,0,0,0,0,0,0,0,0,0,0,0,0,0,0,0,0,0,0,0,0,0,0,0,0,0,0,0,0,0.254
3840,GJ02-092148,AppliedOptics,1981,v.020p.2716,Glass,AlkaliSilicate,,,Fiber,,,,OpticalFiber,,,,,Core.Pressuredesensitfiber,,88,0,0,0,0,0,0,0,12,0,0,0,0,0,0,0,0,0,0,0,0,0,0,0,0,0,0,0,0,0,0,0,0,0,0,0,0,0,0,0,0,0,0,0,0,0,0,0,0,0,0,0,0,0,0,0,0,0,0,0,0,0,0.201
5265,GC01-167703,TosohQuartz(J),1998,NSG-QUARTZ-ED-B,Glass,Silica,,,Block,,,,ElectronicsElectrical,OpticsOptoelectronics,LaboratoryWare,,,,,100,0,0,0,0,0,0,0,0,0,0,0,0,0,0,0,0,0,0,0,0,0,0,0,0,0,0,0,0,0,0,0,0,0,0,0,0,0,0,0,0,0,0,0,0,0,0,0,0,0,0,0,0,0,0,0,0,0,0,0,0,0,0.17
4175,GJ02-079020,GlassPhysics&Chemistry,1979,v.005p.0502,Glass,AlkaliSilicate,,,,,,,,,,,,,,66.6,0,0,0,0,0,33.4,0,0,0,0,0,0,0,0,0,0,0,0,0,0,0,0,0,0,0,0,0,0,0,0,0,0,0,0,0,0,0,0,0,0,0,0,0,0,0,0,0,0,0,0,0,0,0,0,0,0,0,0,0,0,0,0.215
5555,GJ01-176328,GlassPhysics&Chemistry,1998,v.024p.0539,Glass,Silica,,,,,,,,,,,,D.S.Sanditov,,100,0,0,0,0,0,0,0,0,0,0,0,0,0,0,0,0,0,0,0,0,0,0,0,0,0,0,0,0,0,0,0,0,0,0,0,0,0,0,0,0,0,0,0,0,0,0,0,0,0,0,0,0,0,0,0,0,0,0,0,0,0,0.17
2034,GJ02-026026,GlassScienceandTechnology,1984,v.057p.0097,Glass,AlkaliSilicate,Alkaline-earthSilicate,,,,,,,,,,,,,74,0,0,0,10,0,0,16,0,0,0,0,0,0,0,0,0,0,0,0,0,0,0,0,0,0,0,0,0,0,0,0,0,0,0,0,0,0,0,0,0,0,0,0,0,0,0,0,0,0,0,0,0,0,0,0,0,0,0,0,0,0,0.22
7289,GJ02-251255,GlassPhysics&Chemistry,2003,v.029p.0002,Glass,AlkaliSilicate,,,,,,,,,,,,,,84.41,0,0,0,0,0,0,15.59,0,0,0,0,0,0,0,0,0,0,0,0,0,0,0,0,0,0,0,0,0,0,0,0,0,0,0,0,0,0,0,0,0,0,0,0,0,0,0,0,0,0,0,0,0,0,0,0,0,0,0,0,0,0,0.22
833,GB09-006561,HandbookofGlassProperties,1986,v.001p.0333,Glass,OtherSilicate,AlkaliSilicate,,,,,,,,,,,,,62.5,0,0,0,0,0,0,17.5,0,0,0,0,0,0,0,0,0,0,0,0,0,0,0,0,0,0,0,0,0,0,20,0,0,0,0,0,0,0,0,0,0,0,0,0,0,0,0,0,0,0,0,0,0,0,0,0,0,0,0,0,0,0,0.224
8241,GJ02-186689,GlassPhysics&Chemistry,1999,v.025p.0257,Glass,AlkaliSilicate,OtherSilicate,,,,,,,,,,,,,54,0,0,0,0,0,20,5,0,0,0,0,0,0,0,0,0,0,0,0,0,0,0,0,0,0,0,0,0,0,15,0,0,6,0,0,0,0,0,0,0,0,0,0,0,0,0,0,0,0,0,0,0,0,0,0,0,0,0,0,0,0,0.24
7545,GJ02-176289,GlassPhysics&Chemistry,1998,v.024p.0525,Glass,AlkaliSilicate,Lead-Silicate,,,,,,,,,,,D.S.Sanditov,,66.67,0,0,0,0,0,0,13.33,0,0,0,0,0,0,0,0,0,0,20,0,0,0,0,0,0,0,0,0,0,0,0,0,0,0,0,0,0,0,0,0,0,0,0,0,0,0,0,0,0,0,0,0,0,0,0,0,0,0,0,0,0,0,0.242
7463,GJ02-258699,PhysicsandChemistryofGlasses,2004,v.045p.0037,Glass,AlkaliSilicate,,,,,,,,,,,,,,78,0,2,5,0,0,0,15,0,0,0,0,0,0,0,0,0,0,0,0,0,0,0,0,0,0,0,0,0,0,0,0,0,0,0,0,0,0,0,0,0,0,0,0,0,0,0,0,0,0,0,0,0,0,0,0,0,0,0,0,0,0,0.17
7350,GP05-252958,JapanesePatentHoyaCorp.(J),2003,A292339,Glass,Boro-Silicate,AlkaliSilicate,,,,,,Lens&Prism,LiquidCrystalDisplay,,,,Ex.3,,71.98,14,1,0,2,0,0,8,0,0,0,0,0,0,0,3,0,0,0,0,0,0,0,0,0.02,0,0,0,0,0,0,0,0,0,0,0,0,0,0,0,0,0,0,0,0,0,0,0,0,0,0,0,0,0,0,0,0,0,0,0,0,0,0.2
5191,GB02-164791,FundamentalsofInorganicGlasses,1994,v.001p.0171,Glass,AlkaliSilicate,,,,,,,,,,,,,,83.33,0,0,0,0,0,0,16.67,0,0,0,0,0,0,0,0,0,0,0,0,0,0,0,0,0,0,0,0,0,0,0,0,0,0,0,0,0,0,0,0,0,0,0,0,0,0,0,0,0,0,0,0,0,0,0,0,0,0,0,0,0,0,0.22
1829,GB02-019710,HandbookofGlassData,1987,v.00Cp.0204,Glass,AlkaliSilicate,Zinc-Silicate,,,,,,,,,,,,,70,0,0,0,0,0,0,12,0,0,0,0,0,0,0,18,0,0,0,0,0,0,0,0,0,0,0,0,0,0,0,0,0,0,0,0,0,0,0,0,0,0,0,0,0,0,0,0,0,0,0,0,0,0,0,0,0,0,0,0,0,0,0.222
7146,GJ06-240004,MaterialsRes.Bull.,2004,v.039p.0033,Glass,Alumino-Silicate,OtherSilicate,,,,,,,,,,,,,70,0,15,0,0,0,0,0,0,0,0,0,0,0,0,0,0,0,0,0,0,0,0,0,0,15,0,0,0,0,0,0,0,0,0,0,0,0,0,0,0,0,0,0,0,0,0,0,0,0,0,0,0,0,0,0,0,0,0,0,0,0,0.29
824,GB02-006489,HandbookofGlassProperties,1986,v.001p.0326,Glass,AlkaliSilicate,Alkaline-earthSilicate,,,,,,,,,,,,,62.1,0,0,0,0,0,0,0,10.9,0,0,0,0,0,0,0,27,0,0,0,0,0,0,0,0,0,0,0,0,0,0,0,0,0,0,0,0,0,0,0,0,0,0,0,0,0,0,0,0,0,0,0,0,0,0,0,0,0,0,0,0,0,0.27
18019,GJ05-353096,J.Non-CrystallineSolids,2014,v.388p.0037,Glass,Boro-Silicate,,,Melting,,,,,,,,annealedfor2h.,S1-TiO2,,69.31,29.7,0,0,0,0,0,0,0,0,0,0,0,0,0,0,0,0,0,0,0,0,0,0,0,0,0,0,0,0,0.99,0,0,0,0,0,0,0,0,0,0,0,0,0,0,0,0,0,0,0,0,0,0,0,0,0,0,0,0,0,0,0,0.2025
18531,XP06-356660,USPatentCorningInc.(US),2014,A0134397,Glass-Ceramics,Alumino-Silicate,AlkaliSilicate,,Melting,SheetGlass,GlassCeramics,,ChemicalStrengthen,ElectronicsElectrical,,,,,,69.36,1.83,12.58,2.85,0,0,7.69,0.31,0,0,0,0,0,0,0,1.73,0,0,0,0,0,0,0,0,0,0,0,0,0,0,3.52,0,0,0,0,0.13,0,0,0,0,0,0,0,0,0,0,0,0,0,0,0,0,0,0,0,0,0,0,0,0,0,0,0.245
8650,GI03-190716R,NGF'sAdditionalNewData(J),2000,v.002p.0005,Glass,Alkaline-earthSilicate,AlkaliSilicate,Phosphate,,,,,Biotechnology,,,,Annealing:at600Cfor2hr.,GlassNameP14Melting:inPtcrucibleat1350Cfor5hr.,,53.37,0,0,0,23.15,0,0,20.41,0,0,0,0,0,0,0,0,0,0,0,0,0,0,0,0,0,0,0,0,0,0,0,0,0,0,0,0,3.07,0,0,0,0,0,0,0,0,0,0,0,0,0,0,0,0,0,0,0,0,0,0,0,0,0,0.26
3787,GJ02-091231,GlassPhysics&Chemistry,1980,v.006p.0310,Glass,AlkaliSilicate,Alumino-Silicate,,,,,,,,,,,,,70,0,7,0,0,0,23,0,0,0,0,0,0,0,0,0,0,0,0,0,0,0,0,0,0,0,0,0,0,0,0,0,0,0,0,0,0,0,0,0,0,0,0,0,0,0,0,0,0,0,0,0,0,0,0,0,0,0,0,0,0,0,0.217
2882,GC01-052425,CoorsTek(J),,T-740,Glass,Silica,,,Opaque,Tube,,,ElectronicsElectrical,,,,,GoodtransmittanceforThermicRays,,100,0,0,0,0,0,0,0,0,0,0,0,0,0,0,0,0,0,0,0,0,0,0,0,0,0,0,0,0,0,0,0,0,0,0,0,0,0,0,0,0,0,0,0,0,0,0,0,0,0,0,0,0,0,0,0,0,0,0,0,0,0,0.14
18580,GP02-356866,USPatentCorningInc.(US),2014,A0227523,Glass,AlkaliSilicate,Alumino-Silicate,,Melting,,,,ChemicalStrengthen,,,,,ex.35,,67.11,4.12,12.57,2.42,0.04,0,0,13.64,0.01,0,0,0,0,0,0,0,0,0,0,0,0,0.01,0,0,0,0,0,0,0,0,0,0,0,0.01,0,0.08,0,0,0,0,0,0,0,0,0,0,0,0,0,0,0,0,0,0,0,0,0,0,0,0,0,0,0.217
12532,GP03-269782,USPatentHoyaCorp.(J),2005,A0244656,Glass,Alkaline-earthSilicate,AlkaliSilicate,,,,,,Substrate,MagneticMemoryDisk,,,,Ex.10,,64,0,5,0,15,3,4,5,0,0,0,0,0,0,0,0,0,0,0,0,0,0,0,0,0,0,0,0,0,0,0,0,0,4,0,0,0,0,0,0,0,0,0,0,0,0,0,0,0,0,0,0,0,0,0,0,0,0,0,0,0,0,0.239
5267,GC01-167705,TosohQuartz(J),1998,NSG-QUARTZ-ED-H,Glass,Silica,,,Block,,,,ElectronicsElectrical,OpticsOptoelectronics,LaboratoryWare,,,,,99.98,0,0,0,0,0,0,0,0,0,0,0,0,0,0,0,0,0,0,0,0,0,0,0,0,0,0,0,0,0,0,0,0,0,0,0,0,0,0,0,0,0,0,0,0,0,0,0,0,0,0,0,0,0,0,0,0,0,0,0,0,0,0.17
3208,GC06-051155,SchottAG(DE),1986,8409,Glass,Alumino-Silicate,Alkaline-earthSilicate,,NonAlkali,Pressed,Tube,PowderFrit,ElectronicsElectrical,Machinary,,,,SUPREMAX.ForHighTempThermometer.,,57.84,7.26,13.01,14.11,6.76,0,0,1.02,0,0,0,0,0,0,0,0,0,0,0,0,0,0,0,0,0,0,0,0,0,0,0,0,0,0,0,0,0,0,0,0,0,0,0,0,0,0,0,0,0,0,0,0,0,0,0,0,0,0,0,0,0,0,0.24
4258,GJ02-082120,GlassPhysics&Chemistry,1979,v.005p.0278,Glass,AlkaliSilicate,Alumino-Silicate,,,,,,,,,,,,,65,0,4,0,0,0,31,0,0,0,0,0,0,0,0,0,0,0,0,0,0,0,0,0,0,0,0,0,0,0,0,0,0,0,0,0,0,0,0,0,0,0,0,0,0,0,0,0,0,0,0,0,0,0,0,0,0,0,0,0,0,0,0.227
13157,XP03-281600,USPatentHoyaCorp.(J),2007,A7264894,Glass-Ceramics,Alkaline-earthSilicate,Alumino-Silicate,,,,,,Substrate,MagneticMemoryDisk,,,800C4hr+1000C4hr,Ex.1-1,,50.54,0,10.43,30.89,0,0,0,0,0,0,0,0,0,0,0,0,0,0,0,0,0,0,0,0.54,0,0,0,0,0,0,7.6,0,0,0,0,0,0,0,0,0,0,0,0,0,0,0,0,0,0,0,0,0,0,0,0,0,0,0,0,0,0,0,0.232
1134,GB02-013708,HandbookofGlassData,1987,v.00Cp.0050,Glass,AlkaliSilicate,,,,,,,,,,,,,,75,0,0,0,0,0,20,5,0,0,0,0,0,0,0,0,0,0,0,0,0,0,0,0,0,0,0,0,0,0,0,0,0,0,0,0,0,0,0,0,0,0,0,0,0,0,0,0,0,0,0,0,0,0,0,0,0,0,0,0,0,0,0.204
14034,GP03-293590,USPatentHoyaCorp.(J),2009,A7595273,Glass,Alkaline-earthSilicate,AlkaliSilicate,,,,,,Substrate,MagneticMemoryDisk,,,,Ex.3,,64,0,4,0,16,3,2,3.5,3.5,0,0,0,0,0,0,0,0,0,0,0,0,0,0,0,0,0,0,0,0,0,0,0,0,4,0,0,0,0,0,0,0,0,0,0,0,0,0,0,0,0,0,0,0,0,0,0,0,0,0,0,0,0,0.239
8731,GI06-191724R,NGF'sAdditionalNewData(J),2001,v.004p.0003,Glass,Alumino-Silicate,Boro-Silicate,Alkaline-earthSilicate,,,,,ElectronicsElectrical,Substrate,,,Annealing:at660Cfor1hr.,GlassName:C084.Melting:inPt-Rhcrucibleat1520Cfor6hr.,,54.25,9.54,7.74,15.49,0,0,0,5.11,5.1,0,0,0,0,0,0,0.02,0,0,0,0,0,0,0.1,0,0,0,0,0,0,0,2.65,0,0,0,0,0,0,0,0,0,0,0,0,0,0,0,0,0,0,0,0,0,0,0,0,0,0,0,0,0,0,0,0.24
5201,GB02-164817,FundamentalsofInorganicGlasses,1994,v.001p.0171,Glass,AlkaliSilicate,Alkaline-earthSilicate,,,,,,,,,,,,,71.43,0,0,0,0,0,0,14.29,0,0,0,0,0,0,0,0,14.29,0,0,0,0,0,0,0,0,0,0,0,0,0,0,0,0,0,0,0,0,0,0,0,0,0,0,0,0,0,0,0,0,0,0,0,0,0,0,0,0,0,0,0,0,0,0.25
4559,GJ06-090267,GlassTechnology,1971,v.012p.1036,Glass,Alumino-Silicate,AlkaliSilicate,,Fiber,,,,,,,,,StressRelaxationduringIonExchange350-550C,,67.18,0,16.43,0,0,0,0,16.39,0,0,0,0,0,0,0,0,0,0,0,0,0,0,0,0,0,0,0,0,0,0,0,0,0,0,0,0,0,0,0,0,0,0,0,0,0,0,0,0,0,0,0,0,0,0,0,0,0,0,0,0,0,0,0.265
3392,GI05-055049,Proc.ICG,1980,v.001p.0469,Glass,Boro-Silicate,Alkaline-earthSilicate,,Strengthened(Tempered),Composite,FilmCoatings,,TableWare,,,,,Cladglass,,59.78,5.33,9.11,9.21,16.56,0,0,0,0,0,0,0,0,0,0,0,0,0,0,0,0,0,0,0,0,0,0,0,0,0,0,0,0,0,0,0,0,0,0,0,0,0,0,0,0,0,0,0,0,0,0,0,0,0,0,0,0,0,0,0,0,0,0.25
2094,GB02-019776,HandbookofGlassData,1987,v.00Cp.0214,Glass,AlkaliSilicate,Alkaline-earthSilicate,,,,,,,,,,,,,65,0,0,0,25,0,0,10,0,0,0,0,0,0,0,0,0,0,0,0,0,0,0,0,0,0,0,0,0,0,0,0,0,0,0,0,0,0,0,0,0,0,0,0,0,0,0,0,0,0,0,0,0,0,0,0,0,0,0,0,0,0,0.23
2884,GC01-052427,CoorsTek(J),,T-702,Glass,Silica,,,Opaque,Tube,,,Lamp,,,,,SuitableforThermalProcessing,,100,0,0,0,0,0,0,0,0,0,0,0,0,0,0,0,0,0,0,0,0,0,0,0,0,0,0,0,0,0,0,0,0,0,0,0,0,0,0,0,0,0,0,0,0,0,0,0,0,0,0,0,0,0,0,0,0,0,0,0,0,0,0.14
1845,GB02-019760,HandbookofGlassData,1987,v.00Cp.0210,Glass,AlkaliSilicate,Alkaline-earthSilicate,,,,,,,,,,,,,80.7,0,0,0,0,0,0,0,14.7,0,0,0,0,0,0,0,4.6,0,0,0,0,0,0,0,0,0,0,0,0,0,0,0,0,0,0,0,0,0,0,0,0,0,0,0,0,0,0,0,0,0,0,0,0,0,0,0,0,0,0,0,0,0,0.235
869,GB02-006738,HandbookofGlassProperties,1986,v.001p.0327,Glass,AlkaliSilicate,Alumino-Silicate,,,,,,,,,,,,,67,0,20,0,0,0,13,0,0,0,0,0,0,0,0,0,0,0,0,0,0,0,0,0,0,0,0,0,0,0,0,0,0,0,0,0,0,0,0,0,0,0,0,0,0,0,0,0,0,0,0,0,0,0,0,0,0,0,0,0,0,0,0.231
737,GB02-006442,HandbookofGlassProperties,1986,v.001p.0322,Glass,AlkaliSilicate,Alkaline-earthSilicate,,,,,,,,,,,,,80,0,0,0,10,0,0,10,0,0,0,0,0,0,0,0,0,0,0,0,0,0,0,0,0,0,0,0,0,0,0,0,0,0,0,0,0,0,0,0,0,0,0,0,0,0,0,0,0,0,0,0,0,0,0,0,0,0,0,0,0,0,0.202
5541,GJ02-176258,GlassPhysics&Chemistry,1998,v.024p.0525,Glass,AlkaliSilicate,Alkaline-earthSilicate,,,,,,,,,,,D.S.Sanditov,,71.43,0,0,0,14.29,0,0,14.29,0,0,0,0,0,0,0,0,0,0,0,0,0,0,0,0,0,0,0,0,0,0,0,0,0,0,0,0,0,0,0,0,0,0,0,0,0,0,0,0,0,0,0,0,0,0,0,0,0,0,0,0,0,0,0.246
2026,GB02-025735,HandbookofGlassData,1987,v.00Cp.0450,Glass,AlkaliSilicate,Alumino-Silicate,,,,,,,,,,,,,70,0,7,0,0,0,23,0,0,0,0,0,0,0,0,0,0,0,0,0,0,0,0,0,0,0,0,0,0,0,0,0,0,0,0,0,0,0,0,0,0,0,0,0,0,0,0,0,0,0,0,0,0,0,0,0,0,0,0,0,0,0,0.217
8451,XP06-289794,JapanesePatentCorningInc.(US),2009,A504563,Glass-Ceramics,Alumino-Silicate,OtherSilicate,,,,,,Substrate,LiquidCrystalDisplay,SolarCell,,,Ex.91,,70.3,0,17.49,0,0.58,0,0,0,0,0,0,0,0,0,0,0,0,0,0,0,0,0,0,0,0,11.63,0,0,0,0,0,0,0,0,0,0,0,0,0,0,0,0,0,0,0,0,0,0,0,0,0,0,0,0,0,0,0,0,0,0,0,0,0.262
2420,GB02-025718,HandbookofGlassData,1987,v.00Cp.0450,Glass,AlkaliSilicate,Alumino-Silicate,,,,,,,,,,,,,65,0,6,0,0,0,29,0,0,0,0,0,0,0,0,0,0,0,0,0,0,0,0,0,0,0,0,0,0,0,0,0,0,0,0,0,0,0,0,0,0,0,0,0,0,0,0,0,0,0,0,0,0,0,0,0,0,0,0,0,0,0,0.228
4692,GP07-092835,USPatentSchottGlassTech.(US),1985,A4554259,Glass,Zinc-Silicate,Alumino-Silicate,,NonAlkali,,,,SubstrateforPhotolithographyMask,,,,,,,64.76,3.19,8.55,3.17,3.17,4.24,0,0,0,0,0,0,0,0,0,12.62,0,0,0.15,0,0,0,0.08,0,0.05,0,0,0,0,0,0,0,0,0,0,0,0,0,0,0,0,0,0,0,0,0,0,0,0,0,0,0,0,0,0,0,0,0,0,0,0,0,0.245
5545,GJ02-176270,GlassPhysics&Chemistry,1998,v.024p.0525,Glass,AlkaliSilicate,Alkaline-earthSilicate,,,,,,,,,,,D.S.Sanditov,,71.43,0,0,0,0,0,0,14.29,0,0,0,0,0,0,0,0,14.29,0,0,0,0,0,0,0,0,0,0,0,0,0,0,0,0,0,0,0,0,0,0,0,0,0,0,0,0,0,0,0,0,0,0,0,0,0,0,0,0,0,0,0,0,0,0.259
5199,GB02-164811,FundamentalsofInorganicGlasses,1994,v.001p.0171,Glass,AlkaliSilicate,Zinc-Silicate,,,,,,,,,,,,,71.43,0,0,0,0,0,0,14.29,0,0,0,0,0,0,0,14.29,0,0,0,0,0,0,0,0,0,0,0,0,0,0,0,0,0,0,0,0,0,0,0,0,0,0,0,0,0,0,0,0,0,0,0,0,0,0,0,0,0,0,0,0,0,0,0.25
8758,GI02-191764,NGF'sAdditionalNewData(J),2001,v.004p.0005,Glass,AlkaliSilicate,Alumino-Silicate,Alkaline-earthSilicate,,,,,,,,,Annealing:at640Cfor1h.,GlassNameC128.Melting:inPtcrucibleat1550Cfor7h.,,50.02,0,15.17,0,4.83,0,0,15.12,14.86,0,0,0,0,0,0,0,0,0,0,0,0,0,0,0,0,0,0,0,0,0,0,0,0,0,0,0,0,0,0,0,0,0,0,0,0,0,0,0,0,0,0,0,0,0,0,0,0,0,0,0,0,0,0.26
2437,GB02-025736,HandbookofGlassData,1987,v.00Cp.0450,Glass,AlkaliSilicate,Alumino-Silicate,,,,,,,,,,,,,66.67,0,14.44,0,0,0,18.89,0,0,0,0,0,0,0,0,0,0,0,0,0,0,0,0,0,0,0,0,0,0,0,0,0,0,0,0,0,0,0,0,0,0,0,0,0,0,0,0,0,0,0,0,0,0,0,0,0,0,0,0,0,0,0,0.213
5682,XJ07-115365,J.MaterialsScience,1989,v.024p.3892,Glass-Ceramics,Zinc-Silicate,AlkaliSilicate,,GlassCeramics,,,,,,,,465C1h+750C,,,53.6,4.26,0,0,0,0,17.89,4.79,0,0,0,0,0,0,0,17.81,0,0,0,0,0,0,0,0,0,0,0,0,0,0,0,0,0,0,0,0,1.65,0,0,0,0,0,0,0,0,0,0,0,0,0,0,0,0,0,0,0,0,0,0,0,0,0,0.24
3239,GB02-071324,HandbookofGlassData,1983,v.00Ap.0320,Glass,AlkaliSilicate,,,,,,,,,,,,,,74,0,0,0,0,0,0,26,0,0,0,0,0,0,0,0,0,0,0,0,0,0,0,0,0,0,0,0,0,0,0,0,0,0,0,0,0,0,0,0,0,0,0,0,0,0,0,0,0,0,0,0,0,0,0,0,0,0,0,0,0,0,0.245
7462,GJ02-258698,PhysicsandChemistryofGlasses,2004,v.045p.0037,Glass,AlkaliSilicate,,,,,,,,,,,,,,78,0,2,2.5,2.5,0,0,15,0,0,0,0,0,0,0,0,0,0,0,0,0,0,0,0,0,0,0,0,0,0,0,0,0,0,0,0,0,0,0,0,0,0,0,0,0,0,0,0,0,0,0,0,0,0,0,0,0,0,0,0,0,0,0.19
17915,GP06-352243,USPatentCorningInc.(US),2013,A0224491,Glass,Alumino-Silicate,AlkaliSilicate,Alkaline-earthSilicate,Melting,,,,ChemicalStrengthen,Display,ConsumerProducts,VehicleWindow,,ex.28,,57.18,0,18.71,0.13,8.15,0,0,15.68,0,0,0,0,0,0,0,0,0,0,0,0,0,0,0,0,0,0,0,0,0,0,0,0,0,0,0,0.15,0,0,0,0,0,0,0,0,0,0,0,0,0,0,0,0,0,0,0,0,0,0,0,0,0,0,0.237
4617,GJ02-091215,GlassPhysics&Chemistry,1980,v.006p.0310,Glass,AlkaliSilicate,Alumino-Silicate,,,,,,,,,,,,,66,0,20,0,0,0,14,0,0,0,0,0,0,0,0,0,0,0,0,0,0,0,0,0,0,0,0,0,0,0,0,0,0,0,0,0,0,0,0,0,0,0,0,0,0,0,0,0,0,0,0,0,0,0,0,0,0,0,0,0,0,0,0.227
11055,GJ06-240009,MaterialsRes.Bull.,2004,v.039p.0033,Glass,Alumino-Silicate,OtherSilicate,,,,,,,,,,,,,60,0,15,0,0,0,0,0,0,0,0,0,0,0,0,0,0,0,0,0,0,0,0,0,0,25,0,0,0,0,0,0,0,0,0,0,0,0,0,0,0,0,0,0,0,0,0,0,0,0,0,0,0,0,0,0,0,0,0,0,0,0,0.31
7152,GJ02-240737,Silikattechnik(G),1981,v.032p.0197,Glass,AlkaliSilicate,,,,,,,,,,,,,,90,0,0,0,0,0,10,0,0,0,0,0,0,0,0,0,0,0,0,0,0,0,0,0,0,0,0,0,0,0,0,0,0,0,0,0,0,0,0,0,0,0,0,0,0,0,0,0,0,0,0,0,0,0,0,0,0,0,0,0,0,0,0.218
6623,GP01-213603,USPatentCorningInc.(US),2001,A6242136,Glass,Silica,,,,,,,UV-TransmittingMaterial,SubstrateforPhotolithographyMask,,,,,,97.51,0,0,0,0,0,0,0,0,0,0,0,0,0,0,0,0,0,0,0,0,0,0,0,0,0,0,0,0,0,0,0,0,0,0,0,0,0,0,0,0,0,0,0,0,0,0,0,0,0,0,0,0,0,0,0,0,0,2.49,0,0,0,0.17
18022,GJ05-353099,J.Non-CrystallineSolids,2014,v.388p.0037,Glass,Boro-Silicate,,,Melting,,,,,,,,annealedfor2h.,S4-TiO2,,67.3,28.85,0,0,0,0,0,0,0,0,0,0,0,0,0,0,0,0,0,0,0,0,0,0,0,0,0,0,0,0,3.85,0,0,0,0,0,0,0,0,0,0,0,0,0,0,0,0,0,0,0,0,0,0,0,0,0,0,0,0,0,0,0,0.2047
6100,GP02-189998,USPatentSaint-Gobain(FR),1999,A5990053,Glass,AlkaliSilicate,Alkaline-earthSilicate,,,,,,,,,,,,,70.24,0,0.62,3.13,11.23,0,0,7.11,3.34,0,0,0,0,0,0,0,1.52,0,0,0,0,0,0,0,0,0,0,0,0,0,0,0,0,2.81,0,0,0,0,0,0,0,0,0,0,0,0,0,0,0,0,0,0,0,0,0,0,0,0,0,0,0,0,0.21
2892,GC01-052435,CoorsTek(J),,T-1830,Glass,Silica,,,Tube,,,,Lamp,,,,,Ozone-freequarzglass.suitableforFlashLamp,,100,0,0,0,0,0,0,0,0,0,0,0,0,0,0,0,0,0,0,0,0,0,0,0,0,0,0,0,0,0,0,0,0,0,0,0,0,0,0,0,0,0,0,0,0,0,0,0,0,0,0,0,0,0,0,0,0,0,0,0,0,0,0.14
8682,GI06-191671R,NGF'sAdditionalNewData(J),2001,v.004p.0001,Glass,Alumino-Silicate,AlkaliSilicate,Alkaline-earthSilicate,,,,,ElectronicsElectrical,Substrate,,,Annealing:at750Cfor1hr.,GlassNameC031Melting:inPtRhcrucibleat1550Cfor18.5hr.,,55.51,0,14.73,19.56,0,0,0,5.18,5.02,0,0,0,0,0,0,0,0,0,0,0,0,0,0,0,0,0,0,0,0,0,0,0,0,0,0,0,0,0,0,0,0,0,0,0,0,0,0,0,0,0,0,0,0,0,0,0,0,0,0,0,0,0,0.25
11237,GJ05-252135,PhysicsandChemistryofGlasses,2003,v.044p.0383,Glass,Boro-Silicate,,,MixedAlkali,,,,RadioActiveWasteSolidi,,,,,,,58.37,17.92,0,0,0,0,9.93,10.16,0,0,0,0,0,0,0,0,0,0,0,0,0,0,0,0,0,3.62,0,0,0,0,0,0,0,0,0,0,0,0,0,0,0,0,0,0,0,0,0,0,0,0,0,0,0,0,0,0,0,0,0,0,0,0,0.24
2803,GC01-051459,CorningInc.(US),1959,7905,Glass,Silica,,,BlownBottleBulb,FlatGlass,,,,,,,,VYCOR.InfraredTransnmittingGlass.TransmitCurve,,100,0,0,0,0,0,0,0,0,0,0,0,0,0,0,0,0,0,0,0,0,0,0,0,0,0,0,0,0,0,0,0,0,0,0,0,0,0,0,0,0,0,0,0,0,0,0,0,0,0,0,0,0,0,0,0,0,0,0,0,0,0,0.16
9118,GJ02-310490,J.Non-CrystallineSolids,2013,v.364p.000040,Glass,AlkaliSilicate,Alkaline-earthSilicate,,,,,,,,,,,,,75,0,0,0,0,10,0,0,15,0,0,0,0,0,0,0,0,0,0,0,0,0,0,0,0,0,0,0,0,0,0,0,0,0,0,0,0,0,0,0,0,0,0,0,0,0,0,0,0,0,0,0,0,0,0,0,0,0,0,0,0,0,0.25
3227,GB02-071311,HandbookofGlassData,1983,v.00Ap.0313,Glass,AlkaliSilicate,,,,,,,,,,,,StirredMelting,,75.6,0,0,0,0,0,0,24.4,0,0,0,0,0,0,0,0,0,0,0,0,0,0,0,0,0,0,0,0,0,0,0,0,0,0,0,0,0,0,0,0,0,0,0,0,0,0,0,0,0,0,0,0,0,0,0,0,0,0,0,0,0,0,0.22
827,GB02-006498,HandbookofGlassProperties,1986,v.001p.0326,Glass,AlkaliSilicate,Lead-Silicate,,,,,,,,,,,,,64.41,0,0,0,0,0,0,0,3.79,0,0,0,0,0,0,0,0,0,31.51,0,0,0,0.3,0,0,0,0,0,0,0,0,0,0,0,0,0,0,0,0,0,0,0,0,0,0,0,0,0,0,0,0,0,0,0,0,0,0,0,0,0,0,0,0.228
3779,GJ02-091219,GlassPhysics&Chemistry,1980,v.006p.0310,Glass,AlkaliSilicate,Alumino-Silicate,,,,,,,,,,,,,70,0,20,0,0,0,10,0,0,0,0,0,0,0,0,0,0,0,0,0,0,0,0,0,0,0,0,0,0,0,0,0,0,0,0,0,0,0,0,0,0,0,0,0,0,0,0,0,0,0,0,0,0,0,0,0,0,0,0,0,0,0,0.229
7299,GJ02-251267,GlassPhysics&Chemistry,2003,v.029p.0002,Glass,AlkaliSilicate,,,,,,,,,,,,,,86.25,0,0,0,0,0,0,0,13.75,0,0,0,0,0,0,0,0,0,0,0,0,0,0,0,0,0,0,0,0,0,0,0,0,0,0,0,0,0,0,0,0,0,0,0,0,0,0,0,0,0,0,0,0,0,0,0,0,0,0,0,0,0,0.25
3621,GJ02-062450,J.AmericanCeramicSoc.,1972,v.055p.0360,Glass,AlkaliSilicate,OtherSilicate,,,,,,,,,,,Pressuredependencedata.,,62.5,0,0,0,0,0,0,17.5,0,0,0,0,0,0,0,0,0,0,0,0,0,0,0,0,0,0,0,0,0,0,20,0,0,0,0,0,0,0,0,0,0,0,0,0,0,0,0,0,0,0,0,0,0,0,0,0,0,0,0,0,0,0,0.224
2858,GJ02-041106,GlassPhysics&Chemistry,1981,v.007p.0131,Glass,AlkaliSilicate,,,,,,,,,,,,,,67,0,0,0,0,0,0,33,0,0,0,0,0,0,0,0,0,0,0,0,0,0,0,0,0,0,0,0,0,0,0,0,0,0,0,0,0,0,0,0,0,0,0,0,0,0,0,0,0,0,0,0,0,0,0,0,0,0,0,0,0,0,0.249
3251,GB02-071356,HandbookofGlassData,1983,v.00Ap.0325,Glass,AlkaliSilicate,,,,,,,,,,,,,,86,0,0,0,0,0,14,0,0,0,0,0,0,0,0,0,0,0,0,0,0,0,0,0,0,0,0,0,0,0,0,0,0,0,0,0,0,0,0,0,0,0,0,0,0,0,0,0,0,0,0,0,0,0,0,0,0,0,0,0,0,0,0.153
3248,GB02-071334,HandbookofGlassData,1983,v.00Ap.0323,Glass,AlkaliSilicate,,,,,,,,,,,,,,90,0,0,0,0,0,10,0,0,0,0,0,0,0,0,0,0,0,0,0,0,0,0,0,0,0,0,0,0,0,0,0,0,0,0,0,0,0,0,0,0,0,0,0,0,0,0,0,0,0,0,0,0,0,0,0,0,0,0,0,0,0,0.218
18029,GJ05-353106,J.Non-CrystallineSolids,2014,v.388p.0037,Glass,Boro-Silicate,,,Melting,,,,,,,,annealedfor2h.,S1-Bi2O3,,69.31,29.7,0,0,0,0,0,0,0,0,0,0,0,0,0,0,0,0,0,0,0,0,0,0,0,0,0,0,0.99,0,0,0,0,0,0,0,0,0,0,0,0,0,0,0,0,0,0,0,0,0,0,0,0,0,0,0,0,0,0,0,0,0,0.1921
2829,GC02-052108,AsahiGlass(J),,SunCut-P-Grey,Glass,AlkaliSilicate,Alkaline-earthSilicate,,FlatGlass,,,,ArchitectureTrafficIndustry,Window,,,,,,71.39,0,1.17,4.43,9.56,0,0,13.45,0,0,0,0,0,0,0,0,0,0,0,0,0,0,0,0,0,0,0,0,0,0,0,0,0,0,0,0,0,0,0,0,0,0,0,0,0,0,0,0,0,0,0,0,0,0,0,0,0,0,0,0,0,0,0.25
4259,GJ02-082121,GlassPhysics&Chemistry,1979,v.005p.0278,Glass,AlkaliSilicate,Alumino-Silicate,,,,,,,,,,,,,65,0,6,0,0,0,29,0,0,0,0,0,0,0,0,0,0,0,0,0,0,0,0,0,0,0,0,0,0,0,0,0,0,0,0,0,0,0,0,0,0,0,0,0,0,0,0,0,0,0,0,0,0,0,0,0,0,0,0,0,0,0,0.228
2979,GJ06-045730,GlassPhysics&Chemistry,1981,v.007p.0287,Glass,Alumino-Silicate,,,,,,,UltrasonicDelayLine,OpticalModulator,,,,,,65,0,10,5,15,5,0,0,0,0,0,0,0,0,0,0,0,0,0,0,0,0,0,0,0,0,0,0,0,0,0,0,0,0,0,0,0,0,0,0,0,0,0,0,0,0,0,0,0,0,0,0,0,0,0,0,0,0,0,0,0,0,0.247
1843,GB02-019746,HandbookofGlassData,1987,v.00Cp.0209,Glass,AlkaliSilicate,Alkaline-earthSilicate,,,,,,,,,,,,,71.4,0,0,0,0,0,0,0,16.8,0,0,0,0,0,0,0,11.8,0,0,0,0,0,0,0,0,0,0,0,0,0,0,0,0,0,0,0,0,0,0,0,0,0,0,0,0,0,0,0,0,0,0,0,0,0,0,0,0,0,0,0,0,0,0.254
850,GB02-006717,HandbookofGlassProperties,1986,v.001p.0327,Glass,AlkaliSilicate,Alumino-Silicate,,,,,,,,,,,,,65,0,4,0,0,0,31,0,0,0,0,0,0,0,0,0,0,0,0,0,0,0,0,0,0,0,0,0,0,0,0,0,0,0,0,0,0,0,0,0,0,0,0,0,0,0,0,0,0,0,0,0,0,0,0,0,0,0,0,0,0,0,0.227
2030,GB02-025747,HandbookofGlassData,1987,v.00Cp.0453,Glass,AlkaliSilicate,Boro-Silicate,,,,,,,,,,,,,75,10,0,0,0,0,0,15,0,0,0,0,0,0,0,0,0,0,0,0,0,0,0,0,0,0,0,0,0,0,0,0,0,0,0,0,0,0,0,0,0,0,0,0,0,0,0,0,0,0,0,0,0,0,0,0,0,0,0,0,0,0,0.194
895,GJ03-008315,GlassScienceandTechnology,1978,v.051p.0008,Glass,Alkaline-earthSilicate,,,,,,,,,,,,,,65,0,0,0,25,0,0,10,0,0,0,0,0,0,0,0,0,0,0,0,0,0,0,0,0,0,0,0,0,0,0,0,0,0,0,0,0,0,0,0,0,0,0,0,0,0,0,0,0,0,0,0,0,0,0,0,0,0,0,0,0,0,0.23
8723,GI03-191716,NGF'sAdditionalNewData(J),2001,v.004p.0003,Glass,Alkaline-earthSilicate,AlkaliSilicate,Alumino-Silicate,,,,,ElectronicsElectrical,Substrate,PlasmaDisplay,,Anneal:at680Cfor2hr.,GlassNameC076Melt:inPtPtRhat1600Cfor4hr.Defectexist.,,63.44,0,5.02,15.05,5.38,0,0,6.17,4.94,0,0,0,0,0,0,0,0,0,0,0,0,0,0,0,0,0,0,0,0,0,0,0,0,0,0,0,0,0,0,0,0,0,0,0,0,0,0,0,0,0,0,0,0,0,0,0,0,0,0,0,0,0,0.24
1136,GB02-013710,HandbookofGlassData,1987,v.00Cp.0050,Glass,AlkaliSilicate,,,,,,,,,,,,,,75,0,0,0,0,0,10,15,0,0,0,0,0,0,0,0,0,0,0,0,0,0,0,0,0,0,0,0,0,0,0,0,0,0,0,0,0,0,0,0,0,0,0,0,0,0,0,0,0,0,0,0,0,0,0,0,0,0,0,0,0,0,0.213
12075,GP05-264608,JapanesePatentHoyaCorp.(J),2005,A037651,Glass,Boro-Silicate,,,,,,,OpticalUse,Lens&Prism,,,,Ex.2,,69.98,15,1,0,3,0,1,6,0,0,0,0,0,0,0,4,0,0,0,0,0,0,0,0,0.02,0,0,0,0,0,0,0,0,0,0,0,0,0,0,0,0,0,0,0,0,0,0,0,0,0,0,0,0,0,0,0,0,0,0,0,0,0,0.2
3836,GJ05-092144,AppliedOptics,1981,v.020p.3276,Glass,Boro-Silicate,,,Fiber,,,,OpticalFiber,,,,,Clad.Temp.insensitivefiber,,95.65,4.34,0,0,0,0,0,0,0,0,0,0,0,0,0,0,0,0,0,0,0,0,0,0,0,0,0,0,0,0,0,0,0,0,0,0,0,0,0,0,0,0,0,0,0,0,0,0,0,0,0,0,0,0,0,0,0,0,0,0,0,0,0.149
7869,GJ09-270744,NeorganicheskieMaterialy(R),1975,v.011p.1686,Glass,OtherSilicate,,,,,,,,,,,,,,93.86,0,0,0,0,0,0,0,0,0,0,0,0,0,0,0,0,0,0,0,0,0,0,0,0,0,0,0,0,0,6.14,0,0,0,0,0,0,0,0,0,0,0,0,0,0,0,0,0,0,0,0,0,0,0,0,0,0,0,0,0,0,0,0.19
3865,GB02-071322,HandbookofGlassData,1983,v.00Ap.0320,Glass,AlkaliSilicate,,,,,,,,,,,,,,66.7,0,0,0,0,0,0,33.3,0,0,0,0,0,0,0,0,0,0,0,0,0,0,0,0,0,0,0,0,0,0,0,0,0,0,0,0,0,0,0,0,0,0,0,0,0,0,0,0,0,0,0,0,0,0,0,0,0,0,0,0,0,0,0.255
