Repository: hori1537/rexrexxion-about-SP

File: input_csv/inputcsv_SiO2_0.01-100.00_youngsmodulus.csv (part 6 of 53)
No.,GlassNo.,DataSource,Year,DataSourceNumber,State,GlassSystem1,GlassSystem2,GlassSystem3,Appearance1,Appearance2,Appearance3,Appearance4,Usage1,Usage2,Usage3,Usage4,ThermalTreatment,Note,GlassNo.(Structure),SiO2,B2O3,Al2O3,MgO,CaO,BaO,Li2O,Na2O,K2O,Ag2O,MnO,FeO,CoO,NiO,CuO,ZnO,SrO,CdO,PbO,SnO,Cr2O3,Fe2O3,As2O3,Y2O3,Sb2O3,La2O3,Nd2O3,Gd2O3,Bi2O3,Co3O4,TiO2,MnO2,GeO2,ZrO2,CeO2,SnO2,P2O5,Ta2O5,Nb2O3,SO3,MoO3,WO3,H2O,LiF,NaF,KF,MgF2,CaF2,SrF2,BaF2,ZnF2,PbF2,YF3,AlF3,LaF3,GdF3,YbF3,ErF3,F,Cl,Br,Ag,Young'sModulusatRT(GPa)
166,GB02-006477,HandbookofGlassProperties,1986,v.001p.0326,Glass,AlkaliSilicate,Alkaline-earthSilicate,,,,,,,,,,,,,59,0,0,0,0,0,0,0,18.6,0,0,0,0,0,0,0,22.4,0,0,0,0,0,0,0,0,0,0,0,0,0,0,0,0,0,0,0,0,0,0,0,0,0,0,0,0,0,0,0,0,0,0,0,0,0,0,0,0,0,0,0,0,0,62.1
94,GJ06-005813,J.AmericanCeramicSoc.,1978,v.061p.0248,Glass,Alumino-Silicate,,,,,,,,,,,,3Tables4Figures,,55,0,22.7,0,0,0,0,0,0,0,0,0,0,0,0,0,0,0,0,0,0,0,0,22.3,0,0,0,0,0,0,0,0,0,0,0,0,0,0,0,0,0,0,0,0,0,0,0,0,0,0,0,0,0,0,0,0,0,0,0,0,0,0,114.5
1087,GJ05-047314,J.CeramicSoc.Japan,1983,v.091p.0199,Glass,Boro-Silicate,,,,,,,,,,,,,,51.28,25.64,0,0,0,0,0,23.08,0,0,0,0,0,0,0,0,0,0,0,0,0,0,0,0,0,0,0,0,0,0,0,0,0,0,0,0,0,0,0,0,0,0,0,0,0,0,0,0,0,0,0,0,0,0,0,0,0,0,0,0,0,0,75.7
6825,GP06-255679,JapanesePatentNipponElectricGlass(J),2004,A075494,Glass,Alumino-Silicate,Boro-Silicate,,,,,,Display,Substrate,,,,Ex.1,,69.67,9.64,10.39,0.16,9.15,0,0,0,0,0,0,0,0,0,0,0,0.51,0,0,0,0,0,0.4,0,0,0,0,0,0,0,0,0,0,0,0,0.04,0,0,0,0,0,0,0,0,0,0,0,0,0,0,0,0,0,0,0,0,0,0,0,0,0,0,68
10080,XP06-316491,USPatentOharaInc.(J),2014,A8852764,Glass-Ceramics,Alumino-Silicate,Zinc-Silicate,Alkaline-earthSilicate,,,,,Substrate,MagneticMemoryDisk,,,,Ex.6,,55.65,0.95,11.67,13.12,0,0,0,2.13,0,0,0,0,0,0,0,11.37,0,0,0,0,0,0,0,0,0,0,0,0,0,0,4.96,0,0,0,0.15,0,0,0,0,0,0,0,0,0,0,0,0,0,0,0,0,0,0,0,0,0,0,0,0,0,0,0,103
5775,GP02-224328,USPatentNipponSheetGlass(J),2002,A6399527,Glass,AlkaliSilicate,Alkaline-earthSilicate,,,,,,Substrate,MagneticMemoryDisk,,,,,,47,0,4,16,4,0,20,2,0,0,0,0,0,0,0,0,2,0,0,0,0,0,0,0,0,0,0,0,0,0,3,0,0,2,0,0,0,0,0,0,0,0,0,0,0,0,0,0,0,0,0,0,0,0,0,0,0,0,0,0,0,0,107
1485,GJ05-068554,J.Non-CrystallineSolids,1973,v.012p.0271,Glass,Boro-Silicate,,,,,,,,,,,,,,50.07,45.35,0,0,0,0,0,4.57,0,0,0,0,0,0,0,0,0,0,0,0,0,0,0,0,0,0,0,0,0,0,0,0,0,0,0,0,0,0,0,0,0,0,0,0,0,0,0,0,0,0,0,0,0,0,0,0,0,0,0,0,0,0,34.02
9285,GP06-307199,JapanesePatentAsahiGlass(J),2012,A020892,Glass,Alumino-Silicate,Zinc-Silicate,Boro-Silicate,,,,,Substrate,Window,,,,Ex.10,,63.43,6.13,11.97,5.37,0,0,3.51,0,0,0,0,0,0,0,0,9.59,0,0,0,0,0,0,0,0,0,0,0,0,0,0,0,0,0,0,0,0,0,0,0,0,0,0,0,0,0,0,0,0,0,0,0,0,0,0,0,0,0,0,0,0,0,0,80
5820,GP02-224657,USPatentCorningInc.(US),2002,A6436858,Glass,AlkaliSilicate,Zinc-Silicate,,,,,,Material,,,,,Organiclensmold.,,66.06,0.88,2.37,4.73,0,0,0,11.78,3.5,0,0,0,0,0,0,9.36,0,0,0,0,0,0,0,0,0.13,0,0,0,0,0,0,0,0,1.19,0,0,0,0,0,0,0,0,0,0,0,0,0,0,0,0,0,0,0,0,0,0,0,0,0,0,0,0,72.5
9630,GP05-311355,USPatentHoyaCorp.(J),2013,A0040169,Glass,Boro-Silicate,Alkaline-earthSilicate,AlkaliSilicate,,,,,Substrate,MagneticMemoryDisk,,,,Ex.8,,50,10,10,10,10,0,0,5,5,0,0,0,0,0,0,0,0,0,0,0,0,0,0,0,0,0,0,0,0,0,0,0,0,0,0,0,0,0,0,0,0,0,0,0,0,0,0,0,0,0,0,0,0,0,0,0,0,0,0,0,0,0,76.62
3602,GI03-191737R,NGF'sAdditionalNewData(J),2001,v.004p.0003,Glass,Alkaline-earthSilicate,Alumino-Silicate,AlkaliSilicate,,,,,Fiber,,,,Annealing:at800Cfor1h.,GlassNameC101.Melting:inPT-Rhcrucibleat1600Cfor7h.,,58.57,0,7.02,2.72,24.07,0,0,2.62,2.54,0,0,0,0,0,0,0,0.006088,0,0,0,0,0,0.13,0,0,0,0,0,0,0,2.33,0,0,0,0,0,0,0,0,0,0,0,0,0,0,0,0,0,0,0,0,0,0,0,0,0,0,0,0,0,0,0,81.4
10301,GP02-351653,USPatentOharaInc.(J),2013,A8394515,Glass,AlkaliSilicate,OtherSilicate,,Melting,Disk,,,Substrate,ChemicalStrengthen,MagneticMemoryDisk,,,ex.6,,64.65,0.91,5.57,2.35,1.12,0,10.55,6.1,0.67,0,0,0,0,0,0,1.16,0,0,0,0,0,0,0,0,0,0,0,0,0,0,2.37,0,0,3.07,0.15,0,1.33,0,0,0,0,0,0,0,0,0,0,0,0,0,0,0,0,0,0,0,0,0,0,0,0,0,86.1
8841,GP05-299489,USPatentCorningInc.(US),2010,A7851394,Glass,Boro-Silicate,Alkaline-earthSilicate,Alumino-Silicate,,,,,Display,Substrate,,,,Ex.2,,68.64,9.99,10.6,2.02,8.18,0,0,0,0,0,0,0,0,0,0,0,0.5,0,0,0,0,0,0,0,0,0,0,0,0,0,0,0,0,0,0,0.07,0,0,0,0,0,0,0,0,0,0,0,0,0,0,0,0,0,0,0,0,0,0,0,0,0,0,73.14
3548,GI06-191676,NGF'sAdditionalNewData(J),2001,v.004p.0001,Glass,Alumino-Silicate,AlkaliSilicate,,,,,,ElectronicsElectrical,Substrate,,,,GlassNameC036Melting:inPtRhat1640Cfor7hr.Anneal:at710Cfor1hr.Crystalsalittle.,,65.51,0,15.29,0,0,0,16.3,0.07,0,0,0,0,0,0,0,0,0,0,0,0,0,0,0,0,0,0,0,0,0,0,0,0,0,2.83,0,0,0,0,0,0,0,0,0,0,0,0,0,0,0,0,0,0,0,0,0,0,0,0,0,0,0,0,82.8
4536,GP03-211790,JapanesePatentAsahiGlass(J),2001,A134925,Glass,Alkaline-earthSilicate,Alumino-Silicate,,,,,,Substrate,MagneticMemoryDisk,,,,,,50,0,7,19,5,0,6,0,0,0,0,0,0,0,0,0,0,0,0,0,0,0,0,5,0,0,0,0,0,0,5,0,0,3,0,0,0,0,0,0,0,0,0,0,0,0,0,0,0,0,0,0,0,0,0,0,0,0,0,0,0,0,116
2851,GB02-164825,FundamentalsofInorganicGlasses,1994,v.001p.0171,Glass,AlkaliSilicate,Alkaline-earthSilicate,,,,,,,,,,,,,62.5,0,0,25,0,0,0,12.5,0,0,0,0,0,0,0,0,0,0,0,0,0,0,0,0,0,0,0,0,0,0,0,0,0,0,0,0,0,0,0,0,0,0,0,0,0,0,0,0,0,0,0,0,0,0,0,0,0,0,0,0,0,0,76
7473,XP03-269960,EuropeanPatentHoyaCorp.(J),2005,A1577275,Glass-Ceramics,Alkaline-earthSilicate,Alumino-Silicate,,GlassCeramics,,,,Substrate,MagneticMemoryDisk,,,810C4h+1000C4h,Ex.1-3,,48.05,0,10.32,33.57,0,0,0,0,0,0,0,0,0,0,0,0,0,0,0,0,0,0,0,0.53,0,0,0,0,0,0,7.53,0,0,0,0,0,0,0,0,0,0,0,0,0,0,0,0,0,0,0,0,0,0,0,0,0,0,0,0,0,0,0,138.4
932,GJ35-039284,J.Non-CrystallineSolids,1986,v.083p.0335,Glass,Germanate,AlkaliSilicate,,,,,,,,,,,,,40,0,0,0,0,0,0,20,0,0,0,0,0,0,0,0,0,0,0,0,0,0,0,0,0,0,0,0,0,0,0,0,40,0,0,0,0,0,0,0,0,0,0,0,0,0,0,0,0,0,0,0,0,0,0,0,0,0,0,0,0,0,66.42
5863,XP06-224812,USPatentKonicaMinolta(J),2002,A6458730,Glass-Ceramics,Alumino-Silicate,Alkaline-earthSilicate,,,,,,Substrate,MagneticMemoryDisk,,,,1stheattreat.:700C5h2ndheattreat.:760C4.5hCrystal:Magnesiumaluminasilicate,,57.13,0,11.11,24.44,0,0,4.74,0,0,0,0,0,0,0,0,0,0,0,0,0,0,0,0,0,0,0,0,0,0,0,2.58,0,0,0,0,0,0,0,0,0,0,0,0,0,0,0,0,0,0,0,0,0,0,0,0,0,0,0,0,0,0,0,108.4
1130,GC04-051357,CorningInc.(US),,138,Glass,Lead-Silicate,AlkaliSilicate,,,,,,CathodeRayTube,,,,,CTVFunnel.X-RayAbaorbing,,68.81,0,1.5,3.8,4.09,0,0,7.41,6.5,0,0,0,0,0,0,0,0,0,7.89,0,0,0,0,0,0,0,0,0,0,0,0,0,0,0,0,0,0,0,0,0,0,0,0,0,0,0,0,0,0,0,0,0,0,0,0,0,0,0,0,0,0,0,68.97
4409,XP03-211058,JapanesePatentKonicaMinolta(J),2001,A026456,Glass-Ceramics,Alkaline-earthSilicate,Alumino-Silicate,,,,,,MagneticMemoryDisk,,,,,Crystal:Magnesium-Aluminosilicate,,47.5,0,6.94,26.97,0,0,11.19,0,0,0,0,0,0,0,0,0,0,0,0,0,0,0,0,0,0,0,0,0,0,0,7.4,0,0,0,0,0,0,0,0,0,0,0,0,0,0,0,0,0,0,0,0,0,0,0,0,0,0,0,0,0,0,0,110.2
1758,GJ30-078850,J.AmericanCeramicSoc.,1970,v.053p.0311,Glass,Aluminate,,,,,,,,,,,,8Figs4Tables.,,4,15,15,0,66,0,0,0,0,0,0,0,0,0,0,0,0,0,0,0,0,0,0,0,0,0,0,0,0,0,0,0,0,0,0,0,0,0,0,0,0,0,0,0,0,0,0,0,0,0,0,0,0,0,0,0,0,0,0,0,0,0,79.35
2625,GJ01-150476,J.Non-CrystallineSolids,1992,v.143p.0065,Glass,Silica,,,,,,,,,,,,3rdorderelasticstiffnesstensorcomponents,,100,0,0,0,0,0,0,0,0,0,0,0,0,0,0,0,0,0,0,0,0,0,0,0,0,0,0,0,0,0,0,0,0,0,0,0,0,0,0,0,0,0,0,0,0,0,0,0,0,0,0,0,0,0,0,0,0,0,0,0,0,0,72.4
9702,GP02-312505,JapanesePatentNipponElectricGlass(J),2013,A163633,Glass,AlkaliSilicate,Alkaline-earthSilicate,,,,,,SolarCell,Display,,,,Ex.13,,64.94,0,8.03,10.93,0.22,0,0,11.68,4.08,0,0,0,0,0,0,0,0.06,0,0,0,0,0,0,0,0,0,0,0,0,0,0,0,0,0,0,0,0,0,0,0.02,0,0,0,0,0,0,0,0,0,0,0,0,0,0,0,0,0,0,0,0,0,0,73
10470,GP03-353457,JapanesePatentOwensCorning(US),2013,A500939,Glass,Alkaline-earthSilicate,Alumino-Silicate,,Fiber,Melting,,,Fiber,PlasticsFRP,,,,ex.7,,61.4,0,10.31,14.34,13.38,0,0,0,0,0,0,0,0,0,0,0,0,0,0,0,0,0.19,0,0,0,0,0,0,0,0,0.38,0,0,0,0,0,0,0,0,0,0,0,0,0,0,0,0,0,0,0,0,0,0,0,0,0,0,0,0,0,0,0,85.7
2386,GB02-138838,HandbookofGlassData,1993,v.00Ep.0435,Glass,AlkaliSilicate,,,,,,,,,,,,,,73.33,0,0,0,0,0,0,23.01,3.67,0,0,0,0,0,0,0,0,0,0,0,0,0,0,0,0,0,0,0,0,0,0,0,0,0,0,0,0,0,0,0,0,0,0,0,0,0,0,0,0,0,0,0,0,0,0,0,0,0,0,0,0,0,62.5
10853,GP03-357275,USPatentHoyaCorp.(J),2014,A0334276,Glass,Alkaline-earthSilicate,AlkaliSilicate,,Melting,Disk,,,MagneticMemoryDisk,ChemicalStrengthen,,,,ex.14,,63,0,10,17,2,0,1,6,0,0,0,0,0,0,0,0,0,0,0,0,0,0,0,0,0,0,0,0,0,0,0,0,0,1,0,0,0,0,0,0,0,0,0,0,0,0,0,0,0,0,0,0,0,0,0,0,0,0,0,0,0,0,86.4
1648,GB05-078307,HandbookofGlassData,1983,v.00Ap.0566,Glass,Boro-Silicate,,,,,,,,,,,,,,5,95,0,0,0,0,0,0,0,0,0,0,0,0,0,0,0,0,0,0,0,0,0,0,0,0,0,0,0,0,0,0,0,0,0,0,0,0,0,0,0,0,0,0,0,0,0,0,0,0,0,0,0,0,0,0,0,0,0,0,0,0,21.17
3667,GJ01-204053,J.Non-CrystallineSolids,2000,v.277p.0001,Glass,Silica,,,CVD,,,,,,,,,,,100,0,0,0,0,0,0,0,0,0,0,0,0,0,0,0,0,0,0,0,0,0,0,0,0,0,0,0,0,0,0,0,0,0,0,0,0,0,0,0,0,0,0,0,0,0,0,0,0,0,0,0,0,0,0,0,0,0,0,0,0,0,73
2848,GB02-164822,FundamentalsofInorganicGlasses,1994,v.001p.0171,Glass,AlkaliSilicate,Alkaline-earthSilicate,,,,,,,,,,,,,76.92,0,0,7.69,0,0,0,15.38,0,0,0,0,0,0,0,0,0,0,0,0,0,0,0,0,0,0,0,0,0,0,0,0,0,0,0,0,0,0,0,0,0,0,0,0,0,0,0,0,0,0,0,0,0,0,0,0,0,0,0,0,0,0,69
275,GB02-006608,HandbookofGlassProperties,1986,v.001p.0330,Glass,AlkaliSilicate,Alumino-Silicate,,,,,,,,,,,,,63,0,5,0,0,0,0,32,0,0,0,0,0,0,0,0,0,0,0,0,0,0,0,0,0,0,0,0,0,0,0,0,0,0,0,0,0,0,0,0,0,0,0,0,0,0,0,0,0,0,0,0,0,0,0,0,0,0,0,0,0,0,63.9
10850,GP03-357272,USPatentHoyaCorp.(J),2014,A0334276,Glass,Alkaline-earthSilicate,Alumino-Silicate,,Melting,Disk,,,MagneticMemoryDisk,ChemicalStrengthen,,,,ex.9,,63,0,10,19,0,0,1,6,0,0,0,0,0,0,0,0,0,0,0,0,0,0,0,0,0,0,0,0,0,0,0,0,0,1,0,0,0,0,0,0,0,0,0,0,0,0,0,0,0,0,0,0,0,0,0,0,0,0,0,0,0,0,88.4
2996,GJ02-176251,GlassPhysics&Chemistry,1998,v.024p.0525,Glass,AlkaliSilicate,Alkaline-earthSilicate,,,,,,,,,,,D.S.Sanditov,,70,0,0,0,18,0,0,12,0,0,0,0,0,0,0,0,0,0,0,0,0,0,0,0,0,0,0,0,0,0,0,0,0,0,0,0,0,0,0,0,0,0,0,0,0,0,0,0,0,0,0,0,0,0,0,0,0,0,0,0,0,0,77.71
2281,GJ05-113786,PhysicsandChemistryofGlasses,1990,v.031p.0239,Glass,Boro-Silicate,,,,,,,,,,,,,,20,53,2,0,0,0,0,25,0,0,0,0,0,0,0,0,0,0,0,0,0,0,0,0,0,0,0,0,0,0,0,0,0,0,0,0,0,0,0,0,0,0,0,0,0,0,0,0,0,0,0,0,0,0,0,0,0,0,0,0,0,0,37.72
4121,XP06-210770,JapanesePatentKonicaMinolta(J),2001,A019478,Glass-Ceramics,Alumino-Silicate,AlkaliSilicate,,,,,,MagneticMemoryDisk,,,,,,,75.98,0,4.76,0,0,0,16.65,0,0.43,0,0,0,0,0,0,0,0,0,0,0,0,0,0,0,0,0,0,0,0,0,0.37,0,0,1.19,0,0,0.62,0,0,0,0,0,0,0,0,0,0,0,0,0,0,0,0,0,0,0,0,0,0,0,0,0,93.8
3421,GP03-189950,USPatentHoyaCorp.(J),1999,A5981015,Glass,Alkaline-earthSilicate,Alumino-Silicate,,,,,,,,,,,,,40,0,17,35,0,0,0,0,0,0,0,0,0,0,0,0,0,0,0,0,0,0,0,3,0,0,0,0,0,0,0,0,0,5,0,0,0,0,0,0,0,0,0,0,0,0,0,0,0,0,0,0,0,0,0,0,0,0,0,0,0,0,124.7
8004,GP02-285182,USPatentNipponSheetGlass(J),2008,A0053152,Glass,AlkaliSilicate,Alkaline-earthSilicate,Alumino-Silicate,,,,,Substrate,MagneticMemoryDisk,,,Annealedat650Cfor30min.,Ex.7,,67.33,0,6.44,4.92,6.63,0,0,13.9,0,0,0,0,0,0,0,0,0,0,0,0,0,0,0,0,0,0,0,0,0,0,0.78,0,0,0,0,0,0,0,0,0,0,0,0,0,0,0,0,0,0,0,0,0,0,0,0,0,0,0,0,0,0,0,76
8717,GP02-298464,JapanesePatentKonicaMinolta(J),2010,A184862,Glass,AlkaliSilicate,Alkaline-earthSilicate,,,,,,Substrate,MagneticMemoryDisk,,,,Ex.7,,60.16,2.57,2.48,6.58,6.93,0,8.46,4.48,1.51,0,0,0,0,0,0,0,0,0,0,0,0,0,0,0,0.06,0.36,0,0,0,0,2.7,0,0,3.71,0,0,0,0,0,0,0,0,0,0,0,0,0,0,0,0,0,0,0,0,0,0,0,0,0,0,0,0,92
5082,XP03-213091,JapanesePatentHoyaCorp.(J),2001,A325718,Glass-Ceramics,Alkaline-earthSilicate,Alumino-Silicate,OtherSilicate,GlassCeramics,,,,Substrate,MagneticMemoryDisk,,,,Crystal:Titanate,,43,0,12.5,32.5,0,0,0,0,0,0,0,0,0,0,0,0,0,0,0,0,0,0,0,2,0,0,0,0,0,0,10,0,0,0,0,0,0,0,0,0,0,0,0,0,0,0,0,0,0,0,0,0,0,0,0,0,0,0,0,0,0,0,170
2501,GJ35-144342,GlassPhysics&Chemistry,1992,v.018p.0159,Glass,Germanate,,,,,,,,,,,,,,9.09,0,0,0,0,0,0,9.09,0,0,0,0,0,0,0,0,0,0,0,0,0,0,0,0,0,0,0,0,0,0,17.4,0,64.43,0,0,0,0,0,0,0,0,0,0,0,0,0,0,0,0,0,0,0,0,0,0,0,0,0,0,0,0,0,72.9
9137,XP06-305029,JapanesePatentOharaInc.(J),2011,A201758,Glass-Ceramics,Alumino-Silicate,Zinc-Silicate,Alkaline-earthSilicate,,,,,Substrate,MagneticMemoryDisk,,,670C+750C,Ex.2crystal:RAl2O4,,54.51,0,11.66,13.1,0,0,0,4.26,0,0,0,0,0,0,0,11.36,0,0,0,0,0,0,0,0,0,0,0,0,0,0,4.96,0,0,0,0.15,0,0,0,0,0,0,0,0,0,0,0,0,0,0,0,0,0,0,0,0,0,0,0,0,0,0,0,103
1021,GJ02-045747,GlassPhysics&Chemistry,1982,v.008p.0463,Glass,AlkaliSilicate,Alumino-Silicate,,,,,,,,,,,,,65,0,15,0,0,0,0,20,0,0,0,0,0,0,0,0,0,0,0,0,0,0,0,0,0,0,0,0,0,0,0,0,0,0,0,0,0,0,0,0,0,0,0,0,0,0,0,0,0,0,0,0,0,0,0,0,0,0,0,0,0,0,71.3
379,GB02-006712,HandbookofGlassProperties,1986,v.001p.0327,Glass,AlkaliSilicate,Alumino-Silicate,,,,,,,,,,,,,69,0,20,0,0,0,11,0,0,0,0,0,0,0,0,0,0,0,0,0,0,0,0,0,0,0,0,0,0,0,0,0,0,0,0,0,0,0,0,0,0,0,0,0,0,0,0,0,0,0,0,0,0,0,0,0,0,0,0,0,0,0,87
4653,XP03-212547,JapanesePatentKonicaMinolta(J),2001,A287928,Glass-Ceramics,Alkaline-earthSilicate,Alumino-Silicate,,GlassCeramics,,,,MagneticMemoryDisk,,,,,crystal:(MgAl)SiO3,,38.62,0,11.53,34.26,0,0,4.92,0,0,0,0,0,0,0,0,0,0,0,0,0,0,0,0,0,0,0,0,0,0,0,10.67,0,0,0,0,0,0,0,0,0,0,0,0,0,0,0,0,0,0,0,0,0,0,0,0,0,0,0,0,0,0,0,134.3
3059,GJ10-176380,GlassPhysics&Chemistry,1998,v.024p.0539,Glass,Borate,,,,,,,,,,,,D.S.Sanditov,,10,90,0,0,0,0,0,0,0,0,0,0,0,0,0,0,0,0,0,0,0,0,0,0,0,0,0,0,0,0,0,0,0,0,0,0,0,0,0,0,0,0,0,0,0,0,0,0,0,0,0,0,0,0,0,0,0,0,0,0,0,0,21.1
10677,GP03-356253,JapanesePatentPPGIndustries(US),2014,A530162,Glass,Alkaline-earthSilicate,Boro-Silicate,,Melting,Fiber,,,PlasticsFRP,ElectricCircuitCircuitBoard,,,,ex.9,,61.07,9.35,6.99,18.18,1.13,0,1,0.48,0.49,0,0,0,0,0,0,0,0,0,0,0,0,0.15,0,0,0,0,0,0,0,0,0.15,0,0,0,0,0,0,0,0,0,0,0,0,0,0,0,0,0,0,0,0,0,0,0,0,0,0,0,1.01,0,0,0,90.5
3859,XP02-205787,JapanesePatentOharaInc.(J),2000,A302481,Glass-Ceramics,AlkaliSilicate,Alumino-Silicate,,GlassCeramics,,,,MagneticMemoryDisk,,,,,NucleationTemp.:550CCrystallizationTemp.:780C,,72.29,0,3.96,1.14,0,0,19.11,0,1.22,0,0,0,0,0,0,0.35,0,0,0,0,0,0,0,0,0.04,0,0,0,0,0,0,0,0,1.08,0,0,0.81,0,0,0,0,0,0,0,0,0,0,0,0,0,0,0,0,0,0,0,0,0,0,0,0,0,40
8427,GP02-293140,JapanesePatentAsahiGlass(J),2009,A280478,Glass,AlkaliSilicate,Alumino-Silicate,,,,,,Substrate,MagneticMemoryDisk,,,,Ex.1,,63.7,0,13,0,0,0,10.2,6.5,3,0,0,0,0,0,0,0,0,0,0,0,0,0,0,0,0,0,0,0,0,0,2,0,0,1.6,0,0,0,0,0,0,0,0,0,0,0,0,0,0,0,0,0,0,0,0,0,0,0,0,0,0,0,0,82.8
7427,XP03-269399,USPatentHoyaCorp.(J),2005,A6960399,Glass-Ceramics,Alkaline-earthSilicate,Alumino-Silicate,,GlassCeramics,,,,Substrate,MagneticRecordingHead,,,795C4h+1000C4h,Ex.10Crystalothers:2MgO.2Al2O3.4SiO2MgO.2Al2O3.5SiO2,,48.23,0,10.58,29.83,0,0,0,0,0,0,0,0,0,0,0,0,0,0,0,0,0,0,0,0.55,0,0,0,0,0,0,10.81,0,0,0,0,0,0,0,0,0,0,0,0,0,0,0,0,0,0,0,0,0,0,0,0,0,0,0,0,0,0,0,132.9
5306,GJ03-216696,J.Jpn.Inst.Metals&Materials(J),2000,v.064p.0177,Glass,Alkaline-earthSilicate,Alumino-Silicate,,,,,,,,,,,,,50,0,10,0,40,0,0,0,0,0,0,0,0,0,0,0,0,0,0,0,0,0,0,0,0,0,0,0,0,0,0,0,0,0,0,0,0,0,0,0,0,0,0,0,0,0,0,0,0,0,0,0,0,0,0,0,0,0,0,0,0,0,94.9
8598,GP05-296229,JapanesePatent,2010,A508226,Glass,Boro-Silicate,Alumino-Silicate,,Fiber,,,,ElectricCircuitCircuitBoard,,,,,AGYHoldingsCo.Ex.D47-2,,58.62,22.63,9.1,0,7.94,0,0,0,0,0,0,0,0,0,0,0,0,0,0,0,0,0,0,0,0,0,0,0,0,0,0,0,0,0,0,0,0,0,0,0,0,0,0,0,0,0,0,0,0,0,0,0,0,0,0,0,0,0,1.71,0,0,0,58
9352,GP03-307924,USPatent,2012,A0135849,Glass,Alkaline-earthSilicate,Alumino-Silicate,,Fiber,,,,,,,,,OCV-IntellectualCapitalLLC.Ex.8,,61.42,0,10.32,14.35,13.39,0,0,0,0.33,0,0,0,0,0,0,0,0,0,0,0,0,0.19,0,0,0,0,0,0,0,0,0,0,0,0,0,0,0,0,0,0,0,0,0,0,0,0,0,0,0,0,0,0,0,0,0,0,0,0,0,0,0,0,86.9
3013,GJ02-176268,GlassPhysics&Chemistry,1998,v.024p.0525,Glass,AlkaliSilicate,Alkaline-earthSilicate,,,,,,,,,,,D.S.Sanditov,,55.56,0,0,0,0,0,0,11.11,0,0,0,0,0,0,0,33.33,0,0,0,0,0,0,0,0,0,0,0,0,0,0,0,0,0,0,0,0,0,0,0,0,0,0,0,0,0,0,0,0,0,0,0,0,0,0,0,0,0,0,0,0,0,0,77.42
5892,XP03-225193,USPatent,2002,A0028740,Glass-Ceramics,Alkaline-earthSilicate,Alumino-Silicate,,,,,,Substrate,MagneticMemoryDisk,,,,X.Zouetal.(JP)1sttreatment:770C4h2ndtreatment:950C4hCrystal:Mg-Al-titanate,,50.11,0,10.66,30.81,0,0,0,0,0,0,0,0,0,0,0,0,0,0,0,0,0,0,0,0.55,0,0.48,0,0,0,0,7.39,0,0,0,0,0,0,0,0,0,0,0,0,0,0,0,0,0,0,0,0,0,0,0,0,0,0,0,0,0,0,0,138.9
3384,XP03-189129,JapanesePatentHoyaCorp.(J),1999,A322362,Glass-Ceramics,Alkaline-earthSilicate,Alumino-Silicate,,,,,,,,,,,,,52.5,0,15.53,19.97,0,0,0,0,0,0,0,0,0,0,0,0,0,0,0,0,0,0,0,2,0,0,0,0,0,0,10,0,0,0,0,0,0,0,0,0,0,0,0,0,0,0,0,0,0,0,0,0,0,0,0,0,0,0,0,0,0,0,131.5
6616,XP03-253537,USPatentKonicaMinolta(J),2003,A6627567,Glass-Ceramics,Alkaline-earthSilicate,Alumino-Silicate,,GlassCeramics,,,,Substrate,MagneticMemoryDisk,,,,Heattreatment:680C5.5h+750C5.5hCrystalothers:MagnesiumaluminasilicateEx.3,,55.68,0,10.18,34.06,0,0,0,0,0,0,0,0,0,0,0,0,0,0,0,0,0,0,0,0,0,0,0,0,0,0,0,0,0,0,0,0,0.08,0,0,0,0,0,0,0,0,0,0,0,0,0,0,0,0,0,0,0,0,0,0,0,0,0,92.56
6470,GP02-252614,JapanesePatentHoyaCorp.(J),2003,A212591,Glass,AlkaliSilicate,Alkaline-earthSilicate,,,,,,CathodeRayTube,ChemicalStrengthen,,,,Ex.2,,65.6,0,2,0,0,0,12,9,0,0,0,0,0,0,0,0,7,0,0,0,0,0,0,0,0.01,0,0,0,0,0,0.3,0,0,4,0.1,0,0,0,0,0,0,0,0,0,0,0,0,0,0,0,0,0,0,0,0,0,0,0,0,0,0,0,90
3226,GJ01-187122,J.AmericanCeramicSoc.,1999,v.082p.3501,Glass,Silica,,,,,,,,,,,,,,100,0,0,0,0,0,0,0,0,0,0,0,0,0,0,0,0,0,0,0,0,0,0,0,0,0,0,0,0,0,0,0,0,0,0,0,0,0,0,0,0,0,0,0,0,0,0,0,0,0,0,0,0,0,0,0,0,0,0,0,0,0,73
1572,GJ03-072990,PhysicsandChemistryofGlasses,1961,v.002p.0069,Glass,Alkaline-earthSilicate,,,,,,,,,,,,,,47.02,0,3.91,20.58,20.58,0,0,0,0,0,0,0,0,0,0,0,0,0,0,0,0,2.06,0,0,0,0,0,0,0,0,0,0,0,5.86,0,0,0,0,0,0,0,0,0,0,0,0,0,0,0,0,0,0,0,0,0,0,0,0,0,0,0,0,108.8
614,GB02-025625,HandbookofGlassData,1987,v.00Cp.0434,Glass,AlkaliSilicate,Boro-Silicate,,,,,,,,,,,,,80,4,0,0,0,0,0,16,0,0,0,0,0,0,0,0,0,0,0,0,0,0,0,0,0,0,0,0,0,0,0,0,0,0,0,0,0,0,0,0,0,0,0,0,0,0,0,0,0,0,0,0,0,0,0,0,0,0,0,0,0,0,66.25
8789,GP05-298974,JapanesePatentNipponElectricGlass(J),2010,A275167,Glass,Boro-Silicate,Alumino-Silicate,Alkaline-earthSilicate,NonAlkali,,,,Display,Substrate,,,,Ex.1,,68.04,10.29,10.22,1.62,8.71,0,0,0,0,0,0,0,0,0,0,0.4,0.63,0,0,0,0,0.004078,0,0,0,0,0,0,0,0,0,0,0,0,0,0.09,0,0,0,0,0,0,0,0,0,0,0,0,0,0,0,0,0,0,0,0,0,0,0,0,0,0,72
382,GB02-006715,HandbookofGlassProperties,1986,v.001p.0327,Glass,AlkaliSilicate,Alumino-Silicate,,,,,,,,,,,,,66,0,21,0,0,0,13,0,0,0,0,0,0,0,0,0,0,0,0,0,0,0,0,0,0,0,0,0,0,0,0,0,0,0,0,0,0,0,0,0,0,0,0,0,0,0,0,0,0,0,0,0,0,0,0,0,0,0,0,0,0,0,81.2
4068,XP05-210717,JapanesePatentKonicaMinolta(J),2001,A019467,Glass-Ceramics,Boro-Silicate,Alumino-Silicate,,,,,,MagneticMemoryDisk,,,,,,,66.37,10.58,4.21,0,2.19,0,12.32,0,0,0,0,0,0,0,0,0,0,0,0,0,0,0,0,0,0,0,0,0,0,0,1.54,0,0,1.49,0,0,1.3,0,0,0,0,0,0,0,0,0,0,0,0,0,0,0,0,0,0,0,0,0,0,0,0,0,93
5738,XP02-224224,USPatentOharaInc.(J),2002,A6383645,Glass-Ceramics,AlkaliSilicate,Alumino-Silicate,,,,,,MagneticMemoryDisk,,,,,,,72.29,0,3.96,1.14,0,0,19.11,0,1.22,0,0,0,0,0,0,0.35,0,0,0,0,0,0,0,0,0.04,0,0,0,0,0,0,0,0,1.08,0,0,0.81,0,0,0,0,0,0,0,0,0,0,0,0,0,0,0,0,0,0,0,0,0,0,0,0,0,100
56,GB04-004816,HandbookofGlassProperties,1986,v.001p.0315,Glass,Lead-Silicate,,,,,,,,,,,,,,50,0,0,0,0,0,0,0,0,0,0,0,0,0,0,0,0,0,50,0,0,0,0,0,0,0,0,0,0,0,0,0,0,0,0,0,0,0,0,0,0,0,0,0,0,0,0,0,0,0,0,0,0,0,0,0,0,0,0,0,0,0,44.08
7668,GP05-275326,USPatentHoyaCorp.(J),2006,A7090937,Glass,Boro-Silicate,Alkaline-earthSilicate,Alumino-Silicate,,,,,Substrate,MagneticMemoryDisk,,,,Ex.10,,50,10,12,8,20,0,0,0,0,0,0,0,0,0,0,0,0,0,0,0,0,0,0,0,0,0,0,0,0,0,0,0,0,0,0,0,0,0,0,0,0,0,0,0,0,0,0,0,0,0,0,0,0,0,0,0,0,0,0,0,0,0,86.1
6587,XP03-253471,USPatentKonicaMinolta(J),2003,A6624101,Glass-Ceramics,Alkaline-earthSilicate,Alumino-Silicate,,GlassCeramics,,,,Substrate,MagneticMemoryDisk,,,,Heattreatment:710C3h+800C3.5hCrystalohters:MagnesiumaluminasilicateEx.4,,51.5,0,14.4,31.61,0,0,0,0,0,0,0,0,0,0,0,0,0,0,0,0,0,0,0,0,0,0,0,0,0,0,1.98,0,0,0,0,0,0.51,0,0,0,0,0,0,0,0,0,0,0,0,0,0,0,0,0,0,0,0,0,0,0,0,0,97.45
7846,GP03-281388,JapanesePatentNipponSheetGlass(J),2007,A320846,Glass,Alkaline-earthSilicate,Alumino-Silicate,AlkaliSilicate,,,,,Display,,,,,Ex.3,,48.68,0,5.71,6.45,21.59,0,7.68,0,0,0,0,0,0,0,0,0,8,0,0,0,0,0,0,0,0,0,0,0,0,0,0,0,0,1.89,0,0,0,0,0,0,0,0,0,0,0,0,0,0,0,0,0,0,0,0,0,0,0,0,0,0,0,0,105
8206,GP03-289394,JapanesePatentNipponSheetGlass(J),2009,A051824,Glass,Alkaline-earthSilicate,Alumino-Silicate,,,,,,Dental,DentalCement,,,,Ex.8,,63,0,6.7,4.92,6.61,0,0,0,0,0,0,0,0,0,0,0,18.77,0,0,0,0,0,0,0,0,0,0,0,0,0,0,0,0,0,0,0,0,0,0,0,0,0,0,0,0,0,0,0,0,0,0,0,0,0,0,0,0,0,0,0,0,0,84
3139,GP02-181735,JapanesePatentHoyaCorp.(J),1998,A241134,Glass,AlkaliSilicate,Alumino-Silicate,,,,,,Substrate,MagneticMemoryDisk,,,,,,66.04,0,8.71,0,0,0,12.11,10.21,0,0,0,0,0,0,0,0,0,0,0,0,0,0,0.1,0,0.04,0,0,0,0,0,0.8,0,0,2,0,0,0,0,0,0,0,0,0,0,0,0,0,0,0,0,0,0,0,0,0,0,0,0,0,0,0,0,83
1030,GJ02-045756,GlassPhysics&Chemistry,1982,v.008p.0463,Glass,AlkaliSilicate,Alumino-Silicate,,,,,,,,,,,,,80,0,5,0,0,0,0,15,0,0,0,0,0,0,0,0,0,0,0,0,0,0,0,0,0,0,0,0,0,0,0,0,0,0,0,0,0,0,0,0,0,0,0,0,0,0,0,0,0,0,0,0,0,0,0,0,0,0,0,0,0,0,65
5791,XP02-224537,USPatentOharaInc.(J),2002,A6420286,Glass-Ceramics,AlkaliSilicate,,,GlassCeramics,,,,ColorFilter,,,,,Nucleation:570C5hCrystallization:760C2h,,68.87,0,2.16,2.15,0,0,20.92,0,0.86,0,0,0,0,0,0,0.71,0,0,0,0,0,0,0,0,0.14,0,0,0,0,0,0,0,0,3.05,0,0,1.14,0,0,0,0,0,0,0,0,0,0,0,0,0,0,0,0,0,0,0,0,0,0,0,0,0,110
10641,GP02-355916,JapanesePatentNipponSheetGlass(J),2012,AW131824,Glass,AlkaliSilicate,Alkaline-earthSilicate,,SheetGlass,,,,MagneticMemoryDisk,ChemicalStrengthen,,,,ex.41,,64.54,0,6.95,8.79,0.45,0,0,14.5,0.4,0,0,0,0,0,0,0,3.05,0,0,0,0,0.04,0,0,0,0,0,0,0,0,1.19,0,0,0,0,0,0,0,0,0.09,0,0,0,0,0,0,0,0,0,0,0,0,0,0,0,0,0,0,0,0,0,0,75.3
859,XP06-030422,JapanesePatentSchottAG(DE),1984,A174543,Glass-Ceramics,Alumino-Silicate,AlkaliSilicate,Boro-Silicate,GlassCeramics,,,,SolderGlassSealingGlass,,,,,,,45.26,8,21.62,0,0,0,21.18,0.04,0,0,0,0,0,0,0,0,0,0,0.44,0,0,0,0,0,0,0,0,0,0,0,3.11,0,0,0,0,0,0,0,0,0,0,0,0,0,0,0,0,0,0,0,0,0,0,0,0,0,0,0,0.34,0,0,0,12
4665,XP06-212559,JapanesePatentKonicaMinolta(J),2001,A287931,Glass-Ceramics,Alumino-Silicate,Alkaline-earthSilicate,Zinc-Silicate,GlassCeramics,,,,MagneticMemoryDisk,,,,,crystal:(MgAl)SiO3Zn2Ti3O8Zn2TiO4,,54.74,0,10.22,20.4,0,0,5.1,0,0,0,0,0,0,0,0,3.74,0,0,0,0,0,0,0,0,0.08,0,0,0,0,0,5.72,0,0,0,0,0,0,0,0,0,0,0,0,0,0,0,0,0,0,0,0,0,0,0,0,0,0,0,0,0,0,0,128
39,GB02-004788,HandbookofGlassProperties,1986,v.001p.0312,Glass,AlkaliSilicate,,,,,,,,,,,,,,80,0,0,0,0,0,0,20,0,0,0,0,0,0,0,0,0,0,0,0,0,0,0,0,0,0,0,0,0,0,0,0,0,0,0,0,0,0,0,0,0,0,0,0,0,0,0,0,0,0,0,0,0,0,0,0,0,0,0,0,0,0,61.08
2820,GB02-164794,FundamentalsofInorganicGlasses,1994,v.001p.0171,Glass,AlkaliSilicate,Lead-Silicate,,,,,,,,,,,,,66.67,0,0,0,0,0,0,13.33,0,0,0,0,0,0,0,0,0,0,20,0,0,0,0,0,0,0,0,0,0,0,0,0,0,0,0,0,0,0,0,0,0,0,0,0,0,0,0,0,0,0,0,0,0,0,0,0,0,0,0,0,0,0,57
6688,XP03-253699,USPatentKonicaMinolta(J),2003,A6645889,Glass-Ceramics,Alkaline-earthSilicate,Alumino-Silicate,,,,,,Substrate,MagneticMemoryDisk,,,,Heattreatment:660C5h+700C5hCrystalothers:ClinoenstatiteMg-Al-silicateEx.6,,45.78,0,11.99,27.3,0,0,3.07,0,0,0,0,0,0,0,0,0,0,0,0,0,0,0,0,0,0,0,0,0,0,0,11.86,0,0,0,0,0,0,0,0,0,0,0,0,0,0,0,0,0,0,0,0,0,0,0,0,0,0,0,0,0,0,0,152
1628,GJ05-076308,J.AmericanCeramicSoc.,1975,v.058p.0526,Glass,Boro-Silicate,AlkaliSilicate,,,,,,,,,,,filler:vol%,,67.67,24.26,0,0,0,0,0,8.07,0,0,0,0,0,0,0,0,0,0,0,0,0,0,0,0,0,0,0,0,0,0,0,0,0,0,0,0,0,0,0,0,0,0,0,0,0,0,0,0,0,0,0,0,0,0,0,0,0,0,0,0,0,0,80.73
3878,GP09-205820,JapanesePatentNipponSheetGlass(J),2000,A313634,Glass,OtherSilicate,Alumino-Silicate,,,,,,MagneticMemoryDisk,,,,,,,43,0,13,5,0,0,0,0,0,0,31,0,0,0,0,0,0,0,0,0,0,0,0,0,0,0,0,0,0,0,8,0,0,0,0,0,0,0,0,0,0,0,0,0,0,0,0,0,0,0,0,0,0,0,0,0,0,0,0,0,0,0,102
5132,GP01-213602,USPatentCorningInc.(US),2001,A6242136,Glass,Silica,,,,,,,UV-TransmittingMaterial,SubstrateforPhotolithographyMask,,,,,,100,0,0,0,0,0,0,0,0,0,0,0,0,0,0,0,0,0,0,0,0,0,0,0,0,0,0,0,0,0,0,0,0,0,0,0,0,0,0,0,0,0,0,0,0,0,0,0,0,0,0,0,0,0,0,0,0,0,0,0,0,0,72.7
2750,GJ04-159403,PhysicsandChemistryofGlasses,1995,v.036p.0172,Glass,Lead-Silicate,,,Fiber,,,,,,,,,,,50,0,0,0,0,0,0,0,0,0,0,0,0,0,0,0,0,0,50,0,0,0,0,0,0,0,0,0,0,0,0,0,0,0,0,0,0,0,0,0,0,0,0,0,0,0,0,0,0,0,0,0,0,0,0,0,0,0,0,0,0,0,44.1
6715,XP03-253726,USPatentKonicaMinolta(J),2003,A6645892,Glass-Ceramics,Alkaline-earthSilicate,Alumino-Silicate,OtherSilicate,,,,,Substrate,MagneticMemoryDisk,,,,Heattreatment:660C5h+700C5hCrystalothers:ClinoenstatiteMg-Al-silicateEx.3,,32.08,0,7.56,36.89,0,0,11.06,0,0,0,0,0,0,0,0,0,0,0,0,0,0,0,0,0,0,0,0,0,0,0,12.41,0,0,0,0,0,0,0,0,0,0,0,0,0,0,0,0,0,0,0,0,0,0,0,0,0,0,0,0,0,0,0,136.6
2976,GB06-175040,DataBookofGlassComposition(J),1991,v.001p.0215,Glass,Alumino-Silicate,OtherSilicate,,,,,,,,,,,,,43.2,0,25.4,0,0,0,0,0,0,0,0,0,0,0,0,0,0,0,0,0,0,0,0,0,0,18.4,0,0,0,0,13,0,0,0,0,0,0,0,0,0,0,0,0,0,0,0,0,0,0,0,0,0,0,0,0,0,0,0,0,0,0,0,106.5
3210,GJ02-186681,GlassPhysics&Chemistry,1999,v.025p.0257,Glass,AlkaliSilicate,OtherSilicate,,,,,,,,,,,,,54,0,0,0,0,0,5,20,0,0,0,0,0,0,0,0,0,0,0,0,0,0,0,0,0,0,0,0,0,0,15,0,0,6,0,0,0,0,0,0,0,0,0,0,0,0,0,0,0,0,0,0,0,0,0,0,0,0,0,0,0,0,91.43
6659,XP06-253670,USPatentKonicaMinolta(J),2003,A6642161,Glass-Ceramics,Alumino-Silicate,Alkaline-earthSilicate,Zinc-Silicate,,,,,Substrate,MagneticMemoryDisk,,,,Heattreatment:660C5h+700C5hCrystalothers:Mg-Al-silicateZinctitaniumoxideEx.7,,43.36,0,12.47,26.8,0,0,0,0,0,0,0,0,0,0,0,7.03,0,0,0,0,0,0,0,0,0,0,0,0,0,0,10.34,0,0,0,0,0,0,0,0,0,0,0,0,0,0,0,0,0,0,0,0,0,0,0,0,0,0,0,0,0,0,0,154.8
269,GB02-006601,HandbookofGlassProperties,1986,v.001p.0331,Glass,AlkaliSilicate,,,,,,,,,,,,,,60,0,0,0,0,0,0,40,0,0,0,0,0,0,0,0,0,0,0,0,0,0,0,0,0,0,0,0,0,0,0,0,0,0,0,0,0,0,0,0,0,0,0,0,0,0,0,0,0,0,0,0,0,0,0,0,0,0,0,0,0,0,62.6
475,GB03-014492,HandbookofGlassData,1987,v.00Cp.0914,Glass,Alkaline-earthSilicate,OtherSilicate,,,,,,,,,,,,,2.5,0,0,0,48.75,0,0,0,0,0,0,0,0,0,0,0,0,0,0,0,0,0,0,0,0,0,0,0,0,0,0,0,0,0,0,0,48.75,0,0,0,0,0,0,0,0,0,0,0,0,0,0,0,0,0,0,0,0,0,0,0,0,0,56.49
8435,GP02-293148,JapanesePatentAsahiGlass(J),2009,A280478,Glass,AlkaliSilicate,Alumino-Silicate,,,,,,Substrate,MagneticMemoryDisk,,,,Ex.9,,61.9,0,13,3.6,0,0,10.7,6.8,3,0,0,0,0,0,0,0,0,0,0,0,0,0,0,0,0,0,0,0,0,0,1,0,0,0,0,0,0,0,0,0,0,0,0,0,0,0,0,0,0,0,0,0,0,0,0,0,0,0,0,0,0,0,82.5
4690,XP03-212584,JapanesePatentKonicaMinolta(J),2001,A287933,Glass-Ceramics,Alkaline-earthSilicate,Alumino-Silicate,OtherSilicate,GlassCeramics,,,,MagneticMemoryDisk,,,,,crystal:(MgAl)SiO3Zn2Ti3O8Zn2TiO4,,43.58,0,9.59,36.1,0,0,1.95,0,0,0,0,0,0,0,0,0,0,0,0,0,0,0,0,0,0.04,0,0,0,0,0,8.74,0,0,0,0,0,0,0,0,0,0,0,0,0,0,0,0,0,0,0,0,0,0,0,0,0,0,0,0,0,0,0,155
5048,XP07-212942,JapanesePatentKonicaMinolta(J),2001,A287969,Glass-Ceramics,Zinc-Silicate,Alumino-Silicate,Alkaline-earthSilicate,GlassCeramics,,,,MagneticMemoryDisk,,,,,crystal:Zn2Ti3O8Zn2TiO4Zn2SiO4,,73.21,0,3,7.58,0,0,6.13,0,0,0,0,0,0,0,0,7.51,0,0,0,0,0,0,0,0,0,0,0,0,0,0,2.29,0,0,0,0,0,0,0.28,0,0,0,0,0,0,0,0,0,0,0,0,0,0,0,0,0,0,0,0,0,0,0,0,107
4983,XP06-212877,JapanesePatentKonicaMinolta(J),2001,A287963,Glass-Ceramics,Alumino-Silicate,Alkaline-earthSilicate,Zinc-Silicate,GlassCeramics,,,,MagneticMemoryDisk,,,,,crystal:(MgAl)SiO3Zn2Ti3O8Zn2TiO4,,41.59,0,13.01,27.55,0,0,4.13,0,0,0,0,0,0,0,0,9.86,0,0,0,0,0,0,0,0,0,0,0,0,0,0,3.86,0,0,0,0,0,0,0,0,0,0,0,0,0,0,0,0,0,0,0,0,0,0,0,0,0,0,0,0,0,0,0,145.6
8899,GP02-300048,EuropeanPatentCentralGlass(J),2010,A2233445,Glass,AlkaliSilicate,Alkaline-earthSilicate,,,,,,Window,Substrate,,,,Ex.6,,67.49,0,1.03,15.03,2.54,0,0,3.79,4.27,0,0,0,0,0,0,0,4.3,0,0,0,0,0,0,0,0,0,0,0,0,0,0,0,0,1.51,0,0,0,0,0,0,0,0,0,0,0,0,0,0,0,0,0,0,0,0,0,0,0,0,0,0,0,0,78
4858,XP03-212752,JapanesePatentKonicaMinolta(J),2001,A287950,Glass-Ceramics,Alkaline-earthSilicate,Alumino-Silicate,OtherSilicate,GlassCeramics,,,,MagneticMemoryDisk,,,,,crystal:(MgAl)SiO3,,40.89,0,5.36,35.9,0,0,12.79,0,0,0,0,0,0,0,0,0,0,0,0,0,0,0,0,0,0,0,0,0,0,0,4.44,0,0,0,0,0,0,0.62,0,0,0,0,0,0,0,0,0,0,0,0,0,0,0,0,0,0,0,0,0,0,0,0,121
695,GB02-025719,HandbookofGlassData,1987,v.00Cp.0450,Glass,AlkaliSilicate,Alumino-Silicate,,,,,,,,,,,,,65,0,8,0,0,0,27,0,0,0,0,0,0,0,0,0,0,0,0,0,0,0,0,0,0,0,0,0,0,0,0,0,0,0,0,0,0,0,0,0,0,0,0,0,0,0,0,0,0,0,0,0,0,0,0,0,0,0,0,0,0,0,84.2
8148,GP03-288175,EuropeanPatentOwensCorning(US),2008,A1951634,Glass,Alkaline-earthSilicate,Alumino-Silicate,,Fiber,,,,Composite,,,,,Ex.7,,63.9,0,10.43,12.2,12.69,0,0,0.7,0,0,0,0,0,0,0,0,0,0,0,0,0,0.08,0,0,0,0,0,0,0,0,0,0,0,0,0,0,0,0,0,0,0,0,0,0,0,0,0,0,0,0,0,0,0,0,0,0,0,0,0,0,0,0,84.18
4625,GP03-212208,JapanesePatentNipponSheetGlass(J),2001,A213639,Glass,Alkaline-earthSilicate,Alumino-Silicate,,Flake,,,,Filler,,,,,,,64.5,0,13.5,4,10.5,0,1,1,1,0,0,0,0,0,0,4.5,0,0,0,0,0,0,0,0,0,0,0,0,0,0,0,0,0,0,0,0,0,0,0,0,0,0,0,0,0,0,0,0,0,0,0,0,0,0,0,0,0,0,0,0,0,0,84
9144,XP06-305036,JapanesePatentOharaInc.(J),2011,A201758,Glass-Ceramics,Alumino-Silicate,Zinc-Silicate,Alkaline-earthSilicate,,,,,Substrate,MagneticMemoryDisk,,,670C+800C,Ex.9crystal:RAl2O4,,51.81,4.8,9.83,9.95,0,0,0,6.47,0,0,0,0,0,0,0,11.49,0,0,0,0,0,0,0,0,0,0,0,0,0,0,5.02,0,0,0,0.16,0,0.47,0,0,0,0,0,0,0,0,0,0,0,0,0,0,0,0,0,0,0,0,0,0,0,0,0,102
5411,XJ06-219612,J.Non-CrystallineSolids,2002,v.298p.0137,Glass-Ceramics,Alumino-Silicate,Alkaline-earthSilicate,OtherSilicate,GlassCeramics,,,,,,,,Heattreatment:800C/3h,,,57.3,0,19,14.6,0,0,0,0,0,0,0,0,0,0,0,0,0,0,0,0,0,0,0,0,0,0,0,0,0,0,9.1,0,0,0,0,0,0,0,0,0,0,0,0,0,0,0,0,0,0,0,0,0,0,0,0,0,0,0,0,0,0,0,105
682,GB02-025706,HandbookofGlassData,1987,v.00Cp.0446,Glass,AlkaliSilicate,Boro-Silicate,,,,,,,,,,,,,50.1,10.8,0,0,0,0,0,39.1,0,0,0,0,0,0,0,0,0,0,0,0,0,0,0,0,0,0,0,0,0,0,0,0,0,0,0,0,0,0,0,0,0,0,0,0,0,0,0,0,0,0,0,0,0,0,0,0,0,0,0,0,0,0,56.45
8600,GP05-296234,JapanesePatentCorningInc.(US),2010,A509180,Glass,Boro-Silicate,Alumino-Silicate,Alkaline-earthSilicate,NonAlkali,,,,Display,LiquidCrystalDisplay,,,Annealedat725Cfor1hr.,Ex.2,,68.64,9.99,10.6,2.02,8.18,0,0,0,0,0,0,0,0,0,0,0,0.5,0,0,0,0,0,0,0,0,0,0,0,0,0,0,0,0,0,0,0.07,0,0,0,0,0,0,0,0,0,0,0,0,0,0,0,0,0,0,0,0,0,0,0,0,0,0,73.14
1835,GB02-089045,TechnicalGlasses,1961,v.001p.0332,Glass,AlkaliSilicate,Alumino-Silicate,Alkaline-earthSilicate,,,,,SolderGlassSealingGlass,,,,,,,61.66,1.54,4.24,1.49,3.95,0,0,23.06,3.29,0,0,0,0,0,0,0.77,0,0,0,0,0,0,0,0,0,0,0,0,0,0,0,0,0,0,0,0,0,0,0,0,0,0,0,0,0,0,0,0,0,0,0,0,0,0,0,0,0,0,0,0,0,0,79.77
4982,XP06-212876,JapanesePatentKonicaMinolta(J),2001,A287963,Glass-Ceramics,Alumino-Silicate,Alkaline-earthSilicate,Zinc-Silicate,GlassCeramics,,,,MagneticMemoryDisk,,,,,crystal:(MgAl)SiO3Zn2Ti3O8Zn2TiO4,,42.79,0,18.06,23.63,0,0,5.31,0,0,0,0,0,0,0,0,6.24,0,0,0,0,0,0,0,0,0,0,0,0,0,0,3.97,0,0,0,0,0,0,0,0,0,0,0,0,0,0,0,0,0,0,0,0,0,0,0,0,0,0,0,0,0,0,0,146.8
911,GJ02-037303,GlassTechnology,1975,v.016p.0093,Glass,AlkaliSilicate,Alkaline-earthSilicate,,,,,,,,,,,Deferminationofthermalexpansiondifference,,73.83,0,0,0,10.69,0,0,15.47,0,0,0,0,0,0,0,0,0,0,0,0,0,0,0,0,0,0,0,0,0,0,0,0,0,0,0,0,0,0,0,0,0,0,0,0,0,0,0,0,0,0,0,0,0,0,0,0,0,0,0,0,0,0,66.9
4864,XP06-212758,JapanesePatentKonicaMinolta(J),2001,A287951,Glass-Ceramics,Alumino-Silicate,Alkaline-earthSilicate,OtherSilicate,GlassCeramics,,,,MagneticMemoryDisk,,,,,crystal:(MgAl)SiO3,,49.46,0,17.74,19.71,0,0,3.24,0,0.14,0,0,0,0,0,0,0,0,0,0,0,0,0,0,0,0,0,0,0,0,0,9.71,0,0,0,0,0,0,0,0,0,0,0,0,0,0,0,0,0,0,0,0,0,0,0,0,0,0,0,0,0,0,0,146.4
7703,GP06-275630,USPatent,2006,A0166804,Glass,Alumino-Silicate,,,,,,,Substrate,MagneticMemoryDisk,,,,D.Sprengeretal.Ex.1-1,,38.43,3.85,25.63,26.91,0,0,0,0,0,0,0,0,0,0,0,0,0,0,0,0,0,0,0,2.56,0,0,0,0,0,0,2.57,0,0,0,0,0,0.05,0,0,0,0,0,0,0,0,0,0,0,0,0,0,0,0,0,0,0,0,0,0,0,0,0,90
1824,GB02-088956,TechnicalGlasses,1961,v.001p.0273,Glass,AlkaliSilicate,Zinc-Silicate,Alkaline-earthSilicate,,,,,LaboratoryWare,,,,,Thermometerglass16No3,,69.64,1.78,1.52,0,7.74,0,0,14,0,0,0,0,0,0,0,5.33,0,0,0,0,0,0,0,0,0,0,0,0,0,0,0,0,0,0,0,0,0,0,0,0,0,0,0,0,0,0,0,0,0,0,0,0,0,0,0,0,0,0,0,0,0,0,65.27
5327,GJ06-216717,J.Jpn.Inst.Metals&Materials(J),2000,v.064p.0177,Glass,Alumino-Silicate,OtherSilicate,,,,,,,,,,,,,48,0,32,0,0,0,0,0,0,0,0,0,0,0,0,0,0,0,0,0,0,0,0,0,0,0,20,0,0,0,0,0,0,0,0,0,0,0,0,0,0,0,0,0,0,0,0,0,0,0,0,0,0,0,0,0,0,0,0,0,0,0,116.3
3631,GI05-191775,NGF'sAdditionalNewData(J),2001,v.004p.0005,Glass,Boro-Silicate,,,,,,,,,,,Annealing:at600Cfor1h.,GlassNameC141Melting:inPtcrucibleat1200Cfor7h.,,51.21,19.5,0,4,0,0,0,10.27,10.08,0,0,0,0,0,0,0,4.94,0,0,0,0,0,0,0,0,0,0,0,0,0,0,0,0,0,0,0,0,0,0,0,0,0,0,0,0,0,0,0,0,0,0,0,0,0,0,0,0,0,0,0,0,0,78.7
4311,XP06-210960,JapanesePatentKonicaMinolta(J),2001,A026447,Glass-Ceramics,Alumino-Silicate,Alkaline-earthSilicate,,,,,,MagneticMemoryDisk,,,,,Crystal:Magnesium-Aluminosilicate,,44.55,0,18.17,28.91,0,0,1.27,0,0,0,0,0,0,0,0,0,0,0,0,0,0,0,0,0,0,0,0,0,0,0,7.1,0,0,0,0,0,0,0,0,0,0,0,0,0,0,0,0,0,0,0,0,0,0,0,0,0,0,0,0,0,0,0,114.6
413,GI02-008254,Proc.ICG,1980,v.012p.0385,Glass,AlkaliSilicate,Alumino-Silicate,,Fiber,,,,,,,,,,,60,0,10,0,0,0,30,0,0,0,0,0,0,0,0,0,0,0,0,0,0,0,0,0,0,0,0,0,0,0,0,0,0,0,0,0,0,0,0,0,0,0,0,0,0,0,0,0,0,0,0,0,0,0,0,0,0,0,0,0,0,0,84.8
3115,GP03-180943,JapanesePatentHoyaCorp.(J),1998,A079122,Glass,Alkaline-earthSilicate,Alumino-Silicate,,,,,,Substrate,MagneticMemoryDisk,,,,,,42,0,28,8,15,0,0,0,0,0,0,0,0,0,0,0,0,0,0,0,0,0,0,3.5,0,0,0,0,0,0,3.5,0,0,0,0,0,0,0,0,0,0,0,0,0,0,0,0,0,0,0,0,0,0,0,0,0,0,0,0,0,0,0,118.5
9414,GJ02-308379,J.Non-CrystallineSolids,2012,v.358p.001474,Glass,AlkaliSilicate,,,MixedAlkali,,,,,,,,AnnealedatTgfor2hr.,,,60,0,0,0,0,0,0,40,0,0,0,0,0,0,0,0,0,0,0,0,0,0,0,0,0,0,0,0,0,0,0,0,0,0,0,0,0,0,0,0,0,0,0,0,0,0,0,0,0,0,0,0,0,0,0,0,0,0,0,0,0,0,60
9168,GP02-305256,JapanesePatentAsahiGlass(J),2011,A230942,Glass,AlkaliSilicate,Alumino-Silicate,,,,,,Window,,,,,Ex.9,,44.98,6.99,7.01,1.49,3.43,0,12.06,24.04,0,0,0,0,0,0,0,0,0,0,0,0,0,0,0,0,0,0,0,0,0,0,0,0,0,0,0,0,0,0,0,0,0,0,0,0,0,0,0,0,0,0,0,0,0,0,0,0,0,0,0,0,0,0,75
1509,GB02-071313,HandbookofGlassData,1983,v.00Ap.0313,Glass,AlkaliSilicate,,,,,,,,,,,,,,75,0,0,0,0,0,0,25,0,0,0,0,0,0,0,0,0,0,0,0,0,0,0,0,0,0,0,0,0,0,0,0,0,0,0,0,0,0,0,0,0,0,0,0,0,0,0,0,0,0,0,0,0,0,0,0,0,0,0,0,0,0,60.57
6556,XP03-253319,USPatentHoyaCorp.(J),2003,A6599606,Glass-Ceramics,Alkaline-earthSilicate,Alumino-Silicate,,GlassCeramics,,,,MagneticMemoryDisk,,,,,HeatTreatment:760C4h+1000C4hEx.1,,48,0,11,30,0,0,0,0,0,0,0,0,0,0,0,0,0,0,0,0,0,0,0,1,0,0,0,0,0,0,10,0,0,0,0,0,0,0,0,0,0,0,0,0,0,0,0,0,0,0,0,0,0,0,0,0,0,0,0,0,0,0,148.5
6326,GJ06-240009,MaterialsRes.Bull.,2004,v.039p.0033,Glass,Alumino-Silicate,OtherSilicate,,,,,,,,,,,,,60,0,15,0,0,0,0,0,0,0,0,0,0,0,0,0,0,0,0,0,0,0,0,0,0,25,0,0,0,0,0,0,0,0,0,0,0,0,0,0,0,0,0,0,0,0,0,0,0,0,0,0,0,0,0,0,0,0,0,0,0,0,109.7
10573,GJ05-355093,J.Non-CrystallineSolids,2014,v.404p.0124,Glass,Boro-Silicate,,,Melting,,,,,,,,,,,74,20.7,1,0,0,0,0,4.3,0,0,0,0,0,0,0,0,0,0,0,0,0,0,0,0,0,0,0,0,0,0,0,0,0,0,0,0,0,0,0,0,0,0,0,0,0,0,0,0,0,0,0,0,0,0,0,0,0,0,0,0,0,0,50.6
209,GB03-006520,HandbookofGlassProperties,1986,v.001p.0336,Glass,Alkaline-earthSilicate,Alumino-Silicate,,,,,,,,,,,,,60,0,13.3,0,26.7,0,0,0,0,0,0,0,0,0,0,0,0,0,0,0,0,0,0,0,0,0,0,0,0,0,0,0,0,0,0,0,0,0,0,0,0,0,0,0,0,0,0,0,0,0,0,0,0,0,0,0,0,0,0,0,0,0,91.8
3461,XP03-190425,EuropeanPatentHoyaCorp.(J),1999,A0941973,Glass-Ceramics,Alkaline-earthSilicate,Alumino-Silicate,,,,,,,,,,,,,48.5,0,17.5,20,0,0,0,0,0,0,0,0,0,0,0,0,0,0,0,0,0,0,0,2,0,2.5,0,0,0,0,9.5,0,0,0,0,0,0,0,0,0,0,0,0,0,0,0,0,0,0,0,0,0,0,0,0,0,0,0,0,0,0,0,138.9
9222,GP05-305869,USPatentAsahiGlass(J),2011,A0169403,Glass,Boro-Silicate,,,NonLead,,,,PlasmaDisplay,,,,,Ex.4,,41.76,49.74,0,0,0,0,0,0,5,0,0,0,0,0,0.5,0,0,0,0,0,0,0,0,0,0,0,0,0,0,0,0,0,0,3,0,0,0,0,0,0,0,0,0,0,0,0,0,0,0,0,0,0,0,0,0,0,0,0,0,0,0,0,40
2394,GB05-139123,HandbookofGlassData,1993,v.00Ep.0482,Glass,Boro-Silicate,AlkaliSilicate,,,,,,,,,,,,,52.2,36.2,0,0,0,0,0,11.6,0,0,0,0,0,0,0,0,0,0,0,0,0,0,0,0,0,0,0,0,0,0,0,0,0,0,0,0,0,0,0,0,0,0,0,0,0,0,0,0,0,0,0,0,0,0,0,0,0,0,0,0,0,0,59.3
6612,XP03-253533,USPatentHoyaCorp.(J),2003,A6627566,Glass-Ceramics,Alkaline-earthSilicate,Alumino-Silicate,,,,,,Substrate,MagneticMemoryDisk,,,,Heattreatment:760C4h+1000C4hCrystalothers:TitanateEx.9,,47,0,12.5,28.5,0,0,0,0,0,0,0,0,0,0,0,0,0,0,0,0,0,0,0,2,0,0,0,0,0,0,10,0,0,0,0,0,0,0,0,0,0,0,0,0,0,0,0,0,0,0,0,0,0,0,0,0,0,0,0,0,0,0,157.3
3185,GI05-184119,NGF'sAdditionalNewData(J),2000,v.001p.0347,Glass,Boro-Silicate,AlkaliSilicate,,,,,,,,,,,U.Doct.thesisUniv.ofTokyo1979,,10,70,0,0,0,0,0,20,0,0,0,0,0,0,0,0,0,0,0,0,0,0,0,0,0,0,0,0,0,0,0,0,0,0,0,0,0,0,0,0,0,0,0,0,0,0,0,0,0,0,0,0,0,0,0,0,0,0,0,0,0,0,49.88
9169,GP02-305257,JapanesePatentAsahiGlass(J),2011,A230942,Glass,AlkaliSilicate,Alumino-Silicate,,,,,,Window,,,,,Ex.10,,42.77,8.51,6.95,1.6,2.29,0,19.18,18.7,0,0,0,0,0,0,0,0,0,0,0,0,0,0,0,0,0,0,0,0,0,0,0,0,0,0,0,0,0,0,0,0,0,0,0,0,0,0,0,0,0,0,0,0,0,0,0,0,0,0,0,0,0,0,74
7574,XP03-272692,USPatentHoyaCorp.(J),2006,A0040142,Glass-Ceramics,Alkaline-earthSilicate,Alumino-Silicate,,,,,,Substrate,MagneticMemoryDisk,,,805C4h+1000C4h,Ex.1-4,,52.58,0,11.78,25.09,0,0,0,0,0,0,0,0,0,0,0,2.33,0,0,0,0,0,0,0,0.7,0,0,0,0,0,0,7.52,0,0,0,0,0,0,0,0,0,0,0,0,0,0,0,0,0,0,0,0,0,0,0,0,0,0,0,0,0,0,0,131.9
1315,GP06-061045,USPatentUSAGov.(US),1987,A4709987,Glass,Alumino-Silicate,Alkaline-earthSilicate,,Tube,,,,OpticalFiber,,,,,ProtectivecoatingofOpt.fiber.,,36.42,0,17.17,21.71,7.8,0,0,0,0,0,0,0,0,0,0,0,0,0,0,0,0,0,0,0,0,0,0,0,0,0,10.95,0,0,0,0,0,0,5.94,0,0,0,0,0,0,0,0,0,0,0,0,0,0,0,0,0,0,0,0,0,0,0,0,119
531,GB02-019730,HandbookofGlassData,1987,v.00Cp.0206,Glass,AlkaliSilicate,Zinc-Silicate,Alumino-Silicate,,,,,,,,,,,,66.2,0,0.1,0,0,0,0,17,0,0,0,0,0,0,0,16.7,0,0,0,0,0,0,0,0,0,0,0,0,0,0,0,0,0,0,0,0,0,0,0,0,0,0,0,0,0,0,0,0,0,0,0,0,0,0,0,0,0,0,0,0,0,0,62.72
10218,GP06-350597,JapanesePatentAsahiGlass(J),2012,A232882,Glass,Alumino-Silicate,AlkaliSilicate,,Melting,,,,ChemicalStrengthen,SolarCell,Airplane,,,ex.16,,68,0,8,2,0,0,16,4,0,0,0,0,0,0,0,0,0,0,0,0,0,0,0,0,0,0,0,0,0,0,0,0,0,2,0,0,0,0,0,0,0,0,0,0,0,0,0,0,0,0,0,0,0,0,0,0,0,0,0,0,0,0,86
6139,XP02-227516,USPatentKonicaMinolta(J),2003,A6514890,Glass-Ceramics,AlkaliSilicate,Alumino-Silicate,,GlassCeramics,,,,Substrate,MagneticMemoryDisk,,,,Ex.4Heattreatment:570C5.5h700C3h,,73.11,0,6.03,0,0.21,0,18.62,0,0,0,0,0,0,0,0,0,0,0,0,0,0,0,0,0,0,0,0,0,0,0,0,0,0,0.38,0,0,1.65,0,0,0,0,0,0,0,0,0,0,0,0,0,0,0,0,0,0,0,0,0,0,0,0,0,88.1
2466,GJ35-144307,GlassPhysics&Chemistry,1992,v.018p.0159,Glass,Germanate,,,,,,,,,,,,,,10.59,0,0,0,0,0,0,10.59,0,0,0,0,0,0,0,0,0,3.68,0,0,0,0,0,0,0,0,0,0,0,0,0,0,75.13,0,0,0,0,0,0,0,0,0,0,0,0,0,0,0,0,0,0,0,0,0,0,0,0,0,0,0,0,0,71.6
4953,XP03-212847,JapanesePatentKonicaMinolta(J),2001,A287960,Glass-Ceramics,Alkaline-earthSilicate,Alumino-Silicate,OtherSilicate,GlassCeramics,,,,MagneticMemoryDisk,,,,,crystal:(MgAl)SiO3,,41.77,0,11.58,35.16,0,0,3.95,0,0,0,0,0,0,0,0,0,0,0,0,0,0,0,0,0.52,0,0,0,0,0,0,7.02,0,0,0,0,0,0,0,0,0,0,0,0,0,0,0,0,0,0,0,0,0,0,0,0,0,0,0,0,0,0,0,151.1
9055,XP03-302661,USPatentCorningInc.(US),2011,A0092353,Glass-Ceramics,Alkaline-earthSilicate,AlkaliSilicate,Fluoro-Silicate,,,,,ElectronicsElectrical,Container,,,,Ex.5,,65.09,0,0,20.28,0,0,0,0,6.2,0,0,0,0,0,0,0,0,0,0,0,0,0,0,0,0,0,0,0,0,0,0,0,0,0,0,0,0,0,0,0,0,0,0,0,0,0,8.43,0,0,0,0,0,0,0,0,0,0,0,0,0,0,0,59
5319,GJ06-216709,J.Jpn.Inst.Metals&Materials(J),2000,v.064p.0177,Glass,Alumino-Silicate,OtherSilicate,,,,,,,,,,,,,50,0,30,0,0,0,0,0,0,0,0,0,0,0,0,0,0,0,0,0,0,0,0,20,0,0,0,0,0,0,0,0,0,0,0,0,0,0,0,0,0,0,0,0,0,0,0,0,0,0,0,0,0,0,0,0,0,0,0,0,0,0,126.2
10372,GP03-352232,USPatentOthers,2013,A0217822,Glass,Alkaline-earthSilicate,Alumino-Silicate,,Melting,Fiber,AcidResistant,,PlasticsFRP,Energy,,,,ex.1-37,,68.27,0,15.32,0,16.41,0,0,0,0,0,0,0,0,0,0,0,0,0,0,0,0,0,0,0,0,0,0,0,0,0,0,0,0,0,0,0,0,0,0,0,0,0,0,0,0,0,0,0,0,0,0,0,0,0,0,0,0,0,0,0,0,0,79.281
8730,GP02-298517,JapanesePatentOharaInc.(J),2010,A198679,Glass,AlkaliSilicate,,,,,,,Substrate,MagneticMemoryDisk,,,,Ex.4,,61.71,1.79,4.88,2.32,1.11,0,12.49,4.02,1.32,0,0,0,0,0,0,1.15,0,0,0,0,0,0,0,0,0,0,0,0,0,0,6.23,0,0,1.52,0.14,0,1.32,0,0,0,0,0,0,0,0,0,0,0,0,0,0,0,0,0,0,0,0,0,0,0,0,0,89
4695,XP03-212589,JapanesePatentKonicaMinolta(J),2001,A287934,Glass-Ceramics,Alkaline-earthSilicate,Alumino-Silicate,OtherSilicate,GlassCeramics,,,,MagneticMemoryDisk,,,,,crystal:(MgAl)SiO3,,44.22,0,10.42,26.37,0,0,7.9,0,0,0,0,0,0,0,0,0,0,0,0,0,0,0,0,0,0,0,0,0,0,0,11.09,0,0,0,0,0,0,0,0,0,0,0,0,0,0,0,0,0,0,0,0,0,0,0,0,0,0,0,0,0,0,0,148
6209,XP03-227856,USPatentKonicaMinolta(J),2003,A6573206,Glass-Ceramics,Alkaline-earthSilicate,Alumino-Silicate,,GlassCeramics,,,,Substrate,MagneticMemoryDisk,,,,Ex.2Heattreatment:690C5.5h+820C5.5hCrystalothers:Magnesiumaluminasilicate,,55.48,0,7.21,22.38,0,0,5.41,0,1.1,0,0,0,0,0,0,0,0,0,0,0,0,0,0,0,0.09,2,0,0,0,0,5.65,0,0,0,0,0,0.68,0,0,0,0,0,0,0,0,0,0,0,0,0,0,0,0,0,0,0,0,0,0,0,0,0,97.51
3896,GP03-205864,JapanesePatentNipponSheetGlass(J),2000,A313639,Glass,Alkaline-earthSilicate,Alumino-Silicate,OtherSilicate,,,,,Substrate,MagneticMemoryDisk,,,,,,33.63,0,8.21,30.13,0,0,0,3,0,0,8.51,0,0,0,0,0,0,0,0,0,0,0,0,0,0,0,0,0,0,0,15.12,0,0,1.4,0,0,0,0,0,0,0,0,0,0,0,0,0,0,0,0,0,0,0,0,0,0,0,0,0,0,0,0,122
