Repository: hori1537/rexrexxion-about-SP

File: input_csv/inputcsv_SiO2_0.01-100.00_Abbesnumber.csv (part 7 of 17)
No.,GlassNo.,DataSource,Year,DataSourceNumber,State,GlassSystem1,GlassSystem2,GlassSystem3,Appearance1,Appearance2,Appearance3,Appearance4,Usage1,Usage2,Usage3,Usage4,ThermalTreatment,Note,GlassNo.(Structure),SiO2,B2O3,Al2O3,MgO,CaO,BaO,Li2O,Na2O,K2O,Ag2O,MnO,FeO,CoO,NiO,CuO,ZnO,SrO,CdO,PbO,SnO,Cr2O3,Fe2O3,As2O3,Y2O3,Sb2O3,La2O3,Nd2O3,Gd2O3,Bi2O3,Co3O4,TiO2,MnO2,GeO2,ZrO2,CeO2,SnO2,P2O5,Ta2O5,Nb2O3,SO3,MoO3,WO3,H2O,LiF,NaF,KF,MgF2,CaF2,SrF2,BaF2,ZnF2,PbF2,YF3,AlF3,LaF3,GdF3,YbF3,ErF3,F,Cl,Br,Ag,AbbeValue(nd-1)/(nF-nC)
11319,GP03-252955,JapanesePatentOharaInc.(J),2003,A292338,Glass,Alkaline-earthSilicate,AlkaliSilicate,OtherSilicate,,,,,OpticalUse,Lens&Prism,,,,Ex.10,,56.69,1.04,2.13,0,2.84,5.67,0,7.6,6.54,0,0,0,0,0,0,0,0.7,0,0,0,0,0,0,0,0.004972,0,0,0,0,0,16.33,0,0,0.46,0,0,0,0,0,0,0,0,0,0,0,0,0,0,0,0,0,0,0,0,0,0,0,0,0,0,0,0,37.4
978,GB04-011339,HandbookofGlassProperties,1986,v.001p.0563,Glass,Lead-Silicate,AlkaliSilicate,,,,,,,,,,,,,64.5,0,0,0,0,0,0,15.8,0,0,0,0,0,0,0,0,0,0,19.7,0,0,0,0,0,0,0,0,0,0,0,0,0,0,0,0,0,0,0,0,0,0,0,0,0,0,0,0,0,0,0,0,0,0,0,0,0,0,0,0,0,0,0,33.3
7428,GP04-256698,USPatent,2004,A0048730,Glass,Lead-Silicate,,,,,,,OpticalUse,Lens&Prism,,,,A.Masumuraetal.Ex.6,,74.75,0,0,0,0,0,0,7.78,6.49,0,0,0,0,0,0,0,0,0,10.88,0,0,0,0,0,0.08,0,0,0,0,0,0.02,0,0,0,0,0,0,0,0,0,0,0,0,0,0,0,0,0,0,0,0,0,0,0,0,0,0,0,0,0,0,0,42.8
7376,GP09-253570,USPatentSchottAG(DE),2003,A6630420,Glass,OtherSilicate,Alkaline-earthSilicate,AlkaliSilicate,,,,,ReinforcementofCement,,,,,Ex.A6,,76.72,0,1.39,0,3.81,3.71,0,2.29,2.27,0,0,0,0,0,0,0,0,0,0,0,0,0,0,0,0,0,0,0,0,0,0,0,0,9.81,0,0,0,0,0,0,0,0,0,0,0,0,0,0,0,0,0,0,0,0,0,0,0,0,0,0,0,0,55.28
8093,GP04-279171,USPatentOharaInc.(J),2007,A7217672,Glass,Lead-Silicate,,,,,,,OpticalUse,Lens&Prism,,,,Ex.2,,80.22,0,0,0,0,0,0,7.19,5.97,0,0,0,0,0,0,0,0,0,6.51,0,0,0,0.11,0,0,0,0,0,0,0,0.009143,0,0,0,0,0,0,0,0,0,0,0,0,0,0,0,0,0,0,0,0,0,0,0,0,0,0,0,0,0,0,0,49
4209,GP02-080502,USPatentSchottAG(DE),1984,A4438211,Glass,AlkaliSilicate,Alkaline-earthSilicate,OtherSilicate,,,,,OphthalmicLens,,,,,,,60.71,4.11,0,0,10.21,0,21.08,0,0,0,0,0,0,0,0,0,0,0,0,0,0,0,0,0,0,1.05,0,0,0,0,2.36,0,0,0.46,0,0,0,0,0,0,0,0,0,0,0,0,0,0,0,0,0,0,0,0,0,0,0,0,0,0,0,0,55
813,GJ05-008633,GlassScienceandTechnology,1987,v.060p.0234,Glass,Boro-Silicate,,,,,,,,,,,,antireflection,,75,15,0,0,0,0,0,1,9,0,0,0,0,0,0,0,0,0,0,0,0,0,0,0,0,0,0,0,0,0,0,0,0,0,0,0,0,0,0,0,0,0,0,0,0,0,0,0,0,0,0,0,0,0,0,0,0,0,0,0,0,0,67.22
5279,GP09-099704,USPatentSchottGlassTech.(US),1984,A4444893,Glass,OtherSilicate,AlkaliSilicate,Alkaline-earthSilicate,,,,,OphthalmicLens,,,,,,,65.06,0,0,0,10.58,0,0,12.09,0.66,0,0,0,0,0,0,0,0,0,0,0,0,0,0.03,0,0,0,0,0,0,0,11.57,0,0,0,0,0,0,0,0,0,0,0,0,0,0,0,0,0,0,0,0,0,0,0,0,0,0,0,0,0,0,0,41.65
3748,GP09-067760,JapanesePatentHoyaCorp.(J),1981,A059640,Glass,OtherSilicate,AlkaliSilicate,Boro-Silicate,,,,,OphthalmicLens,,,,,,,61.24,3.88,1.47,0,0,0,14.06,6.78,2.42,0,0,0,0,0,0,0,0,0,0,0,0,0,0,0,0,0.09,0,0,0,0,10.07,0,0,0,0,0,0,0,0,0,0,0,0,0,0,0,0,0,0,0,0,0,0,0,0,0,0,0,0,0,0,0,42.9
13923,GP07-292723,JapanesePatentSchottAG(DE),2009,A196878,Glass,Zinc-Silicate,AlkaliSilicate,,Fiber,,,,OpticalFiber,,,,,Ex.6,,58.93,0,0,0,0,0.49,1.95,8.13,5.19,0,0,0,0,0,0,20.81,0,0,0,0,0,0,0.04,0,0,0.54,0,0,0,0,0,0,0,3.88,0,0,0,0,0,0,0,0,0,0,0,0,0,0,0,0,0,0,0,0,0,0,0,0,0,0,0,0,51.27
16310,GP03-311111,JapanesePatentNipponSheetGlass(J),2013,A067519,Glass,Alkaline-earthSilicate,Alumino-Silicate,,Flake,,,,Filler,,,,,Ex.7,,60.5,1.5,8.7,4.75,8.35,0,0,0,0,0,0,0,0,0,0,0,10,0,0,0,0,0,0,0,0,0,0,0,0,0,6.2,0,0,0,0,0,0,0,0,0,0,0,0,0,0,0,0,0,0,0,0,0,0,0,0,0,0,0,0,0,0,0,49
13532,GP05-287031,JapanesePatentNipponElectricGlass(J),2008,A255002,Glass,Boro-Silicate,AlkaliSilicate,,Fiber,,,,Composite,,,,,Ex.9,,69.62,9.21,5.09,0,0,0,8.18,6.4,0,0,0,0,0,0,0,1.5,0,0,0,0,0,0,0,0,0,0,0,0,0,0,0,0,0,0,0,0,0,0,0,0,0,0,0,0,0,0,0,0,0,0,0,0,0,0,0,0,0,0,0,0,0,0,63
5178,GB05-098951,PropertiesofGlass,1954,v.001p.0426,Glass,Boro-Silicate,AlkaliSilicate,Alumino-Silicate,,,,,,,,,,FluorCrown,,59.41,18.48,2.49,0,0,0,0,19.51,0,0,0,0,0,0,0,0,0,0,0,0,0,0,0.11,0,0,0,0,0,0,0,0,0,0,0,0,0,0,0,0,0,0,0,0,0,0,0,0,0,0,0,0,0,0,0,0,0,0,0,0,0,0,0,68.1
990,GB03-011573,HandbookofGlassProperties,1986,v.001p.0567,Glass,Alkaline-earthSilicate,AlkaliSilicate,,,,,,,,,,,,,55.8,0,0,0,0,0,0,0,17.6,0,0,0,0,0,0,0,26.6,0,0,0,0,0,0,0,0,0,0,0,0,0,0,0,0,0,0,0,0,0,0,0,0,0,0,0,0,0,0,0,0,0,0,0,0,0,0,0,0,0,0,0,0,0,55.3
1797,GB02-019490,HandbookofGlassData,1987,v.00Cp.0166,Glass,AlkaliSilicate,Alkaline-earthSilicate,,,,,,,,,,,,,84.8,0,0,0,0,0,0,0,6.9,0,0,0,0,0,0,0,8.3,0,0,0,0,0,0,0,0,0,0,0,0,0,0,0,0,0,0,0,0,0,0,0,0,0,0,0,0,0,0,0,0,0,0,0,0,0,0,0,0,0,0,0,0,0,62.5
2459,GB02-026166,HandbookofGlassData,1987,v.00Cp.0589,Glass,AlkaliSilicate,OtherSilicate,,,,,,,,,,,,,60,0,0,0,0,0,0,15,0,0,0,0,0,0,0,0,0,0,0,0,0,0,0,0,0,0,0,0,0,0,25,0,0,0,0,0,0,0,0,0,0,0,0,0,0,0,0,0,0,0,0,0,0,0,0,0,0,0,0,0,0,0,29
2053,GB02-019133,HandbookofGlassData,1987,v.00Cp.0158,Glass,AlkaliSilicate,Lead-Silicate,,,,,,,,,,,,,64.37,0,0,0,0,0,0,20.22,0,0,0,0,0,0,0,0,0,0,15.41,0,0,0,0,0,0,0,0,0,0,0,0,0,0,0,0,0,0,0,0,0,0,0,0,0,0,0,0,0,0,0,0,0,0,0,0,0,0,0,0,0,0,0,36.7
1133,GB02-013504,HandbookofGlassData,1987,v.00Cp.0023,Glass,AlkaliSilicate,,,,,,,,,,,,,,80.49,0,0,0,0,0,0,19.5,0,0,0,0,0,0,0,0,0,0,0,0,0,0,0,0,0,0,0,0,0,0,0,0,0,0,0,0,0,0,0,0,0,0,0,0,0,0,0,0,0,0,0,0,0,0,0,0,0,0,0,0,0,0,59.29
4554,GP02-116669,JapanesePatentHoyaCorp.(J),1991,A012341,Glass,AlkaliSilicate,,,Fiber,WaterResistant,,,OpticalTransmission,OpticalFiber,OpticalWaveguide,,,Clad.,,71.34,4.9,3.35,0,0,0,5.93,0,11.83,0,0,0,0,0,0,0,0,0,2.57,0,0,0,0.07,0,0,0,0,0,0,0,0,0,0,0,0,0,0,0,0,0,0,0,0,0,0,0,0,0,0,0,0,0,0,0,0,0,0,0,0,0,0,0,56.3
5126,GB09-097083,PropertiesofGlass,1954,v.001p.0398,Glass,OtherSilicate,AlkaliSilicate,,,,,,,,,,,,,69.53,0,0,0,0,0,0,25.27,0,0,0,0,0,0,0,0,0,0,0,0,0,0,0,0,0,0,0,0,5.19,0,0,0,0,0,0,0,0,0,0,0,0,0,0,0,0,0,0,0,0,0,0,0,0,0,0,0,0,0,0,0,0,0,38.5
16311,GP03-311112,JapanesePatentNipponSheetGlass(J),2013,A067519,Glass,Alkaline-earthSilicate,Alumino-Silicate,,Flake,,,,Filler,,,,,Ex.8,,59.99,1,8.7,5.84,17.76,0,0,0.4,0.1,0,0,0,0,0,0,0,0,0,0,0,0,0.01,0,0,0,0,0,0,0,0,6.2,0,0,0,0,0,0,0,0,0,0,0,0,0,0,0,0,0,0,0,0,0,0,0,0,0,0,0,0,0,0,0,49
14197,GP03-294511,EuropeanPatentNipponSheetGlass(J),2009,A2119680,Glass,Alkaline-earthSilicate,Alumino-Silicate,,Flake,,,,Filler,,,,,Ex.10,,60,0,7.7,5.63,22.47,0,0,0,0,0,0,0,0,0,0,0,0,0,0,0,0,0,0,0,0,0,0,0,0,0,4.2,0,0,0,0,0,0,0,0,0,0,0,0,0,0,0,0,0,0,0,0,0,0,0,0,0,0,0,0,0,0,0,54
15436,GP05-305198,JapanesePatentNipponElectricGlass(J),2011,A225418,Glass,Boro-Silicate,Alumino-Silicate,,,,,,OpticalUse,Lens&Prism,,,,Ex.24,,66.49,20.7,8.99,0,0.58,0,1.1,2.12,0,0,0,0,0,0,0,0,0,0,0,0,0,0,0,0,0.02,0,0,0,0,0,0,0,0,0,0,0,0,0,0,0,0,0,0,0,0,0,0,0,0,0,0,0,0,0,0,0,0,0,0,0,0,0,66
809,GJ05-008629,GlassScienceandTechnology,1987,v.060p.0234,Glass,Boro-Silicate,,,,,,,,,,,,antireflection,,75,15,0,0,0,0,0,6,4,0,0,0,0,0,0,0,0,0,0,0,0,0,0,0,0,0,0,0,0,0,0,0,0,0,0,0,0,0,0,0,0,0,0,0,0,0,0,0,0,0,0,0,0,0,0,0,0,0,0,0,0,0,66.65
3256,GP04-052788,JapanesePatent,1982,A106538,Glass,Lead-Silicate,Alkaline-earthSilicate,Zinc-Silicate,,,,,,,,,,,,60.93,0,0,0,0,5.3,0,10.49,2.59,0,0,0,0,0,0,7.99,5.49,0,6.92,0,0,0,0.29,0,0,0,0,0,0,0,0,0,0,0,0,0,0,0,0,0,0,0,0,0,0,0,0,0,0,0,0,0,0,0,0,0,0,0,0,0,0,0,44.1
1813,GB02-019563,HandbookofGlassData,1987,v.00Cp.0168,Glass,AlkaliSilicate,Lead-Silicate,,,,,,,,,,,,,76.65,0,0,0,0,0,0,0,6.45,0,0,0,0,0,0,0,0,0,16.9,0,0,0,0,0,0,0,0,0,0,0,0,0,0,0,0,0,0,0,0,0,0,0,0,0,0,0,0,0,0,0,0,0,0,0,0,0,0,0,0,0,0,0,38.8
10713,GP09-225785,EuropeanPatentSchottAG(DE),2002,A1169274,Glass,OtherSilicate,Alkaline-earthSilicate,,,,,,ReinforcementofCement,,,,,,,61.03,0,3.94,13.31,4.78,1.75,0,8.66,0,0,0,0,0,0,0,0,0,0,0,0,0,0,0,0,0,1.03,0,0,0,0,0,0,0,5.5,0,0,0,0,0,0,0,0,0,0,0,0,0,0,0,0,0,0,0,0,0,0,0,0,0,0,0,0,54.41
2360,GB07-024297,HandbookofGlassData,1987,v.00Cp.0684,Glass,Zinc-Silicate,Alkaline-earthSilicate,,,,,,,,,,,,,52,0,0,0,0,20,0,0,0,0,0,0,0,0,0,28,0,0,0,0,0,0,0,0,0,0,0,0,0,0,0,0,0,0,0,0,0,0,0,0,0,0,0,0,0,0,0,0,0,0,0,0,0,0,0,0,0,0,0,0,0,0,50.7
1808,GB02-019555,HandbookofGlassData,1987,v.00Cp.0168,Glass,AlkaliSilicate,Lead-Silicate,,,,,,,,,,,,,71.2,0,0,0,0,0,0,0,2.37,0,0,0,0,0,0,0,0,0,26.43,0,0,0,0,0,0,0,0,0,0,0,0,0,0,0,0,0,0,0,0,0,0,0,0,0,0,0,0,0,0,0,0,0,0,0,0,0,0,0,0,0,0,0,32.5
7185,GJ04-245067,J.Res.NationalBureauofStandards,1951,v.046p.0176,Glass,Lead-Silicate,AlkaliSilicate,,,,,,OpticalUse,,,,,viscosityanddensityofmoltenglasseswithacounterbalanced-spheremethod,,76.29,0,0,0,0,0.34,0,0.56,8.8,0,0,0,0,0,0,0,0,0,13.73,0,0,0,0.13,0,0.15,0,0,0,0,0,0,0,0,0,0,0,0,0,0,0,0,0,0,0,0,0,0,0,0,0,0,0,0,0,0,0,0,0,0,0,0,0,41
4040,GB04-096429,PropertiesofGlass,1954,v.001p.0375,Glass,Lead-Silicate,AlkaliSilicate,,,,,,,,,,,,,81.42,0,0,0,0,0,0,0.36,11.7,0,0,0,0,0,0,0,0,0,6.52,0,0,0,0,0,0,0,0,0,0,0,0,0,0,0,0,0,0,0,0,0,0,0,0,0,0,0,0,0,0,0,0,0,0,0,0,0,0,0,0,0,0,0,49.7
9050,GP03-205776,JapanesePatentNipponElectricGlass(J),2000,A302479,Glass,Alkaline-earthSilicate,AlkaliSilicate,,Molded,,,,OpticalUse,,,,,,,51.47,0,2.59,0,11.78,4.09,15.48,5.33,1.05,0,0,0,0,0,0,1.62,4.78,0,0,0,0,0,0,0,0,0.41,0,0.55,0,0,0,0,0,0.8,0,0,0,0,0,0,0,0,0,0,0,0,0,0,0,0,0,0,0,0,0,0,0,0,0,0,0,0,54.3
16725,GP09-313487,EuropeanPatentOCVIntellectualCapital(US),2013,A2630093,Glass,OtherSilicate,Alumino-Silicate,,Fiber,,,,Composite,Fiber,,,,OCVIntellectualCapitalLLC.Ex.17,,52.56,13.23,15.94,0,0,0,0,0,0,0,0,0,0,0,0,0,0,0,0,0,0,0,0,12.1,0,3.13,0,0,0,0,3.04,0,0,0,0,0,0,0,0,0,0,0,0,0,0,0,0,0,0,0,0,0,0,0,0,0,0,0,0,0,0,0,53.6
13868,GP07-290982,EuropeanPatentSchottAG(DE),2009,A2072477,Glass,Zinc-Silicate,AlkaliSilicate,,Fiber,,,,OpticalWaveguide,,,,,Ex.2,,59.3,0,0,0,0,0.42,1.99,7.72,5.16,0,0,0,0,0,0,21.04,0,0,0,0,0,0,0.12,0,0,2.12,0,0,0,0,0,0,0,2.11,0,0,0,0,0,0,0,0,0,0,0,0,0,0,0,0,0,0,0,0,0,0,0,0,0,0,0,0,51.68
5321,GP02-101664,JapanesePatentCorningInc.(US),1989,A157429,Glass,AlkaliSilicate,OtherSilicate,,,,,,OphthalmicLens,Medical,,,,SegmentglassforbifocallensEx.4,,58.72,6.29,0.33,0,3.75,0,1.12,6.36,9.97,0,0,0,0,0,0,0,0,0,0,0,0,0,0.1,0,0,0,0,0,0,0,12.81,0,0,0.54,0,0,0,0,0,0,0,0,0,0,0,0,0,0,0,0,0,0,0,0,0,0,0,0,0,0,0,0,41.1
7193,GJ02-245097,J.Res.NationalBureauofStandards,1951,v.046p.0176,Glass,AlkaliSilicate,Boro-Silicate,Zinc-Silicate,,,,,OpticalUse,,,,,viscosityanddensityofmoltenglasseswithacounterbalanced-spheremethod,,71.26,11.59,0,0,0,0,0,7.81,8.23,0,0,0,0,0,0,0.95,0,0,0,0,0,0,0.16,0,0,0,0,0,0,0,0,0,0,0,0,0,0,0,0,0,0,0,0,0,0,0,0,0,0,0,0,0,0,0,0,0,0,0,0,0,0,0,64.5
871,GB09-012272,HandbookofGlassProperties,1986,v.001p.0584,Glass,OtherSilicate,AlkaliSilicate,,,,,,,,,,,,,70,0,0,0,0,0,0,10,0,0,0,0,0,0,0,0,0,0,0,0,0,0,0,0,0,0,0,0,0,0,20,0,0,0,0,0,0,0,0,0,0,0,0,0,0,0,0,0,0,0,0,0,0,0,0,0,0,0,0,0,0,0,31.4
9052,GP03-205779,JapanesePatentNipponElectricGlass(J),2000,A302479,Glass,Alkaline-earthSilicate,AlkaliSilicate,,Molded,,,,OpticalUse,,,,,,,53.74,0,1.52,0,5.54,2.84,18.7,3.01,0,0,0,0,0,0,0,5.34,4.8,0,0,0,0,0,0,0,0,0,0,0,0,0,3.5,0,0,1.01,0,0,0,0,0,0,0,0,0,0,0,0,0,0,0,0,0,0,0,0,0,0,0,0,0,0,0,0,49.7
11314,GP03-252950,JapanesePatentOharaInc.(J),2003,A292338,Glass,Alkaline-earthSilicate,AlkaliSilicate,OtherSilicate,,,,,OpticalUse,Lens&Prism,,,,Ex.5,,56.58,1.09,0.67,0,0,9.86,0,7.93,6.82,0,0,0,0,0,0,0,0,0,0,0,0,0,0,0,0.03,0,0,0,0,0,17.02,0,0,0,0,0,0,0,0,0,0,0,0,0,0,0,0,0,0,0,0,0,0,0,0,0,0,0,0,0,0,0,38.5
2342,GB03-024272,HandbookofGlassData,1987,v.00Cp.0684,Glass,Alkaline-earthSilicate,Zinc-Silicate,,,,,,,,,,,,,52,0,0,0,0,28,0,0,0,0,0,0,0,0,0,20,0,0,0,0,0,0,0,0,0,0,0,0,0,0,0,0,0,0,0,0,0,0,0,0,0,0,0,0,0,0,0,0,0,0,0,0,0,0,0,0,0,0,0,0,0,0,51.4
16309,GP03-311110,JapanesePatentNipponSheetGlass(J),2013,A067519,Glass,Alkaline-earthSilicate,Alumino-Silicate,,Flake,,,,Filler,,,,,Ex.6,,60.5,1.5,8.7,4.75,10.35,0,0,0,0,0,0,0,0,0,0,0,8,0,0,0,0,0,0,0,0,0,0,0,0,0,6.2,0,0,0,0,0,0,0,0,0,0,0,0,0,0,0,0,0,0,0,0,0,0,0,0,0,0,0,0,0,0,0,49
5194,GB02-098978,PropertiesofGlass,1954,v.001p.0433,Glass,AlkaliSilicate,Lead-Silicate,,,,,,,,,,,DenseBariumFlintDBF-1,,69.43,0,0,0,0,4.5,0,3.57,5.42,0,0,0,0,0,0,1,0,0,15.98,0,0,0,0.04,0,0.06,0,0,0,0,0,0,0,0,0,0,0,0,0,0,0,0,0,0,0,0,0,0,0,0,0,0,0,0,0,0,0,0,0,0,0,0,0,38.6
11963,GP03-262323,USPatent,2004,A0220038,Glass,Alkaline-earthSilicate,,,,,,,OpticalUse,OpticalFiber,,,,S.Wolffetal.Ex.8,,64.18,0,3.15,0,0,14.15,0,6.48,0,0,0,0,0,0,0,5.92,0,0,0,0,0,0,0,0,0,0.25,0,0,0,0,0,0,0,5.87,0,0,0,0,0,0,0,0,0,0,0,0,0,0,0,0,0,0,0,0,0,0,0,0,0,0,0,0,52.7
11920,GP02-261871,USPatentSchottAG(DE),2004,A6825142,Glass,AlkaliSilicate,,,,,,,ColorFilter,,,,,Ex.8,,59.93,0,0,0,0,0,10,24.98,0,0,0,0,0,0,0,0,0,0,0,0,0,0,0.1,4.99,0,0,0,0,0,0,0,0,0,0,0,0,0,0,0,0,0,0,0,0,0,0,0,0,0,0,0,0,0,0,0,0,0,0,0,0,0,0,53.15
2487,GP05-028932,JapanesePatentCorningInc.(US),1985,A161351,Glass,Boro-Silicate,Alumino-Silicate,AlkaliSilicate,,,,,OphthalmicLens,,,,,,,62.92,15.93,3.9,0,0,0,3.86,4.23,3.95,0,0,0,0,0,0,0,0,0,0,0,0,0,0.1,0,0,0,0,0,0,0,4.07,0,0,0,0,0,0,0,0,0,0,0,0,0,0,0,0,0,0,0,0,0,0,0,0,0,0,0,0,1.03,0,0,53
4364,GB07-099544,PropertiesofGlass,1954,v.001p.0425,Glass,Zinc-Silicate,AlkaliSilicate,,,,,,OpticalUse,,,,,Type:1066Z.C.,,73.88,0,0.18,0,0.45,0,0,11.3,1.15,0,0,0,0,0,0,12.91,0,0,0,0,0,0,0.13,0,0,0,0,0,0,0,0,0,0,0,0,0,0,0,0,0,0,0,0,0,0,0,0,0,0,0,0,0,0,0,0,0,0,0,0,0,0,0,57.9
1050,GB07-012584,HandbookofGlassProperties,1986,v.001p.0592,Glass,Zinc-Silicate,Alkaline-earthSilicate,,,,,,,,,,,,,52,0,0,0,0,14,0,0,0,0,0,0,0,0,0,34,0,0,0,0,0,0,0,0,0,0,0,0,0,0,0,0,0,0,0,0,0,0,0,0,0,0,0,0,0,0,0,0,0,0,0,0,0,0,0,0,0,0,0,0,0,0,49.9
2846,GC01-052206,Shin-EtsuQuartzProducts(J),1980,Herasil1-TOP,Glass,Silica,,,Block,Slab,Rod,,Machinary,,,,,ForLargeOpticalInstrumentsParts,,100,0,0,0,0,0,0,0,0,0,0,0,0,0,0,0,0,0,0,0,0,0,0,0,0,0,0,0,0,0,0,0,0,0,0,0,0,0,0,0,0,0,0,0,0,0,0,0,0,0,0,0,0,0,0,0,0,0,0,0,0,0,67.6
2392,GB03-024989,HandbookofGlassData,1987,v.00Cp.0774,Glass,Alkaline-earthSilicate,Alumino-Silicate,,,,,,,,,,,,,52,0,8,0,0,40,0,0,0,0,0,0,0,0,0,0,0,0,0,0,0,0,0,0,0,0,0,0,0,0,0,0,0,0,0,0,0,0,0,0,0,0,0,0,0,0,0,0,0,0,0,0,0,0,0,0,0,0,0,0,0,0,54
8052,GP03-182129,USPatentHoyaCorp.(J),1998,A5744409,Glass,Alkaline-earthSilicate,,,HotPressed,,,,OpticalUse,Lens&Prism,,,,,,60.19,4.74,3.37,0,0,8.61,22.09,0,0,0,0,0,0,0,0,0,0,0,0,0,0,0,0,0,0,1.01,0,0,0,0,0,0,0,0,0,0,0,0,0,0,0,0,0,0,0,0,0,0,0,0,0,0,0,0,0,0,0,0,0,0,0,0,58
1893,GB02-021476,HandbookofGlassData,1987,v.00Cp.0397,Glass,AlkaliSilicate,OtherSilicate,,,,,,,,,,,,,76.99,0,0,0,0,0,0,18.66,0,0,0,0,0,0,0,0,0,0,0,0,0,0,0,0,4.35,0,0,0,0,0,0,0,0,0,0,0,0,0,0,0,0,0,0,0,0,0,0,0,0,0,0,0,0,0,0,0,0,0,0,0,0,0,47.48
2509,GP04-029041,JapanesePatentHoyaCorp.(J),1985,A096542,Glass,Lead-Silicate,Alkaline-earthSilicate,Zinc-Silicate,,,,,OphthalmicLens,,,,,,,53.29,0,0,0,0,8.35,0,8.13,0,0,0,0,0,0,0,11.56,0,0,14.73,0,0,0,0,0,0,0,0,0,0,0,0,0,0,3.93,0,0,0,0,0,0,0,0,0,0,0,0,0,0,0,0,0,0,0,0,0,0,0,0,0,0,0,0,34.9
13798,GP06-290154,USPatentNipponSheetGlass(J),2009,A7531475,Glass,Alumino-Silicate,,,,,,,IRAbsorbingMaterial,,,,Annealedat800Cfor30min.,Ex.9,,66.22,5,12.89,14.89,0,0,0,0,0,0,0,0,0,0,0,0,0,0,0,0,0,0,0,0,0,0,0,0,1,0,0,0,0,0,0,0,0,0,0,0,0,0,0,0,0,0,0,0,0,0,0,0,0,0,0,0,0,0,0,0,0,0,61
11988,GP07-262376,USPatent,2004,A0229743,Glass,Zinc-Silicate,Alkaline-earthSilicate,,,,,,OpticalUse,Lens&Prism,,,,S.Wolffetal.Ex.8,,58.42,0.11,0.07,0,1.33,5.85,0,3.98,5.55,0,0,0,0,0,0,20.19,0,0,0,0,0,0,0,0,0,0,0,0,0,0,0,0,0,4.24,0,0,0.26,0,0,0,0,0,0,0,0,0,0,0,0,0,0,0,0,0,0,0,0,0,0,0,0,0,50.13
1110,GB03-012960,HandbookofGlassProperties,1986,v.001p.0603,Glass,Alkaline-earthSilicate,OtherSilicate,,,,,,,,,,,,,65,0,0,0,0,30,0,0,0,0,0,0,0,0,0,0,0,0,0,0,0,0,0,0,0,0,0,0,0,0,0,0,0,0,0,0,0,5,0,0,0,0,0,0,0,0,0,0,0,0,0,0,0,0,0,0,0,0,0,0,0,0,48.4
9853,GP07-214514,EuropeanPatentSchottAG(DE),2001,A1106585,Glass,Zinc-Silicate,AlkaliSilicate,,,,,,OpticalUse,Lens&Prism,,,,,,61.43,0,0,0,0,0,0,12.65,7.03,0,0,0,0,0,0,18.27,0,0,0.55,0,0,0,0.07,0,0,0,0,0,0,0,0,0,0,0,0,0,0,0,0,0,0,0,0,0,0,0,0,0,0,0,0,0,0,0,0,0,0,0,0,0,0,0,52.8
3513,GP09-058948,JapanesePatentCorningInc.(US),1986,A086446,Glass,OtherSilicate,AlkaliSilicate,Boro-Silicate,,,,,OphthalmicLens,,,,,,,54.56,6.67,0,8.97,0,0,10.49,1.94,7.03,0,0,0,0,0,0,0,0,0,0,0,0,0,0,0,0,0,0,0,0,0,10.34,0,0,0,0,0,0,0,0,0,0,0,0,0,0,0,0,0,0,0,0,0,0,0,0,0,0,0,0,0,0,0,42.8
16304,GP03-311105,JapanesePatentNipponSheetGlass(J),2013,A067519,Glass,Alkaline-earthSilicate,Alumino-Silicate,,Flake,,,,Filler,,,,,Ex.1,,60,1,8.7,3.92,20.18,0,0,0,0,0,0,0,0,0,0,0,0,0,0,0,0,0,0,0,0,0,0,0,0,0,6.2,0,0,0,0,0,0,0,0,0,0,0,0,0,0,0,0,0,0,0,0,0,0,0,0,0,0,0,0,0,0,0,49
4552,GP02-116666,JapanesePatentHoyaCorp.(J),1991,A012341,Glass,AlkaliSilicate,,,Fiber,WaterResistant,,,OpticalTransmission,OpticalFiber,OpticalWaveguide,,,Clad.,,75.73,0,0.72,0,0,0,10.68,9.61,0.91,0,0,0,0,0,0,0,0,0,2.31,0,0,0,0,0,0.04,0,0,0,0,0,0,0,0,0,0,0,0,0,0,0,0,0,0,0,0,0,0,0,0,0,0,0,0,0,0,0,0,0,0,0,0,0,55.5
6020,GP04-126170,EuropeanPatentCorningInc.(US),1992,A0519174,Glass,Lead-Silicate,,,Photochromic,,,,OphthalmicLens,,,,,,,61.92,6.06,3.79,0,0,0,3.71,1.79,0,0,0,0,0,0,0,0,0,0,16.29,0,0,0,0.09,0,0,0.88,0,0,0,0,4.49,0,0,0.97,0,0,0,0,0,0,0,0,0,0,0,0,0,0,0,0,0,0,0,0,0,0,0,0,0,0,0,0,34.1
10956,GP02-228225,USPatent,2003,A0092559,Glass,AlkaliSilicate,,,,,,,ColorFilter,Substrate,,,,S.Pucilowskietal.Ex.3,,54.93,0,0,5,0,0,10,24.98,0,0,0,0,0,0,0,0,0,0,0,0,0,0,0.1,4.99,0,0,0,0,0,0,0,0,0,0,0,0,0,0,0,0,0,0,0,0,0,0,0,0,0,0,0,0,0,0,0,0,0,0,0,0,0,0,52.98
11868,GP07-261129,JapanesePatentCarlZeiss(DE),2004,A277281,Glass,Zinc-Silicate,AlkaliSilicate,Alkaline-earthSilicate,Fiber,,,,OpticalUse,OpticalWaveguide,,,,Ex.7,,53.22,1.04,1.43,0,6.48,3.79,0,3.52,5.4,0,0,0,0,0,0,22.33,0,0,0,0,0,0,0,0,0,0,0,0,0,0,0,0,0,1.77,0,0,1.02,0,0,0,0,0,0,0,0,0,0,0,0,0,0,0,0,0,0,0,0,0,0,0,0,0,51.29
7241,GP02-169184,JapanesePatentHoyaCorp.(J),1996,A290936,Glass,AlkaliSilicate,OtherSilicate,,NonLead,,,,OpticalUse,Lens&Prism,,,,,,57.32,0,1.47,0,0,0,0,33.22,0,0,0,0,0,0,0,0,0,0,0,0,0,0,0.38,0,0,0,0,0,2.33,0,0,0,0,0,0,0,5.28,0,0,0,0,0,0,0,0,0,0,0,0,0,0,0,0,0,0,0,0,0,0,0,0,0,47.1
13023,GP09-279444,USPatent,2007,A0078048,Glass,OtherSilicate,Boro-Silicate,,,,,,OpticalUse,Lens&Prism,,,,W.Pannhorstetal.Ex.3,,60,15,0,0,0,0,0,0,0,0,0,0,0,0,0,0,0,0,0,0,0,0,0,0,0,0,0,0,0,0,0,0,10,0,0,0,15,0,0,0,0,0,0,0,0,0,0,0,0,0,0,0,0,0,0,0,0,0,0,0,0,0,65.3
3851,GP05-071044,EuropeanPatentCorningInc.(US),1985,A0151346,Glass,Boro-Silicate,AlkaliSilicate,,,,,,OphthalmicLens,,,,,,,61.63,16.13,3.81,0,0,0,3.78,10.03,0,0,0,0,0,0,0,0,0,0,0,0,0,0,0.09,0,0,0,0,0,0,0,3.51,0,0,0,0,0,0,0,0,0,0,0,0,0,0,0,0,0,0,0,0,0,0,0,0,0,0,0,0,1,0,0,54.1
8335,GP04-285056,USPatentOharaInc.(J),2008,A7371703,Glass,Lead-Silicate,,,,,,,OpticalUse,Lens&Prism,,,,Ex.6,,74.75,0,0,0,0,0,0,7.78,6.49,0,0,0,0,0,0,0,0,0,10.88,0,0,0,0,0,0.08,0,0,0,0,0,0.02,0,0,0,0,0,0,0,0,0,0,0,0,0,0,0,0,0,0,0,0,0,0,0,0,0,0,0,0,0,0,0,42.8
2571,GP09-030591,JapanesePatentHoyaCorp.(J),1984,A152240,Glass,OtherSilicate,AlkaliSilicate,Boro-Silicate,,,,,OphthalmicLens,,,,,,,64.05,3.98,1.51,0,0,0,8.24,9.74,0,0,0,0,0,0,0,0,0,0,0,0,0,0,0,0,0,0,0,0,0,0,12.49,0,0,0,0,0,0,0,0,0,0,0,0,0,0,0,0,0,0,0,0,0,0,0,0,0,0,0,0,0,0,0,39.9
996,GB09-012030,HandbookofGlassProperties,1986,v.001p.0578,Glass,OtherSilicate,AlkaliSilicate,,,,,,,,,,,,,66.67,0,0,0,0,0,0,16.15,0,0,0,0,0,0,0,0,0,0,0,0,0,0,0,0,17.18,0,0,0,0,0,0,0,0,0,0,0,0,0,0,0,0,0,0,0,0,0,0,0,0,0,0,0,0,0,0,0,0,0,0,0,0,0,34.47
7186,GJ04-245070,J.Res.NationalBureauofStandards,1951,v.046p.0176,Glass,Lead-Silicate,AlkaliSilicate,,,,,,OpticalUse,,,,,viscositybyrotationalviscometer,,70.56,0,0,0,0,0,0,5.25,5.13,0,0,0,0,0,0,0,0,0,18.83,0,0,0,0.23,0,0,0,0,0,0,0,0,0,0,0,0,0,0,0,0,0,0,0,0,0,0,0,0,0,0,0,0,0,0,0,0,0,0,0,0,0,0,0,36.2
6004,GP04-125013,USPatentCorningInc.(US),1992,A5162826,Glass,Lead-Silicate,Boro-Silicate,,,,,,OphthalmicLens,,,,,,,51.89,6.36,10.4,0,0,0,5.01,2.28,0,0,0,0,0,0,0,0,0,0,16.7,0,0,0,0.18,0,0,1.65,0,0,0,0,4.63,0,0,0.91,0,0,0,0,0,0,0,0,0,0,0,0,0,0,0,0,0,0,0,0,0,0,0,0,0,0,0,0,31.8
10245,GP03-222815,JapanesePatentNipponElectricGlass(J),2002,A187735,Glass,Alkaline-earthSilicate,AlkaliSilicate,,Pressed,,,,OpticalUse,,,,,,,54.17,5.47,2.04,0,12.35,2.94,9.97,3.35,0.74,0,0,0,0,0,0,0,5.68,0,0,0,0,0,0,0,0.02,1.81,0,0,0,0,0,0,0,1.46,0,0,0,0,0,0,0,0,0,0,0,0,0,0,0,0,0,0,0,0,0,0,0,0,0,0,0,0,56.6
12010,GP03-262601,EuropeanPatentSchottAG(DE),2004,A1452495,Glass,Alkaline-earthSilicate,AlkaliSilicate,,,,,,OpticalWaveguide,Laser,,,,Ex.3,,57.7,0,2.27,0,0,12.06,0,14.91,0,0,0,0,0,0,0,9.46,0,0,0,0,0,0,0,0,0,0.47,0,0,0,0,0,0,0,3.13,0,0,0,0,0,0,0,0,0,0,0,0,0,0,0,0,0,0,0,0,0,0,0,0,0,0,0,0,52.2
7333,GP06-252473,JapanesePatentNipponSheetGlass(J),2003,A183047,Glass,Alumino-Silicate,AlkaliSilicate,,Colored,,,,Illumination,,,,,Ex.3,,71.22,0,13.89,3,0,0,8.89,0,0,0,0,0,0,0,0,0,0,0,0,0,0,0,0,0,0,0,0,0,1,0,2,0,0,0,0,0,0,0,0,0,0,0,0,0,0,0,0,0,0,0,0,0,0,0,0,0,0,0,0,0,0,0,41
9037,GP05-205482,JapanesePatentOharaInc.(J),2000,A247678,Glass,Boro-Silicate,,,,,,,OpticalUse,Lens&Prism,,,,,,63.03,15.8,3,0,0,0,10.22,4.44,3.24,0,0,0,0,0,0,0,0,0,0,0,0,0,0,0,0.04,0,0,0,0,0,0.23,0,0,0,0,0,0,0,0,0,0,0,0,0,0,0,0,0,0,0,0,0,0,0,0,0,0,0,0,0,0,0,64.7
7244,GP02-169187,JapanesePatentHoyaCorp.(J),1996,A290936,Glass,AlkaliSilicate,OtherSilicate,,NonLead,,,,OpticalUse,Lens&Prism,,,,,,65.71,0,0,0,0,0,0,18.74,9.86,0,0,0,0,0,0,0,0,0,0,0,0,0,0,0,0.13,0,0,0,2.82,0,0,0,0,0,0,0,2.73,0,0,0,0,0,0,0,0,0,0,0,0,0,0,0,0,0,0,0,0,0,0,0,0,0,47.8
2499,GP05-028946,JapanesePatentCorningInc.(US),1985,A161351,Glass,Boro-Silicate,AlkaliSilicate,OtherSilicate,,,,,OphthalmicLens,,,,,,,67.68,12.95,2,0,0,0,3.82,4.2,3.92,0,0,0,0,0,0,1.55,0,0,0,0,0,0,0.09,0,0,0,0,0,0,0,2.77,0,0,0,0,0,0,0,0,0,0,0,0,0,0,0,0,0,0,0,0,0,0,0,0,0,0,0,0,1.01,0,0,55.8
4715,GP02-129687,EuropeanPatent,1993,A0560555,Glass,AlkaliSilicate,OtherSilicate,,NonLead,,,,TableWare,Container,,,,,,73.17,0,0,0,0,0,0,23.68,0,0,0,0,0,0,0,0,0,0,0,0,0,0,0,0,0,0,0,0,3.14,0,0,0,0,0,0,0,0,0,0,0,0,0,0,0,0,0,0,0,0,0,0,0,0,0,0,0,0,0,0,0,0,0,45.2
3853,GP05-071046,EuropeanPatentCorningInc.(US),1985,A0151346,Glass,Boro-Silicate,AlkaliSilicate,,,,,,OphthalmicLens,,,,,,,66.45,13.25,3.92,0,0,0,1.74,6.32,2.61,0,0,0,0,0,0,0,0,0,0,0,0,0,0.1,0,0,0,0,0,0,0,4.58,0,0,0,0,0,0,0,0,0,0,0,0,0,0,0,0,0,0,0,0,0,0,0,0,0,0,0,0,1.03,0,0,51.8
1792,GB02-019469,HandbookofGlassData,1987,v.00Cp.0165,Glass,AlkaliSilicate,Alkaline-earthSilicate,,,,,,,,,,,,,71.4,0,0,0,0,0,0,0,16.8,0,0,0,0,0,0,0,11.8,0,0,0,0,0,0,0,0,0,0,0,0,0,0,0,0,0,0,0,0,0,0,0,0,0,0,0,0,0,0,0,0,0,0,0,0,0,0,0,0,0,0,0,0,0,58.9
5434,GB03-174633,DataBookofGlassComposition(J),1991,v.001p.0090,Glass,Alkaline-earthSilicate,AlkaliSilicate,Zinc-Silicate,,,,,OpticalUse,Lens&Prism,,,,BaK2,,72.11,3.13,0,0,0,9.01,0,3.52,7.72,0,0,0,0,0,0,4.29,0,0,0,0,0,0,0.22,0,0,0,0,0,0,0,0,0,0,0,0,0,0,0,0,0,0,0,0,0,0,0,0,0,0,0,0,0,0,0,0,0,0,0,0,0,0,0,59.7
5362,GP04-102618,JapanesePatentOharaInc.(J),1989,A308843,Glass,Lead-Silicate,AlkaliSilicate,,Pressed,,,,MoldedLens,,,,,,,59.71,0,0,0,0,0,8.58,11.02,4.53,0,0,0,0,0,0,0,0,0,15.69,0,0,0,0,0,0,0.13,0,0,0,0,0,0,0,0.34,0,0,0,0,0,0,0,0,0,0,0,0,0,0,0,0,0,0,0,0,0,0,0,0,0,0,0,0,36
10293,GP03-223095,JapanesePatentNipponElectricGlass(J),2002,A249341,Glass,Alkaline-earthSilicate,AlkaliSilicate,Boro-Silicate,Pressed,,,,OpticalUse,Lens&Prism,,,,,,58.43,6.82,1.35,0,4.05,1.21,14.97,2.22,1.1,0,0,0,0,0,0,0,6.98,0,0,0,0,0,0,0,0,2.87,0,0,0,0,0,0,0,0,0,0,0,0,0,0,0,0,0,0,0,0,0,0,0,0,0,0,0,0,0,0,0,0,0,0,0,0,57.2
6730,GP09-155523,JapanesePatentOharaInc.(J),1994,A115969,Glass,OtherSilicate,AlkaliSilicate,,,,,,Lens&Prism,,,,,,,56.11,0,0,0,0,0,3.82,22.54,3.98,0,0,0,0,0,0,0,0,0,0,0,0,0,0,0,0.04,0,0,0,0,0,13.51,0,0,0,0,0,0,0,0,0,0,0,0,0,0,0,0,0,0,0,0,0,0,0,0,0,0,0,0,0,0,0,43.4
8305,GP03-187764,JapanesePatentOharaInc.(J),1999,A049530,Glass,Alkaline-earthSilicate,,,Pressed,HotPressed,Molded,,Lens&Prism,OpticalUse,,,,,,60.96,9.47,2.87,0,0,11.95,7.36,0,4.67,0,0,0,0,0,0,1.8,0,0,0,0,0,0,0,0,0,0,0,0,0,0,0.92,0,0,0,0,0,0,0,0,0,0,0,0,0,0,0,0,0,0,0,0,0,0,0,0,0,0,0,0,0,0,0,59.6
995,GB02-011591,HandbookofGlassProperties,1986,v.001p.0567,Glass,AlkaliSilicate,Alkaline-earthSilicate,,,,,,,,,,,,,65,0,0,0,0,0,0,0,26.5,0,0,0,0,0,0,0,8.5,0,0,0,0,0,0,0,0,0,0,0,0,0,0,0,0,0,0,0,0,0,0,0,0,0,0,0,0,0,0,0,0,0,0,0,0,0,0,0,0,0,0,0,0,0,57.3
3691,GP06-063969,JapanesePatentNat.Inst.Mat.Sci.(J),1987,A138342,Glass,Alumino-Silicate,Alkaline-earthSilicate,,,,,,Lens&Prism,,,,,,,60,0,10,0,0,0,0,0,0,0,0,0,0,0,0,0,20,0,0,0,0,0,0,0,0,10,0,0,0,0,0,0,0,0,0,0,0,0,0,0,0,0,0,0,0,0,0,0,0,0,0,0,0,0,0,0,0,0,0,0,0,0,53.9
8464,GP06-290155,USPatentNipponSheetGlass(J),2009,A7531475,Glass,Alumino-Silicate,,,,,,,IRAbsorbingMaterial,,,,Annealedat800Cfor30min.,Ex.10,,73.12,0,14.89,0.1,0,0,9.89,0,0,0,0,0,0,0,0,0,0,0,0,0,0,0,0,0,0,0,0,0,1,0,0,0,0,1,0,0,0,0,0,0,0,0,0,0,0,0,0,0,0,0,0,0,0,0,0,0,0,0,0,0,0,0,61
848,GB03-011585,HandbookofGlassProperties,1986,v.001p.0567,Glass,Alkaline-earthSilicate,AlkaliSilicate,,,,,,,,,,,,,71.4,0,0,0,0,0,0,0,9.9,0,0,0,0,0,0,0,18.7,0,0,0,0,0,0,0,0,0,0,0,0,0,0,0,0,0,0,0,0,0,0,0,0,0,0,0,0,0,0,0,0,0,0,0,0,0,0,0,0,0,0,0,0,0,59.2
5179,GB02-098954,PropertiesofGlass,1954,v.001p.0426,Glass,AlkaliSilicate,Boro-Silicate,Alkaline-earthSilicate,,,,,,,,,,LightBariumCrown,,60.77,13.46,0.71,0,0.72,2.95,0,20.23,0,0,0,0,0,0,0,0,0,0,1.09,0,0,0,0,0,0.06,0,0,0,0,0,0,0,0,0,0,0,0,0,0,0,0,0,0,0,0,0,0,0,0,0,0,0,0,0,0,0,0,0,0,0,0,0,59.5
12350,GP04-268271,JapanesePatentSchottAG(DE),2005,A194182,Glass,Lead-Silicate,,,,,,,OpticalUse,Lens&Prism,,,,Ex.4,,53.9,0,0,0,0,0,0,0.86,0.85,0,0,0,0,0,0.008344,0,0,0,44.19,0,0,0,0.2,0,0,0,0,0,0,0,0,0,0,0,0,0,0,0,0,0,0,0,0,0,0,0,0,0,0,0,0,0,0,0,0,0,0,0,0,0,0,0,23.76
7579,GP02-261967,USPatent,2004,A0132604,Glass,AlkaliSilicate,Boro-Silicate,,,,,,ColorFilter,,,,,S.Grunetal.Ex.1,,74.22,10.24,0,0,0.23,0.56,0,9.76,4.93,0,0,0,0,0,0,0,0,0,0,0,0,0,0,0,0.06,0,0,0,0,0,0.007961,0,0,0,0,0,0,0,0,0,0,0,0,0,0,0,0,0,0,0,0,0,0,0,0,0,0,0,0,0,0,0,64.32
4649,GP04-092469,USPatentCorningInc.(US),1982,A4351906,Glass,Lead-Silicate,Alkaline-earthSilicate,OtherSilicate,,,,,OphthalmicLens,,,,,,,52.41,0,0,0,0,5.36,0,11.09,0,0,0,0,0,0,0,3.38,0,0,14.54,0,0,0,0,0,0,3.63,0,0,0,0,6.82,0,0,2.77,0,0,0,0,0,0,0,0,0,0,0,0,0,0,0,0,0,0,0,0,0,0,0,0,0,0,0,0,31.34
12935,GP02-278662,JapanesePatentNipponSheetGlass(J),2007,A137705,Glass,AlkaliSilicate,Alkaline-earthSilicate,,,,,,UV-TransmittingMaterial,LaboratoryWare,,,,Ex.10,,69.98,0,0.99,6.01,10.96,0,0,12.02,0,0,0,0,0,0,0,0,0,0,0,0,0,0.0001666,0,0,0,0,0,0,0,0,0.0002221,0,0,0,0,0,0,0,0,0.04,0,0,0,0,0,0,0,0,0,0,0,0,0,0,0,0,0,0,0,0,0,0,57.6
1087,GB03-012833,HandbookofGlassProperties,1986,v.001p.0597,Glass,Alkaline-earthSilicate,OtherSilicate,,,,,,,,,,,,,65,0,0,0,0,25,0,0,0,0,0,0,0,0,0,0,0,0,0,0,0,0,0,0,0,10,0,0,0,0,0,0,0,0,0,0,0,0,0,0,0,0,0,0,0,0,0,0,0,0,0,0,0,0,0,0,0,0,0,0,0,0,52
13222,XP06-282199,USPatentOharaInc.(J),2007,A0293386,Glass-Ceramics,Alumino-Silicate,,,GlassCeramics,,,,Substrate,Semiconductor,,,650-750C1-150hr.,Ex.6,,62.67,0,16.57,2.05,1.23,0.36,9.23,0,0,0,0,0,0,0,0,0.34,0,0,0,0,0,0,0,0,0,0,0,0,0,0,2.16,0,0,1.12,0.4,0.23,3.64,0,0,0,0,0,0,0,0,0,0,0,0,0,0,0,0,0,0,0,0,0,0,0,0,0,55.2
985,GB03-011560,HandbookofGlassProperties,1986,v.001p.0567,Glass,Alkaline-earthSilicate,AlkaliSilicate,,,,,,,,,,,,,62,0,0,0,0,0,0,0,10.9,0,0,0,0,0,0,0,27.1,0,0,0,0,0,0,0,0,0,0,0,0,0,0,0,0,0,0,0,0,0,0,0,0,0,0,0,0,0,0,0,0,0,0,0,0,0,0,0,0,0,0,0,0,0,57.1
10405,GP09-223858,JapanesePatentCarlZeiss(DE),2002,A537207,Glass,OtherSilicate,AlkaliSilicate,Alkaline-earthSilicate,,,,,Battery,ReinforcementofCement,,,,,,66.37,0,0.71,0,10.35,4.73,0,7.95,2.31,0,0,0,0,0,0,0,0,0,0,0,0,0,0,0,0,1.11,0,0,0,0,0,0,0,6.47,0,0,0,0,0,0,0,0,0,0,0,0,0,0,0,0,0,0,0,0,0,0,0,0,0,0,0,0,53.74
17682,GP03-351220,USPatentOCVIntellectualCapital(US),2012,A0322933,Glass,Alkaline-earthSilicate,Zinc-Silicate,,Melting,Fiber,,,OpticalFiber,,,,,ex.1,,56.57,0,6.54,0,15.45,0,0,0,0,0,0,0,0,0,0,13.1,0,0,0,0,0,0,0,0,0,0,0,0,0,0,8.34,0,0,0,0,0,0,0,0,0,0,0,0,0,0,0,0,0,0,0,0,0,0,0,0,0,0,0,0,0,0,0,43.96
13153,XP06-281405,JapanesePatentOharaInc.(J),2007,A326722,Glass-Ceramics,Alumino-Silicate,,,GlassCeramics,,,,,,,,650-750C1-150hr+750-850C1-300hr,Ex.10,,63.67,0,16.1,1.7,1.46,0.54,9.15,0,0,0,0,0,0,0,0,0.5,0,0,0,0,0,0,0,0,0,0,0,0,0,0,2.14,0,0,1.11,0,0.02,3.61,0,0,0,0,0,0,0,0,0,0,0,0,0,0,0,0,0,0,0,0,0,0,0,0,0,55.3
2099,GB09-021491,HandbookofGlassData,1987,v.00Cp.0398,Glass,OtherSilicate,AlkaliSilicate,,,,,,,,,,,,,67.38,0,0,0,0,0,0,16.33,0,0,0,0,0,0,0,0,0,0,0,0,0,0,0,0,0,0,0,0,16.29,0,0,0,0,0,0,0,0,0,0,0,0,0,0,0,0,0,0,0,0,0,0,0,0,0,0,0,0,0,0,0,0,0,27.36
4201,GP03-080493,USPatentSchottAG(DE),1984,A4438211,Glass,Alkaline-earthSilicate,AlkaliSilicate,Boro-Silicate,,,,,OphthalmicLens,,,,,,,55.28,5.57,0,3.07,12.21,0,21.11,0,0,0,0,0,0,0,0,0,0,0,0,0,0,0,0,0,0,0,0,0,0,0,2.23,0,0,0.52,0,0,0,0,0,0,0,0,0,0,0,0,0,0,0,0,0,0,0,0,0,0,0,0,0,0,0,0,55.9
8096,GP04-279174,USPatentOharaInc.(J),2007,A7217672,Glass,Lead-Silicate,,,,,,,OpticalUse,Lens&Prism,,,,Ex.7,,72.04,0.62,0,0,0,0,0,7.51,4.94,0,0,0,0,0,0,0,0,0,14.76,0,0,0,0.13,0,0,0,0,0,0,0,0.005397,0,0,0,0,0,0,0,0,0,0,0,0,0,0,0,0,0,0,0,0,0,0,0,0,0,0,0,0,0,0,0,39.3
14408,GP02-296957,USPatent,2010,A0093510,Glass,AlkaliSilicate,,,Fiber,,,,,,,,,T.Tanakaetal.Ex.1,,66.27,8.92,5.08,0,0,0.64,10.6,7.47,0.65,0,0,0,0,0,0,0.37,0,0,0,0,0,0,0,0,0,0,0,0,0,0,0,0,0,0,0,0,0,0,0,0,0,0,0,0,0,0,0,0,0,0,0,0,0,0,0,0,0,0,0,0,0,0,63
6733,GP09-155528,JapanesePatentOharaInc.(J),1994,A115969,Glass,OtherSilicate,AlkaliSilicate,,,,,,Lens&Prism,,,,,,,50.53,0,0,0,0,0,7.41,18.88,2.55,0,0,0,0,0,0,0,0,0,0,0,0,0,0,0,0.04,0,0,0,0,0,20.59,0,0,0,0,0,0,0,0,0,0,0,0,0,0,0,0,0,0,0,0,0,0,0,0,0,0,0,0,0,0,0,33.9
11437,GP02-254108,USPatent,2003,A0191007,Glass,AlkaliSilicate,Alkaline-earthSilicate,,NonLead,,,,OpticalUse,Lens&Prism,,,,S.Mashikoetal.Ex.1,,50.1,1.62,2.21,0,5.37,7.85,0,5.46,9.59,0,0,0,0,0,0,2.22,0,0,0,0,0,0,0,0,0.03,0,0,0,0,0,15.55,0,0,0,0,0,0,0,0,0,0,0,0,0,0,0,0,0,0,0,0,0,0,0,0,0,0,0,0,0,0,0,39
2619,GP09-031163,JapanesePatent,1984,A003041,Glass,OtherSilicate,AlkaliSilicate,Alkaline-earthSilicate,,,,,OphthalmicLens,,,,,,,65.06,0,0,0,10.58,0,0,12.09,0.66,0,0,0,0,0,0,0,0,0,0,0,0,0,0.03,0,0,0,0,0,0,0,11.57,0,0,0,0,0,0,0,0,0,0,0,0,0,0,0,0,0,0,0,0,0,0,0,0,0,0,0,0,0,0,0,41.65
9856,GP04-214517,EuropeanPatentSchottAG(DE),2001,A1106585,Glass,Lead-Silicate,Zinc-Silicate,,,,,,OpticalUse,Lens&Prism,,,,,,56.84,0,0,0,0,0,0,7.08,2.96,0,0,0,0,0,0,21.77,0,0,11.26,0,0,0,0.09,0,0,0,0,0,0,0,0,0,0,0,0,0,0,0,0,0,0,0,0,0,0,0,0,0,0,0,0,0,0,0,0,0,0,0,0,0,0,0,38.1
5322,GP02-101665,JapanesePatentCorningInc.(US),1989,A157429,Glass,AlkaliSilicate,,,,,,,OphthalmicLens,Medical,,,,Segmentglassforbifocallens,,60.47,3.64,0.33,0,3.74,0,1.33,6.4,10.2,0,0,0,0,0,0,0,0,0,0,0,0,0,0.1,0,0,0,0,0,0,0,13.24,0,0,0.54,0,0,0,0,0,0,0,0,0,0,0,0,0,0,0,0,0,0,0,0,0,0,0,0,0,0,0,0,40.8
8481,GP02-290545,USPatentNipponSheetGlass(J),2009,A0088309,Glass,AlkaliSilicate,Alkaline-earthSilicate,,,,,,Substrate,Biotechnology,,,,Ex.9,,70.37,6.77,2.7,0,0,0,0,6.76,5.21,0,0,0,0,0,0,4.75,0,0,0,0,0,0.0003689,0,0,0,0,0,0,0,0,3.28,0,0,0,0,0,0,0,0,0.16,0,0,0,0,0,0,0,0,0,0,0,0,0,0,0,0,0,0,0,0,0,0,55
14583,GP02-298527,JapanesePatentOharaInc.(J),2010,A202417,Glass,AlkaliSilicate,Alkaline-earthSilicate,,,,,,OpticalUse,Lens&Prism,,,,Ex.4,,66.8,1.19,2.04,0,4.69,4.15,0,5.14,7.71,0,0,0,0,0,0,0,0,0,0,0,0,0,0,0,0.05,0,0,0,0,0,8.23,0,0,0,0,0,0,0,0,0,0,0,0,0,0,0,0,0,0,0,0,0,0,0,0,0,0,0,0,0,0,0,40.1
3198,GJ05-062967,J.Non-CrystallineSolids,1979,v.034p.0063,Glass,Boro-Silicate,AlkaliSilicate,Alumino-Silicate,,,,,,,,,,,,74.18,12.62,3.08,0,0,0,0,10.13,0,0,0,0,0,0,0,0,0,0,0,0,0,0,0,0,0,0,0,0,0,0,0,0,0,0,0,0,0,0,0,0,0,0,0,0,0,0,0,0,0,0,0,0,0,0,0,0,0,0,0,0,0,0,65
12209,GP06-265815,USPatent,2005,A0014626,Glass,Alumino-Silicate,,,,,,,OpticalUse,Lens&Prism,,,,T.Doehringetal.Ex.1,,65.43,0,17.06,1.7,0,0,7.82,0.22,0.29,0,0,0,0,0,0,1.18,0,0,0,0,0,0,0.17,0,0,0,0,0,0,0,1.98,0,0,1,0,0,3.15,0,0,0,0,0,0,0,0,0,0,0,0,0,0,0,0,0,0,0,0,0,0,0,0,0,58.12
4667,GP04-092631,USPatentHoyaCorp.(J),1985,A4562162,Glass,Lead-Silicate,,,,,,,OphthalmicLens,,,,,,,52.1,0,0,0,0,8.16,6.35,1.83,2.01,0,0,0,0,0,0,11.3,0,0,14.4,0,0,0,0,0,0,0,0,0,0,0,0,0,0,3.84,0,0,0,0,0,0,0,0,0,0,0,0,0,0,0,0,0,0,0,0,0,0,0,0,0,0,0,0,35.5
1032,GB03-012557,HandbookofGlassProperties,1986,v.001p.0591,Glass,Alkaline-earthSilicate,Zinc-Silicate,,,,,,,,,,,,,60,0,0,0,0,26,0,0,0,0,0,0,0,0,0,14,0,0,0,0,0,0,0,0,0,0,0,0,0,0,0,0,0,0,0,0,0,0,0,0,0,0,0,0,0,0,0,0,0,0,0,0,0,0,0,0,0,0,0,0,0,0,53.6
11463,GP03-254443,EuropeanPatentOharaInc.(J),2003,A1354859,Glass,Alkaline-earthSilicate,AlkaliSilicate,,NonLead,,,,OpticalUse,Lens&Prism,,,,Ex.7,,56.36,2.57,0,0,0.66,5.34,0,2.4,7.11,0,0,0,0,0,0,4.57,5.75,0,0,0,0,0,0,0,0.03,0,0,0,0,0,14.91,0,0,0.3,0,0,0,0,0,0,0,0,0,0,0,0,0,0,0,0,0,0,0,0,0,0,0,0,0,0,0,0,39.1
12805,GP04-275259,USPatentSchottAG(DE),2006,A7074732,Glass,Lead-Silicate,,,,,,,OpticalUse,Lens&Prism,,,,Ex.3,,52.64,0,0,0,0,0,7.41,16.59,10.08,0,0,0,0,0,0,2.92,0,0,10.28,0,0,0,0.08,0,0,0,0,0,0,0,0,0,0,0,0,0,0,0,0,0,0,0,0,0,0,0,0,0,0,0,0,0,0,0,0,0,0,0,0,0,0,0,37.7
11917,GP02-261866,USPatentSchottAG(DE),2004,A6825142,Glass,AlkaliSilicate,,,,,,,ColorFilter,,,,,Ex.2,,59.93,0,0,0,0,0,10,24.98,0,0,0,0,0,0,0,0,0,0,0,0,0,0,0.1,4.99,0,0,0,0,0,0,0,0,0,0,0,0,0,0,0,0,0,0,0,0,0,0,0,0,0,0,0,0,0,0,0,0,0,0,0,0,0,0,53.15
2346,GB03-024279,HandbookofGlassData,1987,v.00Cp.0684,Glass,Alkaline-earthSilicate,Zinc-Silicate,,,,,,,,,,,,,62,0,0,0,0,26,0,0,0,0,0,0,0,0,0,12,0,0,0,0,0,0,0,0,0,0,0,0,0,0,0,0,0,0,0,0,0,0,0,0,0,0,0,0,0,0,0,0,0,0,0,0,0,0,0,0,0,0,0,0,0,0,54.5
6621,GP09-153891,USPatentOharaInc.(J),1994,A5320987,Glass,OtherSilicate,Alkaline-earthSilicate,,,,,,OpticalUse,Lens&Prism,,,,,,62.89,0,0,0,0,1.45,0,10.34,5.01,0,0,0,0,0,0,1.24,0,0,0,0,0,0,0,0,0.05,0,0,0,0,0,19.01,0,0,0,0,0,0,0,0,0,0,0,0,0,0,0,0,0,0,0,0,0,0,0,0,0,0,0,0,0,0,0,36
13003,GP04-279177,USPatentOharaInc.(J),2007,A7217672,Glass,Lead-Silicate,,,,,,,OpticalUse,Lens&Prism,,,,Ex.14,,62.04,6.69,0,0,0,0,0,7.52,4.95,0,0,0,0,0,0,0,0,0,18.71,0,0,0,0.09,0,0,0,0,0,0,0,0,0,0,0,0,0,0,0,0,0,0,0,0,0,0,0,0,0,0,0,0,0,0,0,0,0,0,0,0,0,0,0,36.9
7841,GP02-179639,JapanesePatent,1997,A328330,Glass,AlkaliSilicate,Alkaline-earthSilicate,,NonLead,,,,Container,TableWare,,,,,,62.02,1.64,0,0,0,5.61,0,6.94,8.37,0,0,0,0,0,0,7.05,0,0,0,0,0,0,0.29,0,0,0,0,0,0,0,8.07,0,0,0,0,0,0,0,0,0,0,0,0,0,0,0,0,0,0,0,0,0,0,0,0,0,0,0,0,0,0,0,44.5
1072,GB03-012796,HandbookofGlassProperties,1986,v.001p.0596,Glass,Alkaline-earthSilicate,Alumino-Silicate,,,,,,,,,,,,,52,0,10,0,0,38,0,0,0,0,0,0,0,0,0,0,0,0,0,0,0,0,0,0,0,0,0,0,0,0,0,0,0,0,0,0,0,0,0,0,0,0,0,0,0,0,0,0,0,0,0,0,0,0,0,0,0,0,0,0,0,0,54.2
2299,GB03-023388,HandbookofGlassData,1987,v.00Cp.0880,Glass,Alkaline-earthSilicate,OtherSilicate,,,,,,,,,,,,,55,0,0,0,0,30,0,0,0,0,0,0,0,0,0,0,0,0,0,0,0,0,0,0,0,0,0,0,0,0,15,0,0,0,0,0,0,0,0,0,0,0,0,0,0,0,0,0,0,0,0,0,0,0,0,0,0,0,0,0,0,0,38.6
3866,GB02-096066,PropertiesofGlass,1954,v.001p.0232,Glass,AlkaliSilicate,Alkaline-earthSilicate,,,,,,,,,,,,,74.85,0,0.25,0.41,10.02,0,0,14.4,0,0,0,0,0,0,0,0,0,0,0,0,0,0.06,0,0,0,0,0,0,0,0,0,0,0,0,0,0,0,0,0,0,0,0,0,0,0,0,0,0,0,0,0,0,0,0,0,0,0,0,0,0,0,0,59
2341,GB03-024271,HandbookofGlassData,1987,v.00Cp.0684,Glass,Alkaline-earthSilicate,Zinc-Silicate,,,,,,,,,,,,,56,0,0,0,0,28,0,0,0,0,0,0,0,0,0,16,0,0,0,0,0,0,0,0,0,0,0,0,0,0,0,0,0,0,0,0,0,0,0,0,0,0,0,0,0,0,0,0,0,0,0,0,0,0,0,0,0,0,0,0,0,0,52.6
2306,GJ04-041158,GlassPhysics&Chemistry,1985,v.011p.0360,Glass,Lead-Silicate,AlkaliSilicate,,,,,,OpticsOptoelectronics,,,,,,,77.79,0,0,0,0,0,0,0,4.54,0,0,0,0,0,0,0,0,0,17.67,0,0,0,0,0,0,0,0,0,0,0,0,0,0,0,0,0,0,0,0,0,0,0,0,0,0,0,0,0,0,0,0,0,0,0,0,0,0,0,0,0,0,0,38.1
1786,GB02-019148,HandbookofGlassData,1987,v.00Cp.0158,Glass,AlkaliSilicate,Lead-Silicate,,,,,,,,,,,,,71.13,0,0,0,0,0,0,18.56,0,0,0,0,0,0,0,0,0,0,10.31,0,0,0,0,0,0,0,0,0,0,0,0,0,0,0,0,0,0,0,0,0,0,0,0,0,0,0,0,0,0,0,0,0,0,0,0,0,0,0,0,0,0,0,41.3
5417,GP02-105010,USPatentCorningInc.(US),1989,A4822758,Glass,AlkaliSilicate,Boro-Silicate,,,,,,OphthalmicLens,,,,,,,59.96,4.65,0.33,0,3.75,0,1.11,6.79,9.82,0,0,0,0,0,0,0,0,0,0,0,0,0,0.1,0,0,0,0,0,0,0,12.79,0,0,0.7,0,0,0,0,0,0,0,0,0,0,0,0,0,0,0,0,0,0,0,0,0,0,0,0,0,0,0,0,41.2
2536,GP05-029537,JapanesePatentOharaInc.(J),1984,A195553,Glass,Boro-Silicate,OtherSilicate,,,,,,OpticalUse,,,,,,,62.04,3.82,0,0,0,0,0,0,0,0,0,0,0,0,0,0,0,0,0,0,0,0,0,2.36,0,19,0,3.49,0,0,0,0,0,7.56,0,0,0,0,0,0,0,1.72,0,0,0,0,0,0,0,0,0,0,0,0,0,0,0,0,0,0,0,0,47.8
2057,GB02-019471,HandbookofGlassData,1987,v.00Cp.0165,Glass,AlkaliSilicate,Alkaline-earthSilicate,,,,,,,,,,,,,59.6,0,0,0,0,0,0,0,14,0,0,0,0,0,0,0,26.4,0,0,0,0,0,0,0,0,0,0,0,0,0,0,0,0,0,0,0,0,0,0,0,0,0,0,0,0,0,0,0,0,0,0,0,0,0,0,0,0,0,0,0,0,0,56.1
10208,GP02-222510,JapanesePatentNipponSheetGlass(J),2002,A121048,Glass,AlkaliSilicate,Alkaline-earthSilicate,,NonLead,,,,Substrate,,,,,,,51,0,0,6,0,6,15,9,0,0,0,0,0,0,0,1.2,0,0,0,0,0,0,0,0,0,0,0,0,0,0,6,0,0,5,0,0,0,0.8,0,0,0,0,0,0,0,0,0,0,0,0,0,0,0,0,0,0,0,0,0,0,0,0,41.3
842,GB02-011569,HandbookofGlassProperties,1986,v.001p.0567,Glass,AlkaliSilicate,Alkaline-earthSilicate,,,,,,,,,,,,,71.4,0,0,0,0,0,0,0,16.8,0,0,0,0,0,0,0,11.8,0,0,0,0,0,0,0,0,0,0,0,0,0,0,0,0,0,0,0,0,0,0,0,0,0,0,0,0,0,0,0,0,0,0,0,0,0,0,0,0,0,0,0,0,0,58.9
856,GB02-012023,HandbookofGlassProperties,1986,v.001p.0578,Glass,AlkaliSilicate,OtherSilicate,,,,,,,,,,,,,78.28,0,0,0,0,0,0,18.97,0,0,0,0,0,0,0,0,0,0,0,0,0,0,0,0,2.75,0,0,0,0,0,0,0,0,0,0,0,0,0,0,0,0,0,0,0,0,0,0,0,0,0,0,0,0,0,0,0,0,0,0,0,0,0,50.99
6936,GJ02-160021,J.AmericanCeramicSoc.,1995,v.078p.1179,Glass,AlkaliSilicate,Alkaline-earthSilicate,,,,,,,,,,,,,60,0,0,0,20,0,0,20,0,0,0,0,0,0,0,0,0,0,0,0,0,0,0,0,0,0,0,0,0,0,0,0,0,0,0,0,0,0,0,0,0,0,0,0,0,0,0,0,0,0,0,0,0,0,0,0,0,0,0,0,0,0,55.6
5324,GP02-101667,JapanesePatentCorningInc.(US),1989,A157429,Glass,AlkaliSilicate,,,,,,,OphthalmicLens,Medical,,,,Segmentglassforbifocallens,,59.96,4.65,0.33,0,3.75,0,1.11,6.79,9.82,0,0,0,0,0,0,0,0,0,0,0,0,0,0.1,0,0,0,0,0,0,0,12.79,0,0,0.7,0,0,0,0,0,0,0,0,0,0,0,0,0,0,0,0,0,0,0,0,0,0,0,0,0,0,0,0,41.2
2593,GP04-030760,JapanesePatentCorningInc.(US),1983,A049643,Glass,Lead-Silicate,Alkaline-earthSilicate,OtherSilicate,,,,,OphthalmicLens,,,,,,,50.18,0,0,0,0,13.99,0,8.11,0,0,0,0,0,0,0,3.31,0,0,14.24,0,0,0,0,0,0,0,0,0,0,0,7.44,0,0,2.71,0,0,0,0,0,0,0,0,0,0,0,0,0,0,0,0,0,0,0,0,0,0,0,0,0,0,0,0,31.04
2332,GB03-024259,HandbookofGlassData,1987,v.00Cp.0683,Glass,Alkaline-earthSilicate,Zinc-Silicate,,,,,,,,,,,,,60,0,0,0,0,30,0,0,0,0,0,0,0,0,0,10,0,0,0,0,0,0,0,0,0,0,0,0,0,0,0,0,0,0,0,0,0,0,0,0,0,0,0,0,0,0,0,0,0,0,0,0,0,0,0,0,0,0,0,0,0,0,54
4039,GB02-096428,PropertiesofGlass,1954,v.001p.0375,Glass,AlkaliSilicate,Lead-Silicate,,,,,,,,,,,,,81.95,0,0,0,0,0,0,0.33,14.83,0,0,0,0,0,0,0,0,0,2.88,0,0,0,0,0,0,0,0,0,0,0,0,0,0,0,0,0,0,0,0,0,0,0,0,0,0,0,0,0,0,0,0,0,0,0,0,0,0,0,0,0,0,0,55.1
8725,GI03-191718,NGF'sAdditionalNewData(J),2001,v.004p.0003,Glass,Alkaline-earthSilicate,AlkaliSilicate,Alumino-Silicate,,,,,ElectronicsElectrical,Substrate,PlasmaDisplay,,Anneal:at670Cfor2hr.,GlassNameC078.Melt:inPtPtRhat1600Cfor4hr.Defectexist.,,67.14,0,4.9,17.65,0,0,0,5.62,4.69,0,0,0,0,0,0,0,0,0,0,0,0,0,0,0,0,0,0,0,0,0,0,0,0,0,0,0,0,0,0,0,0,0,0,0,0,0,0,0,0,0,0,0,0,0,0,0,0,0,0,0,0,0,57.2
1600,GB06-017607,HandbookofGlassData,1987,v.00Cp.0934,Glass,Alumino-Silicate,OtherSilicate,,,,,,,,,,,,,97.5,0,2,0,0,0,0,0,0,0,0,0,0,0,0,0,0,0,0,0,0,0,0,0,0,0,0.5,0,0,0,0,0,0,0,0,0,0,0,0,0,0,0,0,0,0,0,0,0,0,0,0,0,0,0,0,0,0,0,0,0,0,0,67.6
5262,GB04-099521,PropertiesofGlass,1954,v.001p.0425,Glass,Lead-Silicate,AlkaliSilicate,,,,,,OpticalUse,,,,,Type:4141D.E.D.F.,,65.39,0,0.1,0,0.19,0,0,0,3.32,0,0,0,0,0,0,0,0,0,30.99,0,0,0,0,0,0,0,0,0,0,0,0,0,0,0,0,0,0,0,0,0,0,0,0,0,0,0,0,0,0,0,0,0,0,0,0,0,0,0,0,0,0,0,29.5
5271,GB03-099543,PropertiesofGlass,1954,v.001p.0425,Glass,Alkaline-earthSilicate,Zinc-Silicate,Alumino-Silicate,,,,,OpticalUse,,,,,Type:9002M.B.C.,,61.75,5.15,3.91,0,0.43,17.25,0,0,3.37,0,0,0,0,0,0,7.89,0,0,0,0,0,0,0.24,0,0,0,0,0,0,0,0,0,0,0,0,0,0,0,0,0,0,0,0,0,0,0,0,0,0,0,0,0,0,0,0,0,0,0,0,0,0,0,57.7
3674,GP04-063338,JapanesePatentSumitaOpticalGlass(J),1982,A034042,Glass,Lead-Silicate,Boro-Silicate,,,,,,Lens&Prism,,,,,,,53.35,4.59,0,0,0,0,0,0,0,0,0,0,0,0,0,7.29,0,0,34.58,0,0,0,0.18,0,0,0,0,0,0,0,0,0,0,0,0,0,0,0,0,0,0,0,0,0,0,0,0,0,0,0,0,0,0,0,0,0,0,0,0,0,0,0,27.1
10872,GP02-227728,USPatentSchottAG(DE),2003,A6551952,Glass,AlkaliSilicate,OtherSilicate,,NonLead,,,,OpticalUse,,,,,Ex.4,,67.23,0,1.92,0,0,0,0,14.72,5.53,0,0,0,0,0,0,0,0,0,0,0,0,0,0,0,0,0,0,0,0,0,10.6,0,0,0,0,0,0,0,0,0,0,0,0,0,0,0,0,0,0,0,0,0,0,0,0,0,0,0,0,0,0,0,43.88
8539,GP03-190111,EuropeanPatent,1999,A0893417,Glass,Alkaline-earthSilicate,Zinc-Silicate,AlkaliSilicate,,,,,,,,,,,,61.16,1.63,0,0,0,6.92,0,6.84,8.26,0,0,0,0,0,0,6.95,0,0,0,0,0,0,0.28,0,0,0,0,0,0,0,7.96,0,0,0,0,0,0,0,0,0,0,0,0,0,0,0,0,0,0,0,0,0,0,0,0,0,0,0,0,0,0,0,44.5
