Repository: hori1537/rexrexxion-about-SP

File: input_csv/inputcsv_SiO2_0.01-100.00_FractureToughness.csv (part 7 of 9)
No.,GlassNo.,DataSource,Year,DataSourceNumber,State,GlassSystem1,GlassSystem2,GlassSystem3,Appearance1,Appearance2,Appearance3,Appearance4,Usage1,Usage2,Usage3,Usage4,ThermalTreatment,Note,GlassNo.(Structure),SiO2,B2O3,Al2O3,MgO,CaO,BaO,Li2O,Na2O,K2O,Ag2O,MnO,FeO,CoO,NiO,CuO,ZnO,SrO,CdO,PbO,SnO,Cr2O3,Fe2O3,As2O3,Y2O3,Sb2O3,La2O3,Nd2O3,Gd2O3,Bi2O3,Co3O4,TiO2,MnO2,GeO2,ZrO2,CeO2,SnO2,P2O5,Ta2O5,Nb2O3,SO3,MoO3,WO3,H2O,LiF,NaF,KF,MgF2,CaF2,SrF2,BaF2,ZnF2,PbF2,YF3,AlF3,LaF3,GdF3,YbF3,ErF3,F,Cl,Br,Ag,FractureToughness(MPa.m1/2)
14982,XP06-301049,JapanesePatentOharaInc.(J),2011,A040144,Glass-Ceramics,Alumino-Silicate,Zinc-Silicate,,,,,,Substrate,MagneticMemoryDisk,,,670C3h+750C7h,Ex.4,,55.21,2.87,10.43,10.31,1.19,0,0,4.29,0,0,0,0,0,0,0,10.42,0,0,0,0,0,0,0,0,0,0,0,0,0,0,4.58,0,0,0,0.23,0,0.47,0,0,0,0,0,0,0,0,0,0,0,0,0,0,0,0,0,0,0,0,0,0,0,0,0,1.6
8577,GP03-190526,EuropeanPatentAsahiGlass(J),1999,A0953549,Glass,Alkaline-earthSilicate,Alumino-Silicate,,,,,,,,,,,,,58.5,3.5,12.1,18.3,6.6,0,0,1,0,0,0,0,0,0,0,0,0,0,0,0,0,0,0,0,0,0,0,0,0,0,0,0,0,0,0,0,0,0,0,0,0,0,0,0,0,0,0,0,0,0,0,0,0,0,0,0,0,0,0,0,0,0,0.91
13100,GP03-280840,JapanesePatentCentralGlass(J),2007,A210839,Glass,Alkaline-earthSilicate,Alumino-Silicate,,,,,,Display,Substrate,,,Annealedat550-650C.,Ex.10,,62.1,0,6.65,7.09,6.34,4.42,0,3.7,0.25,0,0,0,0,0,0,0,7.43,0,0,0,0,0,0,0,0,0,0,0,0,0,0,0,0,2.02,0,0,0,0,0,0,0,0,0,0,0,0,0,0,0,0,0,0,0,0,0,0,0,0,0,0,0,0,0.66
2440,GI02-047433,Proc.ICG,1986,v.001p.0225,Glass,AlkaliSilicate,,,,,,,,,,,,,,73.74,0,0,0,10.69,0,0,15.49,0,0,0,0,0,0,0,0,0,0,0,0,0,0,0,0,0,0,0,0,0,0,0,0,0,0,0,0,0,0,0,0,0,0,0.07,0,0,0,0,0,0,0,0,0,0,0,0,0,0,0,0,0,0,0,0.9
7465,GJ02-258701,PhysicsandChemistryofGlasses,2004,v.045p.0037,Glass,AlkaliSilicate,,,,,,,,,,,,,,75,0,6,2,0,0,0,17,0,0,0,0,0,0,0,0,0,0,0,0,0,0,0,0,0,0,0,0,0,0,0,0,0,0,0,0,0,0,0,0,0,0,0,0,0,0,0,0,0,0,0,0,0,0,0,0,0,0,0,0,0,0,0.76
18295,XJ03-355432,J.MaterialsScience,2013,v.048p.3461,Glass-Ceramics,Alkaline-earthSilicate,Alumino-Silicate,,Melting,GlassCeramics,,,,,,,950C5h,B1,,51.6,0,21.1,21.1,0,0,0,0,0,0,0,0,0,0,0,0,0,0,0,0,0,0,0,0.5,0,0,0,0,0,0,0,0,0,5.7,0,0,0,0,0,0,0,0,0,0,0,0,0,0,0,0,0,0,0,0,0,0,0,0,0,0,0,0,2
14428,GP02-297094,USPatentAsahiGlass(J),2010,A0137122,Glass,AlkaliSilicate,Alkaline-earthSilicate,,,,,,SolarCell,Display,Substrate,,,Ex.2,,63.79,0,4.84,7.44,5.11,0.43,0,5.27,3.18,0,0,0,0,0,0,0,8.43,0,0,0,0,0,0,0,0,0,0,0,0,0,0,0,0,1.51,0,0,0,0,0,0,0,0,0,0,0,0,0,0,0,0,0,0,0,0,0,0,0,0,0,0,0,0,0.75
12263,XP02-266446,EuropeanPatent,2005,A1505041,Glass-Ceramics,AlkaliSilicate,,,,,,,Dental,ArtificialTooth,,,500C30min,IvoclarVivadentAGEx.4Crystalothers:Lithiumphosphate,,62.84,0,2.72,0,0,0,27.83,0,2.47,0,0,0,0,0,0,2.66,0,0,0,0,0,0,0,0,0,0,0,0,0,0,0,0,0,0,0,0,1.48,0,0,0,0,0,0,0,0,0,0,0,0,0,0,0,0,0,0,0,0,0,0,0,0,0,1.9
15574,GP02-306227,USPatentAsahiGlass(J),2011,A0312483,Glass,AlkaliSilicate,Alumino-Silicate,,,,,,Display,,,,,Ex.54,,68,0,7,3,0,0,10,5,5,0,0,0,0,0,0,0,0,0,0,0,0,0,0,0,0,0,0,0,0,0,0,0,0,2,0,0,0,0,0,0,0,0,0,0,0,0,0,0,0,0,0,0,0,0,0,0,0,0,0,0,0,0,0.82
13590,GP06-287449,USPatentKonicaMinolta(J),2008,A7396788,Glass,Alumino-Silicate,AlkaliSilicate,,,,,,Substrate,MagneticMemoryDisk,,,,Ex.42,,68.08,4.75,5.59,0,0,0,12.28,5.43,1.17,0,0,0,0,0,0,0,0,0,0,0,0,0,0,0,0.06,0.23,0,0,0,0,1.46,0,0,0.95,0,0,0,0,0,0,0,0,0,0,0,0,0,0,0,0,0,0,0,0,0,0,0,0,0,0,0,0,1.11
17029,GP02-315170,USPatentAsahiGlass(J),2014,A8691711,Glass,AlkaliSilicate,Alumino-Silicate,,,,,,Display,Substrate,,,,Ex.6,,65,0,10,3,4,0,8,10,0,0,0,0,0,0,0,0,0,0,0,0,0,0,0,0,0,0,0,0,0,0,0,0,0,0,0,0,0,0,0,0,0,0,0,0,0,0,0,0,0,0,0,0,0,0,0,0,0,0,0,0,0,0,1.3
8766,GI06-191777R,NGF'sAdditionalNewData(J),2001,v.004p.0005,Glass,Alumino-Silicate,Boro-Silicate,Zinc-Silicate,NonAlkali,,,,Substrate,ElectronicsElectrical,,,Annealing:at850Cfor1h.,GlassNameC143.Melting:inPtcrucibleat1630Cfor7h.,,67.42,7.93,13.07,0,0,2.01,0,0,0,0,0,0,0,0,0,5.51,4.06,0,0,0,0,0,0,0,0,0,0,0,0,0,0,0,0,0,0,0,0,0,0,0,0,0,0,0,0,0,0,0,0,0,0,0,0,0,0,0,0,0,0,0,0,0,1.28
8700,GI06-191693R,NGF'sAdditionalNewData(J),2001,v.004p.0001,Glass,Alumino-Silicate,AlkaliSilicate,Alkaline-earthSilicate,,,,,ElectronicsElectrical,Substrate,,,Annealing:at640Cfor1hr.,GlassNameC053.Melting:inPtcrucibleat1600Cfor7hr.,,65,0,15.12,0,0,5.1,7.24,7.54,0,0,0,0,0,0,0,0,0,0,0,0,0,0,0,0,0,0,0,0,0,0,0,0,0,0,0,0,0,0,0,0,0,0,0,0,0,0,0,0,0,0,0,0,0,0,0,0,0,0,0,0,0,0,1.03
17522,GP02-340139,USPatentOthers,2012,A0183812,Glass,AlkaliSilicate,,,Disk,,,,Magneto-OpticalMemory,Substrate,,,,Ex.33,,68.69,0,3.47,0,3.37,0.88,18.35,2.67,1.38,0,0,0,0,0,0,0,0,0,0,0,0,0,0,0,0,0,0,0,0,0,0,0,0,1.19,0,0,0,0,0,0,0,0,0,0,0,0,0,0,0,0,0,0,0,0,0,0,0,0,0,0,0,0,1.2
14337,GP02-296523,USPatentKonicaMinolta(J),2010,A7687419,Glass,AlkaliSilicate,,,,,,,Substrate,MagneticMemoryDisk,,,,Ex.7,,61.95,0.99,8.89,8.85,0,0,8.17,2.93,1.53,0,0,0,0,0,0,2.31,0,0,0,0,0,0,0,0,0.09,0.23,0,0,0,0,3.6,0,0,0.46,0,0,0,0,0,0,0,0,0,0,0,0,0,0,0,0,0,0,0,0,0,0,0,0,0,0,0,0,1.18
11734,XJ03-258964,J.AmericanCeramicSoc.,2004,v.087p.0240,Glass-Ceramics,Alkaline-earthSilicate,AlkaliSilicate,Fluoro-Silicate,,,,,,,,,1000C,,,53.37,0,0,33.35,0,0,0,3.33,3.33,0,0,0,0,0,0,0,0,0,0,0,0,0,0,0,0,0,0,0,0,0,0,0,0,0,0,0,0,0,0,0,0,0,0,0,0,0,0,6.62,0,0,0,0,0,0,0,0,0,0,0,0,0,0,0.7
15283,XP02-303138,EuropeanPatent,2011,A2305614,Glass-Ceramics,AlkaliSilicate,,,Translucent,Machinable,,,Dental,ArtificialTooth,,,650C20min+850C10min,Ex.7othercrystal:Li-phosphate,,62.79,0,0.59,1.36,0,0.72,27.79,0,2.51,0,0,0,0,0,0,2.77,0,0,0,0,0,0,0,0,0,0,0,0,0,0,0,0,0,0,0,0,1.47,0,0,0,0,0,0,0,0,0,0,0,0,0,0,0,0,0,0,0,0,0,0,0,0,0,1.8
7122,GJ02-228911,J.Non-CrystallineSolids,2003,v.316p.0054,Glass,AlkaliSilicate,Alkaline-earthSilicate,,,,,,,,,,,Surfacedamageofglass,,80,0,0,0,7.9,0,0,12.1,0,0,0,0,0,0,0,0,0,0,0,0,0,0,0,0,0,0,0,0,0,0,0,0,0,0,0,0,0,0,0,0,0,0,0,0,0,0,0,0,0,0,0,0,0,0,0,0,0,0,0,0,0,0,0.82
5879,GJ02-185137,J.Non-CrystallineSolids,1999,v.253p.0126,Glass,AlkaliSilicate,Alkaline-earthSilicate,,,,,,,,,,,,,80,0,0,0,10,0,0,10,0,0,0,0,0,0,0,0,0,0,0,0,0,0,0,0,0,0,0,0,0,0,0,0,0,0,0,0,0,0,0,0,0,0,0,0,0,0,0,0,0,0,0,0,0,0,0,0,0,0,0,0,0,0,0.92
5096,GJ05-159744,J.AmericanCeramicSoc.,1995,v.078p.0114,Glass,Boro-Silicate,,,,,,,,,,,,7740,,80.8,12,2,0.2,0.2,0,0,4.2,0.6,0,0,0,0,0,0,0,0,0,0,0,0,0,0,0,0,0,0,0,0,0,0,0,0,0,0,0,0,0,0,0,0,0,0,0,0,0,0,0,0,0,0,0,0,0,0,0,0,0,0,0,0,0,0.792
4459,GJ02-088399,J.Non-CrystallineSolids,1980,v.037p.0359,Glass,AlkaliSilicate,,,Melting,,,,,,,,,,,55,0,0,0,0,0,0,45,0,0,0,0,0,0,0,0,0,0,0,0,0,0,0,0,0,0,0,0,0,0,0,0,0,0,0,0,0,0,0,0,0,0,0,0,0,0,0,0,0,0,0,0,0,0,0,0,0,0,0,0,0,0,0.9
12455,GP02-268983,JapanesePatentCentralGlass(J),2005,A343729,Glass,AlkaliSilicate,Alkaline-earthSilicate,,,,,,Display,PlasmaDisplay,Substrate,,,Ex.6,,66.53,0,1.81,16.78,1.1,0,0,3.97,7.51,0,0,0,0,0,0,0,0.3,0,0,0,0,0,0,0,0,0,0,0,0,0,0,0,0,2,0,0,0,0,0,0,0,0,0,0,0,0,0,0,0,0,0,0,0,0,0,0,0,0,0,0,0,0,0.819
15571,GP02-306224,USPatentAsahiGlass(J),2011,A0312483,Glass,AlkaliSilicate,Alumino-Silicate,,,,,,Display,,,,,Ex.51,,62,0,13,3,0,0,6.7,6.7,6.6,0,0,0,0,0,0,0,0,0,0,0,0,0,0,0,0,0,0,0,0,0,0,0,0,2,0,0,0,0,0,0,0,0,0,0,0,0,0,0,0,0,0,0,0,0,0,0,0,0,0,0,0,0,0.81
14339,GP02-296525,USPatentKonicaMinolta(J),2010,A7687419,Glass,AlkaliSilicate,Alumino-Silicate,,,,,,Substrate,MagneticMemoryDisk,,,,Ex.9,,62.96,1,9.04,5.83,0,0,8.3,2.97,1.55,0,0,0,0,0,0,3.91,0,0,0,0,0,0,0,0,0.09,0.23,0,0,0,0,3.66,0,0,0.46,0,0,0,0,0,0,0,0,0,0,0,0,0,0,0,0,0,0,0,0,0,0,0,0,0,0,0,0,1.38
17727,GP02-351393,JapanesePatentKonicaMinolta(J),2011,AW037001,Glass,AlkaliSilicate,Alkaline-earthSilicate,Alumino-Silicate,Melting,,,,MagneticMemoryDisk,,,,,ex.53,,68.78,0,7.02,3.82,4.5,0,8.87,2.09,2.42,0,0,0,0,0,0,0,0,0,0,0,0,0,0,0.57,0,0,0,0,0,0,1.93,0,0,0,0,0,0,0,0,0,0,0,0,0,0,0,0,0,0,0,0,0,0,0,0,0,0,0,0,0,0,0,1.19
18139,GP03-353776,USPatentHoyaCorp.(J),2013,A0343166,Glass,Alkaline-earthSilicate,AlkaliSilicate,Alumino-Silicate,Melting,Disk,,,MagneticMemoryDisk,ChemicalStrengthen,,,,ex.16,,64.02,0,5.91,16.74,2.49,0,0.2,8.67,0,0,0,0,0,0,0,0,0,0,0,0,0,0,0,0,0,0,0,0,0,0,0,0,0,1.97,0,0,0,0,0,0,0,0,0,0,0,0,0,0,0,0,0,0,0,0,0,0,0,0,0,0,0,0,1.41
12453,GP02-268981,JapanesePatentCentralGlass(J),2005,A343729,Glass,AlkaliSilicate,Alkaline-earthSilicate,,,,,,Display,PlasmaDisplay,Substrate,,,Ex.4,,66.83,0,0.61,16.1,2.2,0,0,2.99,7.22,0,0,0,0,0,0,0,1.79,0,0,0,0,0,0,0,0,0,0,0,0,0,0,0,0,2.26,0,0,0,0,0,0,0,0,0,0,0,0,0,0,0,0,0,0,0,0,0,0,0,0,0,0,0,0,0.774
14871,GP02-299800,USPatentCentralGlass(J),2010,A0273635,Glass,AlkaliSilicate,Alkaline-earthSilicate,,FlatGlass,,,,Window,,,,,Ex.10,,66.56,0,1.02,15.96,3.49,0.04,0,2.96,7.48,0,0,0,0,0,0,0,1,0,0,0,0,0,0,0,0,0,0,0,0,0,0,0,0,1.49,0,0,0,0,0,0,0,0,0,0,0,0,0,0,0,0,0,0,0,0,0,0,0,0,0,0,0,0,0.76
15573,GP02-306226,USPatentAsahiGlass(J),2011,A0312483,Glass,AlkaliSilicate,Alumino-Silicate,,,,,,Display,,,,,Ex.53,,62,0,13,3,0,0,5,5,10,0,0,0,0,0,0,0,0,0,0,0,0,0,0,0,0,0,0,0,0,0,0,0,0,2,0,0,0,0,0,0,0,0,0,0,0,0,0,0,0,0,0,0,0,0,0,0,0,0,0,0,0,0,0.72
17525,GP02-340142,USPatentOthers,2012,A0183812,Glass,AlkaliSilicate,Alumino-Silicate,,Disk,,,,Magneto-OpticalMemory,Substrate,,,,Ex.41,,64.97,0,7.56,0,3.74,0,16.52,3.09,1.44,0,0,0,0,0,0,0,0,0,0,0,0,0,0,0.46,0,0,0,0,0,0,1.93,0,0,0,0,0,0,0.29,0,0,0,0,0,0,0,0,0,0,0,0,0,0,0,0,0,0,0,0,0,0,0,0,1.19
7501,GJ03-259438,J.Non-CrystallineSolids,2004,v.344p.0044,Glass,Alkaline-earthSilicate,AlkaliSilicate,,,,,,,,,,,,,70.03,4.43,1.24,4.94,9.47,0,4.33,5.56,0,0,0,0,0,0,0,0,0,0,0,0,0,0,0,0,0,0,0,0,0,0,0,0,0,0,0,0,0,0,0,0,0,0,0,0,0,0,0,0,0,0,0,0,0,0,0,0,0,0,0,0,0,0,0.77
13891,GP02-292437,JapanesePatentCentralGlass(J),2009,A155148,Glass,AlkaliSilicate,Alkaline-earthSilicate,,FlatGlass,,,,,,,,,Ex.6,,67.49,0,1.03,15.03,2.54,0.04,0,3.79,4.27,0,0,0,0,0,0,0,4.3,0,0,0,0,0,0,0,0,0,0,0,0,0,0,0,0,1.51,0,0,0,0,0,0,0,0,0,0,0,0,0,0,0,0,0,0,0,0,0,0,0,0,0,0,0,0,0.72
7343,GJ05-171616,J.MaterialsScience,1997,v.032p.5851,Glass,Boro-Silicate,,,,,,,RadioActiveWasteSolidi,WasteDisposal,,,,SON68,,56.72,15.07,3.6,0,5.42,0,4.98,11.92,0,0,0,0,0,0,0,2.29,0,0,0,0,0,0,0,0,0,0,0,0,0,0,0,0,0,0,0,0,0,0,0,0,0,0,0,0,0,0,0,0,0,0,0,0,0,0,0,0,0,0,0,0,0,0,0.95
14863,GP02-299792,USPatentCentralGlass(J),2010,A0273635,Glass,AlkaliSilicate,Alkaline-earthSilicate,,FlatGlass,,,,Window,,,,,Ex.2,,66.99,0,0.55,15.96,2.1,0.04,0,3.09,7.16,0,0,0,0,0,0,0,1.85,0,0,0,0,0,0,0,0,0,0,0,0,0,0,0,0,2.26,0,0,0,0,0,0,0,0,0,0,0,0,0,0,0,0,0,0,0,0,0,0,0,0,0,0,0,0,0.77
5615,XJ03-112721,J.CeramicSoc.Japan,1989,v.097p.0795,Glass-Ceramics,Alkaline-earthSilicate,Alumino-Silicate,,GlassCeramics,,,,,,,,,,,55.56,0,22.22,22.22,0,0,0,0,0,0,0,0,0,0,0,0,0,0,0,0,0,0,0,0,0,0,0,0,0,0,0,0,0,0,0,0,0,0,0,0,0,0,0,0,0,0,0,0,0,0,0,0,0,0,0,0,0,0,0,0,0,0,2
8710,GI03-191703R,NGF'sAdditionalNewData(J),2001,v.004p.0003,Glass,Alkaline-earthSilicate,AlkaliSilicate,Alumino-Silicate,,,,,ElectronicsElectrical,Substrate,PlasmaDisplay,,Annealing:at620Cfor2hr.,GlassNameC063Melting:inPtPtRhcrucibleat1600Cfor4hr.,,64.14,0,4.97,0,10.24,9.82,0,5.81,4.79,0,0,0,0,0,0,0,0.23,0,0,0,0,0,0,0,0,0,0,0,0,0,0,0,0,0,0,0,0,0,0,0,0,0,0,0,0,0,0,0,0,0,0,0,0,0,0,0,0,0,0,0,0,0,0.64
12397,GP06-268626,JapanesePatentKonicaMinolta(J),2005,A272212,Glass,Alumino-Silicate,AlkaliSilicate,Alkaline-earthSilicate,,,,,Substrate,MagneticMemoryDisk,,,,KonicaMinoltaOpt.Co.Ltd.Ex.1,,61.19,2.37,7.83,13.16,0,0,7.36,2.46,1.36,0,0,0,0,0,0,0,0,0,0,0,0,0,0,0,0.08,0.22,0,0,0,0,3.52,0,0,0.45,0,0,0,0,0,0,0,0,0,0,0,0,0,0,0,0,0,0,0,0,0,0,0,0,0,0,0,0,1.14
11744,GJ02-259430,J.Non-CrystallineSolids,2004,v.344p.0037,Glass,AlkaliSilicate,,,,,,,,,,,,,,66.3,0,10.3,0,0,0,0,23.4,0,0,0,0,0,0,0,0,0,0,0,0,0,0,0,0,0,0,0,0,0,0,0,0,0,0,0,0,0,0,0,0,0,0,0,0,0,0,0,0,0,0,0,0,0,0,0,0,0,0,0,0,0,0,0.9
15526,GP02-305917,USPatent,2011,A0201490,Glass,AlkaliSilicate,Alumino-Silicate,Boro-Silicate,,,,,,,,,,K.Barefootetal.Ex.f,,63.93,8.99,13.49,0,0,0,0,13.49,0,0,0,0,0,0,0,0,0,0,0,0,0,0,0,0,0,0,0,0,0,0,0,0,0,0,0,0.1,0,0,0,0,0,0,0,0,0,0,0,0,0,0,0,0,0,0,0,0,0,0,0,0,0,0,0.77
3418,GI02-081695,Proc.ICG,2001,v.002p.0233,Glass,AlkaliSilicate,Alkaline-earthSilicate,,,,,,,,,,annealedat540C1h.,,,75,0,0,10,0,0,0,15,0,0,0,0,0,0,0,0,0,0,0,0,0,0,0,0,0,0,0,0,0,0,0,0,0,0,0,0,0,0,0,0,0,0,0,0,0,0,0,0,0,0,0,0,0,0,0,0,0,0,0,0,0,0,0.92
6111,GP01-190527,EuropeanPatentAsahiGlass(J),1999,A0953549,Glass,Silica,,,,,,,,,,,,,,100,0,0,0,0,0,0,0,0,0,0,0,0,0,0,0,0,0,0,0,0,0,0,0,0,0,0,0,0,0,0,0,0,0,0,0,0,0,0,0,0,0,0,0,0,0,0,0,0,0,0,0,0,0,0,0,0,0,0,0,0,0,0.8
14545,GJ02-298041,J.Non-CrystallineSolids,2010,v.356p.002417,Glass,AlkaliSilicate,Alkaline-earthSilicate,,,,,,,,,,,,,65,0,0,0,15,0,0,4,16,0,0,0,0,0,0,0,0,0,0,0,0,0,0,0,0,0,0,0,0,0,0,0,0,0,0,0,0,0,0,0,0,0,0,0,0,0,0,0,0,0,0,0,0,0,0,0,0,0,0,0,0,0,0.65
15272,XP02-303007,EuropeanPatent,2011,A2284133,Glass-Ceramics,AlkaliSilicate,,,Translucent,,,,Dental,ArtificialTooth,,,650C20min+850C10min,Ex.10othercrystal:Li-phosphate,,62.87,0,0.59,1.36,0,0,27.75,0,2.91,0,0,0,0,0,0,2.16,0,0,0,0,0,0,0,0,0,0,0,0,0,0,0,0,0,0.89,0,0,1.47,0,0,0,0,0,0,0,0,0,0,0,0,0,0,0,0,0,0,0,0,0,0,0,0,0,1.9
835,GJ02-010146,J.AmericanCeramicSoc.,1980,v.063p.0286,Glass,AlkaliSilicate,,,,,,,,,,,,1Tab.1Fig.Notchedbeamthreepointbending,,80,0,0,0,0,0,0,20,0,0,0,0,0,0,0,0,0,0,0,0,0,0,0,0,0,0,0,0,0,0,0,0,0,0,0,0,0,0,0,0,0,0,0,0,0,0,0,0,0,0,0,0,0,0,0,0,0,0,0,0,0,0,0.86
8729,GI07-191722R,NGF'sAdditionalNewData(J),2001,v.004p.0003,Glass,Zinc-Silicate,Alumino-Silicate,Boro-Silicate,,,,,ElectronicsElectrical,Substrate,,,Annealing:at590Cfor1hr.,GlassName:C082Melting:inPt-Rhcrucibleat1530Cfor5.5hr.,,53.92,10.12,10.69,0,0,0,0,5.1,5.01,0,0,0,0,0,0,15.05,0,0,0,0,0,0,0.11,0,0,0,0,0,0,0,0,0,0,0,0,0,0,0,0,0,0,0,0,0,0,0,0,0,0,0,0,0,0,0,0,0,0,0,0,0,0,0,1.28
15168,XP02-302398,USPatent,2011,A0009254,Glass-Ceramics,AlkaliSilicate,,,Translucent,,,,Dental,ArtificialTooth,,,500C10min+650C20min,Ex.8othercrystal:Li-phosphate,,62.79,0,0.58,1.34,1.92,0,27.82,0,2.52,0,0,0,0,0,0,1.59,0,0,0,0,0,0,0,0,0,0,0,0,0,0,0,0,0,0,0,0,1.44,0,0,0,0,0,0,0,0,0,0,0,0,0,0,0,0,0,0,0,0,0,0,0,0,0,2.4
11847,GP02-261080,JapanesePatentKonicaMinolta(J),2004,A277230,Glass,AlkaliSilicate,Alumino-Silicate,,,,,,Substrate,MagneticMemoryDisk,,,,Ex.11,,69.34,4.84,5.69,0,0,0,9.39,5.03,1.66,0,0,0,0,0,0,0,0,0,0,0,0,0,0,0,0.06,0,0,0,0,0,2.42,0,0,1.57,0,0,0,0,0,0,0,0,0,0,0,0,0,0,0,0,0,0,0,0,0,0,0,0,0,0,0,0,1.26
8256,XJ02-187066,J.AmericanCeramicSoc.,1999,v.082p.2509,Glass-Ceramics,AlkaliSilicate,Alkaline-earthSilicate,Fluoro-Silicate,GlassCeramics,,,,,,,,,,,60.08,0,1.24,0,18.57,0,0,8.24,6.04,0,0,0,0,0,0,0,0,0,0,0,0,0,0,0,0,0,0,0,0,0,0,0,0,0,0,0,0,0,0,0,0,0,0,0,0,0,0,5.83,0,0,0,0,0,0,0,0,0,0,0,0,0,0,3.5
12983,GP02-279072,USPatentKonicaMinolta(J),2007,A7192898,Glass,AlkaliSilicate,Alumino-Silicate,,,,,,Substrate,MagneticMemoryDisk,,,,Ex.3,,68.19,4.76,5.6,0,0,0,11.09,5.94,1.95,0,0,0,0,0,0,0,0,0,0,0,0,0,0,0,0.06,0,0,0,0,0,1.46,0,0,0.95,0,0,0,0,0,0,0,0,0,0,0,0,0,0,0,0,0,0,0,0,0,0,0,0,0,0,0,0,1.06
11745,GJ02-259431,J.Non-CrystallineSolids,2004,v.344p.0037,Glass,AlkaliSilicate,Alumino-Silicate,,,,,,,,,,,,,61.1,0,15.5,0,0,0,0,23.4,0,0,0,0,0,0,0,0,0,0,0,0,0,0,0,0,0,0,0,0,0,0,0,0,0,0,0,0,0,0,0,0,0,0,0,0,0,0,0,0,0,0,0,0,0,0,0,0,0,0,0,0,0,0,0.91
9765,GP06-213897,USPatentAsahiGlass(J),2001,A6297182,Glass,Alumino-Silicate,Alkaline-earthSilicate,AlkaliSilicate,,,,,Substrate,SubstrateforDisplay,,,,,,56.98,4.21,9.8,5.95,9.5,0,0,5.05,5.52,0,0,0,0,0,0,0,1.48,0,0,0,0,0,0,0,0,0,0,0,0,0,0,0,0,1.51,0,0,0,0,0,0,0,0,0,0,0,0,0,0,0,0,0,0,0,0,0,0,0,0,0,0,0,0,0.76
8713,GJ02-298050,J.Non-CrystallineSolids,2010,v.356p.002417,Glass,AlkaliSilicate,Alkaline-earthSilicate,,,,,,,,,,,,,75,0,0,0,10,0,0,7.5,7.5,0,0,0,0,0,0,0,0,0,0,0,0,0,0,0,0,0,0,0,0,0,0,0,0,0,0,0,0,0,0,0,0,0,0,0,0,0,0,0,0,0,0,0,0,0,0,0,0,0,0,0,0,0,0.68
12923,GP03-278390,JapanesePatentCentralGlass(J),2007,A091522,Glass,Alkaline-earthSilicate,AlkaliSilicate,,,,,,Display,PlasmaDisplay,LiquidCrystalDisplay,Substrate,,Ex.4,,69.73,0,1.58,5.97,7.04,4.89,0,3.56,2.06,0,0,0,0,0,0,0,4.14,0,0,0,0,0,0,0,0,0,0,0,0,0,0,0,0,1.03,0,0,0,0,0,0,0,0,0,0,0,0,0,0,0,0,0,0,0,0,0,0,0,0,0,0,0,0,0.65
8597,GI02-190621R,NGF'sAdditionalNewData(J),2000,v.002p.0001,Glass,AlkaliSilicate,Alumino-Silicate,,,,,,Substrate,,,,,GlassNameA38Melting:inPtcrucibleat1630Cfor5hr.Annealing:at700Cfor2hr.,,60.11,0,14.21,4.73,0,0,0,10.64,10.31,0,0,0,0,0,0,0,0,0,0,0,0,0,0,0,0,0,0,0,0,0,0,0,0,0,0,0,0,0,0,0,0,0,0,0,0,0,0,0,0,0,0,0,0,0,0,0,0,0,0,0,0,0,1.1
7472,GJ02-258708,PhysicsandChemistryofGlasses,2004,v.045p.0037,Glass,AlkaliSilicate,Alkaline-earthSilicate,,,,,,,,,,,,,80,0,0,0,7.9,0,0,12.1,0,0,0,0,0,0,0,0,0,0,0,0,0,0,0,0,0,0,0,0,0,0,0,0,0,0,0,0,0,0,0,0,0,0,0,0,0,0,0,0,0,0,0,0,0,0,0,0,0,0,0,0,0,0,0.82
9334,GP03-314918,JapanesePatentAsahiGlass(J),2014,A088320,Glass,Alkaline-earthSilicate,Alumino-Silicate,Boro-Silicate,,,,,Substrate,MagneticMemoryDisk,,,,Ex.7,,72.07,7.56,5.54,4.77,5.72,0.63,0,0,0,0,0,0,0,0,0,0,3.71,0,0,0,0,0,0,0,0,0,0,0,0,0,0,0,0,0,0,0,0,0,0,0,0,0,0,0,0,0,0,0,0,0,0,0,0,0,0,0,0,0,0,0,0,0,0.9
14334,GP02-296520,USPatentKonicaMinolta(J),2010,A7687419,Glass,AlkaliSilicate,,,,,,,Substrate,MagneticMemoryDisk,,,,Ex.4,,63.35,1.4,8.26,8.78,0,0,11.03,2.26,1.1,0,0,0,0,0,0,0,0,0,0,0,0,0,0,0,0.08,0.32,0,0,0,0,2.83,0,0,0.59,0,0,0,0,0,0,0,0,0,0,0,0,0,0,0,0,0,0,0,0,0,0,0,0,0,0,0,0,1.1
5881,GJ02-185139,J.Non-CrystallineSolids,1999,v.253p.0126,Glass,AlkaliSilicate,Alumino-Silicate,Alkaline-earthSilicate,,,,,,,,,,,,73,0,6,0,5,0,0,16,0,0,0,0,0,0,0,0,0,0,0,0,0,0,0,0,0,0,0,0,0,0,0,0,0,0,0,0,0,0,0,0,0,0,0,0,0,0,0,0,0,0,0,0,0,0,0,0,0,0,0,0,0,0,0.94
9329,GP03-314912,JapanesePatentAsahiGlass(J),2014,A088320,Glass,Alkaline-earthSilicate,Alumino-Silicate,Boro-Silicate,,,,,Substrate,MagneticMemoryDisk,,,,Ex.1,,73.53,8.17,7.31,2.27,6.07,1.83,0,0,0,0,0,0,0,0,0,0,0.82,0,0,0,0,0,0,0,0,0,0,0,0,0,0,0,0,0,0,0,0,0,0,0,0,0,0,0,0,0,0,0,0,0,0,0,0,0,0,0,0,0,0,0,0,0,0.9
15295,XP03-303225,EuropeanPatentCorningInc.(US),2011,A2323955,Glass-Ceramics,Alkaline-earthSilicate,Alumino-Silicate,,,,,,Substrate,SubstrateforDisplay,,,,Ex.10othercrystal:sapphirine,,53.65,0.93,15.81,22.39,0,0,0,0,0,0,0,0,0,0,0,0,0,0,0,0,0,0,0,0,0,0,0,0,0,0,5.65,0,0,1.57,0,0,0,0,0,0,0,0,0,0,0,0,0,0,0,0,0,0,0,0,0,0,0,0,0,0,0,0,1.3
17524,GP02-340141,USPatentOthers,2012,A0183812,Glass,AlkaliSilicate,Alumino-Silicate,,Disk,,,,Magneto-OpticalMemory,Substrate,,,,Ex.39,,64.92,0,7.62,0,3.73,0,16.9,2.98,1.44,0,0,0,0,0,0,0,0,0,0,0,0,0,0,0.46,0,0,0,0,0,0,1.16,0,0,0.5,0,0,0,0.29,0,0,0,0,0,0,0,0,0,0,0,0,0,0,0,0,0,0,0,0,0,0,0,0,1.27
7124,GJ02-228926,J.Non-CrystallineSolids,2003,v.316p.0153,Glass,AlkaliSilicate,Alkaline-earthSilicate,,,,,,,,,,,Floatglass,,70.87,0,0.35,5.87,10.13,0,0,12.78,0,0,0,0,0,0,0,0,0,0,0,0,0,0,0,0,0,0,0,0,0,0,0,0,0,0,0,0,0,0,0,0,0,0,0,0,0,0,0,0,0,0,0,0,0,0,0,0,0,0,0,0,0,0,0.7
12001,GP02-262427,USPatentKonicaMinolta(J),2004,A0242398,Glass,AlkaliSilicate,Alumino-Silicate,,,,,,Substrate,MagneticMemoryDisk,,,,Ex.1,,69.34,4.78,5.68,0,0,0,10.33,5.57,1.83,0,0,0,0,0,0,0,0,0,0,0,0,0,0,0,0.06,0,0,0,0,0,1.46,0,0,0.95,0,0,0,0,0,0,0,0,0,0,0,0,0,0,0,0,0,0,0,0,0,0,0,0,0,0,0,0,1.02
11872,GP02-261347,JapanesePatentKonicaMinolta(J),2004,A352570,Glass,AlkaliSilicate,Alumino-Silicate,Boro-Silicate,,,,,Substrate,MagneticMemoryDisk,,,,Ex.3,,68.19,4.76,5.6,0,0,0,11.09,5.94,1.95,0,0,0,0,0,0,0,0,0,0,0,0,0,0,0,0.06,0,0,0,0,0,1.46,0,0,0.95,0,0,0,0,0,0,0,0,0,0,0,0,0,0,0,0,0,0,0,0,0,0,0,0,0,0,0,0,1.06
8192,GJ06-185145,J.Non-CrystallineSolids,1999,v.253p.0126,Glass,Alumino-Silicate,AlkaliSilicate,Alkaline-earthSilicate,,,,,,,,,,,,55,0,21,0,6,0,0,18,0,0,0,0,0,0,0,0,0,0,0,0,0,0,0,0,0,0,0,0,0,0,0,0,0,0,0,0,0,0,0,0,0,0,0,0,0,0,0,0,0,0,0,0,0,0,0,0,0,0,0,0,0,0,0.89
7468,GJ02-258704,PhysicsandChemistryofGlasses,2004,v.045p.0037,Glass,AlkaliSilicate,,,,,,,,,,,,,,76,0,2,4,4,0,0,13,1,0,0,0,0,0,0,0,0,0,0,0,0,0,0,0,0,0,0,0,0,0,0,0,0,0,0,0,0,0,0,0,0,0,0,0,0,0,0,0,0,0,0,0,0,0,0,0,0,0,0,0,0,0,0.76
7348,XJ03-171666,J.MaterialsScience,1997,v.032p.5851,Glass-Ceramics,Alkaline-earthSilicate,OtherSilicate,,GlassCeramics,,,,,,,,,,,57.01,0,5.13,0,16.48,0,0,6.57,0,0,0,0,0,0,0,0,0,0,0,0,0,0,0,0,0,0,0,0,0,0,14.81,0,0,0,0,0,0,0,0,0,0,0,0,0,0,0,0,0,0,0,0,0,0,0,0,0,0,0,0,0,0,0,1.4
15167,XP02-302397,USPatent,2011,A0009254,Glass-Ceramics,AlkaliSilicate,,,Machinable,,,,Dental,ArtificialTooth,,,500C10min+650C20min,Ex.7othercrystal:Li-phosphate,,62.79,0,0.59,1.36,0,0.72,27.79,0,2.51,0,0,0,0,0,0,2.77,0,0,0,0,0,0,0,0,0,0,0,0,0,0,0,0,0,0,0,0,1.47,0,0,0,0,0,0,0,0,0,0,0,0,0,0,0,0,0,0,0,0,0,0,0,0,0,1.8
12987,GP02-279076,USPatentKonicaMinolta(J),2007,A7192898,Glass,AlkaliSilicate,Alumino-Silicate,,,,,,Substrate,MagneticMemoryDisk,,,,Ex.7,,69.52,4.85,5.7,0,0,0,9.42,5.04,1.66,0,0,0,0,0,0,0,0,0,0,0,0,0,0,0,0.06,0.15,0,0,0,0,2.43,0,0,1.17,0,0,0,0,0,0,0,0,0,0,0,0,0,0,0,0,0,0,0,0,0,0,0,0,0,0,0,0,1.26
8292,GJ02-283879,J.MaterialsScience,2008,v.043p.0281,Glass,AlkaliSilicate,Alkaline-earthSilicate,,,,,,,,,,,Floatglass,,70.37,0,0.4,6.11,9.31,0,0,13.71,0.1,0,0,0,0,0,0,0,0,0,0,0,0,0,0,0,0,0,0,0,0,0,0,0,0,0,0,0,0,0,0,0,0,0,0,0,0,0,0,0,0,0,0,0,0,0,0,0,0,0,0,0,0,0,0.72
15291,XP06-303219,EuropeanPatentCorningInc.(US),2011,A2323955,Glass-Ceramics,Alumino-Silicate,AlkaliSilicate,,,,,,Substrate,SubstrateforDisplay,,,,Ex.1,,69.36,1.83,12.58,2.85,0,0,7.69,0.31,0,0,0,0,0,0,0,1.73,0,0,0,0,0,0,0,0,0,0,0,0,0,0,3.52,0,0,0,0,0.13,0,0,0,0,0,0,0,0,0,0,0,0,0,0,0,0,0,0,0,0,0,0,0,0,0,0,1
12404,GP06-268633,JapanesePatentKonicaMinolta(J),2005,A272212,Glass,Alumino-Silicate,AlkaliSilicate,Alkaline-earthSilicate,,,,,Substrate,MagneticMemoryDisk,,,,KonicaMinoltaOpt.Co.Ltd.Ex.8,,63.12,1.08,9.01,5.77,0,0,9.89,1.73,1.14,0,0,0,0,0,0,3.86,0,0,0,0,0,0,0,0,0.09,0.23,0,0,0,0,3.62,0,0,0.46,0,0,0,0,0,0,0,0,0,0,0,0,0,0,0,0,0,0,0,0,0,0,0,0,0,0,0,0,1.35
4861,GJ02-141505,J.MaterialsScience,1993,v.028p.3014,Glass,AlkaliSilicate,Alkaline-earthSilicate,,,,,,,,,,,Lappingofglass:,,70,0,1,6,6,0,0,17,0,0,0,0,0,0,0,0,0,0,0,0,0,0,0,0,0,0,0,0,0,0,0,0,0,0,0,0,0,0,0,0,0,0,0,0,0,0,0,0,0,0,0,0,0,0,0,0,0,0,0,0,0,0,0.85
8592,GI03-190614R,NGF'sAdditionalNewData(J),2000,v.002p.0001,Glass,Alkaline-earthSilicate,AlkaliSilicate,Alumino-Silicate,,,,,Substrate,,,,,GlassNameA27Melting:inPtcrucibleat1640Cfor5hr.Annealing:at700Cfor2hr.,,50.2,0,15.21,0,0,14.38,0,10.29,9.92,0,0,0,0,0,0,0,0,0,0,0,0,0,0,0,0,0,0,0,0,0,0,0,0,0,0,0,0,0,0,0,0,0,0,0,0,0,0,0,0,0,0,0,0,0,0,0,0,0,0,0,0,0,0.65
18335,XP02-355849,JapanesePatentAsahiGlass(J),2012,AW121116,Glass-Ceramics,AlkaliSilicate,,,Melting,GlassCeramics,,,Display,,,,537C4h+800C4h,ex.1,,66.03,0,1.9,0,0,0,27.57,0,1.8,0,0,0,0,0,0,0,0,0,0,0,0,0,0,0,0,0,0,0,0,0,0,0,0,1.4,0,0,1.3,0,0,0,0,0,0,0,0,0,0,0,0,0,0,0,0,0,0,0,0,0,0,0,0,0,1.38
18498,XP03-356554,JapanesePatentOharaInc.(J),2014,A114200,Glass-Ceramics,Alkaline-earthSilicate,Alumino-Silicate,,Melting,GlassCeramics,,,MagneticMemoryDisk,,,,750C360min,ex.31crystal:MgAl2O4,,60.9,3.61,10.77,15.57,0,0,0,5.06,0,0,0,0,0,0,0,0,0,0,0,0,0,0,0,0,0,0,0,0,0,0,4.09,0,0,0,0,0,0,0,0,0,0,0,0,0,0,0,0,0,0,0,0,0,0,0,0,0,0,0,0,0,0,0,4
15949,GP06-308919,JapanesePatentOharaInc.(J),2012,A146393,Glass,Alumino-Silicate,Zinc-Silicate,,,,,,Substrate,MagneticMemoryDisk,,,,Ex.G6,,57.82,0,11.05,9.87,2.36,0,0,4.28,0,0,0,0,0,0,0,9.77,0,0,0,0,0,0,0,0,0,0,0,0,0,0,4.15,0,0,0,0.23,0,0.47,0,0,0,0,0,0,0,0,0,0,0,0,0,0,0,0,0,0,0,0,0,0,0,0,0,0.7
15800,GP05-307967,USPatentAsahiGlass(J),2012,A0141668,Glass,Boro-Silicate,Alumino-Silicate,,,,,,Substrate,MagneticMemoryDisk,,,,Ex.1,,67.67,8.71,11.41,1.4,5.21,4.3,0,0,0,0,0,0,0,0,0,0,1.3,0,0,0,0,0,0,0,0,0,0,0,0,0,0,0,0,0,0,0,0,0,0,0,0,0,0,0,0,0,0,0,0,0,0,0,0,0,0,0,0,0,0,0,0,0,0.9
8637,GI05-190680R,NGF'sAdditionalNewData(J),2000,v.002p.0005,Glass,Boro-Silicate,AlkaliSilicate,Alkaline-earthSilicate,,,,,,,,,Annealing:at600Cfor2hr.,GlassNameB37.Melting:inPtcrucibleat1350Cfor5hr.,,50.5,19.15,0,0,9.83,0,0,10.34,10.18,0,0,0,0,0,0,0,0,0,0,0,0,0,0,0,0,0,0,0,0,0,0,0,0,0,0,0,0,0,0,0,0,0,0,0,0,0,0,0,0,0,0,0,0,0,0,0,0,0,0,0,0,0,0.65
14336,GP02-296522,USPatentKonicaMinolta(J),2010,A7687419,Glass,AlkaliSilicate,,,,,,,Substrate,MagneticMemoryDisk,,,,Ex.6,,62.13,1.07,8.87,8.76,0,0,9.74,1.7,1.12,0,0,0,0,0,0,2.28,0,0,0,0,0,0,0,0,0.08,0.23,0,0,0,0,3.57,0,0,0.45,0,0,0,0,0,0,0,0,0,0,0,0,0,0,0,0,0,0,0,0,0,0,0,0,0,0,0,0,1.34
14135,GP02-294181,USPatent,2009,A0291820,Glass,AlkaliSilicate,,,,,,,Dental,ArtificialTooth,,,,IvoclarVivadentAG.Ex.6,,62.79,0,0.59,1.36,0,0,27.82,0,2.5,0,0,0,0,0,0,2.42,1.06,0,0,0,0,0,0,0,0,0,0,0,0,0,0,0,0,0,0,0,1.46,0,0,0,0,0,0,0,0,0,0,0,0,0,0,0,0,0,0,0,0,0,0,0,0,0,2.3
13438,XP02-285337,USPatent,2008,A0125303,Glass-Ceramics,AlkaliSilicate,,,,,,,Dental,,,,500C10min.,IvoclarVivadentAG.Ex.9,,62.79,0,1.62,0,0,0,27.8,1.77,1.17,0,0,0,0,0,0,2.91,0,0,0,0,0,0,0,0,0,0,0,0,0,0,0,0,0,0,0,0,1.94,0,0,0,0,0,0,0,0,0,0,0,0,0,0,0,0,0,0,0,0,0,0,0,0,0,1.9
14139,GP02-294185,USPatent,2009,A0291820,Glass,AlkaliSilicate,,,,,,,Dental,ArtificialTooth,,,,IvoclarVivadentAG.Ex.10,,62.87,0,0.59,1.36,0,0,27.75,0,2.91,0,0,0,0,0,0,2.16,0,0,0,0,0,0,0,0,0,0,0,0,0,0,0,0,0,0.89,0,0,1.47,0,0,0,0,0,0,0,0,0,0,0,0,0,0,0,0,0,0,0,0,0,0,0,0,0,1.8
12921,GP03-278388,JapanesePatentCentralGlass(J),2007,A091522,Glass,Alkaline-earthSilicate,AlkaliSilicate,,,,,,Display,PlasmaDisplay,LiquidCrystalDisplay,Substrate,,Ex.2,,69.82,0,1.57,5.96,7.01,3.91,0,3.55,2.06,0,0,0,0,0,0,0,4.12,0,0,0,0,0,0,0,0,0,0,0,0,0,0,0,0,2,0,0,0,0,0,0,0,0,0,0,0,0,0,0,0,0,0,0,0,0,0,0,0,0,0,0,0,0,0.67
13092,GP03-280832,JapanesePatentCentralGlass(J),2007,A210839,Glass,Alkaline-earthSilicate,Alumino-Silicate,,,,,,Display,Substrate,,,Annealedat550-650C.,Ex.2,,62.12,0,7.08,7.08,6.34,7.41,0,3.7,0.25,0,0,0,0,0,0,0,4,0,0,0,0,0,0,0,0,0,0,0,0,0,0,0,0,2.02,0,0,0,0,0,0,0,0,0,0,0,0,0,0,0,0,0,0,0,0,0,0,0,0,0,0,0,0,0.67
5638,GJ02-178203,J.AmericanCeramicSoc.,1998,v.081p.2485,Glass,AlkaliSilicate,Alkaline-earthSilicate,,,,,,,,,,,J.Sehgal,,75,0,0,0,5,0,0,20,0,0,0,0,0,0,0,0,0,0,0,0,0,0,0,0,0,0,0,0,0,0,0,0,0,0,0,0,0,0,0,0,0,0,0,0,0,0,0,0,0,0,0,0,0,0,0,0,0,0,0,0,0,0,0.83
9666,XP06-353891,USPatentCorningInc.(US),2014,A0057092,Glass-Ceramics,Alumino-Silicate,AlkaliSilicate,,Melting,GlassCeramics,Opaque,,ElectronicsElectrical,ChemicalStrengthen,,,780C2h+950C4h,ex.6,,73.77,0,11.11,4.1,0,0,5.91,0.4,0.13,0,0,0,0,0,0,0.78,0,0,0,0,0,0,0,0,0,0,0,0,0,0,3.7,0,0,0,0,0.1,0,0,0,0,0,0,0,0,0,0,0,0,0,0,0,0,0,0,0,0,0,0,0,0,0,0,1.084
17722,GP02-351388,JapanesePatentKonicaMinolta(J),2011,AW037001,Glass,AlkaliSilicate,Alkaline-earthSilicate,Alumino-Silicate,Melting,,,,MagneticMemoryDisk,,,,,ex.25,,64.39,2.12,6.2,0,0,0,17.27,2.38,4.56,0,0,0,0,0,0,0.91,0,0,0,0,0,0,0,0.57,0,0,0,0,0,0,1,0,0,0.6,0,0,0,0,0,0,0,0,0,0,0,0,0,0,0,0,0,0,0,0,0,0,0,0,0,0,0,0,1.08
14905,GP02-300051,EuropeanPatentCentralGlass(J),2010,A2233445,Glass,AlkaliSilicate,Alkaline-earthSilicate,,,,,,Window,Substrate,,,,Ex.9,,65.62,0,1.32,15.37,3.06,0.04,0,5.64,5.73,0,0,0,0,0,0,0,1.48,0,0,0,0,0,0,0,0,0,0,0,0,0,0,0,0,1.74,0,0,0,0,0,0,0,0,0,0,0,0,0,0,0,0,0,0,0,0,0,0,0,0,0,0,0,0,0.67
8190,GJ02-185129,J.Non-CrystallineSolids,1999,v.253p.0126,Glass,AlkaliSilicate,,,,,,,,,,,,,,67,0,0,0,0,0,33,0,0,0,0,0,0,0,0,0,0,0,0,0,0,0,0,0,0,0,0,0,0,0,0,0,0,0,0,0,0,0,0,0,0,0,0,0,0,0,0,0,0,0,0,0,0,0,0,0,0,0,0,0,0,0,0.91
6135,GI05-190663R,NGF'sAdditionalNewData(J),2000,v.002p.0003,Glass,Boro-Silicate,Alumino-Silicate,,,,,,,,,,Annealing:at660Cfor2hr.,GlassNameB12.Melting:inPtcrucibleat1640Cfor5hr.,,75.72,10.52,5.12,0,1.02,1,0,6.62,0,0,0,0,0,0,0,0,0,0,0,0,0,0,0,0,0,0,0,0,0,0,0,0,0,0,0,0,0,0,0,0,0,0,0,0,0,0,0,0,0,0,0,0,0,0,0,0,0,0,0,0,0,0,1.16
12986,GP02-279075,USPatentKonicaMinolta(J),2007,A7192898,Glass,AlkaliSilicate,Alumino-Silicate,,,,,,Substrate,MagneticMemoryDisk,,,,Ex.6,,69.42,4.84,5.7,0,0,0,9.41,5.04,1.66,0,0,0,0,0,0,0,0,0,0,0,0,0,0,0.39,0.06,0,0,0,0,0,2.97,0,0,0.51,0,0,0,0,0,0,0,0,0,0,0,0,0,0,0,0,0,0,0,0,0,0,0,0,0,0,0,0,0.96
8679,GI06-191668R,NGF'sAdditionalNewData(J),2001,v.004p.0001,Glass,Alumino-Silicate,AlkaliSilicate,Alkaline-earthSilicate,,,,,ElectronicsElectrical,Substrate,,,Annealing:at770Cfor1hr.,GlassNameC028Melting:inPtRhcrucibleat1560Cfor48hr.,,59.76,0,15.33,0,0,14.97,0,4.97,4.85,0,0,0,0,0,0,0,0.007887,0,0,0,0,0,0.12,0,0,0,0,0,0,0,0,0,0,0,0,0,0,0,0,0,0,0,0,0,0,0,0,0,0,0,0,0,0,0,0,0,0,0,0,0,0,0,0.74
10963,GP05-228299,USPatent,2003,A0109370,Glass,Boro-Silicate,AlkaliSilicate,Alumino-Silicate,,,,,Substrate,MagneticMemoryDisk,,,,M.Ikenishietal.Ex.15,,55,20,10,5,0,0,0,5,5,0,0,0,0,0,0,0,0,0,0,0,0,0,0,0,0,0,0,0,0,0,0,0,0,0,0,0,0,0,0,0,0,0,0,0,0,0,0,0,0,0,0,0,0,0,0,0,0,0,0,0,0,0,0.81
13894,GP02-292440,JapanesePatentCentralGlass(J),2009,A155148,Glass,AlkaliSilicate,Alkaline-earthSilicate,,FlatGlass,,,,,,,,,Ex.9,,65.62,0,1.32,15.37,3.06,0.04,0,5.64,5.73,0,0,0,0,0,0,0,1.48,0,0,0,0,0,0,0,0,0,0,0,0,0,0,0,0,1.74,0,0,0,0,0,0,0,0,0,0,0,0,0,0,0,0,0,0,0,0,0,0,0,0,0,0,0,0,0.67
15284,XP02-303139,EuropeanPatent,2011,A2305614,Glass-Ceramics,AlkaliSilicate,,,Translucent,Machinable,,,Dental,ArtificialTooth,,,650C20min+850C10min,Ex.8othercrystal:Li-phosphate,,62.79,0,0.58,1.34,1.92,0,27.82,0,2.52,0,0,0,0,0,0,1.59,0,0,0,0,0,0,0,0,0,0,0,0,0,0,0,0,0,0,0,0,1.44,0,0,0,0,0,0,0,0,0,0,0,0,0,0,0,0,0,0,0,0,0,0,0,0,0,2.4
6562,XP02-211217,JapanesePatentOharaInc.(J),2001,A035417,Glass-Ceramics,AlkaliSilicate,Alumino-Silicate,,GlassCeramics,,,,CathodeRayTube,,,,,,,72.91,0,3.66,1.14,0,0,19.03,0,1.22,0,0,0,0,0,0,0.35,0,0,0,0,0,0,0,0,0.04,0,0,0,0,0,0,0,0,0.84,0,0,0.81,0,0,0,0,0,0,0,0,0,0,0,0,0,0,0,0,0,0,0,0,0,0,0,0,0,1
8598,GI02-190622R,NGF'sAdditionalNewData(J),2000,v.002p.0001,Glass,AlkaliSilicate,Alumino-Silicate,,,,,,Substrate,,,,,GlassNameA39Melting:inPtcrucibleat1630Cfor5hr.Annealing:at700Cfor2hr.,,60.52,0,14.85,0,4.83,0,0,9.9,9.9,0,0,0,0,0,0,0,0,0,0,0,0,0,0,0,0,0,0,0,0,0,0,0,0,0,0,0,0,0,0,0,0,0,0,0,0,0,0,0,0,0,0,0,0,0,0,0,0,0,0,0,0,0,0.85
13093,GP03-280833,JapanesePatentCentralGlass(J),2007,A210839,Glass,Alkaline-earthSilicate,Alumino-Silicate,,,,,,Display,Substrate,,,Annealedat550-650C.,Ex.3,,63.1,0,6.09,8.08,8.34,4.42,0,3.7,0.25,0,0,0,0,0,0,0,4,0,0,0,0,0,0,0,0,0,0,0,0,0,0,0,0,2.02,0,0,0,0,0,0,0,0,0,0,0,0,0,0,0,0,0,0,0,0,0,0,0,0,0,0,0,0,0.68
12628,GP02-272118,JapanesePatentCentralGlass(J),2006,A131482,Glass,AlkaliSilicate,Alkaline-earthSilicate,,,,,,Display,Substrate,,,,Ex.3,,67.93,0,0.72,16.8,0.22,0,0,4.04,8.81,0,0,0,0,0,0,0,0.24,0,0,0,0,0,0,0,0,0,0,0,0,0,0,0,0,1.24,0,0,0,0,0,0,0,0,0,0,0,0,0,0,0,0,0,0,0,0,0,0,0,0,0,0,0,0,0.79
11717,XI02-258078,Proc.ICG,2004,v.012p.0005,Glass-Ceramics,AlkaliSilicate,Alkaline-earthSilicate,Fluoro-Silicate,,,,,,,,,,Crystalothers:frankamenitewadeite,,57.66,0,0,0,14.41,0,0,7.65,6.76,0,0,0,0,0,0,0,0,0,0,0,0,0,0,0,0,0,0,0,0,0,0,0,0,3.88,0,0,0,0,0,0,0,0,0,0,0,0,0,9.64,0,0,0,0,0,0,0,0,0,0,0,0,0,0,1.6
18281,XJ02-355385,J.MaterialsScience,2013,v.048p.0251,Glass-Ceramics,AlkaliSilicate,,,Melting,GlassCeramics,,,,,,,790C20min,S2othercrystal:Li3PO4,,68.86,0,1.38,0,0,0,27.55,0,0,0,0,0,0,0,0,0,0,0,0,0,0,0,0,0,0,0,0,0,0,0,0,0,0,0.28,0,0,1.93,0,0,0,0,0,0,0,0,0,0,0,0,0,0,0,0,0,0,0,0,0,0,0,0,0,1.14
7467,GJ02-258703,PhysicsandChemistryofGlasses,2004,v.045p.0037,Glass,AlkaliSilicate,,,,,,,,,,,,,,77.5,0,2,4,2.5,0,0,13,1,0,0,0,0,0,0,0,0,0,0,0,0,0,0,0,0,0,0,0,0,0,0,0,0,0,0,0,0,0,0,0,0,0,0,0,0,0,0,0,0,0,0,0,0,0,0,0,0,0,0,0,0,0,0.81
7344,GJ05-171617,J.MaterialsScience,1997,v.032p.5851,Glass,Boro-Silicate,,,,,,,RadioActiveWasteSolidi,WasteDisposal,,,,GP98/12,,59.48,9.65,0.96,5,4.9,0,0,17.25,0,0,0,0,0,0,0,0,0,0,0,0,0,0,0,0,0,0,0,0,0,0,2.75,0,0,0,0,0,0,0,0,0,0,0,0,0,0,0,0,0,0,0,0,0,0,0,0,0,0,0,0,0,0,0,0.84
5519,XP03-107575,EuropeanPatentCorningInc.(US),1989,A0343301,Glass-Ceramics,Alkaline-earthSilicate,Alumino-Silicate,,GlassCeramics,HotPressed,,,,,,,hotpressingat1340Cand1500psifor10min.,Ex.3-Table4,,61.83,3.68,9.43,11.13,11.42,2.51,0,0,0,0,0,0,0,0,0,0,0,0,0,0,0,0,0,0,0,0,0,0,0,0,0,0,0,0,0,0,0,0,0,0,0,0,0,0,0,0,0,0,0,0,0,0,0,0,0,0,0,0,0,0,0,0,0.91
8718,GI03-191711R,NGF'sAdditionalNewData(J),2001,v.004p.0003,Glass,Alkaline-earthSilicate,AlkaliSilicate,Alumino-Silicate,,,,,ElectronicsElectrical,Substrate,PlasmaDisplay,,Annealing:at640Cfor2hr.,GlassNameC071Melting:inPtPtRhcrucibleat1600Cfor4hr.,,64.48,0,4.99,4.33,4.93,0.05,0,5.97,5.04,0,0,0,0,0,0,0,10.21,0,0,0,0,0,0,0,0,0,0,0,0,0,0,0,0,0,0,0,0,0,0,0,0,0,0,0,0,0,0,0,0,0,0,0,0,0,0,0,0,0,0,0,0,0,0.72
18182,XP06-353890,USPatentCorningInc.(US),2014,A0057092,Glass-Ceramics,Alumino-Silicate,AlkaliSilicate,,Melting,GlassCeramics,Opaque,,ElectronicsElectrical,ChemicalStrengthen,,,780C2h+950C4h,ex.4,,62.87,0.9,16.92,1.4,0,0,12.91,0.4,0,0,0,0,0,0,0,0.6,0,0,0,0,0,0,0,0,0,0,0,0,0,0,3.9,0,0,0,0,0.1,0,0,0,0,0,0,0,0,0,0,0,0,0,0,0,0,0,0,0,0,0,0,0,0,0,0,1.084
8665,GI06-191650R,NGF'sAdditionalNewData(J),2001,v.004p.0001,Glass,Alumino-Silicate,AlkaliSilicate,,,,,,ElectronicsElectrical,Substrate,,,Annealing:at810Cfor1hr.,GlassNameC010.Melting:inPtRhcrucibleat1620Cfor49hr.,,59.29,0,24.64,0,0.01,0,0,15.95,0,0,0,0,0,0,0,0.008706,0,0,0,0,0,0,0.11,0,0,0,0,0,0,0,0,0,0,0,0,0,0,0,0,0,0,0,0,0,0,0,0,0,0,0,0,0,0,0,0,0,0,0,0,0,0,0,1.05
11718,XI02-258080,Proc.ICG,2004,v.012p.0005,Glass-Ceramics,AlkaliSilicate,Alkaline-earthSilicate,Fluoro-Silicate,,,,,,,,,,Crystalothers:frankamenite,,56.67,0,0,0,14.21,0,0,7.55,6.66,0,0,0,0,0,0,0,0,0,0,0,0,0,0,0,0,0,0,0,0,0,0,0,0,0,0,0,0,0,0,0,0,0,0,0,0,0,0,14.91,0,0,0,0,0,0,0,0,0,0,0,0,0,0,1.4
6154,XP02-129453,EuropeanPatentCorningInc.(US),1993,A0536479,Glass-Ceramics,AlkaliSilicate,,,GlassCeramics,,,,TableWare,,,,,,,65.48,0,4.81,0,4.78,0,21.59,0,0,0,0,0,0,0,0,0,0,0,0,0,0,0,0,0,0,0,0,0,0,0,0,0,0,1.12,0,0,2.22,0,0,0,0,0,0,0,0,0,0,0,0,0,0,0,0,0,0,0,0,0,0,0,0,0,1.62
15883,GJ02-308377,J.Non-CrystallineSolids,2012,v.358p.001474,Glass,AlkaliSilicate,,,MixedAlkali,,,,,,,,AnnealedatTgfor2hr.,,,60,0,0,0,0,0,20,20,0,0,0,0,0,0,0,0,0,0,0,0,0,0,0,0,0,0,0,0,0,0,0,0,0,0,0,0,0,0,0,0,0,0,0,0,0,0,0,0,0,0,0,0,0,0,0,0,0,0,0,0,0,0,1.35
8393,GP06-287460,USPatentKonicaMinolta(J),2008,A7396788,Glass,Alumino-Silicate,AlkaliSilicate,,,,,,Substrate,MagneticMemoryDisk,,,,Ex.161,,72.18,5.04,5.92,0,0,0,2.82,10.47,0.48,0,0,0,0,0,0,0,0,0,0,0,0,0,0,0,0.07,0.48,0,0,0,0,1.54,0,0,1,0,0,0,0,0,0,0,0,0,0,0,0,0,0,0,0,0,0,0,0,0,0,0,0,0,0,0,0,1.11
8578,GP05-190528,EuropeanPatentAsahiGlass(J),1999,A0953549,Glass,Boro-Silicate,AlkaliSilicate,,,,,,,,,,,glassJ,,60,16,0,0,0,0,0,24,0,0,0,0,0,0,0,0,0,0,0,0,0,0,0,0,0,0,0,0,0,0,0,0,0,0,0,0,0,0,0,0,0,0,0,0,0,0,0,0,0,0,0,0,0,0,0,0,0,0,0,0,0,0,0.94
15884,GJ02-308378,J.Non-CrystallineSolids,2012,v.358p.001474,Glass,AlkaliSilicate,,,MixedAlkali,,,,,,,,AnnealedatTgfor2hr.,,,60,0,0,0,0,0,10,30,0,0,0,0,0,0,0,0,0,0,0,0,0,0,0,0,0,0,0,0,0,0,0,0,0,0,0,0,0,0,0,0,0,0,0,0,0,0,0,0,0,0,0,0,0,0,0,0,0,0,0,0,0,0,1.1
17026,GP02-315167,USPatentAsahiGlass(J),2014,A8691711,Glass,AlkaliSilicate,Alumino-Silicate,,,,,,Display,Substrate,,,,Ex.3,,62,0,13,3,0,0,10,5,5,0,0,0,0,0,0,0,0,0,0,0,0,0,0,0,0,0,0,0,0,0,0,0,0,2,0,0,0,0,0,0,0,0,0,0,0,0,0,0,0,0,0,0,0,0,0,0,0,0,0,0,0,0,1.4
8781,GI03-191932R,NGF'sAdditionalNewData(J),2001,v.004p.0011,Glass,Alkaline-earthSilicate,AlkaliSilicate,,,,,,,,,,Annealing:at580Cfor2h.,GlassNameE114Melting:inquartzcrucibleat1300Cfor4h.,,51.17,0,0,0.13,21.99,0,0,20.92,0,0,0,0,0,0,0,0,0,0,0,0,0,0,0,0,0,0,0,0,0,0,0,0,0,3.1,0,0,2.69,0,0,0,0,0,0,0,0,0,0,0,0,0,0,0,0,0,0,0,0,0,0,0,0,0,0.51
11841,GP02-261074,JapanesePatentKonicaMinolta(J),2004,A277230,Glass,AlkaliSilicate,Alumino-Silicate,,,,,,Substrate,MagneticMemoryDisk,,,,Ex.5,,68.56,4.78,5.62,0,0,0,10.33,5.47,1.83,0,0,0,0,0,0,0,0,0,0,0,0,0,0,0,0.06,0,0,0,0,0,2.4,0,0,0.95,0,0,0,0,0,0,0,0,0,0,0,0,0,0,0,0,0,0,0,0,0,0,0,0,0,0,0,0,0.97
8719,GI03-191712,NGF'sAdditionalNewData(J),2001,v.004p.0003,Glass,Alkaline-earthSilicate,AlkaliSilicate,Alumino-Silicate,,,,,ElectronicsElectrical,Substrate,PlasmaDisplay,,Anneal:at640Cfor2hr.,GlassNameC072Melt:inPtPtRhat1600Cfor4hr.Defectexist.,,64.86,0,4.88,9.38,10.08,0,0,5.79,5.01,0,0,0,0,0,0,0,0,0,0,0,0,0,0,0,0,0,0,0,0,0,0,0,0,0,0,0,0,0,0,0,0,0,0,0,0,0,0,0,0,0,0,0,0,0,0,0,0,0,0,0,0,0,0.76
8675,GI06-191664R,NGF'sAdditionalNewData(J),2001,v.004p.0001,Glass,Alumino-Silicate,AlkaliSilicate,Zinc-Silicate,,,,,ElectronicsElectrical,Substrate,,,Annealing:at700Cfor1hr.,GlassNameC024Melting:inPtRhcrucibleat1660Cfor24hr.,,55.45,0,14.68,0,0.01,0,0,9.95,0,0,0,0,0,0,0,19.84,0,0,0,0,0,0,0.07,0,0,0,0,0,0,0,0,0,0,0,0,0,0,0,0,0,0,0,0,0,0,0,0,0,0,0,0,0,0,0,0,0,0,0,0,0,0,0,0.94
14933,XP02-300900,JapanesePatent,2011,A016720,Glass-Ceramics,AlkaliSilicate,,,,,,,Dental,,,,500C10min+650C20min,Ex.6othercrystal:Li-phosphate,,62.79,0,0.59,1.36,0,0,27.82,0,2.5,0,0,0,0,0,0,2.42,1.06,0,0,0,0,0,0,0,0,0,0,0,0,0,0,0,0,0,0,0,1.46,0,0,0,0,0,0,0,0,0,0,0,0,0,0,0,0,0,0,0,0,0,0,0,0,0,1.8
14987,XP06-301054,JapanesePatentOharaInc.(J),2011,A040145,Glass-Ceramics,Alumino-Silicate,Zinc-Silicate,Alkaline-earthSilicate,,,,,Substrate,MagneticMemoryDisk,,,670C3h+750C7h,Ex.2,,57.82,0,11.05,9.87,2.36,0,0,4.28,0,0,0,0,0,0,0,9.77,0,0,0,0,0,0,0,0,0,0,0,0,0,0,4.15,0,0,0,0.23,0,0.47,0,0,0,0,0,0,0,0,0,0,0,0,0,0,0,0,0,0,0,0,0,0,0,0,0,1.9
8731,GI06-191724R,NGF'sAdditionalNewData(J),2001,v.004p.0003,Glass,Alumino-Silicate,Boro-Silicate,Alkaline-earthSilicate,,,,,ElectronicsElectrical,Substrate,,,Annealing:at660Cfor1hr.,GlassName:C084.Melting:inPt-Rhcrucibleat1520Cfor6hr.,,54.25,9.54,7.74,15.49,0,0,0,5.11,5.1,0,0,0,0,0,0,0.02,0,0,0,0,0,0,0.1,0,0,0,0,0,0,0,2.65,0,0,0,0,0,0,0,0,0,0,0,0,0,0,0,0,0,0,0,0,0,0,0,0,0,0,0,0,0,0,0,1.1
7120,GJ02-228909,J.Non-CrystallineSolids,2003,v.316p.0054,Glass,AlkaliSilicate,Alkaline-earthSilicate,,,,,,,,,,,Surfacedamageofglass,,74,0,0,0,10.3,0,0,15.7,0,0,0,0,0,0,0,0,0,0,0,0,0,0,0,0,0,0,0,0,0,0,0,0,0,0,0,0,0,0,0,0,0,0,0,0,0,0,0,0,0,0,0,0,0,0,0,0,0,0,0,0,0,0,0.7
8191,GJ02-185141,J.Non-CrystallineSolids,1999,v.253p.0126,Glass,AlkaliSilicate,Alkaline-earthSilicate,Alumino-Silicate,,,,,,,,,,,,64,0,13,0,6,0,0,17,0,0,0,0,0,0,0,0,0,0,0,0,0,0,0,0,0,0,0,0,0,0,0,0,0,0,0,0,0,0,0,0,0,0,0,0,0,0,0,0,0,0,0,0,0,0,0,0,0,0,0,0,0,0,0.94
8676,GI06-191665R,NGF'sAdditionalNewData(J),2001,v.004p.0001,Glass,Alumino-Silicate,AlkaliSilicate,Alkaline-earthSilicate,,,,,ElectronicsElectrical,Substrate,,,Annealing:at780Cfor1hr.,GlassNameC025Melting:inPtRhcrucibleat1550Cfor17hr.,,54.63,0,14.88,0,0.01,0.00489,0,9.76,0,0,0,0,0,0,0,0,20.57,0,0,0,0,0,0.15,0,0,0,0,0,0,0,0,0,0,0,0,0,0,0,0,0,0,0,0,0,0,0,0,0,0,0,0,0,0,0,0,0,0,0,0,0,0,0,0.71
6935,GP02-225009,USPatentAsahiGlass(J),2002,A6500778,Glass,AlkaliSilicate,Alkaline-earthSilicate,,,,,,Display,Substrate,,,,,,70.41,0,1.05,5.9,9.54,0,0,12.47,0.63,0,0,0,0,0,0,0,0,0,0,0,0,0,0,0,0,0,0,0,0,0,0,0,0,0,0,0,0,0,0,0,0,0,0,0,0,0,0,0,0,0,0,0,0,0,0,0,0,0,0,0,0,0,0.75
15165,XP02-302395,USPatent,2011,A0009254,Glass-Ceramics,AlkaliSilicate,,,,,,,Dental,ArtificialTooth,,,500C10min+650C20min,Ex.5othercrystal:Li-phosphate,,61.57,0,0.57,6.55,0,0,27.38,0,2.52,0,0,0,0,0,0,0,0,0,0,0,0,0,0,0,0,0,0,0,0,0,0,0,0,0,0,0,1.41,0,0,0,0,0,0,0,0,0,0,0,0,0,0,0,0,0,0,0,0,0,0,0,0,0,1.8
15413,XP06-305047,JapanesePatentOharaInc.(J),2011,A207626,Glass-Ceramics,Alumino-Silicate,Zinc-Silicate,Alkaline-earthSilicate,,,,,Substrate,MagneticMemoryDisk,,,670C+800C,Ex.19Crystal:RAl2O4,,50.79,0.96,11.81,13.28,0,0,0,4.32,0,0,0,0,0,0,0,11.51,0,0,0,0,0,0,0,0,0,0,0,0,0,0,6.7,0,0,0,0.16,0,0.47,0,0,0,0,0,0,0,0,0,0,0,0,0,0,0,0,0,0,0,0,0,0,0,0,0,2
10067,XJ06-219614,J.Non-CrystallineSolids,2002,v.298p.0137,Glass-Ceramics,Alumino-Silicate,Alkaline-earthSilicate,OtherSilicate,GlassCeramics,,,,,,,,Heattreatment:800C/2h+1080C/3h,Crystal:Magnesiumaluminumtitanate,,57.3,0,19,14.6,0,0,0,0,0,0,0,0,0,0,0,0,0,0,0,0,0,0,0,0,0,0,0,0,0,0,9.1,0,0,0,0,0,0,0,0,0,0,0,0,0,0,0,0,0,0,0,0,0,0,0,0,0,0,0,0,0,0,0,4.3
14771,XP02-299336,USPatent,2010,A7816291,Glass-Ceramics,AlkaliSilicate,,,,,,,Dental,,,,,IvoclarVivadentAG.Ex.9,,62.79,0,1.62,0,0,0,27.8,1.77,1.17,0,0,0,0,0,0,2.91,0,0,0,0,0,0,0,0,0,0,0,0,0,0,0,0,0,0,0,0,1.94,0,0,0,0,0,0,0,0,0,0,0,0,0,0,0,0,0,0,0,0,0,0,0,0,0,1.9
10051,GI04-218506,Proc.ICG,1998,v.A07p.:011,Glass,Lead-Silicate,AlkaliSilicate,,,,,,WasteDisposal,,,,,,,68.88,0,0,0,0,0,0,0,14.64,0,0,0,0,0,0,0,0,0,16.48,0,0,0,0,0,0,0,0,0,0,0,0,0,0,0,0,0,0,0,0,0,0,0,0,0,0,0,0,0,0,0,0,0,0,0,0,0,0,0,0,0,0,0,0.76
10100,XJ03-220902,AmericanCeramicSoc.Bull.,2002,v.081p.0021,Glass-Ceramics,Alkaline-earthSilicate,,,GlassCeramics,,,,,,,,700C7h+1000C3h,,,60.99,0,0,4.6,26.54,0,0,5.03,0,0,0,0,0,0,0,0,0,0,0,0,0,2.31,0,0,0,0,0,0,0,0,0,0,0,0,0,0,0,0,0,0,0,0.53,0,0,0,0,0,0,0,0,0,0,0,0,0,0,0,0,0,0,0,0,1.48
8686,GI06-191675R,NGF'sAdditionalNewData(J),2001,v.004p.0001,Glass,Alumino-Silicate,Alkaline-earthSilicate,AlkaliSilicate,,,,,ElectronicsElectrical,Substrate,,,Annealing:at730Cfor1hr.,GlassNameC035Melting:inPtRhcrucibleat1550Cfor21hr.,,54.91,0,14.64,0,0,0,0,5.12,4.96,0,0,0,0,0,0,0,20.37,0,0,0,0,0,0,0,0,0,0,0,0,0,0,0,0,0,0,0,0,0,0,0,0,0,0,0,0,0,0,0,0,0,0,0,0,0,0,0,0,0,0,0,0,0,0.72
4845,GJ05-140666,J.MaterialsScience,1991,v.026p.2743,Glass,Boro-Silicate,,,,,,,,,,,,TheroleofSnO2interphaseinalumina/glasscomposite.,,76.05,10.94,4.35,0,1.13,0.04,0,6.14,1.35,0,0,0,0,0,0,0,0,0,0,0,0,0,0,0,0,0,0,0,0,0,0,0,0,0,0,0,0,0,0,0,0,0,0,0,0,0,0,0,0,0,0,0,0,0,0,0,0,0,0,0,0,0,0.75
