Repository: hori1537/rexrexxion-about-SP

File: input_csv/inputcsv_SiO2_0.01-100.00_youngsmodulus.csv (part 7 of 53)
No.,GlassNo.,DataSource,Year,DataSourceNumber,State,GlassSystem1,GlassSystem2,GlassSystem3,Appearance1,Appearance2,Appearance3,Appearance4,Usage1,Usage2,Usage3,Usage4,ThermalTreatment,Note,GlassNo.(Structure),SiO2,B2O3,Al2O3,MgO,CaO,BaO,Li2O,Na2O,K2O,Ag2O,MnO,FeO,CoO,NiO,CuO,ZnO,SrO,CdO,PbO,SnO,Cr2O3,Fe2O3,As2O3,Y2O3,Sb2O3,La2O3,Nd2O3,Gd2O3,Bi2O3,Co3O4,TiO2,MnO2,GeO2,ZrO2,CeO2,SnO2,P2O5,Ta2O5,Nb2O3,SO3,MoO3,WO3,H2O,LiF,NaF,KF,MgF2,CaF2,SrF2,BaF2,ZnF2,PbF2,YF3,AlF3,LaF3,GdF3,YbF3,ErF3,F,Cl,Br,Ag,Young'sModulusatRT(GPa)
7580,XP03-272698,USPatentHoyaCorp.(J),2006,A0040142,Glass-Ceramics,Alkaline-earthSilicate,Alumino-Silicate,,,,,,Substrate,MagneticMemoryDisk,,,765C4h+950C4h,Ex.3-3,,49.11,0,10.55,32.79,0,0,0,0,0,0,0,0,0,0,0,0,0,0,0,0,0,0,0,0.54,0,0.47,0,0,0,0,6.54,0,0,0,0,0,0,0,0,0,0,0,0,0,0,0,0,0,0,0,0,0,0,0,0,0,0,0,0,0,0,0,141.1
621,GB02-025632,HandbookofGlassData,1987,v.00Cp.0434,Glass,AlkaliSilicate,Boro-Silicate,,,,,,,,,,,,,76,8,0,0,0,0,0,0,16,0,0,0,0,0,0,0,0,0,0,0,0,0,0,0,0,0,0,0,0,0,0,0,0,0,0,0,0,0,0,0,0,0,0,0,0,0,0,0,0,0,0,0,0,0,0,0,0,0,0,0,0,0,68.5
6931,GI03-257678,Proc.ICG,2004,v.007p.0030,Glass,Alkaline-earthSilicate,Alumino-Silicate,,,,,,,,,,,,,40.8,0,16.1,24.6,3.4,0,5.5,1.5,0,0,0,0,0,0,0,0,1.8,0,0,0,0,0,0,0,0,0,0,0,0,0,2.8,0,0,3.5,0,0,0,0,0,0,0,0,0,0,0,0,0,0,0,0,0,0,0,0,0,0,0,0,0,0,0,0,111
3866,XP02-205794,JapanesePatentOharaInc.(J),2000,A302481,Glass-Ceramics,AlkaliSilicate,Alumino-Silicate,,GlassCeramics,,,,MagneticMemoryDisk,,,,,NucleationTemp.:550CCrystallizationTemp.:760C,,73.64,0,3.44,0.43,0,0,18.56,0,0.62,0,0,0,0,0,0,0,0,0,0,0,0,0,0,0,0.04,0,0,0,0,0,0,0,0,2.37,0,0,0.9,0,0,0,0,0,0,0,0,0,0,0,0,0,0,0,0,0,0,0,0,0,0,0,0,0,110
6938,GI03-257685,Proc.ICG,2004,v.007p.0030,Glass,Alkaline-earthSilicate,Alumino-Silicate,,,,,,,,,,,,,37.37,0,17.78,28.57,0.3,0,5.19,0.1,0,0,0,0,0,0,0,0,0.1,0,0,0,0,0,0,2,0,0,0,0,0,0,6.99,0,0,1.6,0,0,0,0,0,0,0,0,0,0,0,0,0,0,0,0,0,0,0,0,0,0,0,0,0,0,0,0,120
10558,GP06-353984,USPatentCorningInc.(US),2014,A1016172,Glass,Alumino-Silicate,AlkaliSilicate,,Melting,,,,ChemicalStrengthen,,,,,ex.210,,65.25,4.67,14.06,2.6,0.04,0,0,13.27,0.01,0,0,0,0,0,0,0,0,0,0,0,0,0,0,0,0,0,0,0,0,0,0,0,0,0,0,0.09,0,0,0,0,0,0,0,0,0,0,0,0,0,0,0,0,0,0,0,0,0,0,0,0,0,0,68.103
4088,XP06-210737,JapanesePatentKonicaMinolta(J),2001,A019469,Glass-Ceramics,Alumino-Silicate,AlkaliSilicate,,,,,,MagneticMemoryDisk,,,,,,,73.06,0,5.69,0,0,0,17.23,0,0,0,0,0,0,0,0,0,0,0,0,0,0,0,0,0,0.1,0,0,0,0,0,2.3,0,0,0.58,0,0,1.04,0,0,0,0,0,0,0,0,0,0,0,0,0,0,0,0,0,0,0,0,0,0,0,0,0,93.6
2622,GJ02-147508,J.AmericanCeramicSoc.,1993,v.076p.0904,Glass,AlkaliSilicate,Alkaline-earthSilicate,,SheetGlass,,,,,,,,,Indentationcreepofhydratedglass,,67.38,0,0.5,7.19,9.12,0,0,12.65,0,0,0,0,0,0,0,0,0,0,0,0,0,0,0,0,0,0,0,0,0,0,0,0,0,0,0,0,0,0,0,0,0,0,3.15,0,0,0,0,0,0,0,0,0,0,0,0,0,0,0,0,0,0,0,66
9270,GJ06-306813,J.Non-CrystallineSolids,2012,v.358p.001002,Glass,Alumino-Silicate,AlkaliSilicate,,,,,,,,,,,,,60.52,5,19.61,0,0,0,0,14.73,0,0,0,0,0,0,0,0,0,0,0,0,0,0.14,0,0,0,0,0,0,0,0,0,0,0,0,0,0,0,0,0,0,0,0,0,0,0,0,0,0,0,0,0,0,0,0,0,0,0,0,0,0,0,0,70.4
2770,XP06-162569,JapanesePatent,1995,A010597,Glass-Ceramics,Alumino-Silicate,Alkaline-earthSilicate,AlkaliSilicate,Machinable,,,,ArchitectureTrafficIndustry,Wall,,,,,,55.62,3.52,5.04,13.77,6.98,0,0,3.21,4.22,0,0,0,0,0,0,0,0,0,0,0,0,0,0,0,0,0,0,0,0,0,0.88,0,0,0,0,0,0,0,0,0,0,0,0,0,0,0,0,0,0,0,0,0,0,0,0,0,0,0,6.77,0,0,0,83.3
7011,GJ02-259450,J.Non-CrystallineSolids,2004,v.344p.0066,Glass,AlkaliSilicate,Alkaline-earthSilicate,,MixedAlkali,,,,,,,,,,,73.27,0,1.04,0.12,12.27,0,0,7.73,5.57,0,0,0,0,0,0,0,0,0,0,0,0,0,0,0,0,0,0,0,0,0,0,0,0,0,0,0,0,0,0,0,0,0,0,0,0,0,0,0,0,0,0,0,0,0,0,0,0,0,0,0,0,0,68
5249,XP02-214388,EuropeanPatentOharaInc.(J),2001,A1079373,Glass-Ceramics,AlkaliSilicate,Alumino-Silicate,,GlassCeramics,,,,MagneticMemoryDisk,,,,,Nucleationtemp.540CCrystallizationtemp.770C,,71.56,0,3.97,1.15,0,0,19.18,0,1.84,0,0,0,0,0,0,0.36,0,0,0,0,0,0,0,0,0.04,0,0,0,0,0,0,0,0,1.08,0,0,0.82,0,0,0,0,0,0,0,0,0,0,0,0,0,0,0,0,0,0,0,0,0,0,0,0,0,98
6996,GJ02-259435,J.Non-CrystallineSolids,2004,v.344p.0037,Glass,AlkaliSilicate,Alumino-Silicate,,,,,,,,,,,,,41.74,0,32.53,0,0,0,0,25.73,0,0,0,0,0,0,0,0,0,0,0,0,0,0,0,0,0,0,0,0,0,0,0,0,0,0,0,0,0,0,0,0,0,0,0,0,0,0,0,0,0,0,0,0,0,0,0,0,0,0,0,0,0,0,83
8877,GP02-299798,USPatentCentralGlass(J),2010,A0273635,Glass,AlkaliSilicate,Alkaline-earthSilicate,,FlatGlass,,,,Window,,,,,Ex.8,,67.47,0,1.03,14.98,2.53,0,0,4.28,4.78,0,0,0,0,0,0,0,3.39,0,0,0,0,0,0,0,0,0,0,0,0,0,0,0,0,1.5,0,0,0,0,0,0,0,0,0,0,0,0,0,0,0,0,0,0,0,0,0,0,0,0,0,0,0,0,78
6653,XP06-253664,USPatentKonicaMinolta(J),2003,A6642161,Glass-Ceramics,Alumino-Silicate,Alkaline-earthSilicate,,,,,,Substrate,MagneticMemoryDisk,,,,Heattreatment:660C5h+700C5hCrystalothers:Mg-Al-silicateZinctitaniumoxideEx.1,,47.07,0,12.33,26.51,0,0,0,0,0,0,0,0,0,0,0,3.86,0,0,0,0,0,0,0,0,0,0,0,0,0,0,10.23,0,0,0,0,0,0,0,0,0,0,0,0,0,0,0,0,0,0,0,0,0,0,0,0,0,0,0,0,0,0,0,150.2
6143,XP02-227520,USPatentKonicaMinolta(J),2003,A6514890,Glass-Ceramics,AlkaliSilicate,,,GlassCeramics,,,,Substrate,MagneticMemoryDisk,,,,Ex.8Heattreatment:575C5.5h700C3h,,73.42,0,5.77,0,0,0,18.7,0,0,0,0,0,0,0,0,0,0,0,0,0,0,0,0,0,0.2,0,0,0,0,0,0,0,0,0.29,0,0,1.62,0,0,0,0,0,0,0,0,0,0,0,0,0,0,0,0,0,0,0,0,0,0,0,0,0,87.2
8024,XP06-285475,EuropeanPatentSchottAG(DE),2008,A1888475,Glass-Ceramics,Alumino-Silicate,OtherSilicate,,,,,,Coating,,,,800C2h+1050C3h.,Ex.4,,29.53,1.99,24.32,25.42,1.98,0,0,0,0,0,0,0,0,0,0,0,0,0,0,0,0,0,0,4.85,0,0,0,0,0,0,7.94,0,0,0,0,0,3.97,0,0,0,0,0,0,0,0,0,0,0,0,0,0,0,0,0,0,0,0,0,0,0,0,0,180
7603,GJ30-273523,J.Non-CrystallineSolids,2006,v.352p.3613,Glass,Aluminate,,,,,,,,,,,,,,8.03,0,26.71,7,58.26,0,0,0,0,0,0,0,0,0,0,0,0,0,0,0,0,0,0,0,0,0,0,0,0,0,0,0,0,0,0,0,0,0,0,0,0,0,0,0,0,0,0,0,0,0,0,0,0,0,0,0,0,0,0,0,0,0,110
9532,GJ02-310190,J.Non-CrystallineSolids,2012,v.358p.003418,Glass,AlkaliSilicate,,,,,,,,,,,,,,70,0,0,0,0,0,0,30,0,0,0,0,0,0,0,0,0,0,0,0,0,0,0,0,0,0,0,0,0,0,0,0,0,0,0,0,0,0,0,0,0,0,0,0,0,0,0,0,0,0,0,0,0,0,0,0,0,0,0,0,0,0,59
5825,GP03-224743,USPatentNipponSheetGlass(J),2002,A6451720,Glass,Alkaline-earthSilicate,Alumino-Silicate,,,,,,Substrate,MagneticMemoryDisk,,,,,,38,0,18,27.5,0.3,0,5.3,0.1,0,0,0,0,0,0,0,0,0.1,0,0,0,0,0,0,0,0,0,0,0,0,0,9.1,0,0,1.6,0,0,0,0,0,0,0,0,0,0,0,0,0,0,0,0,0,0,0,0,0,0,0,0,0,0,0,0,118
10838,GP06-357098,USPatentAsahiGlass(J),2014,A0287905,Glass,Alumino-Silicate,Alkaline-earthSilicate,,Melting,SheetGlass,NonAlkali,,SubstrateforDisplay,SubstrateforPhotolithographyMask,SolarCell,,,ex.6,,68.3,0,13.5,9.1,8.6,0,0,0,0,0,0,0,0,0,0,0,0.5,0,0,0,0,0,0,0,0,0,0,0,0,0,0,0,0,0,0,0,0,0,0,0,0,0,0,0,0,0,0,0,0,0,0,0,0,0,0,0,0,0,0,0,0,0,87
8387,GP02-292438,JapanesePatentCentralGlass(J),2009,A155148,Glass,AlkaliSilicate,Alkaline-earthSilicate,,FlatGlass,,,,,,,,,Ex.7,,68.55,0,0.72,15.44,2.28,0,0,3.54,7.25,0,0,0,0,0,0,0,0.94,0,0,0,0,0,0,0,0,0,0,0,0,0,0,0,0,1.24,0,0,0,0,0,0,0,0,0,0,0,0,0,0,0,0,0,0,0,0,0,0,0,0,0,0,0,0,76
1583,GJ03-073001,PhysicsandChemistryofGlasses,1961,v.002p.0069,Glass,Alkaline-earthSilicate,,,,,,,,,,,,,,51.15,0,3.99,17.86,21.01,0,0,0,0,0,0,0,0,0,0,0,0,0,0,0,0,0,0,0,0,0,0,0,0,0,0,0,0,5.99,0,0,0,0,0,0,0,0,0,0,0,0,0,0,0,0,0,0,0,0,0,0,0,0,0,0,0,0,103.9
754,GB05-025778,HandbookofGlassData,1987,v.00Cp.0454,Glass,Boro-Silicate,AlkaliSilicate,,,,,,,,,,,,,60.61,30.3,0,0,0,0,0,9.09,0,0,0,0,0,0,0,0,0,0,0,0,0,0,0,0,0,0,0,0,0,0,0,0,0,0,0,0,0,0,0,0,0,0,0,0,0,0,0,0,0,0,0,0,0,0,0,0,0,0,0,0,0,0,54.08
6432,GJ05-252144,PhysicsandChemistryofGlasses,2003,v.044p.0383,Glass,Boro-Silicate,,,MixedAlkali,,,,RadioActiveWasteSolidi,,,,,,,54.73,16.77,0,0,0,0,9.3,9.53,0,0,0,0,0,0,0,0,0,0,0,0,0,9.67,0,0,0,0,0,0,0,0,0,0,0,0,0,0,0,0,0,0,0,0,0,0,0,0,0,0,0,0,0,0,0,0,0,0,0,0,0,0,0,0,85.5
1942,GJ01-092150,AppliedOptics,1981,v.020p.2716,Glass,Silica,,,Fiber,,,,OpticalFiber,,,,,Clad.Pressuredesensit.fiber,,95.65,4.34,0,0,0,0,0,0,0,0,0,0,0,0,0,0,0,0,0,0,0,0,0,0,0,0,0,0,0,0,0,0,0,0,0,0,0,0,0,0,0,0,0,0,0,0,0,0,0,0,0,0,0,0,0,0,0,0,0,0,0,0,64.14
7035,XP03-260873,JapanesePatentHoyaCorp.(J),2004,A220719,Glass-Ceramics,Alkaline-earthSilicate,Alumino-Silicate,,GlassCeramics,,,,Substrate,,,,,Ex.10,,46,0,10.5,31,0,0,0,0,0.5,0,0,0,0,0,0,0,0,0,0,0,0,0,0,0.5,0,0,0,0,0,0,9.5,0,0,2,0,0,0,0,0,0,0,0,0,0,0,0,0,0,0,0,0,0,0,0,0,0,0,0,0,0,0,0,150
1521,GB02-071325,HandbookofGlassData,1983,v.00Ap.0320,Glass,AlkaliSilicate,,,,,,,,,,,,,,80,0,0,0,0,0,0,20,0,0,0,0,0,0,0,0,0,0,0,0,0,0,0,0,0,0,0,0,0,0,0,0,0,0,0,0,0,0,0,0,0,0,0,0,0,0,0,0,0,0,0,0,0,0,0,0,0,0,0,0,0,0,56.41
4592,GP03-212017,JapanesePatentCentralGlass(J),2001,A180969,Glass,Alkaline-earthSilicate,Alumino-Silicate,,,,,,OpticalUse,Substrate,MagneticMemoryDisk,,,,,48.48,4.18,5.72,14.46,15.59,0,7.8,1.88,0,0,0,0,0,0,0,0,0,0,0,0,0,0,0,0,0,0,0,0,0,0,0,0,0,1.89,0,0,0,0,0,0,0,0,0,0,0,0,0,0,0,0,0,0,0,0,0,0,0,0,0,0,0,0,102
4123,XP06-210772,JapanesePatentKonicaMinolta(J),2001,A019478,Glass-Ceramics,Alumino-Silicate,AlkaliSilicate,,,,,,MagneticMemoryDisk,,,,,,,68.56,0,7.24,0,4.39,0,14.4,0,0.52,0,0,0,0,0,0,0,0,0,0,0,0,0,0,0,0,0,0,0,0,0,1.39,0,0,2.2,0,0,1.3,0,0,0,0,0,0,0,0,0,0,0,0,0,0,0,0,0,0,0,0,0,0,0,0,0,94.5
6168,XP02-227774,USPatentOharaInc.(J),2003,A6560049,Glass-Ceramics,AlkaliSilicate,Alumino-Silicate,,GlassCeramics,,,,ColorFilter,,,,,Ex.4,,73.38,0,3.95,0.71,0,0,19.08,0,0.61,0,0,0,0,0,0,0.35,0,0,0,0,0,0,0,0,0.04,0,0,0,0,0,0,0,0,1.07,0,0,0.81,0,0,0,0,0,0,0,0,0,0,0,0,0,0,0,0,0,0,0,0,0,0,0,0,0,98
3624,GI02-191768R,NGF'sAdditionalNewData(J),2001,v.004p.0005,Glass,AlkaliSilicate,Alumino-Silicate,Zinc-Silicate,,,,,,,,,Annealing:at730Cfor1h.,GlassNameC132Melting:inPtcrucibleat1630Cfor7h.,,60.26,0,15.08,0,0,0,0,10.04,9.95,0,0,0,0,0,0,4.67,0,0,0,0,0,0,0,0,0,0,0,0,0,0,0,0,0,0,0,0,0,0,0,0,0,0,0,0,0,0,0,0,0,0,0,0,0,0,0,0,0,0,0,0,0,0,70.5
1118,GJ05-047361,J.CeramicSoc.Japan,1983,v.091p.0199,Glass,Boro-Silicate,,,,,,,,,,,,,,57.14,28.57,0,0,0,0,0,0,14.29,0,0,0,0,0,0,0,0,0,0,0,0,0,0,0,0,0,0,0,0,0,0,0,0,0,0,0,0,0,0,0,0,0,0,0,0,0,0,0,0,0,0,0,0,0,0,0,0,0,0,0,0,0,59.22
776,GB05-025800,HandbookofGlassData,1987,v.00Cp.0454,Glass,Boro-Silicate,AlkaliSilicate,,,,,,,,,,,,,37.04,37.04,0,0,0,0,0,0,25.93,0,0,0,0,0,0,0,0,0,0,0,0,0,0,0,0,0,0,0,0,0,0,0,0,0,0,0,0,0,0,0,0,0,0,0,0,0,0,0,0,0,0,0,0,0,0,0,0,0,0,0,0,0,60.07
9358,GP05-307940,USPatent,2012,A0135852,Glass,Boro-Silicate,Alumino-Silicate,,NonAlkali,,,,Substrate,,,,,A.J.Ellisonetal.Ex.4,,63.7,16.48,8.69,2.21,5.19,0,0,0,0,0,0,0,0,0,0,0,3.59,0,0,0,0,0.01,0,0,0,0,0,0,0,0,0,0,0,0.01,0,0.1,0,0,0,0,0,0,0,0,0,0,0,0,0,0,0,0,0,0,0,0,0,0,0,0,0,0,65.5
10799,GP02-356927,USPatentAsahiGlass(J),2014,A0235425,Glass,AlkaliSilicate,,,Melting,SheetGlass,,,Display,LiquidCrystalDisplay,PlasmaDisplay,ElectroLuminescence,,ex.20,,72,0.5,6,9,0,0,0,10.5,2,0,0,0,0,0,0,0,0,0,0,0,0,0,0,0,0,0,0,0,0,0,0,0,0,0,0,0,0,0,0,0,0,0,0,0,0,0,0,0,0,0,0,0,0,0,0,0,0,0,0,0,0,0,69
3266,XJ06-187240,J.MaterialsScienceLetters,1999,v.018p.1229,Glass-Ceramics,Alumino-Silicate,Alkaline-earthSilicate,,GlassCeramics,,,,,,,,,,,50,0,25,0,0,0,0,0,0,0,0,0,0,0,0,0,25,0,0,0,0,0,0,0,0,0,0,0,0,0,0,0,0,0,0,0,0,0,0,0,0,0,0,0,0,0,0,0,0,0,0,0,0,0,0,0,0,0,0,0,0,0,70
474,GB09-014491,HandbookofGlassData,1987,v.00Cp.0914,Glass,OtherSilicate,Alkaline-earthSilicate,,,,,,,,,,,,,5,0,0,0,45,0,0,0,0,0,0,0,0,0,0,0,0,0,0,0,0,0,0,0,0,0,0,0,0,0,0,0,0,0,0,0,50,0,0,0,0,0,0,0,0,0,0,0,0,0,0,0,0,0,0,0,0,0,0,0,0,0,54.81
9902,GP06-314672,JapanesePatentNipponElectricGlass(J),2014,A055101,Glass,Alumino-Silicate,Alkaline-earthSilicate,Boro-Silicate,,,,,PlasmaDisplay,LiquidCrystalDisplay,ElectroLuminescence,Substrate,,Ex.12,,68.68,9.35,10.21,1.61,9.29,0,0,0,0,0,0,0,0,0,0,0,0.63,0,0,0,0.000214,0,0,0,0.07,0,0,0,0,0,0,0,0,0.16,0,0,0,0,0,0,0,0,0,0,0,0,0,0,0,0,0,0,0,0,0,0,0,0,0,0,0,0,70
4454,XP02-211134,JapanesePatentOharaInc.(J),2001,A019490,Glass-Ceramics,AlkaliSilicate,Alumino-Silicate,,,,,,Substrate,MagneticMemoryDisk,,,,,,73.09,0,2.17,2.89,0,0,16.55,0,1.54,0,0,0,0,0,0,1.07,0,0,0,0,0,0,0,0,0.1,0,0,0,0,0,0,0,0,1.89,0,0,0.7,0,0,0,0,0,0,0,0,0,0,0,0,0,0,0,0,0,0,0,0,0,0,0,0,0,96
9802,GP06-313383,USPatentOCVIntellectualCapital(US),2013,A0210962,Glass,Alumino-Silicate,Alkaline-earthSilicate,,Fiber,,,,Fiber,,,,,OCVIntellectualCapitalLLC.Ex.9,,66.87,0,7.38,15.33,2.75,0,7.19,0.48,0,0,0,0,0,0,0,0,0,0,0,0,0,0,0,0,0,0,0,0,0,0,0,0,0,0,0,0,0,0,0,0,0,0,0,0,0,0,0,0,0,0,0,0,0,0,0,0,0,0,0,0,0,0,85.7
6434,GJ05-252146,PhysicsandChemistryofGlasses,2003,v.044p.0383,Glass,Boro-Silicate,,,MixedAlkali,,,,RadioActiveWasteSolidi,,,,,,,59.14,18.11,2.4,0,0,0,10.05,10.3,0,0,0,0,0,0,0,0,0,0,0,0,0,0,0,0,0,0,0,0,0,0,0,0,0,0,0,0,0,0,0,0,0,0,0,0,0,0,0,0,0,0,0,0,0,0,0,0,0,0,0,0,0,0,89
715,GB06-025739,HandbookofGlassData,1987,v.00Cp.0450,Glass,Alumino-Silicate,AlkaliSilicate,,,,,,,,,,,,,45,0,30,0,0,0,25,0,0,0,0,0,0,0,0,0,0,0,0,0,0,0,0,0,0,0,0,0,0,0,0,0,0,0,0,0,0,0,0,0,0,0,0,0,0,0,0,0,0,0,0,0,0,0,0,0,0,0,0,0,0,0,90.5
328,GB02-006661,HandbookofGlassProperties,1986,v.001p.0329,Glass,AlkaliSilicate,Boro-Silicate,,,,,,,,,,,,,30,60,0,0,0,0,0,10,0,0,0,0,0,0,0,0,0,0,0,0,0,0,0,0,0,0,0,0,0,0,0,0,0,0,0,0,0,0,0,0,0,0,0,0,0,0,0,0,0,0,0,0,0,0,0,0,0,0,0,0,0,0,46.3
4508,GP02-211542,JapanesePatentHoyaCorp.(J),2001,A076336,Glass,AlkaliSilicate,Alkaline-earthSilicate,,,,,,Substrate,MagneticMemoryDisk,,,,,,57.64,0,2.96,5.91,5.91,0,10.84,3.94,0,0,0,0,0,0,0,0,0,0,0,0,0,0,0,0.49,0,0,0,0,0,0,8.37,0,0,2.46,1.48,0,0,0,0,0,0,0,0,0,0,0,0,0,0,0,0,0,0,0,0,0,0,0,0,0,0,0,102
7811,GP02-280740,JapanesePatentPanasonicCorp.(J),2007,A182991,Glass,AlkaliSilicate,Alkaline-earthSilicate,,Fiber,,,,ThermalInsulator,,,,,Ex.5,,67.72,5.24,1,6.68,11.74,0,0,7.43,0.19,0,0,0,0,0,0,0,0,0,0,0,0,0,0,0,0,0,0,0,0,0,0,0,0,0,0,0,0,0,0,0,0,0,0,0,0,0,0,0,0,0,0,0,0,0,0,0,0,0,0,0,0,0,84.8
8996,GP02-301889,JapanesePatentAsahiGlass(J),2011,A123924,Glass,AlkaliSilicate,Alumino-Silicate,,,,,,Substrate,MagneticMemoryDisk,,,,Ex.10,,62,0,13,3,0,0,9,6,5,0,0,0,0,0,0,0,0,0,0,0,0,0,0,0,0,0,0,0,0,0,0,0,0,2,0,0,0,0,0,0,0,0,0,0,0,0,0,0,0,0,0,0,0,0,0,0,0,0,0,0,0,0,83.8
1103,GJ05-047330,J.CeramicSoc.Japan,1983,v.091p.0199,Glass,Boro-Silicate,,,,,,,,,,,,,,57.14,28.57,0,0,0,0,0,0,14.29,0,0,0,0,0,0,0,0,0,0,0,0,0,0,0,0,0,0,0,0,0,0,0,0,0,0,0,0,0,0,0,0,0,0,0,0,0,0,0,0,0,0,0,0,0,0,0,0,0,0,0,0,0,58.99
1432,GJ02-062788,J.AmericanCeramicSoc.,1984,v.067p.0270,Glass,AlkaliSilicate,Alumino-Silicate,,Fiber,,,,,,,,,TherearetwoFigsofYoung'smoduli,,59.5,0,5.95,0,0,0,34.55,0,0,0,0,0,0,0,0,0,0,0,0,0,0,0,0,0,0,0,0,0,0,0,0,0,0,0,0,0,0,0,0,0,0,0,0,0,0,0,0,0,0,0,0,0,0,0,0,0,0,0,0,0,0,0,81
10800,GP02-356928,USPatentAsahiGlass(J),2014,A0235425,Glass,AlkaliSilicate,Alumino-Silicate,,Melting,SheetGlass,,,Display,LiquidCrystalDisplay,PlasmaDisplay,ElectroLuminescence,,ex.22,,66.5,2,11,6.5,0.5,0,0,13,0,0,0,0,0,0,0,0,0,0,0,0,0,0,0,0,0,0,0,0,0,0,0,0,0,0.5,0,0,0,0,0,0,0,0,0,0,0,0,0,0,0,0,0,0,0,0,0,0,0,0,0,0,0,0,73
239,GB02-006564,HandbookofGlassProperties,1986,v.001p.0332,Glass,AlkaliSilicate,OtherSilicate,,,,,,,,,,,,,67.5,0,0,0,0,0,20,0,0,0,0,0,0,0,0,0,0,0,0,0,0,0,0,0,0,0,0,0,0,0,0,0,0,12.5,0,0,0,0,0,0,0,0,0,0,0,0,0,0,0,0,0,0,0,0,0,0,0,0,0,0,0,0,88.5
5685,GP03-223921,USPatentNipponSheetGlass(J),2002,A6340647,Glass,Alkaline-earthSilicate,Alumino-Silicate,AlkaliSilicate,,,,,Substrate,MagneticMemoryDisk,,,,,,48.5,0,14,6.5,6,0,10,4,0,0,0,0,0,0,0,0,3,0,0,0,0,0,0,0,0,0,0,0,0,0,3,0,0,5,0,0,0,0,0,0,0,0,0,0,0,0,0,0,0,0,0,0,0,0,0,0,0,0,0,0,0,0,104
6729,XP03-253740,USPatentKonicaMinolta(J),2003,A6649549,Glass-Ceramics,Alkaline-earthSilicate,Alumino-Silicate,,,,,,Substrate,MagneticMemoryDisk,,,,Heattreatment:660C5h+700C5hCrystalothers:ClinoenstatiteMg-Al-silicateEx.7,,43.07,0,14.76,31.36,0,0,4.03,0,0,0,0,0,0,0,0,0,0,0,0,0,0,0,0,0,0,0,0,0,0,0,6.78,0,0,0,0,0,0,0,0,0,0,0,0,0,0,0,0,0,0,0,0,0,0,0,0,0,0,0,0,0,0,0,129.2
6538,XP06-253281,USPatentKonicaMinolta(J),2003,A6593259,Glass-Ceramics,Alumino-Silicate,Alkaline-earthSilicate,,GlassCeramics,,,,MagneticMemoryDisk,,,,,HeatTreatment:670C5.5h+730C5hCrystalothres:Mg-Al-silicateEx.3,,54.83,0,10.03,29.17,0,0,5.89,0,0,0,0,0,0,0,0,0,0,0,0,0,0,0,0,0,0,0,0,0,0,0,0,0,0,0,0,0,0.08,0,0,0,0,0,0,0,0,0,0,0,0,0,0,0,0,0,0,0,0,0,0,0,0,0,98.4
10611,GP02-355840,JapanesePatentAsahiGlass(J),2012,AW118029,Glass,AlkaliSilicate,Alkaline-earthSilicate,,Melting,FlatGlass,,,VehicleWindow,Window,Airplane,LivingConsumerPArts,,ex.1,,74.2,2.76,1.12,4.31,6.95,0,0,10.44,0.19,0,0,0,0,0,0,0,0,0,0,0,0,0.03,0,0,0,0,0,0,0,0,0,0,0,0,0,0,0,0,0,0,0,0,0,0,0,0,0,0,0,0,0,0,0,0,0,0,0,0,0,0,0,0,76
4854,XP03-212748,JapanesePatentKonicaMinolta(J),2001,A287950,Glass-Ceramics,Alkaline-earthSilicate,Alumino-Silicate,OtherSilicate,GlassCeramics,,,,MagneticMemoryDisk,,,,,crystal:(MgAl)SiO3,,41.5,0,6.52,36.44,5.93,0,3.71,0,0,0,0,0,0,0,0,0,0,0,0,0,0,0,0,0,0,0,0,0,0,0,5.9,0,0,0,0,0,0,0,0,0,0,0,0,0,0,0,0,0,0,0,0,0,0,0,0,0,0,0,0,0,0,0,139.2
2211,GJ04-108598,J.Non-CrystallineSolids,1989,v.108p.0187,Glass,Lead-Silicate,,,,,,,,,,,,ExtensionofMakishimaandMackenzie'stheory,,50,0,0,0,0,0,0,0,0,0,0,0,0,0,0,0,0,0,50,0,0,0,0,0,0,0,0,0,0,0,0,0,0,0,0,0,0,0,0,0,0,0,0,0,0,0,0,0,0,0,0,0,0,0,0,0,0,0,0,0,0,0,43.5
7489,GP06-270018,EuropeanPatentSchottAG(DE),2005,A1593658,Glass,Alumino-Silicate,,,FlatGlass,,,,,,,,,Ex.3,,70.48,2.75,14.66,1.27,0.57,0,8.98,0.82,0,0,0,0,0,0,0,0,0,0,0,0,0,0,0,0,0,0,0,0,0,0,0,0,0,0.26,0,0.21,0,0,0,0,0,0,0,0,0,0,0,0,0,0,0,0,0,0,0,0,0,0,0,0,0,0,82
5706,GP02-224028,USPatentNipponSheetGlass(J),2002,A6365534,Glass,AlkaliSilicate,Alkaline-earthSilicate,Alumino-Silicate,,,,,Substrate,MagneticMemoryDisk,,,,,,56.2,0,8.3,4,6,0,9.2,11.3,0,0,0,0,0,0,0,0,2,0,0,0,0,0,0,0,0,0,0,0,0,0,3,0,0,0,0,0,0,0,0,0,0,0,0,0,0,0,0,0,0,0,0,0,0,0,0,0,0,0,0,0,0,0,92
8868,GP02-299730,USPatentAsahiGlass(J),2010,A0255350,Glass,AlkaliSilicate,Alkaline-earthSilicate,,,,,,Substrate,MagneticMemoryDisk,,,,Ex.9,,66,0,5.5,8,0,0,5.1,8,3.9,0,0,0,0,0,0,0,0,0,0,0,0,0,0,0,0,0,0,0,0,0,1,0,0,2.5,0,0,0,0,0,0,0,0,0,0,0,0,0,0,0,0,0,0,0,0,0,0,0,0,0,0,0,0,81.9
3484,GI02-190618R,NGF'sAdditionalNewData(J),2000,v.002p.0001,Glass,AlkaliSilicate,Alumino-Silicate,Alkaline-earthSilicate,,,,,Substrate,,,,Annealing:at650Cfor2hr.,GlassNameA34.Melting:inPtcrucibleat1600Cfor5hr.,,60.07,0,9.89,0,10.03,0,0,9.83,10,0,0,0,0,0,0,0,0,0,0,0,0,0,0.18,0,0,0,0,0,0,0,0,0,0,0,0,0,0,0,0,0,0,0,0,0,0,0,0,0,0,0,0,0,0,0,0,0,0,0,0,0,0,0,73.02
10433,GP03-352407,USPatentAsahiGlass(J),2013,A0274086,Glass,Alkaline-earthSilicate,Alumino-Silicate,,Melting,SheetGlass,,,Substrate,SubstrateforDisplay,SolarCell,SubstrateforPhotolithographyMask,,ex.29,,66.8,1.2,13.6,6.2,9.3,0,0,0,0,0,0,0,0,0,0,0,2.9,0,0,0,0,0,0,0,0,0,0,0,0,0,0,0,0,0,0,0,0,0,0,0,0,0,0,0,0,0,0,0,0,0,0,0,0,0,0,0,0,0,0,0,0,0,85.4
3011,GJ02-176266,GlassPhysics&Chemistry,1998,v.024p.0525,Glass,AlkaliSilicate,Alkaline-earthSilicate,,,,,,,,,,,D.S.Sanditov,,62.5,0,0,0,0,0,0,12.5,0,0,0,0,0,0,0,25,0,0,0,0,0,0,0,0,0,0,0,0,0,0,0,0,0,0,0,0,0,0,0,0,0,0,0,0,0,0,0,0,0,0,0,0,0,0,0,0,0,0,0,0,0,0,71.05
1124,GC04-051346,CorningInc.(US),,10,Glass,Lead-Silicate,AlkaliSilicate,,Tube,,,,Lamp,,,,,,,77.7,0,0.73,0,0,0,0,9.56,4.71,0,0,0,0,0,0,0,0,0,7.3,0,0,0,0,0,0,0,0,0,0,0,0,0,0,0,0,0,0,0,0,0,0,0,0,0,0,0,0,0,0,0,0,0,0,0,0,0,0,0,0,0,0,0,61.74
1723,GJ30-078815,J.AmericanCeramicSoc.,1970,v.053p.0311,Glass,Aluminate,,,,,,,,,,,,8Figs4Tables,,10,0,30,0,50,0,0,0,0,0,0,0,0,0,0,0,0,0,0,0,0,0,0,0,0,0,0,0,0,0,10,0,0,0,0,0,0,0,0,0,0,0,0,0,0,0,0,0,0,0,0,0,0,0,0,0,0,0,0,0,0,0,87.63
3147,GP02-182535,USPatentSchottAG(DE),1998,A5846280,Glass,AlkaliSilicate,Alkaline-earthSilicate,Alumino-Silicate,,,,,Substrate,MagneticMemoryDisk,,,,,,63.6,0,12.26,6.51,0.47,0,0,12.49,3.48,0,0,0,0,0,0,0,0,0,0,0,0,0,0,0,0,0,0,0,0,0,0.66,0,0,0,0.02,0,0,0,0,0,0,0,0,0,0,0,0,0,0,0,0,0,0,0,0,0,0,0,0.51,0,0,0,72
10706,XP03-356552,JapanesePatentOharaInc.(J),2014,A114200,Glass-Ceramics,Alkaline-earthSilicate,Alumino-Silicate,,Melting,GlassCeramics,,,MagneticMemoryDisk,,,,750C360min,ex.11crystal:MgAl2O4,,59.84,3.51,9,19.72,0,0,0,3.95,0,0,0,0,0,0,0,0,0,0,0,0,0,0,0,0,0,0,0,0,0,0,3.98,0,0,0,0,0,0,0,0,0,0,0,0,0,0,0,0,0,0,0,0,0,0,0,0,0,0,0,0,0,0,0,89
4873,XP06-212767,JapanesePatentKonicaMinolta(J),2001,A287952,Glass-Ceramics,Alumino-Silicate,Alkaline-earthSilicate,OtherSilicate,GlassCeramics,,,,MagneticMemoryDisk,,,,,crystal:(MgAl)SiO3,,39.09,0,14.22,30.21,0,0,10.67,0,0,0,0,0,0,0,0,0,0,0,0,0,0,0,0,0,0,0,0,0,0,0,5.81,0,0,0,0,0,0,0,0,0,0,0,0,0,0,0,0,0,0,0,0,0,0,0,0,0,0,0,0,0,0,0,127.4
7033,XP03-260871,JapanesePatentHoyaCorp.(J),2004,A220719,Glass-Ceramics,Alkaline-earthSilicate,Alumino-Silicate,,GlassCeramics,,,,Substrate,,,,,Ex.8,,46,0,10.5,31,0,0,0,0,0,0,0,0,0,0,0,0,1,0,0,0,0,0,0,0.5,0,0,0,0,0,0,9,0,0,2,0,0,0,0,0,0,0,0,0,0,0,0,0,0,0,0,0,0,0,0,0,0,0,0,0,0,0,0,147
8293,GP05-290291,USPatentAsahiGlass(J),2009,A0017196,Glass,Boro-Silicate,,,NonLead,,,,PlasmaDisplay,Substrate,,,,Ex.8,,28.22,47.11,0,0,0,0,0,3.83,5.63,0,0,0,0.09,0,0.97,14.15,0,0,0,0,0,0,0,0,0,0,0,0,0,0,0,0,0,0,0,0,0,0,0,0,0,0,0,0,0,0,0,0,0,0,0,0,0,0,0,0,0,0,0,0,0,0,55
6779,GJ30-255058,MaterialsRes.Bull.,2000,v.035p.1285,Glass,Aluminate,,,,,,,,,,,,,,5,0,31.7,0,63.3,0,0,0,0,0,0,0,0,0,0,0,0,0,0,0,0,0,0,0,0,0,0,0,0,0,0,0,0,0,0,0,0,0,0,0,0,0,0,0,0,0,0,0,0,0,0,0,0,0,0,0,0,0,0,0,0,0,99.81
6902,GP06-256892,EuropeanPatentSchottAG(DE),2004,A1373155,Glass,Alumino-Silicate,Alkaline-earthSilicate,,,,,,Display,Substrate,,,,Ex.A4,,63.59,4.49,10.98,13.96,6.25,0,0,0,0,0,0,0,0,0,0,0,0.48,0,0,0,0,0,0,0,0,0,0,0,0,0,0,0,0,0,0,0.17,0,0,0,0,0,0,0,0,0,0,0,0,0,0,0,0,0,0,0,0,0,0,0,0,0,0,87
5060,XP02-213050,JapanesePatentOharaInc.(J),2001,A318222,Glass-Ceramics,AlkaliSilicate,Alumino-Silicate,,GlassCeramics,,,,ColorFilter,,,,,,,72.99,0,3.95,1.14,0,0,19.04,0,0.61,0,0,0,0,0,0,0.35,0,0,0,0,0,0,0,0,0.04,0,0,0,0,0,0,0,0,1.07,0,0,0.81,0,0,0,0,0,0,0,0,0,0,0,0,0,0,0,0,0,0,0,0,0,0,0,0,0,98
8039,GJ03-286313,J.Non-CrystallineSolids,2008,v.354p.4749,Glass,Alkaline-earthSilicate,Alumino-Silicate,,Doped(Stuffed),,,,,,,,Annealedat800Cfor5hr.,,,31.5,0,25.4,4.1,34,0,0,0,0,0,0,0,0,0,0,0,0,0,0,0,0,0,0,0,0,0,5,0,0,0,0,0,0,0,0,0,0,0,0,0,0,0,0,0,0,0,0,0,0,0,0,0,0,0,0,0,0,0,0,0,0,0,109
5770,GP02-224323,USPatentNipponSheetGlass(J),2002,A6399527,Glass,AlkaliSilicate,Alkaline-earthSilicate,,,,,,Substrate,MagneticMemoryDisk,,,,,,50.64,0,3.2,14.79,0,0,19.87,2.1,0,0,0,0,0,0,0,0,2.6,0,0,0,0,0,0,0,0,0,0,0,0,0,4.8,0,0,2,0,0,0,0,0,0,0,0,0,0,0,0,0,0,0,0,0,0,0,0,0,0,0,0,0,0,0,0,103
6085,GP02-226355,JapanesePatentNipponSheetGlass(J),2003,A002683,Glass,AlkaliSilicate,Alkaline-earthSilicate,,,,,,IRAbsorbingMaterial,UVAbsorbingMaterial,VehicleWindow,,,Ex.2,,68.61,0,0.06,5.37,8.87,0,3.86,12.65,0.04,0,0,0,0.02,0,0,0,0,0,0,0,0,0.5,0,0,0,0,0,0,0,0,0.02,0,0,0,0,0,0,0,0,0,0,0,0,0,0,0,0,0,0,0,0,0,0,0,0,0,0,0,0,0,0,0,77.3
1765,GJ30-078857,J.AmericanCeramicSoc.,1970,v.053p.0311,Glass,Aluminate,,,,,,,,,,,,8Figs4Tables.,,10,0,30,0,41,0,19,0,0,0,0,0,0,0,0,0,0,0,0,0,0,0,0,0,0,0,0,0,0,0,0,0,0,0,0,0,0,0,0,0,0,0,0,0,0,0,0,0,0,0,0,0,0,0,0,0,0,0,0,0,0,0,96.6
6516,GP02-253112,JapanesePatentCentralGlass(J),2003,A342037,Glass,AlkaliSilicate,OtherSilicate,,,,,,ColorFilter,,,,,Ex.1,,50.01,0,0,0,0,0,0,25,0,0,0,0,0,0,0,0,0,0,0,0,0,0,0,0,0,0,0,0,0,0,19.99,0,0,5,0,0,0,0,0,0,0,0,0,0,0,0,0,0,0,0,0,0,0,0,0,0,0,0,0,0,0,0,81.5
9159,GP05-305247,JapanesePatentCorningInc.(US),2011,A225447,Glass,Boro-Silicate,Alkaline-earthSilicate,Alumino-Silicate,NonAlkali,,,,Display,LiquidCrystalDisplay,Substrate,,,Ex.10,,68.59,9.94,10.55,1.21,9.14,0,0,0,0,0,0,0,0,0,0,0,0.5,0,0,0,0,0,0,0,0,0,0,0,0,0,0,0,0,0,0,0.07,0,0,0,0,0,0,0,0,0,0,0,0,0,0,0,0,0,0,0,0,0,0,0,0,0,0,73.14
3389,XP03-189134,JapanesePatentHoyaCorp.(J),1999,A322363,Glass-Ceramics,Alkaline-earthSilicate,Alumino-Silicate,,,,,,,,,,,,,47,0,12.5,28.5,0,0,0,0,0,0,0,0,0,0,0,0,0,0,0,0,0,0,0,0,0,0,0,0,0,0,10,0,0,0,2,0,0,0,0,0,0,0,0,0,0,0,0,0,0,0,0,0,0,0,0,0,0,0,0,0,0,0,151.5
1856,GJ04-090318,GlassTechnology,1974,v.015p.0099,Glass,Lead-Silicate,,,,,,,,,,,,Photometricmethod.,,70.63,0,0,0,0,0,0,0,10.61,0,0,0,0,0,0,0,0,0,18.68,0,0,0,0.05,0,0.03,0,0,0,0,0,0,0,0,0,0,0,0,0,0,0,0,0,0,0,0,0,0,0,0,0,0,0,0,0,0,0,0,0,0,0,0,0,62.1
496,GI06-016191,Proc.ICG,1980,v.012p.0661,Glass,Alumino-Silicate,,,Melting,,,,,,,,,In2NNaOHsolutionat95C,,40,0,22.7,0,0,0,0,0,0,0,0,0,0,0,0,0,0,0,0,0,0,0,0,0,0,22.3,0,0,0,0,15,0,0,0,0,0,0,0,0,0,0,0,0,0,0,0,0,0,0,0,0,0,0,0,0,0,0,0,0,0,0,0,107
9057,XP03-302666,USPatentCorningInc.(US),2011,A0092353,Glass-Ceramics,Alkaline-earthSilicate,Alumino-Silicate,,,,,,ElectronicsElectrical,Container,,,,Ex.10,,53.65,0.93,15.81,22.39,0,0,0,0,0,0,0,0,0,0,0,0,0,0,0,0,0,0,0,0,0,0,0,0,0,0,5.65,0,0,1.57,0,0,0,0,0,0,0,0,0,0,0,0,0,0,0,0,0,0,0,0,0,0,0,0,0,0,0,0,82
8720,GP02-298467,JapanesePatentKonicaMinolta(J),2010,A184862,Glass,AlkaliSilicate,Alkaline-earthSilicate,,,,,,Substrate,MagneticMemoryDisk,,,,Ex.10,,61.68,2.7,5.7,6.84,4.92,0,7.14,3.84,1.26,0,0,0,0,0,0,0,0,0,0,0,0,0,0,0,0.04,0.27,0,0,0,0,2.82,0,0,2.79,0,0,0,0,0,0,0,0,0,0,0,0,0,0,0,0,0,0,0,0,0,0,0,0,0,0,0,0,89
625,GB05-025636,HandbookofGlassData,1987,v.00Cp.0434,Glass,Boro-Silicate,AlkaliSilicate,,,,,,,,,,,,,52,32,0,0,0,0,0,0,16,0,0,0,0,0,0,0,0,0,0,0,0,0,0,0,0,0,0,0,0,0,0,0,0,0,0,0,0,0,0,0,0,0,0,0,0,0,0,0,0,0,0,0,0,0,0,0,0,0,0,0,0,0,62.43
7354,GP02-268654,JapanesePatentCentralGlass(J),2005,A281101,Glass,AlkaliSilicate,Alkaline-earthSilicate,,,,,,Display,PlasmaDisplay,Substrate,,,Ex.1,,68.38,0,3.02,7.79,8.18,0,0,4.05,7,0,0,0,0,0,0,0,0.61,0,0,0,0,0,0,0,0,0,0,0,0,0,0,0,0,0.97,0,0,0,0,0,0,0,0,0,0,0,0,0,0,0,0,0,0,0,0,0,0,0,0,0,0,0,0,75
2556,GJ35-144397,GlassPhysics&Chemistry,1992,v.018p.0159,Glass,Germanate,,,,,,,,,,,,,,9.05,0,0,0,0,0,0,9.05,0,0,0,0,0,0,0,0,0,0,0,0,0,0,0,0,0,0,0,0,0,0,0,0,64.18,0,0,0,0,17.72,0,0,0,0,0,0,0,0,0,0,0,0,0,0,0,0,0,0,0,0,0,0,0,0,83.2
3110,GP03-180938,JapanesePatentHoyaCorp.(J),1998,A079122,Glass,Alkaline-earthSilicate,Alumino-Silicate,,,,,,Substrate,MagneticMemoryDisk,,,,,,49,0,21,25,5,0,0,0,0,0,0,0,0,0,0,0,0,0,0,0,0,0,0,0,0,0,0,0,0,0,0,0,0,0,0,0,0,0,0,0,0,0,0,0,0,0,0,0,0,0,0,0,0,0,0,0,0,0,0,0,0,0,108.8
3892,XP03-205860,JapanesePatentNipponSheetGlass(J),2000,A313639,Glass-Ceramics,Alkaline-earthSilicate,Alumino-Silicate,OtherSilicate,GlassCeramics,,,,Substrate,MagneticMemoryDisk,,,,Heattreat:750C.3h900C.4h,,39.96,0,6.99,29.67,0,0,0,0,0,0,10.49,0,0,0,0,0,0,0,0,0,0,0,0,0,0,0,0,0,0,0,10.49,0,0,2.4,0,0,0,0,0,0,0,0,0,0,0,0,0,0,0,0,0,0,0,0,0,0,0,0,0,0,0,0,172
8524,GP05-294373,EuropeanPatentCorningInc.(US),2009,A2081875,Glass,Boro-Silicate,Alumino-Silicate,,NonAlkali,,,,LiquidCrystalDisplay,,,,,Ex.1,,68.8,9.94,10.55,2.01,8.13,0,0,0,0,0,0,0,0,0,0,0,0.5,0,0,0,0,0,0,0,0,0,0,0,0,0,0,0,0,0,0,0.07,0,0,0,0,0,0,0,0,0,0,0,0,0,0,0,0,0,0,0,0,0,0,0,0,0,0,73.14
9590,GP02-310963,JapanesePatent,2013,A047174,Glass,AlkaliSilicate,Alumino-Silicate,,,,,,,,,,,ChineseCompany.Ex.8,,68.08,0,9.4,4.75,0,0,0,16.5,1,0,0,0,0,0,0,0.08,0,0,0,0,0,0,0,0.03,0,0,0,0,0,0,0.08,0,0,0,0,0.08,0,0,0,0,0,0,0,0,0,0,0,0,0,0,0,0,0,0,0,0,0,0,0,0,0,0,71.5
6406,GJ02-251257,GlassPhysics&Chemistry,2003,v.029p.0002,Glass,AlkaliSilicate,,,,,,,,,,,,,,80.49,0,0,0,0,0,0,19.51,0,0,0,0,0,0,0,0,0,0,0,0,0,0,0,0,0,0,0,0,0,0,0,0,0,0,0,0,0,0,0,0,0,0,0,0,0,0,0,0,0,0,0,0,0,0,0,0,0,0,0,0,0,0,56.5
3379,XP03-189124,JapanesePatentHoyaCorp.(J),1999,A322362,Glass-Ceramics,Alkaline-earthSilicate,Alumino-Silicate,,,,,,,,,,,,,50,0,19,19,0,0,0,0,0,0,0,0,0,0,0,0,0,0,0,0,0,0,0,2.5,0,0,0,0,0,0,9.5,0,0,0,0,0,0,0,0,0,0,0,0,0,0,0,0,0,0,0,0,0,0,0,0,0,0,0,0,0,0,0,137.4
8998,GP05-301941,JapanesePatentCorningInc.(US),2011,A505323,Glass,Boro-Silicate,AlkaliSilicate,Alumino-Silicate,,,,,Window,Container,Display,,,Ex.2,,65.39,9,10.83,0.74,0.32,0,3.66,7.66,1.75,0,0,0,0,0,0,0,0,0,0,0,0,0,0,0,0,0,0,0,0,0,0,0,0,0.4,0,0.25,0,0,0,0,0,0,0,0,0,0,0,0,0,0,0,0,0,0,0,0,0,0,0,0,0,0,71.8
10825,GP06-357042,USPatentCorningInc.(US),2014,A0264356,Glass,Alumino-Silicate,Alkaline-earthSilicate,,Melting,SheetGlass,NonAlkali,,Display,Substrate,LiquidCrystalDisplay,,,ex.9,,67.3,6.34,12.12,3.62,6.83,0,0,0,0,0,0,0,0,0,0,0,3.66,0,0,0,0,0.01,0,0,0,0,0,0,0,0,0,0,0,0,0,0.09,0,0,0,0,0,0,0,0,0,0,0,0,0,0,0,0,0,0,0,0,0,0,0,0,0,0,78.6
4908,XP03-212802,JapanesePatentKonicaMinolta(J),2001,A287955,Glass-Ceramics,Alkaline-earthSilicate,Alumino-Silicate,OtherSilicate,GlassCeramics,,,,MagneticMemoryDisk,,,,,crystal:(MgAl)SiO3,,46.08,0,9.87,26.53,0,0,4.21,0,0,0,0,0,0,0,0,0,0,0,0,0,0,0,0,0,0,0,0,0,0,0,12.6,0,0,0,0,0,0,0.71,0,0,0,0,0,0,0,0,0,0,0,0,0,0,0,0,0,0,0,0,0,0,0,0,149.7
7936,GP02-284382,JapanesePatentPanasonicCorp.(J),2008,A057745,Glass,AlkaliSilicate,Alkaline-earthSilicate,,Fiber,,,,ThermalInsulator,,,,,Ex.7,,72.76,2.69,1.96,0,4.46,0,0,16.23,1.32,0,0,0,0,0,0,0,0,0,0,0,0,0.19,0,0,0,0,0,0,0,0,0.39,0,0,0,0,0,0,0,0,0,0,0,0,0,0,0,0,0,0,0,0,0,0,0,0,0,0,0,0,0,0,0,77
472,GB03-014489,HandbookofGlassData,1987,v.00Cp.0914,Glass,Alkaline-earthSilicate,OtherSilicate,,,,,,,,,,,,,5,0,0,0,50,0,0,0,0,0,0,0,0,0,0,0,0,0,0,0,0,0,0,0,0,0,0,0,0,0,0,0,0,0,0,0,45,0,0,0,0,0,0,0,0,0,0,0,0,0,0,0,0,0,0,0,0,0,0,0,0,0,59.17
6948,GJ02-258699,PhysicsandChemistryofGlasses,2004,v.045p.0037,Glass,AlkaliSilicate,,,,,,,,,,,,,,78,0,2,5,0,0,0,15,0,0,0,0,0,0,0,0,0,0,0,0,0,0,0,0,0,0,0,0,0,0,0,0,0,0,0,0,0,0,0,0,0,0,0,0,0,0,0,0,0,0,0,0,0,0,0,0,0,0,0,0,0,0,66.6
2831,GB02-164805,FundamentalsofInorganicGlasses,1994,v.001p.0171,Glass,AlkaliSilicate,Alkaline-earthSilicate,,,,,,,,,,,,,71.43,0,0,0,0,0,0,14.29,0,0,0,0,0,0,0,0,0,14.29,0,0,0,0,0,0,0,0,0,0,0,0,0,0,0,0,0,0,0,0,0,0,0,0,0,0,0,0,0,0,0,0,0,0,0,0,0,0,0,0,0,0,0,0,65
6275,GP02-228228,USPatent,2003,A0092559,Glass,AlkaliSilicate,,,,,,,ColorFilter,Substrate,,,,S.Pucilowskietal.Ex.7,,49.1,0,0,9.83,0,0,25.8,8.6,0,0,0,0,0,0,0,0,0,0,0,0,0,0,0.1,4.91,0,0,0,0,0,0,0,0,0,0,0,0,0,0,0,0,0,0,0,0,0,0,0,0,0,0,0,0,0,0,0,0,0,0,1.66,0,0,0,101.5
7884,GP02-281759,USPatentNipponSheetGlass(J),2007,A7309671,Glass,AlkaliSilicate,Alkaline-earthSilicate,Alumino-Silicate,,,,,Substrate,MagneticMemoryDisk,,,,Ex.9,,67.82,0,6.5,7.03,4.72,0,0,9.97,1.47,0,0,0,0,0,0,0,2.49,0,0,0,0,0,0,0,0,0,0,0,0,0,0,0,0,0,0,0,0,0,0,0,0,0,0,0,0,0,0,0,0,0,0,0,0,0,0,0,0,0,0,0,0,0,77
85,GB02-004870,HandbookofGlassProperties,1986,v.001p.0318,Glass,AlkaliSilicate,,,,,,,,,,,,,,80,0,0,0,0,0,0,15,5,0,0,0,0,0,0,0,0,0,0,0,0,0,0,0,0,0,0,0,0,0,0,0,0,0,0,0,0,0,0,0,0,0,0,0,0,0,0,0,0,0,0,0,0,0,0,0,0,0,0,0,0,0,59.2
3587,GI05-191719R,NGF'sAdditionalNewData(J),2001,v.004p.0003,Glass,Boro-Silicate,Alumino-Silicate,AlkaliSilicate,,,,,ElectronicsElectrical,Substrate,,,Annealing:at650Cfor1hr.,GlassNameC079Melting:inPtRhcrucibleat1480Cfor4.5hr.,,53.8,10.45,10.11,15.5,0,0,0,5,5.04,0,0,0,0,0,0,0,0,0,0,0,0,0,0.1,0,0,0,0,0,0,0,0,0,0,0,0,0,0,0,0,0,0,0,0,0,0,0,0,0,0,0,0,0,0,0,0,0,0,0,0,0,0,0,70.1
7017,GJ02-260236,J.Non-CrystallineSolids,2004,v.349p.0168,Glass,AlkaliSilicate,,,Fiber,,,,,,,,,,,80,0,0,0,0,0,0,20,0,0,0,0,0,0,0,0,0,0,0,0,0,0,0,0,0,0,0,0,0,0,0,0,0,0,0,0,0,0,0,0,0,0,0,0,0,0,0,0,0,0,0,0,0,0,0,0,0,0,0,0,0,0,57.49
6244,XP03-227891,USPatentKonicaMinolta(J),2003,A6583077,Glass-Ceramics,Alkaline-earthSilicate,Alumino-Silicate,,GlassCeramics,,,,Substrate,MagneticMemoryDisk,,,,Ex.7Heattreatment:680C5.5h+800C5.5hCrystalothers:Magnesiumaluminasilicate,,54.44,0,11.41,30.66,0,0,0,0,0,0,0,0,0,0,0,0,0,0,0,0,0,0,0,0,0,0,0,0,0,0,3.19,0,0,0,0,0,0,0.3,0,0,0,0,0,0,0,0,0,0,0,0,0,0,0,0,0,0,0,0,0,0,0,0,105.2
6174,XP06-227812,USPatentKonicaMinolta(J),2003,A6569790,Glass-Ceramics,Alumino-Silicate,Alkaline-earthSilicate,,GlassCeramics,,,,Substrate,MagneticMemoryDisk,,,,Ex.2Heattreatment:650C3h730C4hCrystalothers:Magnesiumaluminasilicate,,56.06,0,8.83,21.43,0,0,5.58,0,1.11,0,0,0,0,0,0,0,0,0,0,0,0,0,0,0,0.08,0,0,0,0,0,5.79,0,0,0,0,0,0.7,0.42,0,0,0,0,0,0,0,0,0,0,0,0,0,0,0,0,0,0,0,0,0,0,0,0,95.87
10565,GJ02-355085,J.Non-CrystallineSolids,2014,v.404p.0124,Glass,AlkaliSilicate,Alkaline-earthSilicate,,Melting,,,,,,,,,,,73.96,0,0,0,10,0,0,15.99,0,0,0,0,0,0,0,0,0,0,0,0,0,0,0,0,0,0,0,0,0,0,0,0,0,0,0,0,0,0,0,0,0,0,0.05,0,0,0,0,0,0,0,0,0,0,0,0,0,0,0,0,0,0,0,76.8
1901,GJ02-091226,GlassPhysics&Chemistry,1980,v.006p.0310,Glass,AlkaliSilicate,Alumino-Silicate,,,,,,,,,,,,,66,0,9,0,0,0,25,0,0,0,0,0,0,0,0,0,0,0,0,0,0,0,0,0,0,0,0,0,0,0,0,0,0,0,0,0,0,0,0,0,0,0,0,0,0,0,0,0,0,0,0,0,0,0,0,0,0,0,0,0,0,0,84.5
3933,GP03-206022,JapanesePatentAsahiGlass(J),2000,A357318,Glass,Alkaline-earthSilicate,AlkaliSilicate,Alumino-Silicate,,,,,Substrate,MagneticMemoryDisk,,,,,,61.4,0,7,6,5.5,0,6,2.2,3.3,0,0,0,0,0,0,0,4,0,0,0,0,0,0,1.3,0,0,0,0,0,0,2,0,0,1.3,0,0,0,0,0,0,0,0,0,0,0,0,0,0,0,0,0,0,0,0,0,0,0,0,0,0,0,0,89
3417,GP03-189946,USPatentHoyaCorp.(J),1999,A5981015,Glass,Alkaline-earthSilicate,Alumino-Silicate,,,,,,,,,,,,,43,0,25,15,10,0,0,0,0,0,0,0,0,0,0,0,0,0,0,0,0,0,0,0,0,0,0,0,0,0,5,0,0,2,0,0,0,0,0,0,0,0,0,0,0,0,0,0,0,0,0,0,0,0,0,0,0,0,0,0,0,0,112
8376,XP06-290969,EuropeanPatentCorningInc.(US),2009,A2065346,Glass-Ceramics,Alumino-Silicate,,,,,,,SubstrateforPhotolithographyMask,,,,850C1hr+1150C1hr.,Ex.1,,49.98,0,21.65,19.24,0,0,0,0,0,0,0,0,0,0,0,0,0,0,0,4.93,0,0,0,0,0,0,0,0,0,0,4.2,0,0,0,0,0,0,0,0,0,0,0,0,0,0,0,0,0,0,0,0,0,0,0,0,0,0,0,0,0,0,0,85
4349,XP03-210998,JapanesePatentKonicaMinolta(J),2001,A026450,Glass-Ceramics,Alkaline-earthSilicate,Alumino-Silicate,,,,,,MagneticMemoryDisk,,,,,Crystal:Magnesium-Aluminosilicate,,40.5,0,11.23,34.04,0,0,11.11,0,0,0,0,0,0,0,0,0,0,0,0,0,0,0,0,0,0,0,0,0,0,0,3.12,0,0,0,0,0,0,0,0,0,0,0,0,0,0,0,0,0,0,0,0,0,0,0,0,0,0,0,0,0,0,0,115.2
3795,XP03-205128,JapanesePatentNGKInsulators(J),2000,A178041,Glass-Ceramics,Alkaline-earthSilicate,Alumino-Silicate,,GlassCeramics,,,,MagneticMemoryDisk,,,,,,,44.16,0,13.29,16.08,16.08,0,0,0,0,0,0,0,0,0,0,1.1,0,0,0,0,0,0,0,0,0,0,0,0,0,0,9.29,0,0,0,0,0,0,0,0,0,0,0,0,0,0,0,0,0,0,0,0,0,0,0,0,0,0,0,0,0,0,0,135
7247,GP04-265724,USPatentSchottGlassTech.(US),2005,A6903038,Glass,Lead-Silicate,,,,,,,Display,,,,,Ex.5,,56.54,0,0,0,0,0,0,0.85,0.85,0,0,0,0,0,0,0,0,0,41.56,0,0,0,0.2,0,0,0,0,0,0,0,0,0,0,0,0,0,0,0,0,0,0,0,0,0,0,0,0,0,0,0,0,0,0,0,0,0,0,0,0,0,0,0,53.4
1167,XC03-051529,CorningInc.(US),,9606,Glass-Ceramics,Alkaline-earthSilicate,Alumino-Silicate,,Opaque,Pressed,SheetGlass,Colored,Space,,,,,MissileNoseCones,,57.78,0,12.16,23.07,0,0,0,0,0,0,0,0,0,0,0,0,0,0,0,0,0,0,0,0,0,0,0,0,0,0,6.98,0,0,0,0,0,0,0,0,0,0,0,0,0,0,0,0,0,0,0,0,0,0,0,0,0,0,0,0,0,0,0,120.1
8784,GP02-298834,JapanesePatentAsahiGlass(J),2010,A254549,Glass,AlkaliSilicate,Alkaline-earthSilicate,,,,,,Substrate,MagneticMemoryDisk,,,,Ex.105,,66.63,0,7.99,7.49,4,0,0.8,9.99,0.9,0,0,0,0,0,0,0,0,0,0,0,0,0,0,0,0,0,0,0,0,0,0.5,0,0,1.7,0,0,0,0,0,0,0,0,0,0,0,0,0,0,0,0,0,0,0,0,0,0,0,0,0,0,0,0,81.5
9954,GP05-315205,USPatentPPGIndustries(US),2014,A8697591,Glass,Boro-Silicate,Alumino-Silicate,Alkaline-earthSilicate,Fiber,,,,Fiber,,,,,Ex.11,,62.68,8.45,6.07,16.37,2.14,0,1.99,0.5,0.5,0,0,0,0,0,0,0,0,0,0,0,0,0.15,0,0,0,0,0,0,0,0,0.15,0,0,0,0,0,0,0,0,0,0,0,0,0,0,0,0,0,0,0,0,0,0,0,0,0,0,0,1,0,0,0,86.8
6354,GJ05-240806,Silikattechnik(G),1986,v.037p.0183,Glass,Boro-Silicate,AlkaliSilicate,,,,,,,,,,,,,45,37,0,0,0,0,0,0,18,0,0,0,0,0,0,0,0,0,0,0,0,0,0,0,0,0,0,0,0,0,0,0,0,0,0,0,0,0,0,0,0,0,0,0,0,0,0,0,0,0,0,0,0,0,0,0,0,0,0,0,0,0,61.9
1226,GJ06-053809,J.Non-CrystallineSolids,1973,v.012p.0035,Glass,Alumino-Silicate,,,,,,,,,,,,,,80.2,0,10,0,0,0,9.8,0,0,0,0,0,0,0,0,0,0,0,0,0,0,0,0,0,0,0,0,0,0,0,0,0,0,0,0,0,0,0,0,0,0,0,0,0,0,0,0,0,0,0,0,0,0,0,0,0,0,0,0,0,0,0,79.1
5762,XP02-224280,USPatentOharaInc.(J),2002,A6395368,Glass-Ceramics,AlkaliSilicate,,,,,,,MagneticMemoryDisk,,,,,Nucleationtemp.540CCrystallizationtemp.760C,,72.33,0,1.95,1.41,0,0,19.97,0,2.11,0,0,0,0,0,0,0.35,0,0,0,0,0,0,0,0,0.04,0,0,0,0,0,0,0,0,0.92,0,0,0.92,0,0,0,0,0,0,0,0,0,0,0,0,0,0,0,0,0,0,0,0,0,0,0,0,0,100
7029,XP03-260867,JapanesePatentHoyaCorp.(J),2004,A220719,Glass-Ceramics,Alkaline-earthSilicate,Alumino-Silicate,,GlassCeramics,,,,Substrate,,,,,Ex.4,,49,0,10.5,29.5,0,0,0,0,0,0,0,0,0,0,0,0,0,0,0,0,0,0,0,1,0,0,0,0,0,0,10,0,0,0,0,0,0,0,0,0,0,0,0,0,0,0,0,0,0,0,0,0,0,0,0,0,0,0,0,0,0,0,149
716,GB02-025740,HandbookofGlassData,1987,v.00Cp.0450,Glass,AlkaliSilicate,Alumino-Silicate,,,,,,,,,,,,,70,0,5,0,0,0,25,0,0,0,0,0,0,0,0,0,0,0,0,0,0,0,0,0,0,0,0,0,0,0,0,0,0,0,0,0,0,0,0,0,0,0,0,0,0,0,0,0,0,0,0,0,0,0,0,0,0,0,0,0,0,0,81.8
4916,XP06-212810,JapanesePatentKonicaMinolta(J),2001,A287956,Glass-Ceramics,Alumino-Silicate,Alkaline-earthSilicate,OtherSilicate,GlassCeramics,,,,MagneticMemoryDisk,,,,,crystal:(MgAl)SiO3,,45.01,0,15.91,31.3,0,0,4.02,0,0,0,0,0,0,0,0,0,0,0,0,0,0,0,0,0,0,0,0,0,0,0,3.76,0,0,0,0,0,0,0,0,0,0,0,0,0,0,0,0,0,0,0,0,0,0,0,0,0,0,0,0,0,0,0,115.2
6980,GJ02-259419,J.Non-CrystallineSolids,2004,v.344p.0017,Glass,AlkaliSilicate,Alumino-Silicate,,Fiber,,,,,,,,,,,55,0,20,0,0,0,0,25,0,0,0,0,0,0,0,0,0,0,0,0,0,0,0,0,0,0,0,0,0,0,0,0,0,0,0,0,0,0,0,0,0,0,0,0,0,0,0,0,0,0,0,0,0,0,0,0,0,0,0,0,0,0,69.47
7045,GP03-260952,JapanesePatentSumitaOpticalGlass(J),2004,A244226,Glass,Alkaline-earthSilicate,Boro-Silicate,Alumino-Silicate,,,,,SolderGforSemiconPackage,Window,,,,Ex.10,,37.21,10.71,14.62,27.74,0,0,0,0,0,0,0,0,0,0,0,0,7.19,0,0,0,0,0,0,0,0,0,0,0,0,0,0,0,0,0,0,0,0,2.53,0,0,0,0,0,0,0,0,0,0,0,0,0,0,0,0,0,0,0,0,0,0,0,0,100.3
3913,GP03-205905,JapanesePatent,2000,A327365,Glass,Alkaline-earthSilicate,Alumino-Silicate,Boro-Silicate,,,,,,,,,,,,32.31,9.3,8,29.32,0,0,15.07,1.36,0,0,0,0,0,0,0,0,0,0,0,0,0,0,0,0,0,0,0,0,0,0,2.11,0,0,1.14,0,0,1.39,0,0,0,0,0,0,0,0,0,0,0,0,0,0,0,0,0,0,0,0,0,0,0,0,0,104
4589,GP03-212014,JapanesePatentCentralGlass(J),2001,A180969,Glass,Alkaline-earthSilicate,Alumino-Silicate,,,,,,OpticalUse,Substrate,MagneticMemoryDisk,,,,,47.61,3.29,6.73,14.19,15.3,0,11.49,0,0,0,0,0,0,0,0,0,0,0,0,0,0,0,0,0,0,0,0,0,0,0,0,0,0,1.39,0,0,0,0,0,0,0,0,0,0,0,0,0,0,0,0,0,0,0,0,0,0,0,0,0,0,0,0,104
10597,XJ03-355437,J.MaterialsScience,2013,v.048p.3461,Glass-Ceramics,Alkaline-earthSilicate,Alumino-Silicate,,Melting,GlassCeramics,,,,,,,950C10h,D2othercrystal:indialite,,50.6,0,20.7,20.7,0,0,0,0,0,0,0,0,0,0,0,0,0,0,0,0,0,0,0,2.4,0,0,0,0,0,0,0,0,0,5.6,0,0,0,0,0,0,0,0,0,0,0,0,0,0,0,0,0,0,0,0,0,0,0,0,0,0,0,0,97
2895,XP09-168350,JapanesePatentCorningInc.(US),1996,A091873,Glass-Ceramics,OtherSilicate,Alumino-Silicate,,GlassCeramics,,,,,,,,,,,50.59,0,16.2,16.39,0,0,0,0,0,0,0,0,0,16.81,0,0,0,0,0,0,0,0,0,0,0,0,0,0,0,0,0,0,0,0,0,0,0,0,0,0,0,0,0,0,0,0,0,0,0,0,0,0,0,0,0,0,0,0,0,0,0,0,137.4
9634,GP05-311359,USPatentHoyaCorp.(J),2013,A0040169,Glass,Boro-Silicate,Alumino-Silicate,AlkaliSilicate,,,,,Substrate,MagneticMemoryDisk,,,,Ex.12,,52.4,23.8,9.5,0,0,0,0,4.8,9.5,0,0,0,0,0,0,0,0,0,0,0,0,0,0,0,0,0,0,0,0,0,0,0,0,0,0,0,0,0,0,0,0,0,0,0,0,0,0,0,0,0,0,0,0,0,0,0,0,0,0,0,0,0,53.42
7862,XP03-281608,USPatentHoyaCorp.(J),2007,A7264894,Glass-Ceramics,Alkaline-earthSilicate,Alumino-Silicate,,,,,,Substrate,MagneticMemoryDisk,,,800C4hr+1000C4hr,Ex.1-9,,47.5,0,10.43,32.4,0,0,0,0,0,0,0,0,0,0,0,0,0,0,0,0,0,0,0,0.54,0,0,0,0,0,0,9.13,0,0,0,0,0,0,0,0,0,0,0,0,0,0,0,0,0,0,0,0,0,0,0,0,0,0,0,0,0,0,0,140.1
6986,GJ02-259425,J.Non-CrystallineSolids,2004,v.344p.0026,Glass,AlkaliSilicate,Alkaline-earthSilicate,,,,,,,,,,,floatglass,,71.01,0,0,5.92,10.23,0,0,12.84,0,0,0,0,0,0,0,0,0,0,0,0,0,0,0,0,0,0,0,0,0,0,0,0,0,0,0,0,0,0,0,0,0,0,0,0,0,0,0,0,0,0,0,0,0,0,0,0,0,0,0,0,0,0,72
366,GB05-006699,HandbookofGlassProperties,1986,v.001p.0328,Glass,Boro-Silicate,AlkaliSilicate,,,,,,,,,,,,,43.48,43.48,0,0,0,0,0,13.04,0,0,0,0,0,0,0,0,0,0,0,0,0,0,0,0,0,0,0,0,0,0,0,0,0,0,0,0,0,0,0,0,0,0,0,0,0,0,0,0,0,0,0,0,0,0,0,0,0,0,0,0,0,0,56.14
3010,GJ02-176265,GlassPhysics&Chemistry,1998,v.024p.0525,Glass,AlkaliSilicate,Alkaline-earthSilicate,,,,,,,,,,,D.S.Sanditov,,66.67,0,0,0,0,0,0,13.33,0,0,0,0,0,0,0,20,0,0,0,0,0,0,0,0,0,0,0,0,0,0,0,0,0,0,0,0,0,0,0,0,0,0,0,0,0,0,0,0,0,0,0,0,0,0,0,0,0,0,0,0,0,0,70.56
7667,GP05-275325,USPatentHoyaCorp.(J),2006,A7090937,Glass,Boro-Silicate,Alkaline-earthSilicate,Alumino-Silicate,,,,,Substrate,MagneticMemoryDisk,,,,Ex.9,,50,10,10,10,10,0,5,5,0,0,0,0,0,0,0,0,0,0,0,0,0,0,0,0,0,0,0,0,0,0,0,0,0,0,0,0,0,0,0,0,0,0,0,0,0,0,0,0,0,0,0,0,0,0,0,0,0,0,0,0,0,0,88.53
6395,GJ02-245571,J.PhysicalChemistryB,2001,v.105p.0919,Glass,AlkaliSilicate,Alumino-Silicate,,,,,,,,,,aneealedatabout500Cfor30min.,,,65,0,10,0,0,0,0,25,0,0,0,0,0,0,0,0,0,0,0,0,0,0,0,0,0,0,0,0,0,0,0,0,0,0,0,0,0,0,0,0,0,0,0,0,0,0,0,0,0,0,0,0,0,0,0,0,0,0,0,0,0,0,81.7
267,GB02-006599,HandbookofGlassProperties,1986,v.001p.0331,Glass,AlkaliSilicate,Alumino-Silicate,,,,,,,,,,,,,60,0,16,0,0,0,0,24,0,0,0,0,0,0,0,0,0,0,0,0,0,0,0,0,0,0,0,0,0,0,0,0,0,0,0,0,0,0,0,0,0,0,0,0,0,0,0,0,0,0,0,0,0,0,0,0,0,0,0,0,0,0,73
4143,XP06-210792,JapanesePatentKonicaMinolta(J),2001,A019480,Glass-Ceramics,Alumino-Silicate,AlkaliSilicate,,,,,,MagneticMemoryDisk,,,,,,,71.4,0,5.69,2.88,0,0,17.85,0,0,0,0,0,0,0,0,0,0,0,0,0,0,0,0,0,0,0,0,0,0,0,0.51,0,0,0,0,0,1.67,0,0,0,0,0,0,0,0,0,0,0,0,0,0,0,0,0,0,0,0,0,0,0,0,0,87.5
3112,GP03-180940,JapanesePatentHoyaCorp.(J),1998,A079122,Glass,Alkaline-earthSilicate,Alumino-Silicate,,,,,,Substrate,MagneticMemoryDisk,,,,,,35,0,15,20,10,0,0,0,0,0,0,0,0,0,0,0,0,0,0,0,0,0,0,5,0,0,0,0,0,0,15,0,0,0,0,0,0,0,0,0,0,0,0,0,0,0,0,0,0,0,0,0,0,0,0,0,0,0,0,0,0,0,123.9
