Repository: hori1537/rexrexxion-about-SP

File: input_csv/inputcsv_SiO2_0.01-100.00_Abbesnumber.csv (part 8 of 17)
No.,GlassNo.,DataSource,Year,DataSourceNumber,State,GlassSystem1,GlassSystem2,GlassSystem3,Appearance1,Appearance2,Appearance3,Appearance4,Usage1,Usage2,Usage3,Usage4,ThermalTreatment,Note,GlassNo.(Structure),SiO2,B2O3,Al2O3,MgO,CaO,BaO,Li2O,Na2O,K2O,Ag2O,MnO,FeO,CoO,NiO,CuO,ZnO,SrO,CdO,PbO,SnO,Cr2O3,Fe2O3,As2O3,Y2O3,Sb2O3,La2O3,Nd2O3,Gd2O3,Bi2O3,Co3O4,TiO2,MnO2,GeO2,ZrO2,CeO2,SnO2,P2O5,Ta2O5,Nb2O3,SO3,MoO3,WO3,H2O,LiF,NaF,KF,MgF2,CaF2,SrF2,BaF2,ZnF2,PbF2,YF3,AlF3,LaF3,GdF3,YbF3,ErF3,F,Cl,Br,Ag,AbbeValue(nd-1)/(nF-nC)
5285,GP09-099710,USPatentSchottGlassTech.(US),1984,A4444893,Glass,OtherSilicate,AlkaliSilicate,Alkaline-earthSilicate,,,,,OphthalmicLens,,,,,,,65.52,0,0,0,10.66,0,1,10.14,1.49,0,0,0,0,0,0,0,0,0,0,0,0,0,0.03,0,0,0,0,0,0,0,11.15,0,0,0,0,0,0,0,0,0,0,0,0,0,0,0,0,0,0,0,0,0,0,0,0,0,0,0,0,0,0,0,41.86
2356,GB03-024292,HandbookofGlassData,1987,v.00Cp.0684,Glass,Alkaline-earthSilicate,Zinc-Silicate,,,,,,,,,,,,,52,0,0,0,0,24,0,0,0,0,0,0,0,0,0,24,0,0,0,0,0,0,0,0,0,0,0,0,0,0,0,0,0,0,0,0,0,0,0,0,0,0,0,0,0,0,0,0,0,0,0,0,0,0,0,0,0,0,0,0,0,0,51
14196,GP03-294510,EuropeanPatentNipponSheetGlass(J),2009,A2119680,Glass,Alkaline-earthSilicate,Alumino-Silicate,,Flake,,,,Filler,,,,,Ex.9,,59.99,0,7.7,12.27,14.03,0,0.41,0.4,0,0,0,0,0,0,0,0,0,0,0,0,0,0,0,0,0,0,0,0,0,0,5.2,0,0,0,0,0,0,0,0,0,0,0,0,0,0,0,0,0,0,0,0,0,0,0,0,0,0,0,0,0,0,0,52
5772,GP02-181362,JapanesePatent,1998,A167753,Glass,AlkaliSilicate,,,NonLead,,,,OpticalUse,Lens&Prism,,,,,,71.55,3.48,0,0,2.88,0,0,6.46,8.87,0,0,0,0,0,0,6.51,0,0,0,0,0,0,0,0,0,0,0,0,0,0,0.26,0,0,0,0,0,0,0,0,0,0,0,0,0,0,0,0,0,0,0,0,0,0,0,0,0,0,0,0,0,0,0,59.16
15495,GP07-305673,USPatentSchottAG(DE),2011,A8039410,Glass,Zinc-Silicate,AlkaliSilicate,,Fiber,,,,OpticalFiber,,,,,Ex.4,,59.66,0,0,0,0,0.43,1.99,7.82,5.08,0,0,0,0,0,0,20.72,0,0,0,0,0,0,0.04,0,0,2.12,0,0,0,0,0,0,0,2.12,0,0,0,0,0,0,0,0,0,0,0,0,0,0,0,0,0,0,0,0,0,0,0,0,0,0,0,0,51.83
11459,GP03-254439,EuropeanPatentOharaInc.(J),2003,A1354859,Glass,Alkaline-earthSilicate,AlkaliSilicate,,NonLead,,,,OpticalUse,Lens&Prism,,,,Ex.3,,51.47,1.06,0.69,0,5.25,6.24,0,10.69,8.6,0,0,0,0,0,0,0,0,0,0,0,0,0,0,0,0.01,0,0,0,0,0,14.75,0,0,0.6,0,0,0,0,0,0,0,0.64,0,0,0,0,0,0,0,0,0,0,0,0,0,0,0,0,0,0,0,0,39.1
12027,GP04-262740,EuropeanPatentSchottAG(DE),2004,A1472192,Glass,Lead-Silicate,,,,,,,OpticalUse,Lens&Prism,LiquidCrystalDisplay,,,Ex.5,,50.66,0,0,0,0,0,0,1.07,0.71,0,0,0,0,0,0,0,0,0,42.17,0,0,0,0,0,0.23,0,0,0,0,0,0,0,0,5.16,0,0,0,0,0,0,0,0,0,0,0,0,0,0,0,0,0,0,0,0,0,0,0,0,0,0,0,0,23.55
3979,GB02-096225,PropertiesofGlass,1954,v.001p.0236,Glass,AlkaliSilicate,Zinc-Silicate,,,,,,,,,,,,,75.42,0,0.53,0,0.06,0,0,20.52,0,0,0,0,0,0,0,3.44,0,0,0,0,0,0.03,0,0,0,0,0,0,0,0,0,0,0,0,0,0,0,0,0,0,0,0,0,0,0,0,0,0,0,0,0,0,0,0,0,0,0,0,0,0,0,0,57.02
4291,GB03-098971,PropertiesofGlass,1954,v.001p.0433,Glass,Alkaline-earthSilicate,AlkaliSilicate,,,,,,,,,,,Crown.,,72.85,1,0,0,9.98,0,0,5.94,9.03,0,0,0,0,0,0,1,0,0,0,0,0,0,0.08,0,0.12,0,0,0,0,0,0,0,0,0,0,0,0,0,0,0,0,0,0,0,0,0,0,0,0,0,0,0,0,0,0,0,0,0,0,0,0,0,58.6
5272,GB03-099545,PropertiesofGlass,1954,v.001p.0425,Glass,Alkaline-earthSilicate,Boro-Silicate,Zinc-Silicate,,,,,OpticalUse,,,,,Type:4873D.B.C.,,53.28,9.78,3.04,0,0.31,25.73,0,0,0.18,0,0,0,0,0,0,7.27,0,0,0,0,0,0,0.31,0,0.09,0,0,0,0,0,0,0,0,0,0,0,0,0,0,0,0,0,0,0,0,0,0,0,0,0,0,0,0,0,0,0,0,0,0,0,0,0,59
8622,GI03-190654R,NGF'sAdditionalNewData(J),2000,v.002p.0003,Glass,Alkaline-earthSilicate,Alumino-Silicate,Boro-Silicate,,,,,ElectronicsElectrical,,,,Annealing:at750Cfor2hr.,GlassNameB02.Melting:inPtcrucibleat1640Cfor5hr.,,57.38,6.86,11.01,5.59,19.16,0,0,0,0,0,0,0,0,0,0,0,0,0,0,0,0,0,0,0,0,0,0,0,0,0,0,0,0,0,0,0,0,0,0,0,0,0,0,0,0,0,0,0,0,0,0,0,0,0,0,0,0,0,0,0,0,0,61.4
9039,GP05-205484,JapanesePatentOharaInc.(J),2000,A247678,Glass,Boro-Silicate,,,,,,,OpticalUse,Lens&Prism,,,,,,66.21,13.54,4.93,0,0,0,7.36,3.55,4.34,0,0,0,0,0,0,0,0,0,0,0,0,0,0,0,0.03,0,0,0,0,0,0.04,0,0,0,0,0,0,0,0,0,0,0,0,0,0,0,0,0,0,0,0,0,0,0,0,0,0,0,0,0,0,0,63.5
8678,GI06-191667R,NGF'sAdditionalNewData(J),2001,v.004p.0001,Glass,Alumino-Silicate,AlkaliSilicate,,,,,,ElectronicsElectrical,Substrate,,,Annealing:at770Cfor1hr.,GlassNameC027.Melting:inPtRhcrucibleat1610Cfor32hr.,,59.68,0,14.72,0.12,15.3,0,0,5.09,4.99,0,0,0,0,0,0,0.008285,0.006508,0,0,0,0,0,0.1,0,0,0,0,0,0,0,0,0,0,0,0,0,0,0,0,0,0,0,0,0,0,0,0,0,0,0,0,0,0,0,0,0,0,0,0,0,0,0,60.6
4555,GP04-116674,JapanesePatentHoyaCorp.(J),1991,A012341,Glass,Lead-Silicate,AlkaliSilicate,,Fiber,WaterResistant,,,OpticalTransmission,OpticalFiber,OpticalWaveguide,,,Clad.,,76.48,2.59,6.72,0,0,0,0,4.77,5.05,0,0,0,0,0,0,0,0,0,4.39,0,0,0,0,0,0,0,0,0,0,0,0,0,0,0,0,0,0,0,0,0,0,0,0,0,0,0,0,0,0,0,0,0,0,0,0,0,0,0,0,0,0,0,56.1
18356,XP06-355997,JapanesePatentNipponElectricGlass(J),2014,A237564,Glass-Ceramics,Alumino-Silicate,AlkaliSilicate,,Melting,GlassCeramics,,,Lens&Prism,,,,780C3h+860C1h,ex.3,,69.71,0,14.32,0.85,0,0,9.13,0.55,0,0,0,0,0,0,0,0,0,0,0,0,0,0,0,0,0.02,0,0,0,0,0,1.62,0,0,1.22,0,0,0.58,0,0,0,0,2,0,0,0,0,0,0,0,0,0,0,0,0,0,0,0,0,0,0,0,0,54.4
7422,GB05-174683,DataBookofGlassComposition(J),1991,v.001p.0099,Glass,Boro-Silicate,,,,,,,OpticalUse,Lens&Prism,,,,KzF3,,63.94,21.77,1.86,0,0,0,0,2.57,4.99,0,0,0,0,0,0,0,0,0,0,0,0,0,0.23,0,4.65,0,0,0,0,0,0,0,0,0,0,0,0,0,0,0,0,0,0,0,0,0,0,0,0,0,0,0,0,0,0,0,0,0,0,0,0,0,53.1
13788,GP06-290089,USPatentSchottAG(DE),2009,A7524782,Glass,Alumino-Silicate,,,,,,,OpticalUse,Lens&Prism,,,,Ex.1,,65.43,0,17.06,1.7,0,0,7.82,0.22,0.29,0,0,0,0,0,0,1.18,0,0,0,0,0,0,0.17,0,0,0,0,0,0,0,1.98,0,0,1,0,0,3.15,0,0,0,0,0,0,0,0,0,0,0,0,0,0,0,0,0,0,0,0,0,0,0,0,0,58.12
2070,GB02-019569,HandbookofGlassData,1987,v.00Cp.0168,Glass,AlkaliSilicate,Lead-Silicate,,,,,,,,,,,,,65.9,0,0,0,0,0,0,0,4.05,0,0,0,0,0,0,0,0,0,30.05,0,0,0,0,0,0,0,0,0,0,0,0,0,0,0,0,0,0,0,0,0,0,0,0,0,0,0,0,0,0,0,0,0,0,0,0,0,0,0,0,0,0,0,30
2863,GJ04-041163,GlassPhysics&Chemistry,1985,v.011p.0360,Glass,Lead-Silicate,AlkaliSilicate,,,,,,OpticsOptoelectronics,,,,,,,69.39,0,0,0,0,0,0,0,2.2,0,0,0,0,0,0,0,0,0,28.41,0,0,0,0,0,0,0,0,0,0,0,0,0,0,0,0,0,0,0,0,0,0,0,0,0,0,0,0,0,0,0,0,0,0,0,0,0,0,0,0,0,0,0,31.6
6743,GP09-155644,JapanesePatentOharaInc.(J),1994,A135738,Glass,OtherSilicate,AlkaliSilicate,,,,,,OpticalUse,Lens&Prism,,,,,,56.24,0,0,0,1.21,0.88,0,16.36,5.38,0,0,0,0,0,0,0,0,0,0,0,0,0,0,0,0.05,0,0,0,0,0,19.88,0,0,0,0,0,0,0,0,0,0,0,0,0,0,0,0,0,0,0,0,0,0,0,0,0,0,0,0,0,0,0,35.7
12019,GP07-262698,EuropeanPatentSchottAG(DE),2004,A1468972,Glass,Zinc-Silicate,Alkaline-earthSilicate,,,,,,OpticalUse,Laser,OpticalWaveguide,,,Ex.5,,53.6,4.11,0.07,0,0.64,3.27,5.5,8.08,3.8,0,0,0,0,0,0,15.82,0,0,0,0,0,0,0.11,0,0,0.88,0,0,0,0,0,0,0,4.07,0,0,0.05,0,0,0,0,0,0,0,0,0,0,0,0,0,0,0,0,0,0,0,0,0,0,0,0,0,51.79
6653,GP05-154606,USPatent,1994,A5376597,Glass,Boro-Silicate,,,NonLead,,,,TableWare,,,,,,,60.84,1.54,0,0,6.37,6.53,1.2,3.46,8.35,0,0,0,0,0,0,6.59,0,0,0,0,0,0,0,0,0.09,0,0,0,0,0,4.47,0,0,0.58,0,0,0,0,0,0,0,0,0,0,0,0,0,0,0,0,0,0,0,0,0,0,0,0,0,0,0,0,48.2
3821,GP09-070144,JapanesePatentHoyaCorp.(J),1988,A233023,Glass,OtherSilicate,AlkaliSilicate,Boro-Silicate,,,,,OpticalUse,Lens&Prism,OphthalmicLens,,,,,66.51,4.13,0,0,0,0,5.56,3.1,7.33,0,0,0,0,0,0,0,0,0,0,0,0,0,0,0,0,0,0.07,0,0,0,13.29,0,0,0,0,0,0,0,0,0,0,0,0,0,0,0,0,0,0,0,0,0,0,0,0,0,0,0,0,0,0,0,39.4
2920,GP03-044199,JapanesePatentSumitaOpticalGlass(J),1980,A037431,Glass,Alkaline-earthSilicate,AlkaliSilicate,Zinc-Silicate,,,,,Lens&Prism,,,,,,,62.47,4.62,0.95,0,15.84,0,0,4.05,3.48,0,0,0,0,0,0,6.41,0,0,0,0,0,0,0.1,0,0,0,0,0,0,0,0,0,0,2.09,0,0,0,0,0,0,0,0,0,0,0,0,0,0,0,0,0,0,0,0,0,0,0,0,0,0,0,0,56.3
2516,GP03-029155,JapanesePatentOharaInc.(J),1985,A046945,Glass,Alkaline-earthSilicate,OtherSilicate,Zinc-Silicate,,,,,OpticsOptoelectronics,Lens&Prism,OpticalFiber,,,,,53.32,0,0,0,23.12,9.95,0,3.69,3.23,0,0,0,0,0,0,4.4,0,0,0.33,0,0,0,0,0,0.08,1.87,0,0,0,0,0,0,0,0,0,0,0,0,0,0,0,0,0,0,0,0,0,0,0,0,0,0,0,0,0,0,0,0,0,0,0,0,53.4
2581,GP02-030601,JapanesePatentHoyaCorp.(J),1984,A152240,Glass,AlkaliSilicate,OtherSilicate,Boro-Silicate,,,,,OphthalmicLens,,,,,,,64.59,2.16,0.59,0,0,0,10.12,10.53,0.64,0,0,0,0,0,0,0,0,0,0,0,0,0,0,0,0,0,0,0,0,0,11.35,0,0,0,0,0,0,0,0,0,0,0,0,0,0,0,0,0,0,0,0,0,0,0,0,0,0,0,0,0,0,0,41.5
1787,GB02-019461,HandbookofGlassData,1987,v.00Cp.0165,Glass,AlkaliSilicate,,,,,,,,,,,,,,85.1,0,0,0,0,0,0,0,14.9,0,0,0,0,0,0,0,0,0,0,0,0,0,0,0,0,0,0,0,0,0,0,0,0,0,0,0,0,0,0,0,0,0,0,0,0,0,0,0,0,0,0,0,0,0,0,0,0,0,0,0,0,0,62.1
3506,GP05-058817,JapanesePatentKonicaMinolta(J),1987,A087433,Glass,Boro-Silicate,Alkaline-earthSilicate,,,,,,Lens&Prism,UV-TransmittingMaterial,,,,,,50.63,19.97,3.4,0,0,25.5,0,0,0,0,0,0,0,0,0,0,0,0,0,0,0,0,0,0,0,0,0,0,0,0,0,0,0,0,0,0,0,0,0,0,0,0,0,0,0,0,0,0,0,0,0,0,0,0,0,0,0,0,0,0.49,0,0,60.7
807,GJ05-008627,GlassScienceandTechnology,1987,v.060p.0234,Glass,Boro-Silicate,,,,,,,,,,,,antireflection,,75,15,0,0,0,0,0,9,1,0,0,0,0,0,0,0,0,0,0,0,0,0,0,0,0,0,0,0,0,0,0,0,0,0,0,0,0,0,0,0,0,0,0,0,0,0,0,0,0,0,0,0,0,0,0,0,0,0,0,0,0,0,66.2
14315,GP03-296136,JapanesePatentNipponElectricGlass(J),2010,A120837,Glass,Alkaline-earthSilicate,AlkaliSilicate,Boro-Silicate,Pressed,Molded,,,OpticalUse,Lens&Prism,,,,Ex.27,,57.93,11.46,2.13,0,0,10.88,9.71,2.34,1.54,0,0,0,0,0,0,3.56,0,0,0,0,0,0,0,0,0,0.45,0,0,0,0,0,0,0,0,0,0,0,0,0,0,0,0,0,0,0,0,0,0,0,0,0,0,0,0,0,0,0,0,0,0,0,0,59.5
4792,GP04-093569,USPatentCorningInc.(US),1980,A4211569,Glass,Lead-Silicate,,,,,,,OphthalmicLens,,,,,,,64.01,8.69,5.19,0,0,4.32,3.43,3.54,0,0,0,0,0,0,0,0,0,0,10.1,0,0,0,0.06,0,0.02,0,0,0,0,0,0.62,0,0,0,0,0,0,0,0,0,0,0,0,0,0,0,0,0,0,0,0,0,0,0,0,0,0,0,0,0,0,0,45.13
15990,GP02-309043,JapanesePatentNipponSheetGlass(J),2012,A153582,Glass,AlkaliSilicate,OtherSilicate,,Flake,,,,Composite,Filler,,,,Ex.10,,59.07,5.93,2.85,4.04,0,0,0,0.95,13.32,0,0,0,0,0,0,0,0,0,0,0,0,0,0,0,0,0,0,0,0,0,13.84,0,0,0,0,0,0,0,0,0,0,0,0,0,0,0,0,0,0,0,0,0,0,0,0,0,0,0,0,0,0,0,39
1679,GB03-017345,HandbookofGlassData,1987,v.00Cp.0910,Glass,Alkaline-earthSilicate,OtherSilicate,,,,,,,,,,,,,55,0,0,0,0,38,0,0,0,0,0,0,0,0,0,0,0,0,0,0,0,0,0,0,0,0,0,0,0,0,0,0,0,0,0,0,0,7,0,0,0,0,0,0,0,0,0,0,0,0,0,0,0,0,0,0,0,0,0,0,0,0,44.9
13978,GP03-293188,JapanesePatentOharaInc.(J),2009,A286680,Glass,Alkaline-earthSilicate,Boro-Silicate,,,,,,OpticalUse,Lens&Prism,,,,Ex.7,,51.5,8.62,0.22,0,8.07,13.62,0,7.84,2.02,0,0,0,0,0,0,1.4,0,0,0,0,0,0,0,0,0.05,0,0,0,0,0,6.66,0,0,0,0,0,0,0,0,0,0,0,0,0,0,0,0,0,0,0,0,0,0,0,0,0,0,0,0,0,0,0,49.8
8591,GI06-190613R,NGF'sAdditionalNewData(J),2000,v.002p.0001,Glass,Alumino-Silicate,AlkaliSilicate,Alkaline-earthSilicate,,,,,Substrate,,,,Annealing:at650Cfor2hr.,GlassNameA26.Melting:inPtcrucibleat1600Cfor5hr.,,50.12,0,14.74,0,14.94,0,0,10.05,9.95,0,0,0,0,0,0,0,0,0,0,0,0,0,0.2,0,0,0,0,0,0,0,0,0,0,0,0,0,0,0,0,0,0,0,0,0,0,0,0,0,0,0,0,0,0,0,0,0,0,0,0,0,0,0,57
12587,GP05-271604,JapanesePatentHoyaCorp.(J),2006,A008470,Glass,Boro-Silicate,,,Pressed,Molded,,,OpticalUse,Lens&Prism,,,,Ex.A,,54.1,11.4,2.2,0,0,9.8,16.8,0,1.1,0,0,0,0,0,0,4.2,0,0,0,0,0,0,0,0,0,0.4,0,0,0,0,0,0,0,0,0,0,0,0,0,0,0,0,0,0,0,0,0,0,0,0,0,0,0,0,0,0,0,0,0,0,0,0,59.5
2387,GB03-024984,HandbookofGlassData,1987,v.00Cp.0774,Glass,Alkaline-earthSilicate,Alumino-Silicate,,,,,,,,,,,,,54,0,6,0,0,40,0,0,0,0,0,0,0,0,0,0,0,0,0,0,0,0,0,0,0,0,0,0,0,0,0,0,0,0,0,0,0,0,0,0,0,0,0,0,0,0,0,0,0,0,0,0,0,0,0,0,0,0,0,0,0,0,54
12978,GP03-278962,USPatentSchottAG(DE),2007,A7169470,Glass,Alkaline-earthSilicate,,,Fiber,,,,OpticalUse,OpticalFiber,,,,Ex.10,,51.56,0,5.93,0,0,11.34,0,15.86,0,0,0,0,0,0,0,11.15,0,0,0,0,0,0,0,0,0,2.32,0,0,0,0,0,0,0,1.84,0,0,0,0,0,0,0,0,0,0,0,0,0,0,0,0,0,0,0,0,0,0,0,0,0,0,0,0,51
5183,GB02-098959,PropertiesofGlass,1954,v.001p.0426,Glass,AlkaliSilicate,Alkaline-earthSilicate,Boro-Silicate,,,,,,,,,,LightBariumFlint,,60.11,10.46,0,0,3.6,6.44,0,16.62,0,0,0,0,0,0,0,0,0,0,2.68,0,0,0,0.09,0,0,0,0,0,0,0,0,0,0,0,0,0,0,0,0,0,0,0,0,0,0,0,0,0,0,0,0,0,0,0,0,0,0,0,0,0,0,0,54.7
11956,GP03-262316,USPatent,2004,A0220038,Glass,Alkaline-earthSilicate,,,,,,,OpticalUse,OpticalFiber,,,,S.Wolffetal.Ex.1,,55.18,0,4.07,0,0,14.6,0,13.37,0,0,0,0,0,0,0,8.15,0,0,0,0,0,0,0,0,0,1.27,0,0,0,0,0,0,0,3.36,0,0,0,0,0,0,0,0,0,0,0,0,0,0,0,0,0,0,0,0,0,0,0,0,0,0,0,0,52.3
6165,GP02-129692,EuropeanPatent,1993,A0560555,Glass,AlkaliSilicate,OtherSilicate,,NonLead,,,,TableWare,Container,,,,,,65.63,0,0,0,0,0,0,21.28,0,0,0,0,0,0,0,0,0,0,0,0,0,0,0,0,0,0,0,0,0.7,0,12.38,0,0,0,0,0,0,0,0,0,0,0,0,0,0,0,0,0,0,0,0,0,0,0,0,0,0,0,0,0,0,0,39.5
3872,GB02-096072,PropertiesofGlass,1954,v.001p.0232,Glass,AlkaliSilicate,Alkaline-earthSilicate,,,,,,,,,,,tr.;MgO,,74.56,0,0.12,0,2.81,0,0,22.45,0,0,0,0,0,0,0,0,0,0,0,0,0,0.05,0,0,0,0,0,0,0,0,0,0,0,0,0,0,0,0,0,0,0,0,0,0,0,0,0,0,0,0,0,0,0,0,0,0,0,0,0,0,0,0,58.6
1802,GB02-019549,HandbookofGlassData,1987,v.00Cp.0168,Glass,AlkaliSilicate,Lead-Silicate,,,,,,,,,,,,,81.09,0,0,0,0,0,0,0,4.86,0,0,0,0,0,0,0,0,0,14.05,0,0,0,0,0,0,0,0,0,0,0,0,0,0,0,0,0,0,0,0,0,0,0,0,0,0,0,0,0,0,0,0,0,0,0,0,0,0,0,0,0,0,0,41.5
13854,GP07-290793,USPatent,2009,A0163342,Glass,Zinc-Silicate,AlkaliSilicate,,Fiber,,,,OpticalWaveguide,,,,,U.kolbergetal.Ex.5,,58.49,1.08,0,0,0,0.42,2.04,7.98,5.04,0,0,0,0,0,0,20.56,0,0,0,0,0,0,0.12,0,0,2.12,0,0,0,0,0,0,0,2.13,0,0,0,0,0,0,0,0,0,0,0,0,0,0,0,0,0,0,0,0,0,0,0,0,0,0,0,0,52.37
3893,GB02-096094,PropertiesofGlass,1954,v.001p.0232,Glass,AlkaliSilicate,Alkaline-earthSilicate,,,,,,,,,,,tr.;MgO,,75.36,0,5.51,0,0.09,0,0,19.01,0,0,0,0,0,0,0,0,0,0,0,0,0,0.03,0,0,0,0,0,0,0,0,0,0,0,0,0,0,0,0,0,0,0,0,0,0,0,0,0,0,0,0,0,0,0,0,0,0,0,0,0,0,0,0,60.2
15515,XP06-305707,USPatentOharaInc.(J),2011,A8043985,Glass-Ceramics,Alumino-Silicate,,,,,,,Semiconductor,,,,MaxTemp=780C,Ex.8,,63.27,0,16.88,1.37,1.23,0.45,9.22,0,0,0,0,0,0,0,0,0.42,0,0,0,0,0,0,0,0,0,0,0,0,0,0,2.16,0,0,1.12,0.04,0.05,3.79,0,0,0,0,0,0,0,0,0,0,0,0,0,0,0,0,0,0,0,0,0,0,0,0,0,55.6
13919,GP07-292719,JapanesePatentSchottAG(DE),2009,A196878,Glass,Zinc-Silicate,AlkaliSilicate,,Fiber,,,,OpticalFiber,,,,,Ex.2,,59.3,0,0,0,0,0.42,1.99,7.72,5.16,0,0,0,0,0,0,21.04,0,0,0,0,0,0,0.12,0,0,2.12,0,0,0,0,0,0,0,2.11,0,0,0,0,0,0,0,0,0,0,0,0,0,0,0,0,0,0,0,0,0,0,0,0,0,0,0,0,51.68
10770,GP04-226315,EuropeanPatentOharaInc.(J),2002,A1262462,Glass,Lead-Silicate,,,,,,,OpticalUse,Lens&Prism,,,,,,54.88,0.7,0,0,0,0,3.68,0.99,1.3,0,0,0,0,0,0,0,0,0,38.31,0,0,0,0.06,0,0,0,0,0,0,0,0,0,0,0,0,0,0,0,0,0,0,0,0,0,0,0,0,0,0,0,0,0,0,0,0,0,0,0,0,0,0,0,24.8
14497,GP03-297270,EuropeanPatentNipponSheetGlass(J),2010,A2168926,Glass,Alkaline-earthSilicate,,,Flake,,,,Filler,,,,,Ex.7,,61,0,6.7,4.89,17.75,0,0,0,0,0,0,0,0,0,0,0,7.46,0,0,0,0,0,0,0,0,0,0,0,0,0,2.2,0,0,0,0,0,0,0,0,0,0,0,0,0,0,0,0,0,0,0,0,0,0,0,0,0,0,0,0,0,0,0,57
12140,GP02-265538,USPatentOharaInc.(J),2005,A6846762,Glass,AlkaliSilicate,Alkaline-earthSilicate,OtherSilicate,NonLead,,,,OpticalUse,Lens&Prism,,,,Ex.3,,51.47,1.06,0.69,0,5.25,6.24,0,10.69,8.6,0,0,0,0,0,0,0,0,0,0,0,0,0,0,0,0.01,0,0,0,0,0,14.75,0,0,0.6,0,0,0,0,0,0,0,0.64,0,0,0,0,0,0,0,0,0,0,0,0,0,0,0,0,0,0,0,0,39.1
1879,GB02-021462,HandbookofGlassData,1987,v.00Cp.0397,Glass,AlkaliSilicate,OtherSilicate,,,,,,,,,,,,,78.86,0,0,0,0,0,0,19.12,0,0,0,0,0,0,0,0,0,0,0,0,0,0,0,0,0,2.02,0,0,0,0,0,0,0,0,0,0,0,0,0,0,0,0,0,0,0,0,0,0,0,0,0,0,0,0,0,0,0,0,0,0,0,0,57.81
2312,GJ04-041167,GlassPhysics&Chemistry,1985,v.011p.0360,Glass,Lead-Silicate,AlkaliSilicate,,,,,,OpticsOptoelectronics,,,,,,,81.34,0,0,0,0,0,0,0,7.76,0,0,0,0,0,0,0,0,0,10.9,0,0,0,0,0,0,0,0,0,0,0,0,0,0,0,0,0,0,0,0,0,0,0,0,0,0,0,0,0,0,0,0,0,0,0,0,0,0,0,0,0,0,0,44.2
2365,GB07-024305,HandbookofGlassData,1987,v.00Cp.0685,Glass,Zinc-Silicate,Alkaline-earthSilicate,,,,,,,,,,,,,56,0,0,0,0,14,0,0,0,0,0,0,0,0,0,30,0,0,0,0,0,0,0,0,0,0,0,0,0,0,0,0,0,0,0,0,0,0,0,0,0,0,0,0,0,0,0,0,0,0,0,0,0,0,0,0,0,0,0,0,0,0,51.4
15493,GP07-305671,USPatentSchottAG(DE),2011,A8039410,Glass,Zinc-Silicate,AlkaliSilicate,,Fiber,,,,OpticalFiber,,,,,Ex.2,,59.3,0,0,0,0,0.42,1.99,7.72,5.16,0,0,0,0,0,0,21.04,0,0,0,0,0,0,0.12,0,0,2.12,0,0,0,0,0,0,0,2.11,0,0,0,0,0,0,0,0,0,0,0,0,0,0,0,0,0,0,0,0,0,0,0,0,0,0,0,0,51.68
14376,GP03-296758,USPatentNipponSheetGlass(J),2010,A0029830,Glass,Alkaline-earthSilicate,,,Flake,,,,Filler,,,,,Ex.9,,59.99,0,7.7,12.27,14.03,0,0.41,0.4,0,0,0,0,0,0,0,0,0,0,0,0,0,0,0,0,0,0,0,0,0,0,5.2,0,0,0,0,0,0,0,0,0,0,0,0,0,0,0,0,0,0,0,0,0,0,0,0,0,0,0,0,0,0,0,52
6019,GP04-126169,EuropeanPatentCorningInc.(US),1992,A0519174,Glass,Lead-Silicate,,,Photochromic,,,,OphthalmicLens,,,,,,,59.17,6.39,4,0,0,0,2.85,1.29,0,0,0,0,0,0,0,0,0,0,18.96,0,0,0,0.1,0,0,0.93,0,0,0,0,5.27,0,0,1.04,0,0,0,0,0,0,0,0,0,0,0,0,0,0,0,0,0,0,0,0,0,0,0,0,0,0,0,0,31.8
2590,GP04-030757,JapanesePatentCorningInc.(US),1983,A049643,Glass,Lead-Silicate,OtherSilicate,Alkaline-earthSilicate,,,,,OphthalmicLens,,,,,,,54.47,0,0,0,0,5.71,0,11.04,0,0,0,0,0,0,0,0,0,0,15.37,0,0,0,0,0,0,4.43,0,0,0,0,6.99,0,0,1.99,0,0,0,0,0,0,0,0,0,0,0,0,0,0,0,0,0,0,0,0,0,0,0,0,0,0,0,0,31.41
3782,GP09-068732,JapanesePatentHoyaCorp.(J),1988,A225551,Glass,OtherSilicate,AlkaliSilicate,Boro-Silicate,,,,,Lens&Prism,OphthalmicLens,,,,,,64.59,2.16,0.59,0,0,0,10.07,10.58,0.64,0,0,0,0,0,0,0,0,0,0,0,0,0,0,0,0,0,0,0,0,0,11.37,0,0,0,0,0,0,0,0,0,0,0,0,0,0,0,0,0,0,0,0,0,0,0,0,0,0,0,0,0,0,0,41.5
1880,GB02-021463,HandbookofGlassData,1987,v.00Cp.0397,Glass,AlkaliSilicate,OtherSilicate,,,,,,,,,,,,,78.5,0,0,0,0,0,0,19.03,0,0,0,0,0,0,0,0,0,0,0,0,0,0,0,0,0,2.47,0,0,0,0,0,0,0,0,0,0,0,0,0,0,0,0,0,0,0,0,0,0,0,0,0,0,0,0,0,0,0,0,0,0,0,0,57.56
11864,GP03-261124,JapanesePatentCarlZeiss(DE),2004,A277281,Glass,Alkaline-earthSilicate,Zinc-Silicate,,Fiber,,,,OpticalUse,OpticalWaveguide,,,,Ex.2,,50.7,5.09,0.35,0,4.42,3.7,7.11,3.43,4.89,0,0,0,0,0,0,16.54,0,0,0,0,0,0,0,0,0,0.65,0,0,0,0,0,0,0,2.87,0,0,0.25,0,0,0,0,0,0,0,0,0,0,0,0,0,0,0,0,0,0,0,0,0,0,0,0,0,52.08
4859,GB02-096206,PropertiesofGlass,1954,v.001p.0235,Glass,AlkaliSilicate,Boro-Silicate,,,,,,,,,,,trace;MgO,,55.43,33.2,0.55,0,0.11,0,0,10.66,0,0,0,0,0,0,0,0,0,0,0,0,0,0.04,0,0,0,0,0,0,0,0,0,0,0,0,0,0,0,0,0,0,0,0,0,0,0,0,0,0,0,0,0,0,0,0,0,0,0,0,0,0,0,0,44.6
7648,GP02-265046,JapanesePatentOharaInc.(J),2005,A104824,Glass,AlkaliSilicate,,,,,,,OpticalUse,Lens&Prism,,,,Ex.4,,74.9,2.17,0.19,0,1.68,0,2.74,9.14,9.09,0,0,0,0,0,0,0,0,0,0,0,0,0,0,0,0.09,0,0,0,0,0,0,0,0,0,0,0,0,0,0,0,0,0,0,0,0,0,0,0,0,0,0,0,0,0,0,0,0,0,0,0,0,0,60.7
2329,GB03-024255,HandbookofGlassData,1987,v.00Cp.0683,Glass,Alkaline-earthSilicate,Zinc-Silicate,,,,,,,,,,,,,52,0,0,0,0,32,0,0,0,0,0,0,0,0,0,16,0,0,0,0,0,0,0,0,0,0,0,0,0,0,0,0,0,0,0,0,0,0,0,0,0,0,0,0,0,0,0,0,0,0,0,0,0,0,0,0,0,0,0,0,0,0,51.4
2385,GB03-024982,HandbookofGlassData,1987,v.00Cp.0774,Glass,Alkaline-earthSilicate,Alumino-Silicate,,,,,,,,,,,,,58,0,6,0,0,36,0,0,0,0,0,0,0,0,0,0,0,0,0,0,0,0,0,0,0,0,0,0,0,0,0,0,0,0,0,0,0,0,0,0,0,0,0,0,0,0,0,0,0,0,0,0,0,0,0,0,0,0,0,0,0,0,54.3
14375,GP03-296757,USPatentNipponSheetGlass(J),2010,A0029830,Glass,Alkaline-earthSilicate,,,Flake,,,,Filler,,,,,Ex.8,,60,0,7.7,5.27,21.03,0,0.4,0.4,0,0,0,0,0,0,0,0,0,0,0,0,0,0,0,0,0,0,0,0,0,0,5.2,0,0,0,0,0,0,0,0,0,0,0,0,0,0,0,0,0,0,0,0,0,0,0,0,0,0,0,0,0,0,0,52
14473,GP03-297165,USPatentNipponSheetGlass(J),2010,A0160528,Glass,Alkaline-earthSilicate,,,Flake,,,,Filler,,,,,Ex.8,,59.98,0,7.7,4.58,16.58,0,0,0,0,0,0,0,0,0,0,0,6.96,0,0,0,0,0,0,0,0,0,0,0,0,0,4.1,0,0,0.1,0,0,0,0,0,0,0,0,0,0,0,0,0,0,0,0,0,0,0,0,0,0,0,0,0,0,0,0,55
7581,GP02-261969,USPatent,2004,A0132604,Glass,AlkaliSilicate,Boro-Silicate,,,,,,ColorFilter,,,,,S.Grunetal.Ex.3,,74.09,10.23,0,0,0.23,0.56,0,9.74,4.92,0,0,0,0,0,0,0,0,0,0,0,0,0,0,0,0.07,0,0,0,0,0,0.16,0,0,0,0,0,0,0,0,0,0,0,0,0,0,0,0,0,0,0,0,0,0,0,0,0,0,0,0,0,0,0,63.9
3248,GP04-052780,JapanesePatent,1982,A106538,Glass,Lead-Silicate,Alkaline-earthSilicate,Zinc-Silicate,,,,,,,,,,,,58.9,0,2.48,0,0,9.33,0,10.87,2.68,0,0,0,0,0,0,8.27,0,0,7.17,0,0,0,0.3,0,0,0,0,0,0,0,0,0,0,0,0,0,0,0,0,0,0,0,0,0,0,0,0,0,0,0,0,0,0,0,0,0,0,0,0,0,0,0,43.9
15511,XP06-305703,USPatentOharaInc.(J),2011,A8043985,Glass-Ceramics,Alumino-Silicate,,,,,,,Semiconductor,,,,MaxTemp=780C,Ex.4,,63.91,0,15.81,1.7,1.22,0.45,9.18,0,0,0,0,0,0,0,0,0.42,0,0,0,0,0,0,0,0,0,0,0,0,0,0,2.15,0,0,1.11,0.2,0.23,3.62,0,0,0,0,0,0,0,0,0,0,0,0,0,0,0,0,0,0,0,0,0,0,0,0,0,55.4
1877,GB02-021460,HandbookofGlassData,1987,v.00Cp.0397,Glass,AlkaliSilicate,OtherSilicate,,,,,,,,,,,,,80.03,0,0,0,0,0,0,19.4,0,0,0,0,0,0,0,0,0,0,0,0,0,0,0,0,0,0.57,0,0,0,0,0,0,0,0,0,0,0,0,0,0,0,0,0,0,0,0,0,0,0,0,0,0,0,0,0,0,0,0,0,0,0,0,58.89
9566,GP04-212018,JapanesePatent,2001,A180970,Glass,Lead-Silicate,,,,,,,OpticalUse,Lens&Prism,,,,,,69.75,0,0,0,0,0,0,8.57,7.6,0,0,0,0,0,0,3.76,0,0,10.24,0,0,0,0.08,0,0,0,0,0,0,0,0,0,0,0,0,0,0,0,0,0,0,0,0,0,0,0,0,0,0,0,0,0,0,0,0,0,0,0,0,0,0,0,42.8
1070,GB03-012793,HandbookofGlassProperties,1986,v.001p.0596,Glass,Alkaline-earthSilicate,Alumino-Silicate,,,,,,,,,,,,,54,0,8,0,0,38,0,0,0,0,0,0,0,0,0,0,0,0,0,0,0,0,0,0,0,0,0,0,0,0,0,0,0,0,0,0,0,0,0,0,0,0,0,0,0,0,0,0,0,0,0,0,0,0,0,0,0,0,0,0,0,0,55.4
16104,GP03-309835,USPatentNipponSheetGlass(J),2012,A8338524,Glass,Alkaline-earthSilicate,Alumino-Silicate,,Flake,,,,Filler,Composite,,,,Ex.1,,59,0,8.7,5.47,21.83,0,0.4,0.4,0,0,0,0,0,0,0,0,0,0,0,0,0,0,0,0,0,0,0,0,0,0,4.2,0,0,0,0,0,0,0,0,0,0,0,0,0,0,0,0,0,0,0,0,0,0,0,0,0,0,0,0,0,0,0,54
4215,GP05-080659,USPatentCorningInc.(US),1986,A4565791,Glass,Boro-Silicate,AlkaliSilicate,,,,,,OphthalmicLens,,,,,,,68.66,13.64,1.36,0,0,0,3.76,4.12,3.86,0,0,0,0,0,0,0,0,0,0,0,0,0,0.09,0,0,0,0,0,0,0,3.5,0,0,0,0,0,0,0,0,0,0,0,0,0,0,0,0,0,0,0,0,0,0,0,0,0,0,0,0,1,0,0,55.3
9725,XP06-356000,JapanesePatentNipponElectricGlass(J),2014,A237564,Glass-Ceramics,Alumino-Silicate,AlkaliSilicate,,Melting,GlassCeramics,,,Lens&Prism,,,,780C3h+860C1h,ex.6,,70.46,0,14.4,0.84,0,0,9.06,0.55,0,0,0,0,0,0,0,0,0,0,0,0,0,0,0,0,0,1,0,0,0,0,1.69,0,0,1.21,0,0.22,0.57,0,0,0,0,0,0,0,0,0,0,0,0,0,0,0,0,0,0,0,0,0,0,0,0,0,55.3
12718,GP08-274303,JapanesePatentSumitaOpticalGlass(J),2006,A176351,Glass,Fluoro-Silicate,OtherSilicate,,Pressed,NonLead,,,OpticalUse,Lens&Prism,,,,Ex.10,,51.84,0,0,0,0,0,0,0,0,0,0,0,0,0,0,0,0,0,0,0,0,0,0,0,0,0,0,0,0,0,15.1,0,0,2.88,0,0,0,0,0,0,0,0,0,0,0,26.52,0,0,0,1.91,0,0,0,1.75,0,0,0,0,0,0,0,0,37.6
2587,GP04-030754,JapanesePatentCorningInc.(US),1983,A049643,Glass,Lead-Silicate,OtherSilicate,Alkaline-earthSilicate,,,,,OphthalmicLens,,,,,,,52.41,0,0,0,0,5.36,0,11.09,0,0,0,0,0,0,0,3.38,0,0,14.54,0,0,0,0,0,0,3.63,0,0,0,0,6.82,0,0,2.77,0,0,0,0,0,0,0,0,0,0,0,0,0,0,0,0,0,0,0,0,0,0,0,0,0,0,0,0,31.34
11108,GJ03-245083,J.Res.NationalBureauofStandards,1951,v.046p.0176,Glass,Alkaline-earthSilicate,Boro-Silicate,,,,,,OpticalUse,,,,,viscositybyrotationalviscometer,,53.72,12.95,1.98,0,7.51,23.53,0,0,0,0,0,0,0,0,0,0,0,0,0.08,0,0,0,0.17,0,0.06,0,0,0,0,0,0,0,0,0,0,0,0,0,0,0,0,0,0,0,0,0,0,0,0,0,0,0,0,0,0,0,0,0,0,0,0,0,58.8
11307,GP03-252924,JapanesePatentNipponSheetGlass(J),2003,A283028,Glass,Alkaline-earthSilicate,Alumino-Silicate,,,,,,,,,,,Ex.14,,64.33,0,13.89,19.78,0,0,0,0,0,0,0,0,0,0,0,0,0,0,0,0,0,0,0,0,0,0,0,0,1,0,0,0,0,1,0,0,0,0,0,0,0,0,0,0,0,0,0,0,0,0,0,0,0,0,0,0,0,0,0,0,0,0,57
2011,GB03-024275,HandbookofGlassData,1987,v.00Cp.0684,Glass,Alkaline-earthSilicate,Zinc-Silicate,,,,,,,,,,,,,70,0,0,0,0,26,0,0,0,0,0,0,0,0,0,4,0,0,0,0,0,0,0,0,0,0,0,0,0,0,0,0,0,0,0,0,0,0,0,0,0,0,0,0,0,0,0,0,0,0,0,0,0,0,0,0,0,0,0,0,0,0,56.6
6766,GJ05-220853,GlassScienceandTechnology,2002,v.075p.0163,Glass,Boro-Silicate,,,Doped(Stuffed),,,,,,,,,,,73.78,9.97,0,0,0,0,0,15.95,0,0,0,0,0.3,0,0,0,0,0,0,0,0,0,0,0,0,0,0,0,0,0,0,0,0,0,0,0,0,0,0,0,0,0,0,0,0,0,0,0,0,0,0,0,0,0,0,0,0,0,0,0,0,0,63
7332,GP06-252472,JapanesePatentNipponSheetGlass(J),2003,A183047,Glass,Alumino-Silicate,AlkaliSilicate,,Colored,,,,Illumination,,,,,Ex.2,,70.22,0,13.89,3,0,0,8.89,0,0,0,0,0,0,0,0,0,0,0,0,0,0,0,0,0,0,0,0,0,1,0,2,0,0,1,0,0,0,0,0,0,0,0,0,0,0,0,0,0,0,0,0,0,0,0,0,0,0,0,0,0,0,0,43
1779,GB02-018923,HandbookofGlassData,1987,v.00Cp.0154,Glass,AlkaliSilicate,Zinc-Silicate,,,,,,,,,,,,,75.89,0,0,0,0,0,0,20.64,0,0,0,0,0,0,0,3.46,0,0,0,0,0,0,0,0,0,0,0,0,0,0,0,0,0,0,0,0,0,0,0,0,0,0,0,0,0,0,0,0,0,0,0,0,0,0,0,0,0,0,0,0,0,0,57.02
13523,GP03-287012,JapanesePatentOharaInc.(J),2008,A254975,Glass,Alkaline-earthSilicate,,,Pressed,,,,OpticalUse,Lens&Prism,,,,Ex.4,,50.46,8.53,1.23,0,0,8.97,25.11,5.04,0.66,0,0,0,0,0,0,0,0,0,0,0,0,0,0,0,0,0,0,0,0,0,0,0,0,0,0,0,0,0,0,0,0,0,0,0,0,0,0,0,0,0,0,0,0,0,0,0,0,0,0,0,0,0,60.5
7836,GP02-179634,JapanesePatent,1997,A328330,Glass,AlkaliSilicate,Alkaline-earthSilicate,,NonLead,,,,Container,TableWare,,,,,,60.51,1.05,0,0,3.88,6.86,1.22,3.51,9.63,0,0,0,0,0,0,6.24,0,0,0,0,0,0,0,0,0.16,0,0,0,0,0,6.36,0,0,0.59,0,0,0,0,0,0,0,0,0,0,0,0,0,0,0,0,0,0,0,0,0,0,0,0,0,0,0,0,46.5
4212,GP05-080654,USPatentCorningInc.(US),1986,A4565791,Glass,Boro-Silicate,Alumino-Silicate,,,,,,OphthalmicLens,,,,,,,62.92,15.93,3.9,0,0,0,3.86,4.23,3.95,0,0,0,0,0,0,0,0,0,0,0,0,0,0.1,0,0,0,0,0,0,0,4.07,0,0,0,0,0,0,0,0,0,0,0,0,0,0,0,0,0,0,0,0,0,0,0,0,0,0,0,0,1.03,0,0,53
812,GJ05-008632,GlassScienceandTechnology,1987,v.060p.0234,Glass,Boro-Silicate,,,,,,,,,,,,antireflection,,75,15,0,0,0,0,0,3,7,0,0,0,0,0,0,0,0,0,0,0,0,0,0,0,0,0,0,0,0,0,0,0,0,0,0,0,0,0,0,0,0,0,0,0,0,0,0,0,0,0,0,0,0,0,0,0,0,0,0,0,0,0,66.85
6765,GJ05-220852,GlassScienceandTechnology,2002,v.075p.0163,Glass,Boro-Silicate,,,Doped(Stuffed),,,,,,,,,,,73.78,9.97,0,0,0,0,0,15.95,0,0,0,0,0,0.3,0,0,0,0,0,0,0,0,0,0,0,0,0,0,0,0,0,0,0,0,0,0,0,0,0,0,0,0,0,0,0,0,0,0,0,0,0,0,0,0,0,0,0,0,0,0,0,0,63
12015,GP03-262606,EuropeanPatentSchottAG(DE),2004,A1452495,Glass,Alkaline-earthSilicate,AlkaliSilicate,,,,,,OpticalWaveguide,Laser,,,,Ex.8,,64.1,0,3.15,0,0,14.13,0,6.48,0,0,0,0,0,0,0,5.91,0,0,0,0,0,0,0.12,0,0,0.25,0,0,0,0,0,0,0,5.86,0,0,0,0,0,0,0,0,0,0,0,0,0,0,0,0,0,0,0,0,0,0,0,0,0,0,0,0,52.7
6619,GP09-153889,USPatentOharaInc.(J),1994,A5320987,Glass,OtherSilicate,Alkaline-earthSilicate,,,,,,OpticalUse,Lens&Prism,,,,,,60.1,0,0,0,0,0,0,5.38,7.37,0,0,0,0,0,0,0,5.36,0,0,0,0,0,0,0,0.05,0,0,0,0,0,21.74,0,0,0,0,0,0,0,0,0,0,0,0,0,0,0,0,0,0,0,0,0,0,0,0,0,0,0,0,0,0,0,37.8
1113,GB03-012963,HandbookofGlassProperties,1986,v.001p.0603,Glass,Alkaline-earthSilicate,OtherSilicate,,,,,,,,,,,,,58,0,0,0,0,37,0,0,0,0,0,0,0,0,0,0,0,0,0,0,0,0,0,0,0,0,0,0,0,0,0,0,0,0,0,0,0,5,0,0,0,0,0,0,0,0,0,0,0,0,0,0,0,0,0,0,0,0,0,0,0,0,47.2
11445,GP02-254116,USPatent,2003,A0191007,Glass,AlkaliSilicate,Alkaline-earthSilicate,,NonLead,,,,OpticalUse,Lens&Prism,,,,S.Mashikoetal.Ex.9,,56.02,4.11,1.4,0,0.64,5.83,0,10.4,4.56,0,0,0,0,0,0,0,0,0,0,0,0,0,0,0,0.002457,0,0,0,0,0,17.04,0,0,0,0,0,0,0,0,0,0,0,0,0,0,0,0,0,0,0,0,0,0,0,0,0,0,0,0,0,0,0,36.8
3245,GP03-052772,JapanesePatentOharaInc.(J),1982,A205338,Glass,Alkaline-earthSilicate,Zinc-Silicate,Lead-Silicate,,,,,,,,,,,,52.75,1.26,0,0,4.7,22.39,4.42,0,0,0,0,0,0,0,0,8.65,0,0,2.76,0,0,0,0.22,0,0,0,0,0,0,0,0,0,0,2.85,0,0,0,0,0,0,0,0,0,0,0,0,0,0,0,0,0,0,0,0,0,0,0,0,0,0,0,0,47.8
10062,GI04-218520,Proc.ICG,1998,v.A07p.:011,Glass,Lead-Silicate,AlkaliSilicate,,,,,,WasteDisposal,,,,,,,53.12,0,0,0,0,0,0,0,16.19,0,0,0,0,0,0,0,0,0,29.7,0,0,0,0,0,0,0,0.99,0,0,0,0,0,0,0,0,0,0,0,0,0,0,0,0,0,0,0,0,0,0,0,0,0,0,0,0,0,0,0,0,0,0,0,42
14643,GP05-298777,JapanesePatentNipponElectricGlass(J),2010,A248046,Glass,Boro-Silicate,AlkaliSilicate,Alkaline-earthSilicate,Pressed,Molded,,,OpticalUse,Lens&Prism,,,,Ex.5,,51.3,13.78,2.22,0,0,10.28,14.9,3.32,0,0,0,0,0,0,0,3.37,0.66,0,0,0,0,0.0006435,0,0,0,0,0,0,0,0,0.17,0,0,0,0,0,0,0,0,0,0,0,0,0,0,0,0,0,0,0,0,0,0,0,0,0,0,0,0,0,0,0,60
3894,GB02-096095,PropertiesofGlass,1954,v.001p.0232,Glass,AlkaliSilicate,Alkaline-earthSilicate,,,,,,,,,,,tr.;MgO,,74.86,0,4.19,0,0.13,0,0,20.77,0,0,0,0,0,0,0,0,0,0,0,0,0,0.04,0,0,0,0,0,0,0,0,0,0,0,0,0,0,0,0,0,0,0,0,0,0,0,0,0,0,0,0,0,0,0,0,0,0,0,0,0,0,0,0,59.9
5265,GB04-099534,PropertiesofGlass,1954,v.001p.0425,Glass,Lead-Silicate,Alkaline-earthSilicate,AlkaliSilicate,,,,,OpticalUse,,,,,Type:466L.B.F.,,64.91,0,0.16,0,0.43,8.19,0,3.98,7.92,0,0,0,0,0,0,8.37,0,0,5.99,0,0,0,0.04,0,0,0,0,0,0,0,0,0,0,0,0,0,0,0,0,0,0,0,0,0,0,0,0,0,0,0,0,0,0,0,0,0,0,0,0,0,0,0,46.6
1873,GB09-021153,HandbookofGlassData,1987,v.00Cp.0388,Glass,OtherSilicate,AlkaliSilicate,,,,,,,,,,,,,70.12,0,0,0,0,0,0,26.34,0,0,0,0,0,0,0,0,0,0,0,0,0,0,0,0,0,0,0,0,3.54,0,0,0,0,0,0,0,0,0,0,0,0,0,0,0,0,0,0,0,0,0,0,0,0,0,0,0,0,0,0,0,0,0,42.7
2711,GP06-035671,JapanesePatentSchottGlassTech.(US),1985,A239342,Glass,Alumino-Silicate,Zinc-Silicate,Alkaline-earthSilicate,NonAlkali,,,,SubstrateforPhotolithographyMask,,,,,,,66.24,2.19,10.05,3.16,3.16,4.25,0,0,0,0,0,0,0,0,0,10.62,0,0,0.15,0,0,0,0.16,0,0,0,0,0,0,0,0,0,0,0,0,0,0,0,0,0,0,0,0,0,0,0,0,0,0,0,0,0,0,0,0,0,0,0,0,0,0,0,58.52
18086,GP03-353557,JapanesePatentOwensCorning(US),2013,A513547,Glass,Alkaline-earthSilicate,Zinc-Silicate,,Melting,Fiber,,,PlasticsFRP,,,,,ex.5,,53.62,0,7.08,0,16.46,0,0,0,0,0,0,0,0,0,0,13.81,0,0,0,0,0,0,0,0,0,0,0,0,0,0,9.03,0,0,0,0,0,0,0,0,0,0,0,0,0,0,0,0,0,0,0,0,0,0,0,0,0,0,0,0,0,0,0,42.64
12141,GP02-265539,USPatentOharaInc.(J),2005,A6846762,Glass,AlkaliSilicate,Alkaline-earthSilicate,OtherSilicate,NonLead,,,,OpticalUse,Lens&Prism,,,,Ex.4,,56.56,2.17,0.74,0,0.67,5.42,0,0.61,12.03,0,0,0,0,0,0,0,6.2,0,0,0,0,0,0,0,0,0,0,0,0,0,15.6,0,0,0,0,0,0,0,0,0,0,0,0,0,0,0,0,0,0,0,0,0,0,0,0,0,0,0,0,0,0,0,39.4
4794,GP04-093571,USPatentCorningInc.(US),1980,A4211569,Glass,Lead-Silicate,,,,,,,OphthalmicLens,,,,,,,58.53,8.4,5.81,0,0,3.22,0.49,2.39,0,0,0,0,0,0,0,0,0,0,19.64,0,0,0,0.07,0,0.03,0,0,0,0,0,1.41,0,0,0,0,0,0,0,0,0,0,0,0,0,0,0,0,0,0,0,0,0,0,0,0,0,0,0,0,0,0,0,36.32
11262,GP06-252471,JapanesePatentNipponSheetGlass(J),2003,A183047,Glass,Alumino-Silicate,Alkaline-earthSilicate,,Colored,,,,Illumination,,,,,Ex.1,,68.22,0,14.89,9.89,0,0,5,0,0,0,0,0,0,0,0,0,0,0,0,0,0,0,0,0,0,0,0,0,1,0,0,0,0,1,0,0,0,0,0,0,0,0,0,0,0,0,0,0,0,0,0,0,0,0,0,0,0,0,0,0,0,0,42
1597,GB03-017329,HandbookofGlassData,1987,v.00Cp.0910,Glass,Alkaline-earthSilicate,OtherSilicate,,,,,,,,,,,,,70,0,0,0,0,28,0,0,0,0,0,0,0,0,0,0,0,0,0,0,0,0,0,0,0,0,0,0,0,0,0,0,0,0,0,0,0,2,0,0,0,0,0,0,0,0,0,0,0,0,0,0,0,0,0,0,0,0,0,0,0,0,53.5
15082,GP03-301785,JapanesePatentOharaInc.(J),2011,A116621,Glass,Alkaline-earthSilicate,AlkaliSilicate,,NonLead,,,,OpticalUse,Lens&Prism,,,,Ex.8,,54.04,0,0.11,0,4.39,12.15,0,9.26,0.53,0,0,0,0,0,0,7.29,4.92,0,0,0,0,0,0,0,0.03,1.26,0,0,0,0,0,0,0,6.02,0,0,0,0,0,0,0,0,0,0,0,0,0,0,0,0,0,0,0,0,0,0,0,0,0,0,0,0,50.9
6680,GP04-214910,EuropeanPatentOharaInc.(J),2001,A1162180,Glass,Lead-Silicate,,,,,,,OpticalUse,,,,,,,73.46,0,0,0,0,0,0,8.97,4.58,0,0,0,0,0,0,0,0,0,12.86,0,0,0,0.13,0,0,0,0,0,0,0,0,0,0,0,0,0,0,0,0,0,0,0,0,0,0,0,0,0,0,0,0,0,0,0,0,0,0,0,0,0,0,0,40.8
2502,GP05-028949,JapanesePatentCorningInc.(US),1985,A161351,Glass,Boro-Silicate,Alumino-Silicate,AlkaliSilicate,,,,,OphthalmicLens,,,,,,,61.97,16.9,3.94,0,0,0,3.9,5.31,3.99,0,0,0,0,0,0,0,0,0,0,0,0,0,0,0,0,0,0,0,0,0,2.41,0,0,1.57,0,0,0,0,0,0,0,0,0,0,0,0,0,0,0,0,0,0,0,0,0,0,0,0,0,0,0,0,56.8
13925,GP07-292725,JapanesePatentSchottAG(DE),2009,A196878,Glass,Zinc-Silicate,AlkaliSilicate,,Fiber,,,,OpticalFiber,,,,,Ex.8,,55.41,0,0,0,0,5.77,0.97,6.99,3.08,0,0,0,0,0,0,21.55,0,0,0,0,0,0,0.12,0,0,2.67,0,0,0,0,0,0,0,3.4,0,0,0,0,0,0,0,0,0,0,0,0,0,0,0,0,0,0,0,0,0,0,0,0,0,0,0,0,49.92
11528,GP03-255662,JapanesePatentNipponElectricGlass(J),2004,A075456,Glass,Alkaline-earthSilicate,AlkaliSilicate,,Pressed,Molded,,,OpticalUse,Lens&Prism,,,,Ex.1,,58.43,6.82,1.35,0,4.05,1.21,14.97,2.22,1.1,0,0,0,0,0,0,0,6.98,0,0,0,0,0,0,0,0,2.87,0,0,0,0,0,0,0,0,0,0,0,0,0,0,0,0,0,0,0,0,0,0,0,0,0,0,0,0,0,0,0,0,0,0,0,0,57.2
7890,GP07-180514,EuropeanPatent,1997,A0797550,Glass,Zinc-Silicate,AlkaliSilicate,,NonLead,,,,LivingConsumerPArts,,,,,,,65.1,0,0,0,0,5.1,0,5.92,5.92,0,0,0,0,0,0,13.98,0,0,0,0,0,0,0,0,0.18,0,0,0,0,0,3.78,0,0,0,0,0,0,0,0,0,0,0,0,0,0,0,0,0,0,0,0,0,0,0,0,0,0,0,0,0,0,0,53.5
12807,GP04-275261,USPatentSchottAG(DE),2006,A7074732,Glass,Lead-Silicate,Zinc-Silicate,,,,,,OpticalUse,Lens&Prism,,,,Ex.5,,56.84,0,0,0,0,0,0,7.08,2.96,0,0,0,0,0,0,21.77,0,0,11.26,0,0,0,0.09,0,0,0,0,0,0,0,0,0,0,0,0,0,0,0,0,0,0,0,0,0,0,0,0,0,0,0,0,0,0,0,0,0,0,0,0,0,0,0,38.1
986,GB03-011561,HandbookofGlassProperties,1986,v.001p.0567,Glass,Alkaline-earthSilicate,AlkaliSilicate,,,,,,,,,,,,,66.3,0,0,0,0,0,0,0,11.6,0,0,0,0,0,0,0,22.1,0,0,0,0,0,0,0,0,0,0,0,0,0,0,0,0,0,0,0,0,0,0,0,0,0,0,0,0,0,0,0,0,0,0,0,0,0,0,0,0,0,0,0,0,0,58.4
11304,GP06-252916,JapanesePatentNipponSheetGlass(J),2003,A283028,Glass,Alumino-Silicate,Alkaline-earthSilicate,,,,,,,,,,,Ex.1,,68.22,0,14.89,9.89,0,0,5,0,0,0,0,0,0,0,0,0,0,0,0,0,0,0,0,0,0,0,0,0,1,0,0,0,0,1,0,0,0,0,0,0,0,0,0,0,0,0,0,0,0,0,0,0,0,0,0,0,0,0,0,0,0,0,61
7240,GP02-169183,JapanesePatentHoyaCorp.(J),1996,A290936,Glass,AlkaliSilicate,OtherSilicate,,NonLead,,,,OpticalUse,Lens&Prism,,,,,,57.7,0,1.7,0,0,0,0,0,29.9,0,0,0,0,0,0,0,0,0,0,0,0,0,0.44,0,0,0,0,0,2.33,0,0,0,0,0,0,0,7.94,0,0,0,0,0,0,0,0,0,0,0,0,0,0,0,0,0,0,0,0,0,0,0,0,0,51.4
7006,GP02-226567,JapanesePatentCarlZeiss(DE),2003,A040642,Glass,AlkaliSilicate,,,NonLead,,,,OpticalUse,Lens&Prism,,,,Ex.4,,72.96,0,1.23,0,0,0,0,23.2,0,0,0,0,0,0,0,0,0,0,0,0,0,0,0,0,0.04,0,0,0,0,0,0,0,0,2.55,0,0,0,0,0,0,0,0,0,0,0,0,0,0,0,0,0,0,0,0,0,0,0,0,0,0,0,0,56.04
8073,GP05-278929,USPatentSchottAG(DE),2007,A7163904,Glass,Boro-Silicate,AlkaliSilicate,,,,,,OpticalUse,,,,,Ex.1,,74.22,10.24,0,0,0.23,0.56,0,9.76,4.93,0,0,0,0,0,0,0,0,0,0,0,0,0,0,0,0.06,0,0,0,0,0,0.007961,0,0,0,0,0,0,0,0,0,0,0,0,0,0,0,0,0,0,0,0,0,0,0,0,0,0,0,0,0,0,0,64.32
14498,GP03-297271,EuropeanPatentNipponSheetGlass(J),2010,A2168926,Glass,Alkaline-earthSilicate,,,Flake,,,,Filler,,,,,Ex.8,,59.98,0,7.7,4.58,16.58,0,0,0,0,0,0,0,0,0,0,0,6.96,0,0,0,0,0,0,0,0,0,0,0,0,0,4.1,0,0,0.1,0,0,0,0,0,0,0,0,0,0,0,0,0,0,0,0,0,0,0,0,0,0,0,0,0,0,0,0,55
877,GB03-012821,HandbookofGlassProperties,1986,v.001p.0597,Glass,Alkaline-earthSilicate,OtherSilicate,,,,,,,,,,,,,70,0,0,0,0,25,0,0,0,0,0,0,0,0,0,0,0,0,0,0,0,0,0,0,0,5,0,0,0,0,0,0,0,0,0,0,0,0,0,0,0,0,0,0,0,0,0,0,0,0,0,0,0,0,0,0,0,0,0,0,0,0,54.8
11460,GP03-254440,EuropeanPatentOharaInc.(J),2003,A1354859,Glass,Alkaline-earthSilicate,AlkaliSilicate,,NonLead,,,,OpticalUse,Lens&Prism,,,,Ex.4,,56.56,2.17,0.74,0,0.67,5.42,0,0.61,12.03,0,0,0,0,0,0,0,6.2,0,0,0,0,0,0,0,0,0,0,0,0,0,15.6,0,0,0,0,0,0,0,0,0,0,0,0,0,0,0,0,0,0,0,0,0,0,0,0,0,0,0,0,0,0,0,39.4
8323,GP05-188255,JapanesePatent,1999,A157868,Glass,Boro-Silicate,Alkaline-earthSilicate,,NonLead,,,,OpticalUse,Lens&Prism,,,,,,52.82,15.2,4.53,0,0,27.08,0,0,0,0,0,0,0,0,0,0.02,0,0,0,0,0,0,0,0,0.07,0,0,0,0,0,0.28,0,0,0.007215,0,0,0,0,0,0,0,0,0,0,0,0,0,0,0,0,0,0,0,0,0,0,0,0,0,0,0,0,59.18
5421,GP02-105014,USPatentCorningInc.(US),1989,A4822758,Glass,AlkaliSilicate,Boro-Silicate,,,,,,OphthalmicLens,,,,,,,59.14,4.16,0.33,0,4.52,0,1.56,6.4,10.34,0,0,0,0,0,0,0,0,0,0,0,0,0,0.1,0,0,0,0,0,0,0,12.74,0,0,0.7,0,0,0,0,0,0,0,0,0,0,0,0,0,0,0,0,0,0,0,0,0,0,0,0,0,0,0,0,41.6
7435,GP04-256709,USPatent,2004,A0063563,Glass,Lead-Silicate,,,,,,,OpticalUse,Lens&Prism,,,,A.Masumuraetal.Ex.7,,72.04,0.62,0,0,0,0,0,7.51,4.94,0,0,0,0,0,0,0,0,0,14.76,0,0,0,0.13,0,0,0,0,0,0,0,0.005397,0,0,0,0,0,0,0,0,0,0,0,0,0,0,0,0,0,0,0,0,0,0,0,0,0,0,0,0,0,0,0,39.3
8537,GP02-293479,USPatentOharaInc.(J),2009,A7572746,Glass,AlkaliSilicate,,,,,,,OpticalUse,Lens&Prism,,,,Ex.8,,73.05,3.71,0,0,1.73,0,1.08,8.12,10.42,0,0,0,0,0,0,0.79,0.75,0,0,0,0,0,0,0,0.11,0,0,0,0,0,0.24,0,0,0,0,0,0,0,0,0,0,0,0,0,0,0,0,0,0,0,0,0,0,0,0,0,0,0,0,0,0,0,61.8
4041,GB04-096430,PropertiesofGlass,1954,v.001p.0375,Glass,Lead-Silicate,AlkaliSilicate,,,,,,,,,,,,,75.56,0,0,0,0,0,0,0.52,13.21,0,0,0,0,0,0,0,0,0,10.7,0,0,0,0,0,0,0,0,0,0,0,0,0,0,0,0,0,0,0,0,0,0,0,0,0,0,0,0,0,0,0,0,0,0,0,0,0,0,0,0,0,0,0,42.7
4718,GP02-129694,EuropeanPatent,1993,A0560555,Glass,AlkaliSilicate,OtherSilicate,,NonLead,,,,TableWare,Container,,,,,,71.34,0,0,0,0,0,0,23.4,0,0,0,0,0,0,0,0,0,0,0,0,0,0,0,0,0,0,0,0,2.34,0,0,0,0,2.92,0,0,0,0,0,0,0,0,0,0,0,0,0,0,0,0,0,0,0,0,0,0,0,0,0,0,0,0,44.3
1090,GB03-012918,HandbookofGlassProperties,1986,v.001p.0600,Glass,Alkaline-earthSilicate,OtherSilicate,,,,,,,,,,,,,65,0,0,0,0,30,0,0,0,0,0,0,0,0,0,0,0,0,0,0,0,0,0,0,0,0,0,0,0,0,5,0,0,0,0,0,0,0,0,0,0,0,0,0,0,0,0,0,0,0,0,0,0,0,0,0,0,0,0,0,0,0,49.9
6684,GP02-155332,JapanesePatentOharaInc.(J),1994,A092674,Glass,AlkaliSilicate,Phosphate,,NonLead,,,,Lens&Prism,,,,,,,52.03,0,3.03,0,0,0,0,26.33,3.64,0,0,0,0,0,0,0,0,0,0,0,0,0,0,0,0.05,0,0,0,0,0,11.07,0,0,0,0,0,3.86,0,0,0,0,0,0,0,0,0,0,0,0,0,0,0,0,0,0,0,0,0,0,0,0,0,43.5
8743,GI03-191736,NGF'sAdditionalNewData(J),2001,v.004p.0003,Glass,Alkaline-earthSilicate,Alumino-Silicate,AlkaliSilicate,,,,,Fiber,,,,Anneal:at800Cfor1h.,GlassNameC100.Melt:inPt-Rhat1600Cfor7h.Phaseseparation.,,58.91,0,7.02,2.24,24.34,0,0,0.04,4.9,0,0,0,0,0,0,0,0.006171,0,0,0,0,0,0.13,0,0,0,0,0,0,0,2.42,0,0,0,0,0,0,0,0,0,0,0,0,0,0,0,0,0,0,0,0,0,0,0,0,0,0,0,0,0,0,0,62.6
2839,GC01-052199,Shin-EtsuQuartzProducts(J),1980,Heralux-St,Glass,Silica,,,Block,Tube,Rod,OtherModified,Machinary,,,,,ForHighTempUse.ModifiedHERALUX,,100,0,0,0,0,0,0,0,0,0,0,0,0,0,0,0,0,0,0,0,0,0,0,0,0,0,0,0,0,0,0,0,0,0,0,0,0,0,0,0,0,0,0,0,0,0,0,0,0,0,0,0,0,0,0,0,0,0,0,0,0,0,67.6
2065,GB02-019556,HandbookofGlassData,1987,v.00Cp.0168,Glass,AlkaliSilicate,Lead-Silicate,,,,,,,,,,,,,69.39,0,0,0,0,0,0,0,2.2,0,0,0,0,0,0,0,0,0,28.41,0,0,0,0,0,0,0,0,0,0,0,0,0,0,0,0,0,0,0,0,0,0,0,0,0,0,0,0,0,0,0,0,0,0,0,0,0,0,0,0,0,0,0,31.6
8089,GP04-279084,USPatentOharaInc.(J),2007,A7196027,Glass,Lead-Silicate,,,,,,,OpticalUse,Lens&Prism,,,,Ex.5,,73.46,0,0,0,0,0,0,8.97,4.58,0,0,0,0,0,0,0,0,0,12.86,0,0,0,0.13,0,0,0,0,0,0,0,0,0,0,0,0,0,0,0,0,0,0,0,0,0,0,0,0,0,0,0,0,0,0,0,0,0,0,0,0,0,0,0,40.8
13128,GP05-281261,JapanesePatentNipponElectricGlass(J),2007,A297269,Glass,Boro-Silicate,Alkaline-earthSilicate,,Pressed,Molded,,,OpticalUse,Lens&Prism,,,,Ex.8,,54,13.98,1.91,0,2.31,2.54,19.55,0.52,0,0,0,0,0,0,0,0.8,2.5,0,0,0,0,0,0,0,0.04,1.85,0,0,0,0,0,0,0,0,0,0,0,0,0,0,0,0,0,0,0,0,0,0,0,0,0,0,0,0,0,0,0,0,0,0,0,0,60.7
4702,GP03-092942,USPatentSumitaOpticalGlass(J),1981,A4297141,Glass,Alkaline-earthSilicate,Zinc-Silicate,AlkaliSilicate,,,,,Lens&Prism,,,,,,,64.09,2.71,0.43,0,18.51,0,0,4.06,3.13,0,0,0,0,0,0,5.02,0,0,0,0,0,0,0.16,0,0,0,0,0,0,0,1.18,0,0,0.71,0,0,0,0,0,0,0,0,0,0,0,0,0,0,0,0,0,0,0,0,0,0,0,0,0,0,0,0,55.6
8334,GP04-285055,USPatentOharaInc.(J),2008,A7371703,Glass,Lead-Silicate,,,,,,,OpticalUse,Lens&Prism,,,,Ex.5,,73.46,0,0,0,0,0,0,8.97,4.58,0,0,0,0,0,0,0,0,0,12.86,0,0,0,0.13,0,0,0,0,0,0,0,0,0,0,0,0,0,0,0,0,0,0,0,0,0,0,0,0,0,0,0,0,0,0,0,0,0,0,0,0,0,0,0,40.8
12349,GP04-268270,JapanesePatentSchottAG(DE),2005,A194182,Glass,Lead-Silicate,,,,,,,OpticalUse,Lens&Prism,,,,Ex.3,,53.91,0,0,0,0,0,0,0.86,0.85,0,0,0,0,0,0,0,0,0,44.21,0,0,0,0.1,0,0.07,0,0,0,0,0,0,0,0,0,0,0,0,0,0,0,0,0,0,0,0,0,0,0,0,0,0,0,0,0,0,0,0,0,0,0,0,0,23.73
11828,GP03-261021,JapanesePatentCarlZeiss(DE),2004,A256389,Glass,Alkaline-earthSilicate,,,Fiber,NonLead,,,OpticalUse,OpticalWaveguide,,,,Ex.5,,57.04,0,4,0,0,13.84,0,13.16,0,0,0,0,0,0,0,9.02,0,0,0,0,0,0,0.12,0,0,1.5,0,0,0,0,0,0,0,1.32,0,0,0,0,0,0,0,0,0,0,0,0,0,0,0,0,0,0,0,0,0,0,0,0,0,0,0,0,52.5
4557,GP02-116678,JapanesePatentHoyaCorp.(J),1991,A012341,Glass,AlkaliSilicate,,,Fiber,WaterResistant,,,OpticalTransmission,OpticalFiber,OpticalWaveguide,,,Clad.,,73.44,4.86,1.66,0,0,0,0,9.94,7.04,0,0,0,0,0,0,0.82,0,0,2.24,0,0,0,0,0,0,0,0,0,0,0,0,0,0,0,0,0,0,0,0,0,0,0,0,0,0,0,0,0,0,0,0,0,0,0,0,0,0,0,0,0,0,0,56.8
14030,XP05-293575,USPatentSchottAG(DE),2009,A7592278,Glass-Ceramics,Boro-Silicate,OtherSilicate,,,,,,Substrate,,,,,Ex.4,,53.65,21.69,1.15,0,0,0,0,0,0,0,0,0,0,0,0,0,0,0,0,0,0,0,0,0,0,0,0,0,0,0,0,0,0,0.68,0,0,22.83,0,0,0,0,0,0,0,0,0,0,0,0,0,0,0,0,0,0,0,0,0,0,0,0,0,69.93
1071,GB03-012795,HandbookofGlassProperties,1986,v.001p.0596,Glass,Alkaline-earthSilicate,Alumino-Silicate,,,,,,,,,,,,,62,0,10,0,0,28,0,0,0,0,0,0,0,0,0,0,0,0,0,0,0,0,0,0,0,0,0,0,0,0,0,0,0,0,0,0,0,0,0,0,0,0,0,0,0,0,0,0,0,0,0,0,0,0,0,0,0,0,0,0,0,0,57
18723,GP07-357394,USPatentSchottAG(DE),2014,A0376868,Glass,Zinc-Silicate,AlkaliSilicate,,Melting,Fiber,,,OpticalFiber,,,,,ex.7,,56.74,0,0,0,0,0.42,1.97,7.95,4.94,0,0,0,0,0,0,24.34,0,0,0,0,0,0,0,0,0,1.24,0,0,0,0,0,0,0,2.22,0,0.15,0,0,0,0,0,0,0,0,0,0,0,0,0,0,0,0,0,0,0,0,0,0,0,0,0,0,51.06
10294,GP03-223096,JapanesePatentNipponElectricGlass(J),2002,A249341,Glass,Alkaline-earthSilicate,AlkaliSilicate,Boro-Silicate,Pressed,,,,OpticalUse,Lens&Prism,,,,,,57.49,8.19,1.58,0,0,3.85,17.73,4,0,0,0,0,0,0,0,0.41,4.85,0,0,0,0,0,0,0,0.05,1.85,0,0,0,0,0,0,0,0,0,0,0,0,0,0,0,0,0,0,0,0,0,0,0,0,0,0,0,0,0,0,0,0,0,0,0,0,59.8
16551,GP09-312800,JapanesePatentNipponElectricGlass(J),2013,A227187,Glass,OtherSilicate,,,NonLead,NonPbAsSb,,,OpticalUse,Lens&Prism,VideoCamera,,,Ex.6,,51.45,0,0,0,0,0,2.1,16.97,0,0,0,0,0,0,0,0,0,0,0,0,0,0,0,0,0.01,0,0,0,0,0,13.01,0,0,0,0,0,0,16.46,0,0,0,0,0,0,0,0,0,0,0,0,0,0,0,0,0,0,0,0,0,0,0,0,26.6
15512,XP06-305704,USPatentOharaInc.(J),2011,A8043985,Glass-Ceramics,Alumino-Silicate,,,,,,,Semiconductor,,,,MaxTemp=780C,Ex.5,,62.85,0,16.71,1.71,1.23,0.45,9.23,0,0,0,0,0,0,0,0,0.42,0,0,0,0,0,0,0,0,0,0,0,0,0,0,2.16,0,0,1.12,0.1,0.23,3.79,0,0,0,0,0,0,0,0,0,0,0,0,0,0,0,0,0,0,0,0,0,0,0,0,0,55.6
