Repository: hori1537/rexrexxion-about-SP

File: input_csv/inputcsv_SiO2_0.01-100.00_PoissonRatio.csv (part 8 of 11)
No.,GlassNo.,DataSource,Year,DataSourceNumber,State,GlassSystem1,GlassSystem2,GlassSystem3,Appearance1,Appearance2,Appearance3,Appearance4,Usage1,Usage2,Usage3,Usage4,ThermalTreatment,Note,GlassNo.(Structure),SiO2,B2O3,Al2O3,MgO,CaO,BaO,Li2O,Na2O,K2O,Ag2O,MnO,FeO,CoO,NiO,CuO,ZnO,SrO,CdO,PbO,SnO,Cr2O3,Fe2O3,As2O3,Y2O3,Sb2O3,La2O3,Nd2O3,Gd2O3,Bi2O3,Co3O4,TiO2,MnO2,GeO2,ZrO2,CeO2,SnO2,P2O5,Ta2O5,Nb2O3,SO3,MoO3,WO3,H2O,LiF,NaF,KF,MgF2,CaF2,SrF2,BaF2,ZnF2,PbF2,YF3,AlF3,LaF3,GdF3,YbF3,ErF3,F,Cl,Br,Ag,PoissonRatio
7468,GJ02-258704,PhysicsandChemistryofGlasses,2004,v.045p.0037,Glass,AlkaliSilicate,,,,,,,,,,,,,,76,0,2,4,4,0,0,13,1,0,0,0,0,0,0,0,0,0,0,0,0,0,0,0,0,0,0,0,0,0,0,0,0,0,0,0,0,0,0,0,0,0,0,0,0,0,0,0,0,0,0,0,0,0,0,0,0,0,0,0,0,0,0.21
2378,GJ02-045756,GlassPhysics&Chemistry,1982,v.008p.0463,Glass,AlkaliSilicate,Alumino-Silicate,,,,,,,,,,,,,80,0,5,0,0,0,0,15,0,0,0,0,0,0,0,0,0,0,0,0,0,0,0,0,0,0,0,0,0,0,0,0,0,0,0,0,0,0,0,0,0,0,0,0,0,0,0,0,0,0,0,0,0,0,0,0,0,0,0,0,0,0,0.206
11250,GJ05-252148,PhysicsandChemistryofGlasses,2003,v.044p.0383,Glass,Boro-Silicate,,,MixedAlkali,,,,RadioActiveWasteSolidi,,,,,,,57.66,17.67,4.83,0,0,0,9.8,10.04,0,0,0,0,0,0,0,0,0,0,0,0,0,0,0,0,0,0,0,0,0,0,0,0,0,0,0,0,0,0,0,0,0,0,0,0,0,0,0,0,0,0,0,0,0,0,0,0,0,0,0,0,0,0,0.22
2477,GB02-027403,HandbookofGlassData,1987,v.00Cp.0606,Glass,AlkaliSilicate,OtherSilicate,,,,,,,,,,,,,65,0,0,0,0,0,0,20,0,0,0,0,0,0,0,0,0,0,0,0,0,0,0,0,0,0,0,0,0,0,15,0,0,0,0,0,0,0,0,0,0,0,0,0,0,0,0,0,0,0,0,0,0,0,0,0,0,0,0,0,0,0,0.229
18211,GP06-353982,USPatentCorningInc.(US),2014,A1016172,Glass,Alumino-Silicate,AlkaliSilicate,,Melting,,,,ChemicalStrengthen,,,,,ex.181,,65.52,5.15,13.15,2.73,0.04,0,0,13.22,0.07,0,0,0,0,0,0,0,0,0,0,0,0,0,0,0,0,0,0,0,0,0,0,0,0,0,0,0.11,0,0,0,0,0,0,0,0,0,0,0,0,0,0,0,0,0,0,0,0,0,0,0,0,0,0,0.22
701,GB02-004790,HandbookofGlassProperties,1986,v.001p.0312,Glass,AlkaliSilicate,,,,,,,,,,,,,,90,0,0,0,0,0,0,10,0,0,0,0,0,0,0,0,0,0,0,0,0,0,0,0,0,0,0,0,0,0,0,0,0,0,0,0,0,0,0,0,0,0,0,0,0,0,0,0,0,0,0,0,0,0,0,0,0,0,0,0,0,0,0.18
732,GB02-006437,HandbookofGlassProperties,1986,v.001p.0322,Glass,AlkaliSilicate,Alkaline-earthSilicate,,,,,,,,,,,,,70.5,0,0,0,19.5,0,0,10,0,0,0,0,0,0,0,0,0,0,0,0,0,0,0,0,0,0,0,0,0,0,0,0,0,0,0,0,0,0,0,0,0,0,0,0,0,0,0,0,0,0,0,0,0,0,0,0,0,0,0,0,0,0,0.221
2451,GB02-025761,HandbookofGlassData,1987,v.00Cp.0453,Glass,AlkaliSilicate,Boro-Silicate,,,,,,,,,,,,,65,17.5,0,0,0,0,0,17.5,0,0,0,0,0,0,0,0,0,0,0,0,0,0,0,0,0,0,0,0,0,0,0,0,0,0,0,0,0,0,0,0,0,0,0,0,0,0,0,0,0,0,0,0,0,0,0,0,0,0,0,0,0,0,0.216
1848,GB02-019763,HandbookofGlassData,1987,v.00Cp.0210,Glass,AlkaliSilicate,Alkaline-earthSilicate,,,,,,,,,,,,,71.4,0,0,0,0,0,0,0,9.9,0,0,0,0,0,0,0,18.7,0,0,0,0,0,0,0,0,0,0,0,0,0,0,0,0,0,0,0,0,0,0,0,0,0,0,0,0,0,0,0,0,0,0,0,0,0,0,0,0,0,0,0,0,0,0.249
4787,GB09-137715,HandbookofGlassData,1993,v.00Ep.0141,Glass,OtherSilicate,,,,,,,,,,,,Corning7971p144-155,,94.3,0,0,0,0,0,0,0,0,0,0,0,0,0,0,0,0,0,0,0,0,0,0,0,0,0,0,0,0,0,5.7,0,0,0,0,0,0,0,0,0,0,0,0,0,0,0,0,0,0,0,0,0,0,0,0,0,0,0,0,0,0,0,0.17
8696,GI06-191688R,NGF'sAdditionalNewData(J),2001,v.004p.0001,Glass,Alumino-Silicate,AlkaliSilicate,,,,,,ElectronicsElectrical,Substrate,,,Annealing:at650Cfor1hr.,GlassNameC048.Melting:inPtcrucibleat1600Cfor7hr.,,65.08,0,15.19,0,0,0,7.35,7.81,0,0,0,0,0,0,0,0,4.57,0,0,0,0,0,0,0,0,0,0,0,0,0,0,0,0,0,0,0,0,0,0,0,0,0,0,0,0,0,0,0,0,0,0,0,0,0,0,0,0,0,0,0,0,0,0.23
18709,GP02-357357,USPatentCorningInc.(US),2014,A0356576,Glass,AlkaliSilicate,Alumino-Silicate,,Melting,SheetGlass,Disk,,MagneticMemoryDisk,ChemicalStrengthen,,,,ex.32,,65.18,3.92,7.83,1.58,0.69,0,8.54,9.42,1.24,0,0,0,0,0,0,0,0,0,0,0,0,0.01,0,0,0,0,0,0,0,0,0.01,0,0,1.58,0,0,0,0,0,0,0,0,0,0,0,0,0,0,0,0,0,0,0,0,0,0,0,0,0,0,0,0,0.216
7124,GB02-164827,FundamentalsofInorganicGlasses,1994,v.001p.0171,Glass,AlkaliSilicate,Alkaline-earthSilicate,,,,,,,,,,,,,55.56,0,0,33.33,0,0,0,11.11,0,0,0,0,0,0,0,0,0,0,0,0,0,0,0,0,0,0,0,0,0,0,0,0,0,0,0,0,0,0,0,0,0,0,0,0,0,0,0,0,0,0,0,0,0,0,0,0,0,0,0,0,0,0,0.26
11989,XP03-262403,USPatentHoyaCorp.(J),2004,A0241455,Glass-Ceramics,Alkaline-earthSilicate,Alumino-Silicate,,GlassCeramics,,,,OpticalMemory,Magneto-OpticalMemory,Substrate,MagneticMemoryDisk,,Ex.1-1Heattreatment:800C4h;1000C4h,,50.54,0,10.43,30.89,0,0,0,0,0,0,0,0,0,0,0,0,0,0,0,0,0,0,0,0.54,0,0,0,0,0,0,7.6,0,0,0,0,0,0,0,0,0,0,0,0,0,0,0,0,0,0,0,0,0,0,0,0,0,0,0,0,0,0,0,0.23
8605,GI06-190629R,NGF'sAdditionalNewData(J),2000,v.002p.0001,Glass,Alumino-Silicate,AlkaliSilicate,,,,,,MagneticMemoryDisk,,,,,GlassNameA48.Melt:inPtat1640Cfor5hr.Anneal:at650Cfor2hr.GlassforChem.Strengthen.,,64.93,0,10.03,0,0,4.93,9.91,10.2,0,0,0,0,0,0,0,0,0,0,0,0,0,0,0,0,0,0,0,0,0,0,0,0,0,0,0,0,0,0,0,0,0,0,0,0,0,0,0,0,0,0,0,0,0,0,0,0,0,0,0,0,0,0,0.23
7551,GJ02-176332,GlassPhysics&Chemistry,1998,v.024p.0539,Glass,AlkaliSilicate,,,,,,,,,,,,D.S.Sanditov,,64.1,0,0,0,0,0,35.9,0,0,0,0,0,0,0,0,0,0,0,0,0,0,0,0,0,0,0,0,0,0,0,0,0,0,0,0,0,0,0,0,0,0,0,0,0,0,0,0,0,0,0,0,0,0,0,0,0,0,0,0,0,0,0,0.22
2048,GJ02-026055,GlassScienceandTechnology,1984,v.057p.0255,Glass,AlkaliSilicate,Alkaline-earthSilicate,,PhaseSeparated,,,,,,,,,650C24h,,75,0,0,0,12.5,0,0,12.5,0,0,0,0,0,0,0,0,0,0,0,0,0,0,0,0,0,0,0,0,0,0,0,0,0,0,0,0,0,0,0,0,0,0,0,0,0,0,0,0,0,0,0,0,0,0,0,0,0,0,0,0,0,0,0.209
2801,GC05-051454,CorningInc.(US),,7760,Glass,Boro-Silicate,,,Pressed,Tube,PowderFrit,,,,,,,,,81.28,13.49,1.23,0,0,0,0,3.03,0.66,0,0,0,0,0,0,0,0,0,0,0,0,0,0.31,0,0,0,0,0,0,0,0,0,0,0,0,0,0,0,0,0,0,0,0,0,0,0,0,0,0,0,0,0,0,0,0,0,0,0,0,0,0,0,0.2
3234,GB02-071318,HandbookofGlassData,1983,v.00Ap.0320,Glass,AlkaliSilicate,,,,,,,,,,,,,,75,0,0,0,0,0,0,25,0,0,0,0,0,0,0,0,0,0,0,0,0,0,0,0,0,0,0,0,0,0,0,0,0,0,0,0,0,0,0,0,0,0,0,0,0,0,0,0,0,0,0,0,0,0,0,0,0,0,0,0,0,0,0.27
3431,XJ02-055820,J.AmericanCeramicSoc.,1971,v.054p.0309,Glass-Ceramics,AlkaliSilicate,,,GlassCeramics,,,,,,,,1380F24h-1600F4h-2200F2h,,,60.79,0,8.95,0,0,0,28.96,0,0,0,0,0,0,0,0,0,0,0,0,0,0,0,0,0,0,0,0,0,0,0,0.78,0,0,0.52,0,0,0,0,0,0,0,0,0,0,0,0,0,0,0,0,0,0,0,0,0,0,0,0,0,0,0,0,0.293
2799,GC05-051448,CorningInc.(US),,7720,Glass,Boro-Silicate,Lead-Silicate,,Tube,BlownBottleBulb,,,SolderGlassSealingGlass,,,,,TungstenSealingTransmissionCurve,,79.55,13.91,0.63,0,0,0,0,4.17,0,0,0,0,0,0,0,0,0,0,1.73,0,0,0,0,0,0,0,0,0,0,0,0,0,0,0,0,0,0,0,0,0,0,0,0,0,0,0,0,0,0,0,0,0,0,0,0,0,0,0,0,0,0,0,0.2
4269,GJ06-082131,GlassPhysics&Chemistry,1979,v.005p.0278,Glass,Alumino-Silicate,AlkaliSilicate,,,,,,,,,,,,,60,0,20,0,0,0,20,0,0,0,0,0,0,0,0,0,0,0,0,0,0,0,0,0,0,0,0,0,0,0,0,0,0,0,0,0,0,0,0,0,0,0,0,0,0,0,0,0,0,0,0,0,0,0,0,0,0,0,0,0,0,0,0.227
12475,XP03-269391,USPatentHoyaCorp.(J),2005,A6960399,Glass-Ceramics,Alkaline-earthSilicate,Alumino-Silicate,,GlassCeramics,,,,Substrate,MagneticRecordingHead,,,810C4h+1000C4h,Ex.2Crystalothers:2MgO.2Al2O3.4SiO2MgO.2Al2O3.5SiO2,,50.25,0,10.51,31.58,0,0,0,0,0,0,0,0,0,0,0,0,0,0,0,0,0,0,0,0.54,0,0,0,0,0,0,7.12,0,0,0,0,0,0,0,0,0,0,0,0,0,0,0,0,0,0,0,0,0,0,0,0,0,0,0,0,0,0,0,0.246
17917,GP06-352245,USPatentCorningInc.(US),2013,A0224491,Glass,Alumino-Silicate,AlkaliSilicate,Alkaline-earthSilicate,Melting,,,,ChemicalStrengthen,Display,ConsumerProducts,VehicleWindow,,ex.40,,63.96,0,14.39,5.14,2.14,0,0,14.21,0,0,0,0,0,0,0,0,0,0,0,0,0,0,0,0,0,0,0,0,0,0,0,0,0,0,0,0.15,0,0,0,0,0,0,0,0,0,0,0,0,0,0,0,0,0,0,0,0,0,0,0,0,0,0,0.216
6311,GB06-139712,HandbookofGlassData,1993,v.00Ep.0561,Glass,Alumino-Silicate,,,,,,,,,,,,p571574,,60.9,0,26.9,0,0,0,0,0,0,0,0,0,0,0,0,0,0,0,0,0,0,0,0,12.2,0,0,0,0,0,0,0,0,0,0,0,0,0,0,0,0,0,0,0,0,0,0,0,0,0,0,0,0,0,0,0,0,0,0,0,0,0,0,0.211
843,GB02-006619,HandbookofGlassProperties,1986,v.001p.0330,Glass,AlkaliSilicate,Alumino-Silicate,,,,,,,,,,,,,65,0,20,0,0,0,0,15,0,0,0,0,0,0,0,0,0,0,0,0,0,0,0,0,0,0,0,0,0,0,0,0,0,0,0,0,0,0,0,0,0,0,0,0,0,0,0,0,0,0,0,0,0,0,0,0,0,0,0,0,0,0,0.211
18699,GP05-357286,USPatentCorningInc.(US),2014,A0335331,Glass,Boro-Silicate,OtherSilicate,,Melting,SheetGlass,NonAlkali,,ElectronicsElectrical,Substrate,,,,ex.36,,56.09,29.97,3.84,0,0,0,0,0,0,0,0,0,0,0,0,0,0,0,0,0,0,0,0,0,0,0,0,0,0,0,0,0,0,0,0,0.07,10.03,0,0,0,0,0,0,0,0,0,0,0,0,0,0,0,0,0,0,0,0,0,0,0,0,0,0.212
741,GB02-006446,HandbookofGlassProperties,1986,v.001p.0322,Glass,AlkaliSilicate,Alkaline-earthSilicate,,,,,,,,,,,,,70.5,0,0,0,25,0,0,4.5,0,0,0,0,0,0,0,0,0,0,0,0,0,0,0,0,0,0,0,0,0,0,0,0,0,0,0,0,0,0,0,0,0,0,0,0,0,0,0,0,0,0,0,0,0,0,0,0,0,0,0,0,0,0,0.223
828,GB02-006499,HandbookofGlassProperties,1986,v.001p.0326,Glass,AlkaliSilicate,Lead-Silicate,,,,,,,,,,,,,61.52,0,0,0,0,0,0,0,2.89,0,0,0,0,0,0,0,0,0,35.29,0,0,0,0.3,0,0,0,0,0,0,0,0,0,0,0,0,0,0,0,0,0,0,0,0,0,0,0,0,0,0,0,0,0,0,0,0,0,0,0,0,0,0,0,0.23
9794,GP06-356997,USPatentCorningInc.(US),2014,A0249017,Glass,Alumino-Silicate,Alkaline-earthSilicate,,Melting,SheetGlass,,,Display,LiquidCrystalDisplay,,,,ex.14,,72.32,0,12.82,5.65,5.57,0.03,0,0,0,0,0,0,0,0,0,0,3.5,0,0,0,0,0.01,0,0,0,0,0,0,0,0,0,0,0,0.01,0,0.1,0,0,0,0,0,0,0,0,0,0,0,0,0,0,0,0,0,0,0,0,0,0,0,0,0,0,0.218
754,GB02-006488,HandbookofGlassProperties,1986,v.001p.0326,Glass,AlkaliSilicate,Alkaline-earthSilicate,,,,,,,,,,,,,72.1,0,0,0,0,0,0,0,12.6,0,0,0,0,0,0,0,15.3,0,0,0,0,0,0,0,0,0,0,0,0,0,0,0,0,0,0,0,0,0,0,0,0,0,0,0,0,0,0,0,0,0,0,0,0,0,0,0,0,0,0,0,0,0,0.247
7546,GJ02-176290,GlassPhysics&Chemistry,1998,v.024p.0525,Glass,AlkaliSilicate,Lead-Silicate,,,,,,,,,,,D.S.Sanditov,,62.5,0,0,0,0,0,0,12.5,0,0,0,0,0,0,0,0,0,0,25,0,0,0,0,0,0,0,0,0,0,0,0,0,0,0,0,0,0,0,0,0,0,0,0,0,0,0,0,0,0,0,0,0,0,0,0,0,0,0,0,0,0,0,0.24
8768,GI06-191779R,NGF'sAdditionalNewData(J),2001,v.004p.0005,Glass,Alumino-Silicate,Boro-Silicate,Alkaline-earthSilicate,NonAlkali,,,,Substrate,ElectronicsElectrical,,,Annealing:at870Cfor1h.,GlassNameC145Melting:inPt-Rhcrucibleat1600Cfor7h.,,68.53,5.17,6.69,6.63,6.58,0,0,0,3.46,0,0,0,0,0,0,2.94,0,0,0,0,0,0,0,0,0,0,0,0,0,0,0,0,0,0,0,0,0,0,0,0,0,0,0,0,0,0,0,0,0,0,0,0,0,0,0,0,0,0,0,0,0,0,0.23
867,GB02-006734,HandbookofGlassProperties,1986,v.001p.0327,Glass,AlkaliSilicate,Alumino-Silicate,,,,,,,,,,,,,60,0,20,0,0,0,20,0,0,0,0,0,0,0,0,0,0,0,0,0,0,0,0,0,0,0,0,0,0,0,0,0,0,0,0,0,0,0,0,0,0,0,0,0,0,0,0,0,0,0,0,0,0,0,0,0,0,0,0,0,0,0,0.227
8593,GI02-190617R,NGF'sAdditionalNewData(J),2000,v.002p.0001,Glass,AlkaliSilicate,Alumino-Silicate,,,,,,Substrate,,,,,GlassNameA33Melting:inPtcrucibleat1550Cfor5hr.Annealing:at650Cfor2hr.,,60.44,0,9.9,9.14,0,0,0,10.24,10.28,0,0,0,0,0,0,0,0,0,0,0,0,0,0,0,0,0,0,0,0,0,0,0,0,0,0,0,0,0,0,0,0,0,0,0,0,0,0,0,0,0,0,0,0,0,0,0,0,0,0,0,0,0,0.24
7497,GJ02-259427,J.Non-CrystallineSolids,2004,v.344p.0026,Glass,AlkaliSilicate,Alkaline-earthSilicate,,,,,,,,,,,,,80,0,0,0,7.9,0,0,12.1,0,0,0,0,0,0,0,0,0,0,0,0,0,0,0,0,0,0,0,0,0,0,0,0,0,0,0,0,0,0,0,0,0,0,0,0,0,0,0,0,0,0,0,0,0,0,0,0,0,0,0,0,0,0,0.17
2804,GC01-051463,CorningInc.(US),,7913,Glass,Silica,Boro-Silicate,,Tube,Rod,SheetGlass,PowderFrit,ChemicalPlant,Space,DentalCement,Composite,,VYCORStandardHeatResistant,,97.1,2.6,0.3,0,0,0,0,0,0,0,0,0,0,0,0,0,0,0,0,0,0,0,0,0,0,0,0,0,0,0,0,0,0,0,0,0,0,0,0,0,0,0,0,0,0,0,0,0,0,0,0,0,0,0,0,0,0,0,0,0,0,0,0.19
5194,GB02-164798,FundamentalsofInorganicGlasses,1994,v.001p.0171,Glass,AlkaliSilicate,Alkaline-earthSilicate,,,,,,,,,,,,,76.92,0,0,0,0,7.69,0,15.38,0,0,0,0,0,0,0,0,0,0,0,0,0,0,0,0,0,0,0,0,0,0,0,0,0,0,0,0,0,0,0,0,0,0,0,0,0,0,0,0,0,0,0,0,0,0,0,0,0,0,0,0,0,0,0.24
4261,GJ02-082123,GlassPhysics&Chemistry,1979,v.005p.0278,Glass,AlkaliSilicate,Alumino-Silicate,,,,,,,,,,,,,65,0,10,0,0,0,25,0,0,0,0,0,0,0,0,0,0,0,0,0,0,0,0,0,0,0,0,0,0,0,0,0,0,0,0,0,0,0,0,0,0,0,0,0,0,0,0,0,0,0,0,0,0,0,0,0,0,0,0,0,0,0,0.227
6208,GB03-138867,HandbookofGlassData,1993,v.00Ep.0449,Glass,Alkaline-earthSilicate,AlkaliSilicate,,,,,,,,,,,,,65,0,0,0,20,0,0,15,0,0,0,0,0,0,0,0,0,0,0,0,0,0,0,0,0,0,0,0,0,0,0,0,0,0,0,0,0,0,0,0,0,0,0,0,0,0,0,0,0,0,0,0,0,0,0,0,0,0,0,0,0,0,0.269
11281,XP06-252555,JapanesePatentOharaInc.(J),2003,A192385,Glass-Ceramics,Alumino-Silicate,,,,,,,OpticalFiber,OpticalConnector,,,,Heattreatment:700C5h+780C5hEx.6,,59.8,0,19.16,0.87,0.62,0.23,9.34,0,0,0,0,0,0,0,0,3.86,0,0,0,0,0,0,0.35,0,0,0,0,0,0,0,2.18,0,0,1.13,0,0,2.46,0,0,0,0,0,0,0,0,0,0,0,0,0,0,0,0,0,0,0,0,0,0,0,0,0,0.3
2926,GJ02-044999,J.AmericanCeramicSoc.,1975,v.058p.0085,Glass,AlkaliSilicate,,,,,,,,,,,,,,60,0,0,0,0,0,0,20,0,0,0,0,0,0,0,0,0,0,0,0,0,0,0,0,0,0,0,0,0,0,20,0,0,0,0,0,0,0,0,0,0,0,0,0,0,0,0,0,0,0,0,0,0,0,0,0,0,0,0,0,0,0,0.2384
722,GB02-006423,HandbookofGlassProperties,1986,v.001p.0321,Glass,AlkaliSilicate,Alkaline-earthSilicate,,,,,,,,,,,,,70,0,0,0,0,0,0,12,0,0,0,0,0,0,0,0,18,0,0,0,0,0,0,0,0,0,0,0,0,0,0,0,0,0,0,0,0,0,0,0,0,0,0,0,0,0,0,0,0,0,0,0,0,0,0,0,0,0,0,0,0,0,0.232
697,GB02-004786,HandbookofGlassProperties,1986,v.001p.0312,Glass,AlkaliSilicate,,,,,,,,,,,,,,70,0,0,0,0,0,0,30,0,0,0,0,0,0,0,0,0,0,0,0,0,0,0,0,0,0,0,0,0,0,0,0,0,0,0,0,0,0,0,0,0,0,0,0,0,0,0,0,0,0,0,0,0,0,0,0,0,0,0,0,0,0,0.247
8690,GI06-191680,NGF'sAdditionalNewData(J),2001,v.004p.0001,Glass,Alumino-Silicate,AlkaliSilicate,Zinc-Silicate,,,,,ElectronicsElectrical,Substrate,,,,GlassNameC040Melt:inPtRhat1600Cfor7hr.Anneal:at660Cfor1hr.crystalsalittle.,,65.13,0,15.19,0,0,0,14.86,0.06,0,0,0,0,0,0,0,4.76,0,0,0,0,0,0,0,0,0,0,0,0,0,0,0,0,0,0,0,0,0,0,0,0,0,0,0,0,0,0,0,0,0,0,0,0,0,0,0,0,0,0,0,0,0,0,0.22
8738,GI03-191731R,NGF'sAdditionalNewData(J),2001,v.004p.0003,Glass,Alkaline-earthSilicate,Alumino-Silicate,Boro-Silicate,,,,,ElectronicsElectrical,Substrate,,,Annealing:at670Cfor1h.,GlassNoC091.Melting:inPT-Rhcrucibleat1500Cfor5.5h.,,56.01,9.39,7.46,0,0,14.89,0,4.9,4.78,0,0,0,0,0,0,0,0,0,0,0,0,0,0.08,0,0,0,0,0,0,0,0,0,0,2.49,0,0,0,0,0,0,0,0,0,0,0,0,0,0,0,0,0,0,0,0,0,0,0,0,0,0,0,0,0.26
16183,GJ02-310487,J.Non-CrystallineSolids,2013,v.364p.000040,Glass,AlkaliSilicate,Alkaline-earthSilicate,,,,,,,,,,,,,68.2,0,0,0,9.1,0,0,22.7,0,0,0,0,0,0,0,0,0,0,0,0,0,0,0,0,0,0,0,0,0,0,0,0,0,0,0,0,0,0,0,0,0,0,0,0,0,0,0,0,0,0,0,0,0,0,0,0,0,0,0,0,0,0,0.25
10894,XP03-227831,USPatentHoyaCorp.(J),2003,A6569792,Glass-Ceramics,Alkaline-earthSilicate,Alumino-Silicate,,GlassCeramics,,,,Substrate,MagneticMemoryDisk,,,,Ex.1-1Heattreatment:800C4h+1000C4hCrystal:Mg-Al-titanatequartzsolidsolution,,50.54,0,10.43,30.89,0,0,0,0,0,0,0,0,0,0,0,0,0,0,0,0,0,0,0,0.54,0,0,0,0,0,0,7.6,0,0,0,0,0,0,0,0,0,0,0,0,0,0,0,0,0,0,0,0,0,0,0,0,0,0,0,0,0,0,0,0.23
8616,GI02-190648R,NGF'sAdditionalNewData(J),2000,v.002p.0003,Glass,AlkaliSilicate,Alumino-Silicate,Alkaline-earthSilicate,,,,,PlasmaDisplay,,,,Annealing:at650Cfor2hr.,GlassNameA67.Melting:inPtcrucibleat1600Cfor5hr.,,62.54,0,4.36,0,11.64,0,0,14.98,4.96,0,0,0,0,0,0,0,0,0,0,0,0,0,0,0,0,0,0,0,0,0,0,0,0,1.52,0,0,0,0,0,0,0,0,0,0,0,0,0,0,0,0,0,0,0,0,0,0,0,0,0,0,0,0,0.24
17913,GP06-352241,USPatentCorningInc.(US),2013,A0224491,Glass,Alumino-Silicate,AlkaliSilicate,Zinc-Silicate,Melting,,,,ChemicalStrengthen,Display,ConsumerProducts,VehicleWindow,,ex.18,,57.34,0,18.8,0,0,0,0,15.79,0,0,0,0,0,0,0,7.92,0,0,0,0,0,0,0,0,0,0,0,0,0,0,0,0,0,0,0,0.15,0,0,0,0,0,0,0,0,0,0,0,0,0,0,0,0,0,0,0,0,0,0,0,0,0,0,0.228
18697,GP05-357283,USPatentCorningInc.(US),2014,A0335331,Glass,Boro-Silicate,OtherSilicate,,Melting,SheetGlass,NonAlkali,,ElectronicsElectrical,Substrate,,,,ex.20,,69.89,16.15,4,0.03,0.03,0,0,0,0,0,0,0,0,0,0,0,0,0,0,0,0,0,0,0,0,0,0,0,0,0,0,0,0,0,0,0.07,9.83,0,0,0,0,0,0,0,0,0,0,0,0,0,0,0,0,0,0,0,0,0,0,0,0,0,0.181
2786,GC04-051356,CorningInc.(US),,137,Glass,Lead-Silicate,AlkaliSilicate,,Tube,Rod,PowderFrit,,CathodeRayTube,,,,,CTVNeckTubing,,72.62,0,0.81,0,0,0,0,0.66,11.47,0,0,0,0,0,0,0,4.01,0,10.42,0,0,0,0,0,0,0,0,0,0,0,0,0,0,0,0,0,0,0,0,0,0,0,0,0,0,0,0,0,0,0,0,0,0,0,0,0,0,0,0,0,0,0,0.23
18031,GJ05-353108,J.Non-CrystallineSolids,2014,v.388p.0037,Glass,Boro-Silicate,,,Melting,,,,,,,,annealedfor2h.,S3-Bi2O3,,67.96,29.13,0,0,0,0,0,0,0,0,0,0,0,0,0,0,0,0,0,0,0,0,0,0,0,0,0,0,2.91,0,0,0,0,0,0,0,0,0,0,0,0,0,0,0,0,0,0,0,0,0,0,0,0,0,0,0,0,0,0,0,0,0,0.2036
3233,GB02-071317,HandbookofGlassData,1983,v.00Ap.0317,Glass,AlkaliSilicate,,,,,,,,,,,,Heat-treatmentcondition:600C/1hr,,87.4,0,0,0,0,0,0,12.6,0,0,0,0,0,0,0,0,0,0,0,0,0,0,0,0,0,0,0,0,0,0,0,0,0,0,0,0,0,0,0,0,0,0,0,0,0,0,0,0,0,0,0,0,0,0,0,0,0,0,0,0,0,0,0.19
9653,GP02-353679,USPatentAsahiGlass(J),2013,A0302617,Glass,AlkaliSilicate,Alumino-Silicate,Alkaline-earthSilicate,Melting,SheetGlass,,,ChemicalStrengthen,Display,,,,ex.1,,73,0,7,6,0,0,0,14,0,0,0,0,0,0,0,0,0,0,0,0,0,0,0,0,0,0,0,0,0,0,0,0,0,0,0,0,0,0,0,0,0,0,0,0,0,0,0,0,0,0,0,0,0,0,0,0,0,0,0,0,0,0,0.204
7120,GB02-164821,FundamentalsofInorganicGlasses,1994,v.001p.0171,Glass,AlkaliSilicate,Alkaline-earthSilicate,,,,,,,,,,,,,55.56,0,0,0,0,0,0,11.11,0,0,0,0,0,0,0,0,33.33,0,0,0,0,0,0,0,0,0,0,0,0,0,0,0,0,0,0,0,0,0,0,0,0,0,0,0,0,0,0,0,0,0,0,0,0,0,0,0,0,0,0,0,0,0,0.28
3789,GJ02-091239,GlassPhysics&Chemistry,1980,v.006p.0372,Glass,AlkaliSilicate,,,,,,,,,,,,,,70,0,0,0,0,0,30,0,0,0,0,0,0,0,0,0,0,0,0,0,0,0,0,0,0,0,0,0,0,0,0,0,0,0,0,0,0,0,0,0,0,0,0,0,0,0,0,0,0,0,0,0,0,0,0,0,0,0,0,0,0,0,0.208
791,GB03-004810,HandbookofGlassProperties,1986,v.001p.0315,Glass,Alkaline-earthSilicate,,,,,,,,,,,,,,66.67,0,0,0,0,33.33,0,0,0,0,0,0,0,0,0,0,0,0,0,0,0,0,0,0,0,0,0,0,0,0,0,0,0,0,0,0,0,0,0,0,0,0,0,0,0,0,0,0,0,0,0,0,0,0,0,0,0,0,0,0,0,0,0.274
748,GB02-006472,HandbookofGlassProperties,1986,v.001p.0326,Glass,AlkaliSilicate,Alkaline-earthSilicate,,,,,,,,,,,,,70.7,0,0,0,0,0,0,0,22.3,0,0,0,0,0,0,0,7,0,0,0,0,0,0,0,0,0,0,0,0,0,0,0,0,0,0,0,0,0,0,0,0,0,0,0,0,0,0,0,0,0,0,0,0,0,0,0,0,0,0,0,0,0,0.265
12531,GP03-269781,USPatentHoyaCorp.(J),2005,A0244656,Glass,Alkaline-earthSilicate,AlkaliSilicate,,,,,,Substrate,MagneticMemoryDisk,,,,Ex.9,,64,0,5,0,13,3,5,6,0,0,0,0,0,0,0,0,0,0,0,0,0,0,0,0,0,0,0,0,0,0,0,0,0,4,0,0,0,0,0,0,0,0,0,0,0,0,0,0,0,0,0,0,0,0,0,0,0,0,0,0,0,0,0.238
4621,GJ02-091226,GlassPhysics&Chemistry,1980,v.006p.0310,Glass,AlkaliSilicate,Alumino-Silicate,,,,,,,,,,,,,66,0,9,0,0,0,25,0,0,0,0,0,0,0,0,0,0,0,0,0,0,0,0,0,0,0,0,0,0,0,0,0,0,0,0,0,0,0,0,0,0,0,0,0,0,0,0,0,0,0,0,0,0,0,0,0,0,0,0,0,0,0,0.224
2993,GJ02-055818,J.AmericanCeramicSoc.,1971,v.054p.0309,Glass,AlkaliSilicate,,,GlassCeramics,,,,,,,,,,,79.23,0,4.67,0,0,0,14.78,0,0,0,0,0,0,0,0,0,0,0,0,0,0,0,0,0,0,0,0,0,0,0,0.79,0,0,0.52,0,0,0,0,0,0,0,0,0,0,0,0,0,0,0,0,0,0,0,0,0,0,0,0,0,0,0,0,0.189
8726,GI05-191719R,NGF'sAdditionalNewData(J),2001,v.004p.0003,Glass,Boro-Silicate,Alumino-Silicate,AlkaliSilicate,,,,,ElectronicsElectrical,Substrate,,,Annealing:at650Cfor1hr.,GlassNameC079Melting:inPtRhcrucibleat1480Cfor4.5hr.,,53.8,10.45,10.11,15.5,0,0.008375,0,5,5.04,0,0,0,0,0,0,0,0,0,0,0,0,0,0.1,0,0,0,0,0,0,0,0,0,0,0,0,0,0,0,0,0,0,0,0,0,0,0,0,0,0,0,0,0,0,0,0,0,0,0,0,0,0,0,0.24
5197,GB02-164805,FundamentalsofInorganicGlasses,1994,v.001p.0171,Glass,AlkaliSilicate,Alkaline-earthSilicate,,,,,,,,,,,,,71.43,0,0,0,0,0,0,14.29,0,0,0,0,0,0,0,0,0,14.29,0,0,0,0,0,0,0,0,0,0,0,0,0,0,0,0,0,0,0,0,0,0,0,0,0,0,0,0,0,0,0,0,0,0,0,0,0,0,0,0,0,0,0,0,0.25
6135,GI05-190663R,NGF'sAdditionalNewData(J),2000,v.002p.0003,Glass,Boro-Silicate,Alumino-Silicate,,,,,,,,,,Annealing:at660Cfor2hr.,GlassNameB12.Melting:inPtcrucibleat1640Cfor5hr.,,75.72,10.52,5.12,0,1.02,1,0,6.62,0,0,0,0,0,0,0,0,0,0,0,0,0,0,0,0,0,0,0,0,0,0,0,0,0,0,0,0,0,0,0,0,0,0,0,0,0,0,0,0,0,0,0,0,0,0,0,0,0,0,0,0,0,0,0.2
7291,GJ02-251257,GlassPhysics&Chemistry,2003,v.029p.0002,Glass,AlkaliSilicate,,,,,,,,,,,,,,80.49,0,0,0,0,0,0,19.51,0,0,0,0,0,0,0,0,0,0,0,0,0,0,0,0,0,0,0,0,0,0,0,0,0,0,0,0,0,0,0,0,0,0,0,0,0,0,0,0,0,0,0,0,0,0,0,0,0,0,0,0,0,0,0.24
16639,GP03-313228,USPatentCorningInc.(US),2013,A8598056,Glass,Alkaline-earthSilicate,Alumino-Silicate,,NonAlkali,,,,Display,LiquidCrystalDisplay,Substrate,,,Ex.9,,68.36,4.42,12.33,4.86,5.88,0.87,0,0,0,0,0,0,0,0,0,0,3.13,0,0,0,0,0.03,0,0,0,0,0,0,0,0,0,0,0,0.03,0,0.1,0,0,0,0,0,0,0,0,0,0,0,0,0,0,0,0,0,0,0,0,0,0,0,0,0,0,0.234
8764,GI05-191775,NGF'sAdditionalNewData(J),2001,v.004p.0005,Glass,Boro-Silicate,,,,,,,,,,,Annealing:at600Cfor1h.,GlassNameC141Melting:inPtcrucibleat1200Cfor7h.,,51.21,19.5,0,4,0,0,0,10.27,10.08,0,0,0,0,0,0,0,4.94,0,0,0,0,0,0,0,0,0,0,0,0,0,0,0,0,0,0,0,0,0,0,0,0,0,0,0,0,0,0,0,0,0,0,0,0,0,0,0,0,0,0,0,0,0,0.24
3253,GB02-071359,HandbookofGlassData,1983,v.00Ap.0326,Glass,AlkaliSilicate,,,,,,,,,,,,,,75,0,0,0,0,0,0,0,25,0,0,0,0,0,0,0,0,0,0,0,0,0,0,0,0,0,0,0,0,0,0,0,0,0,0,0,0,0,0,0,0,0,0,0,0,0,0,0,0,0,0,0,0,0,0,0,0,0,0,0,0,0,0.168
4793,GB02-138840,HandbookofGlassData,1993,v.00Ep.0435,Glass,AlkaliSilicate,,,,,,,,,,,,,,81.67,0,0,0,0,0,0,14.67,3.67,0,0,0,0,0,0,0,0,0,0,0,0,0,0,0,0,0,0,0,0,0,0,0,0,0,0,0,0,0,0,0,0,0,0,0,0,0,0,0,0,0,0,0,0,0,0,0,0,0,0,0,0,0,0.228
3245,GB02-071331,HandbookofGlassData,1983,v.00Ap.0323,Glass,AlkaliSilicate,,,,,,,,,,,,,,75,0,0,0,0,0,25,0,0,0,0,0,0,0,0,0,0,0,0,0,0,0,0,0,0,0,0,0,0,0,0,0,0,0,0,0,0,0,0,0,0,0,0,0,0,0,0,0,0,0,0,0,0,0,0,0,0,0,0,0,0,0,0.236
6313,GB06-139714,HandbookofGlassData,1993,v.00Ep.0561,Glass,Alumino-Silicate,,,,,,,,,,,,p571574,,65.8,0,14.5,0,0,0,0,0,0,0,0,0,0,0,0,0,0,0,0,0,0,0,0,19.7,0,0,0,0,0,0,0,0,0,0,0,0,0,0,0,0,0,0,0,0,0,0,0,0,0,0,0,0,0,0,0,0,0,0,0,0,0,0,0.224
4257,GJ02-082119,GlassPhysics&Chemistry,1979,v.005p.0278,Glass,AlkaliSilicate,Alumino-Silicate,,,,,,,,,,,,,65,0,2,0,0,0,33,0,0,0,0,0,0,0,0,0,0,0,0,0,0,0,0,0,0,0,0,0,0,0,0,0,0,0,0,0,0,0,0,0,0,0,0,0,0,0,0,0,0,0,0,0,0,0,0,0,0,0,0,0,0,0,0.229
18070,GP06-353489,JapanesePatentCorningInc.(US),2013,A502371,Glass,Alumino-Silicate,AlkaliSilicate,Boro-Silicate,Melting,SheetGlass,,,ChemicalStrengthen,,,,,ex.21,,64.07,8.91,13.51,0,0,0,0,13.41,0,0,0,0,0,0,0,0,0,0,0,0,0,0,0,0,0,0,0,0,0,0,0,0,0,0,0,0.1,0,0,0,0,0,0,0,0,0,0,0,0,0,0,0,0,0,0,0,0,0,0,0,0,0,0,0.217
18023,GJ05-353100,J.Non-CrystallineSolids,2014,v.388p.0037,Glass,Boro-Silicate,,,Melting,,,,,,,,annealedfor2h.,S5-TiO2,,66.67,28.57,0,0,0,0,0,0,0,0,0,0,0,0,0,0,0,0,0,0,0,0,0,0,0,0,0,0,0,0,4.76,0,0,0,0,0,0,0,0,0,0,0,0,0,0,0,0,0,0,0,0,0,0,0,0,0,0,0,0,0,0,0,0.2062
7128,GB02-164833,FundamentalsofInorganicGlasses,1994,v.001p.0171,Glass,AlkaliSilicate,Alkaline-earthSilicate,,,,,,,,,,,,,55.56,0,0,0,33.33,0,0,11.11,0,0,0,0,0,0,0,0,0,0,0,0,0,0,0,0,0,0,0,0,0,0,0,0,0,0,0,0,0,0,0,0,0,0,0,0,0,0,0,0,0,0,0,0,0,0,0,0,0,0,0,0,0,0,0.27
3252,GB02-071357,HandbookofGlassData,1983,v.00Ap.0325,Glass,AlkaliSilicate,,,,,,,,,,,,,,90,0,0,0,0,0,10,0,0,0,0,0,0,0,0,0,0,0,0,0,0,0,0,0,0,0,0,0,0,0,0,0,0,0,0,0,0,0,0,0,0,0,0,0,0,0,0,0,0,0,0,0,0,0,0,0,0,0,0,0,0,0,0.187
11944,GP02-262124,USPatentSaint-Gobain(FR),2004,A0162213,Glass,AlkaliSilicate,Alkaline-earthSilicate,,Strengthened(Tempered),,,,VehicleWindow,,,,,Ex.4,,66.22,0,1.2,0.76,11.39,0,0,17.24,3.19,0,0,0,0,0,0,0,0,0,0,0,0,0,0,0,0,0,0,0,0,0,0,0,0,0,0,0,0,0,0,0,0,0,0,0,0,0,0,0,0,0,0,0,0,0,0,0,0,0,0,0,0,0,0.23
2893,GC01-052436,CoorsTek(J),1980,T-1630S,Glass,Silica,,,LowAlkali,Tube,Rod,,ElectronicsElectrical,Semiconductor,,,,TransparentQuarzGlass,,100,0,0,0,0,0,0,0,0,0,0,0,0,0,0,0,0,0,0,0,0,0,0,0,0,0,0,0,0,0,0,0,0,0,0,0,0,0,0,0,0,0,0,0,0,0,0,0,0,0,0,0,0,0,0,0,0,0,0,0,0,0,0.14
2057,GJ02-026070,GlassScienceandTechnology,1984,v.057p.0255,Glass,AlkaliSilicate,Alkaline-earthSilicate,,PhaseSeparated,,,,,,,,,760C180min,,80,0,0,0,10,0,0,10,0,0,0,0,0,0,0,0,0,0,0,0,0,0,0,0,0,0,0,0,0,0,0,0,0,0,0,0,0,0,0,0,0,0,0,0,0,0,0,0,0,0,0,0,0,0,0,0,0,0,0,0,0,0,0.2
18694,GP06-357279,USPatentCorningInc.(US),2014,A0335331,Glass,Alumino-Silicate,OtherSilicate,,Melting,SheetGlass,NonAlkali,,ElectronicsElectrical,Substrate,,,,ex.4,,61.14,6.92,15.96,1.07,2.81,0,0,0,0,0,0,0,0,0,0,0,2.08,0,0,0,0,0,0,0,0,0,0,0,0,0,0,0,0,0,0,0.07,9.95,0,0,0,0,0,0,0,0,0,0,0,0,0,0,0,0,0,0,0,0,0,0,0,0,0,0.214
3216,GJ05-068549,J.Non-CrystallineSolids,1973,v.012p.0271,Glass,Boro-Silicate,,,,,,,,,,,,,,72.53,27.47,0,0,0,0,0,0,0,0,0,0,0,0,0,0,0,0,0,0,0,0,0,0,0,0,0,0,0,0,0,0,0,0,0,0,0,0,0,0,0,0,0,0,0,0,0,0,0,0,0,0,0,0,0,0,0,0,0,0,0,0,0.2591
8736,GI06-191729R,NGF'sAdditionalNewData(J),2001,v.004p.0003,Glass,Alumino-Silicate,Boro-Silicate,AlkaliSilicate,,,,,ElectronicsElectrical,Substrate,,,Annealing:at650Cfor1hr.,GlassName:C089Melting:inPt-Rhcrucibleat1520Cfor5.5hr.,,54.62,9.65,7.79,15.44,0,0,0,5.04,5.06,0,0,0,0,0,0,0,0,0,0,0,0,0,0.07,0,0,0,0,0,0,0,0,0,0,2.3,0,0,0,0,0,0,0,0,0,0,0,0,0,0,0,0,0,0,0,0,0,0,0,0,0,0,0,0,0.24
11256,GJ05-252154,PhysicsandChemistryofGlasses,2003,v.044p.0383,Glass,Boro-Silicate,,,MixedAlkali,,,,RadioActiveWasteSolidi,,,,,,,57.66,17.67,0,0,0,0,9.8,10.04,0,0,0,0,0,0,0,0,0,0,0,0,0,0,0,0,0,0,0,0,4.83,0,0,0,0,0,0,0,0,0,0,0,0,0,0,0,0,0,0,0,0,0,0,0,0,0,0,0,0,0,0,0,0,0,0.23
3460,GJ02-082113,GlassPhysics&Chemistry,1979,v.005p.0278,Glass,AlkaliSilicate,Alumino-Silicate,,,,,,,,,,,,,75,0,10,0,0,0,15,0,0,0,0,0,0,0,0,0,0,0,0,0,0,0,0,0,0,0,0,0,0,0,0,0,0,0,0,0,0,0,0,0,0,0,0,0,0,0,0,0,0,0,0,0,0,0,0,0,0,0,0,0,0,0,0.209
5548,GJ02-176281,GlassPhysics&Chemistry,1998,v.024p.0525,Glass,AlkaliSilicate,Alkaline-earthSilicate,,,,,,,,,,,D.S.Sanditov,,76.92,0,0,0,0,7.69,0,15.38,0,0,0,0,0,0,0,0,0,0,0,0,0,0,0,0,0,0,0,0,0,0,0,0,0,0,0,0,0,0,0,0,0,0,0,0,0,0,0,0,0,0,0,0,0,0,0,0,0,0,0,0,0,0,0.239
857,GB02-006724,HandbookofGlassProperties,1986,v.001p.0327,Glass,AlkaliSilicate,Alumino-Silicate,,,,,,,,,,,,,65,0,17.5,0,0,0,17.5,0,0,0,0,0,0,0,0,0,0,0,0,0,0,0,0,0,0,0,0,0,0,0,0,0,0,0,0,0,0,0,0,0,0,0,0,0,0,0,0,0,0,0,0,0,0,0,0,0,0,0,0,0,0,0,0.223
7524,GJ02-176242,GlassPhysics&Chemistry,1998,v.024p.0525,Glass,AlkaliSilicate,,,,,,,,,,,,D.S.Sanditov,,69.9,0,0,0,0,0,0,30.1,0,0,0,0,0,0,0,0,0,0,0,0,0,0,0,0,0,0,0,0,0,0,0,0,0,0,0,0,0,0,0,0,0,0,0,0,0,0,0,0,0,0,0,0,0,0,0,0,0,0,0,0,0,0,0.255
18712,GP02-357360,USPatentCorningInc.(US),2014,A0356576,Glass,AlkaliSilicate,Alumino-Silicate,,Melting,SheetGlass,Disk,,MagneticMemoryDisk,ChemicalStrengthen,,,,ex.62,,66.28,0,9.43,2.99,0.14,0,6.51,11.65,1.25,0,0,0,0,0,0,0,0,0,0,0,0,0,0,0,0,0,0,0,0,0,0.33,0,0,1.41,0,0,0,0,0,0,0,0,0,0,0,0,0,0,0,0,0,0,0,0,0,0,0,0,0,0,0,0,0.214
4833,GB05-139120,HandbookofGlassData,1993,v.00Ep.0480,Glass,Boro-Silicate,AlkaliSilicate,,,,,,,,,,,,,72.5,14.3,0,0,0,0,0,13.2,0,0,0,0,0,0,0,0,0,0,0,0,0,0,0,0,0,0,0,0,0,0,0,0,0,0,0,0,0,0,0,0,0,0,0,0,0,0,0,0,0,0,0,0,0,0,0,0,0,0,0,0,0,0,0.21
2435,GB02-025733,HandbookofGlassData,1987,v.00Cp.0450,Glass,AlkaliSilicate,Alumino-Silicate,,,,,,,,,,,,,57,0,14,0,0,0,29,0,0,0,0,0,0,0,0,0,0,0,0,0,0,0,0,0,0,0,0,0,0,0,0,0,0,0,0,0,0,0,0,0,0,0,0,0,0,0,0,0,0,0,0,0,0,0,0,0,0,0,0,0,0,0,0.233
14047,GP02-293645,USPatentHoyaCorp.(J),2009,A7601446,Glass,AlkaliSilicate,Alkaline-earthSilicate,,,,,,Substrate,MagneticMemoryDisk,,,,Ex.3,,67.87,0,2.54,0,15.01,1.27,0,5.22,2.75,0,0,0,0,0,0,0,0,0,0,0,0,0,0,0,0,0,0,0,0,0,3.24,0,0,2.1,0,0,0,0,0,0,0,0,0,0,0,0,0,0,0,0,0,0,0,0,0,0,0,0,0,0,0,0,0.24
2050,GJ02-026057,GlassScienceandTechnology,1984,v.057p.0255,Glass,AlkaliSilicate,Alkaline-earthSilicate,,PhaseSeparated,,,,,,,,,650C1h,,75,0,0,0,12.5,0,0,12.5,0,0,0,0,0,0,0,0,0,0,0,0,0,0,0,0,0,0,0,0,0,0,0,0,0,0,0,0,0,0,0,0,0,0,0,0,0,0,0,0,0,0,0,0,0,0,0,0,0,0,0,0,0,0,0.222
862,GB02-006729,HandbookofGlassProperties,1986,v.001p.0327,Glass,AlkaliSilicate,Alumino-Silicate,,,,,,,,,,,,,63,0,20,0,0,0,17,0,0,0,0,0,0,0,0,0,0,0,0,0,0,0,0,0,0,0,0,0,0,0,0,0,0,0,0,0,0,0,0,0,0,0,0,0,0,0,0,0,0,0,0,0,0,0,0,0,0,0,0,0,0,0,0.225
7158,GJ02-240743,Silikattechnik(G),1981,v.032p.0197,Glass,AlkaliSilicate,,,,,,,,,,,,,,83,0,0,0,0,0,0,17,0,0,0,0,0,0,0,0,0,0,0,0,0,0,0,0,0,0,0,0,0,0,0,0,0,0,0,0,0,0,0,0,0,0,0,0,0,0,0,0,0,0,0,0,0,0,0,0,0,0,0,0,0,0,0.225
2058,GJ05-026105,GlassScienceandTechnology,1986,v.059p.0077,Glass,Boro-Silicate,,,,,,,,,,,,Duranglas,,83.22,11.4,1.39,0,0,0,0,3.59,0.39,0,0,0,0,0,0,0,0,0,0,0,0,0,0,0,0,0,0,0,0,0,0,0,0,0,0,0,0,0,0,0,0,0,0,0,0,0,0,0,0,0,0,0,0,0,0,0,0,0,0,0,0,0,0.2
8747,GI03-191740R,NGF'sAdditionalNewData(J),2001,v.004p.0003,Glass,Alkaline-earthSilicate,Alumino-Silicate,,,,,,Fiber,,,,Annealing:at850Cfor1h.,GlassNameC104Melting:inPtcrucibleat1600Cfor7h.,,65.15,0,6.57,8.18,20.1,0,0,0,0,0,0,0,0,0,0,0,0,0,0,0,0,0,0,0,0,0,0,0,0,0,0,0,0,0,0,0,0,0,0,0,0,0,0,0,0,0,0,0,0,0,0,0,0,0,0,0,0,0,0,0,0,0,0.25
3230,GB02-071314,HandbookofGlassData,1983,v.00Ap.0317,Glass,AlkaliSilicate,,,,,,,,,,,,Heat-treatmentcondition:710C/4hr,,85.2,0,0,0,0,0,0,14.8,0,0,0,0,0,0,0,0,0,0,0,0,0,0,0,0,0,0,0,0,0,0,0,0,0,0,0,0,0,0,0,0,0,0,0,0,0,0,0,0,0,0,0,0,0,0,0,0,0,0,0,0,0,0,0.18
3791,GJ02-091258,GlassPhysics&Chemistry,1980,v.006p.0372,Glass,AlkaliSilicate,,,,,,,,,,,,,,70.55,0,0,0,0,0,0,29.45,0,0,0,0,0,0,0,0,0,0,0,0,0,0,0,0,0,0,0,0,0,0,0,0,0,0,0,0,0,0,0,0,0,0,0,0,0,0,0,0,0,0,0,0,0,0,0,0,0,0,0,0,0,0,0.254
2806,GJ03-039687,PhysicsandChemistryofGlasses,1987,v.028p.0164,Glass,Alkaline-earthSilicate,,,,,,,,,,,,,,59.66,0,0,0,18.36,0,0,13.77,0,0,0,0,0,0,0,0,0,0,0,0,0,0,0,0,0,0,0,0,0,0,8.21,0,0,0,0,0,0,0,0,0,0,0,0,0,0,0,0,0,0,0,0,0,0,0,0,0,0,0,0,0,0,0,0.272
9677,GJ02-354249,J.AppliedPhysics,2005,v.097p.093522,Glass,AlkaliSilicate,Alkaline-earthSilicate,,Melting,,,,,,,,,Taylorimpact,,72.29,0,0.59,5.18,8.97,0,0,12.55,0.38,0,0,0,0,0,0,0,0,0,0,0,0,0.04,0,0,0,0,0,0,0,0,0,0,0,0,0,0,0,0,0,0,0,0,0,0,0,0,0,0,0,0,0,0,0,0,0,0,0,0,0,0,0,0,0.23
2789,XC06-051364,CorningInc.(US),,330,Glass-Ceramics,Alumino-Silicate,,,GlassCeramics,,,,,,,,,BenchTops,,71.2,1.88,12.9,3.26,0,0,8.81,0,0,0,0,0,0,0,0,1.61,0,0,0,0,0,0,0.33,0,0,0,0,0,0,0,0,0,0,0,0,0,0,0,0,0,0,0,0,0,0,0,0,0,0,0,0,0,0,0,0,0,0,0,0,0,0,0,0.26
7104,GB02-164797,FundamentalsofInorganicGlasses,1994,v.001p.0171,Glass,AlkaliSilicate,Lead-Silicate,,,,,,,,,,,,,55.56,0,0,0,0,0,0,11.11,0,0,0,0,0,0,0,0,0,0,33.33,0,0,0,0,0,0,0,0,0,0,0,0,0,0,0,0,0,0,0,0,0,0,0,0,0,0,0,0,0,0,0,0,0,0,0,0,0,0,0,0,0,0,0,0.25
12476,XP03-269393,USPatentHoyaCorp.(J),2005,A6960399,Glass-Ceramics,Alkaline-earthSilicate,Alumino-Silicate,,GlassCeramics,,,,Substrate,MagneticRecordingHead,,,805C4h+1000C4h,Ex.4Crystalothers:2MgO.2Al2O3.4SiO2MgO.2Al2O3.5SiO2,,52.58,0,11.78,25.09,0,0,0,0,0,0,0,0,0,0,0,2.33,0,0,0,0,0,0,0,0.7,0,0,0,0,0,0,7.52,0,0,0,0,0,0,0,0,0,0,0,0,0,0,0,0,0,0,0,0,0,0,0,0,0,0,0,0,0,0,0,0.227
11435,XP03-254071,USPatent,2003,A0171201,Glass-Ceramics,Alkaline-earthSilicate,Alumino-Silicate,OtherSilicate,,,,,Substrate,MagneticMemoryDisk,,,,X.Zouetal.Heattreatment:805C4h+1000C4hCrystal:MgO-Al2O3-SiO2Mg-Al-titanateEx.1-4,,52.58,0,11.78,25.09,0,0,0,0,0,0,0,0,0,0,0,2.33,0,0,0,0,0,0,0,0.7,0,0,0,0,0,0,7.52,0,0,0,0,0,0,0,0,0,0,0,0,0,0,0,0,0,0,0,0,0,0,0,0,0,0,0,0,0,0,0,0.23
2434,GB06-025732,HandbookofGlassData,1987,v.00Cp.0450,Glass,Alumino-Silicate,AlkaliSilicate,,,,,,,,,,,,,69,0,20,0,0,0,11,0,0,0,0,0,0,0,0,0,0,0,0,0,0,0,0,0,0,0,0,0,0,0,0,0,0,0,0,0,0,0,0,0,0,0,0,0,0,0,0,0,0,0,0,0,0,0,0,0,0,0,0,0,0,0,0.225
10065,XJ06-219612,J.Non-CrystallineSolids,2002,v.298p.0137,Glass-Ceramics,Alumino-Silicate,Alkaline-earthSilicate,OtherSilicate,GlassCeramics,,,,,,,,Heattreatment:800C/3h,,,57.3,0,19,14.6,0,0,0,0,0,0,0,0,0,0,0,0,0,0,0,0,0,0,0,0,0,0,0,0,0,0,9.1,0,0,0,0,0,0,0,0,0,0,0,0,0,0,0,0,0,0,0,0,0,0,0,0,0,0,0,0,0,0,0,0.26
8591,GI06-190613R,NGF'sAdditionalNewData(J),2000,v.002p.0001,Glass,Alumino-Silicate,AlkaliSilicate,Alkaline-earthSilicate,,,,,Substrate,,,,Annealing:at650Cfor2hr.,GlassNameA26.Melting:inPtcrucibleat1600Cfor5hr.,,50.12,0,14.74,0,14.94,0,0,10.05,9.95,0,0,0,0,0,0,0,0,0,0,0,0,0,0.2,0,0,0,0,0,0,0,0,0,0,0,0,0,0,0,0,0,0,0,0,0,0,0,0,0,0,0,0,0,0,0,0,0,0,0,0,0,0,0,0.25
11246,GJ05-252144,PhysicsandChemistryofGlasses,2003,v.044p.0383,Glass,Boro-Silicate,,,MixedAlkali,,,,RadioActiveWasteSolidi,,,,,,,54.73,16.77,0,0,0,0,9.3,9.53,0,0,0,0,0,0,0,0,0,0,0,0,0,9.67,0,0,0,0,0,0,0,0,0,0,0,0,0,0,0,0,0,0,0,0,0,0,0,0,0,0,0,0,0,0,0,0,0,0,0,0,0,0,0,0,0.25
18538,GP06-356682,USPatentCorningInc.(US),2014,A0141226,Glass,Alumino-Silicate,AlkaliSilicate,,Melting,SheetGlass,,,ChemicalStrengthen,ElectronicsElectrical,Display,,,ex.ANM,,59,0,20.5,0,0,0,0,14,0,0,0,0,0,0,0,0,0,0,0,0,0,0,0,6.5,0,0,0,0,0,0,0,0,0,0,0,0,0,0,0,0,0,0,0,0,0,0,0,0,0,0,0,0,0,0,0,0,0,0,0,0,0,0,0.227
17910,GP06-352238,USPatentCorningInc.(US),2013,A0224491,Glass,Alumino-Silicate,AlkaliSilicate,Alkaline-earthSilicate,Melting,,,,ChemicalStrengthen,Display,ConsumerProducts,VehicleWindow,,ex.7,,59.92,0,15.98,8.08,0.09,0,0,15.77,0,0,0,0,0,0,0,0,0,0,0,0,0,0,0,0,0,0,0,0,0,0,0,0,0,0,0,0.16,0,0,0,0,0,0,0,0,0,0,0,0,0,0,0,0,0,0,0,0,0,0,0,0,0,0,0.22
10958,GP02-228229,USPatent,2003,A0092559,Glass,AlkaliSilicate,,,,,,,ColorFilter,Substrate,,,,S.Pucilowskietal.Ex.8,,59.93,0,0,0,0,0,10,24.98,0,0,0,0,0,0,0,0,0,0,0,0,0,0,0.1,4.99,0,0,0,0,0,0,0,0,0,0,0,0,0,0,0,0,0,0,0,0,0,0,0,0,0,0,0,0,0,0,0,0,0,0,0,0,0,0,0.25
18033,GJ05-353110,J.Non-CrystallineSolids,2014,v.388p.0037,Glass,Boro-Silicate,,,Melting,,,,,,,,annealedfor2h.,S5-Bi2O3,,66.67,28.57,0,0,0,0,0,0,0,0,0,0,0,0,0,0,0,0,0,0,0,0,0,0,0,0,0,0,4.76,0,0,0,0,0,0,0,0,0,0,0,0,0,0,0,0,0,0,0,0,0,0,0,0,0,0,0,0,0,0,0,0,0,0.2117
18696,GP06-357281,USPatentCorningInc.(US),2014,A0335331,Glass,Alumino-Silicate,Alkaline-earthSilicate,OtherSilicate,Melting,SheetGlass,NonAlkali,,ElectronicsElectrical,Substrate,,,,ex.12,,66.63,2.86,15.9,1.56,4.06,0,0,0,0,0,0,0,0,0,0,0,2.09,0,0,0,0,0,0,0,0,0,0,0,0,0,0,0,0,0,0,0.06,6.84,0,0,0,0,0,0,0,0,0,0,0,0,0,0,0,0,0,0,0,0,0,0,0,0,0,0.216
2405,GB02-025634,HandbookofGlassData,1987,v.00Cp.0434,Glass,AlkaliSilicate,Boro-Silicate,,,,,,,,,,,,,68,16,0,0,0,0,0,0,16,0,0,0,0,0,0,0,0,0,0,0,0,0,0,0,0,0,0,0,0,0,0,0,0,0,0,0,0,0,0,0,0,0,0,0,0,0,0,0,0,0,0,0,0,0,0,0,0,0,0,0,0,0,0.217
11241,GJ05-252139,PhysicsandChemistryofGlasses,2003,v.044p.0383,Glass,Boro-Silicate,,,MixedAlkali,,,,RadioActiveWasteSolidi,,,,,,,53.33,16.34,0,0,0,0,9.06,9.28,0,0,0,0,0,0,0,0,0,0,0,0,0,0,0,0,0,11.99,0,0,0,0,0,0,0,0,0,0,0,0,0,0,0,0,0,0,0,0,0,0,0,0,0,0,0,0,0,0,0,0,0,0,0,0,0.27
10489,GP02-224659,USPatentCorningInc.(US),2002,A6436858,Glass,AlkaliSilicate,Alumino-Silicate,,,,,,Material,,,,,Organiclensmold.,,68.06,6.16,5.89,0,0,0,0,15.84,2.61,0,0,0,0,0,0,0,0,0,0,0,0,0,0,0,0.13,0,0,0,0,0,0,0,0,1.31,0,0,0,0,0,0,0,0,0,0,0,0,0,0,0,0,0,0,0,0,0,0,0,0,0,0,0,0,0.22
2802,GJ03-039683,PhysicsandChemistryofGlasses,1987,v.028p.0164,Glass,Alkaline-earthSilicate,,,,,,,,,,,,,,65,0,0,0,20,0,0,15,0,0,0,0,0,0,0,0,0,0,0,0,0,0,0,0,0,0,0,0,0,0,0,0,0,0,0,0,0,0,0,0,0,0,0,0,0,0,0,0,0,0,0,0,0,0,0,0,0,0,0,0,0,0,0.269
6314,GB06-139715,HandbookofGlassData,1993,v.00Ep.0562,Glass,Alumino-Silicate,,,,,,,,,,,,p565,,69,0,14,0,0,0,0,0,0,0,0,0,0,0,0,0,0,0,0,0,0,0,0,0,0,0,0,17,0,0,0,0,0,0,0,0,0,0,0,0,0,0,0,0,0,0,0,0,0,0,0,0,0,0,0,0,0,0,0,0,0,0,0.277
7287,GJ02-251253,GlassPhysics&Chemistry,2003,v.029p.0002,Glass,AlkaliSilicate,,,,,,,,,,,,,,85.59,0,0,0,0,0,0,14.41,0,0,0,0,0,0,0,0,0,0,0,0,0,0,0,0,0,0,0,0,0,0,0,0,0,0,0,0,0,0,0,0,0,0,0,0,0,0,0,0,0,0,0,0,0,0,0,0,0,0,0,0,0,0,0.18
11054,GJ06-240007,MaterialsRes.Bull.,2004,v.039p.0033,Glass,Alumino-Silicate,OtherSilicate,,,,,,,,,,,,,55,0,30,0,0,0,0,0,0,0,0,0,0,0,0,0,0,0,0,0,0,0,0,0,0,15,0,0,0,0,0,0,0,0,0,0,0,0,0,0,0,0,0,0,0,0,0,0,0,0,0,0,0,0,0,0,0,0,0,0,0,0,0.3
816,GB02-006475,HandbookofGlassProperties,1986,v.001p.0326,Glass,AlkaliSilicate,Alkaline-earthSilicate,,,,,,,,,,,,,65.1,0,0,0,0,0,0,0,20.5,0,0,0,0,0,0,0,14.4,0,0,0,0,0,0,0,0,0,0,0,0,0,0,0,0,0,0,0,0,0,0,0,0,0,0,0,0,0,0,0,0,0,0,0,0,0,0,0,0,0,0,0,0,0,0.265
6144,GI05-191771R,NGF'sAdditionalNewData(J),2001,v.004p.0005,Glass,Boro-Silicate,Alumino-Silicate,,,,,,,,,,Annealing:at640Cfor1h.,GlassNameC136Melting:inPtcrucibleat1550Cfor16h.,,74.27,13.77,3.18,0,1.16,0.44,0,7.15,0.03,0,0,0,0,0,0,0,0,0,0,0,0,0,0,0,0,0,0,0,0,0,0,0,0,0,0,0,0,0,0,0,0,0,0,0,0,0,0,0,0,0,0,0,0,0,0,0,0,0,0,0,0,0,0.2
7529,GJ02-176265,GlassPhysics&Chemistry,1998,v.024p.0525,Glass,AlkaliSilicate,Alkaline-earthSilicate,,,,,,,,,,,D.S.Sanditov,,66.67,0,0,0,0,0,0,13.33,0,0,0,0,0,0,0,20,0,0,0,0,0,0,0,0,0,0,0,0,0,0,0,0,0,0,0,0,0,0,0,0,0,0,0,0,0,0,0,0,0,0,0,0,0,0,0,0,0,0,0,0,0,0,0.269
8695,GI06-191687R,NGF'sAdditionalNewData(J),2001,v.004p.0001,Glass,Alumino-Silicate,AlkaliSilicate,,,,,,ElectronicsElectrical,Substrate,,,Annealing:at670Cfor1hr.,GlassNameC047.Melting:inPtcrucibleat1615Cfor7hr.,,65.99,0,15.18,3.84,0,0,7.22,7.77,0,0,0,0,0,0,0,0,0,0,0,0,0,0,0,0,0,0,0,0,0,0,0,0,0,0,0,0,0,0,0,0,0,0,0,0,0,0,0,0,0,0,0,0,0,0,0,0,0,0,0,0,0,0,0.22
2052,GJ02-026061,GlassScienceandTechnology,1984,v.057p.0255,Glass,AlkaliSilicate,Alkaline-earthSilicate,,PhaseSeparated,,,,,,,,,650C100h,,80,0,0,0,10,0,0,10,0,0,0,0,0,0,0,0,0,0,0,0,0,0,0,0,0,0,0,0,0,0,0,0,0,0,0,0,0,0,0,0,0,0,0,0,0,0,0,0,0,0,0,0,0,0,0,0,0,0,0,0,0,0,0.199
4934,GJ01-150476,J.Non-CrystallineSolids,1992,v.143p.0065,Glass,Silica,,,,,,,,,,,,3rdorderelasticstiffnesstensorcomponents,,100,0,0,0,0,0,0,0,0,0,0,0,0,0,0,0,0,0,0,0,0,0,0,0,0,0,0,0,0,0,0,0,0,0,0,0,0,0,0,0,0,0,0,0,0,0,0,0,0,0,0,0,0,0,0,0,0,0,0,0,0,0,0.18
2401,GB02-025627,HandbookofGlassData,1987,v.00Cp.0434,Glass,AlkaliSilicate,Boro-Silicate,,,,,,,,,,,,,68,16,0,0,0,0,0,16,0,0,0,0,0,0,0,0,0,0,0,0,0,0,0,0,0,0,0,0,0,0,0,0,0,0,0,0,0,0,0,0,0,0,0,0,0,0,0,0,0,0,0,0,0,0,0,0,0,0,0,0,0,0,0.23
9788,GP06-356991,USPatentCorningInc.(US),2014,A0249017,Glass,Alumino-Silicate,Alkaline-earthSilicate,,Melting,SheetGlass,,,Display,LiquidCrystalDisplay,,,,ex.2,,71.93,4.62,11.06,1.51,4.91,0.06,0,0,0,0,0,0,0,0,0,0,5.82,0,0,0,0,0.01,0,0,0,0,0,0,0,0,0,0,0,0.01,0,0.07,0,0,0,0,0,0,0,0,0,0,0,0,0,0,0,0,0,0,0,0,0,0,0,0,0,0,0.238
829,GB03-006541,HandbookofGlassProperties,1986,v.001p.0334,Glass,Alkaline-earthSilicate,,,,,,,,,,,,,,66.66,0,0,0,0,16.67,0,0,0,0,0,0,0,0,0,0,16.67,0,0,0,0,0,0,0,0,0,0,0,0,0,0,0,0,0,0,0,0,0,0,0,0,0,0,0,0,0,0,0,0,0,0,0,0,0,0,0,0,0,0,0,0,0,0.271
837,GB02-010189,HandbookofGlassProperties,1986,v.001p.0311,Glass,AlkaliSilicate,,,,,,,,,,,,,,75,0,0,0,0,0,25,0,0,0,0,0,0,0,0,0,0,0,0,0,0,0,0,0,0,0,0,0,0,0,0,0,0,0,0,0,0,0,0,0,0,0,0,0,0,0,0,0,0,0,0,0,0,0,0,0,0,0,0,0,0,0,0.236
2823,GC01-051938,HoyaCorp.(J),,QZ,Glass,Silica,,,Disk,,,,Substrate,,,,,SuperLowExpansion,,100,0,0,0,0,0,0,0,0,0,0,0,0,0,0,0,0,0,0,0,0,0,0,0,0,0,0,0,0,0,0,0,0,0,0,0,0,0,0,0,0,0,0,0,0,0,0,0,0,0,0,0,0,0,0,0,0,0,0,0,0,0,0.18
2447,GB02-025755,HandbookofGlassData,1987,v.00Cp.0453,Glass,AlkaliSilicate,Boro-Silicate,,,,,,,,,,,,,55,20,0,0,0,0,0,25,0,0,0,0,0,0,0,0,0,0,0,0,0,0,0,0,0,0,0,0,0,0,0,0,0,0,0,0,0,0,0,0,0,0,0,0,0,0,0,0,0,0,0,0,0,0,0,0,0,0,0,0,0,0,0.208
4765,GB02-137463,HandbookofGlassData,1993,v.00Ep.0073,Glass,AlkaliSilicate,,,,,,,,,,,,,,75,0,0,0,0,0,0,25,0,0,0,0,0,0,0,0,0,0,0,0,0,0,0,0,0,0,0,0,0,0,0,0,0,0,0,0,0,0,0,0,0,0,0,0,0,0,0,0,0,0,0,0,0,0,0,0,0,0,0,0,0,0,0.226
2841,GC01-052201,Shin-EtsuQuartzProducts(J),1980,M235M282,Glass,Silica,,,Tube,,,,Lamp,,,,,ForOzone-lessUV-Lamp,,100,0,0,0,0,0,0,0,0,0,0,0,0,0,0,0,0,0,0,0,0,0,0,0,0,0,0,0,0,0,0,0,0,0,0,0,0,0,0,0,0,0,0,0,0,0,0,0,0,0,0,0,0,0,0,0,0,0,0,0,0,0,0.17
5551,GJ02-176288,GlassPhysics&Chemistry,1998,v.024p.0525,Glass,AlkaliSilicate,Lead-Silicate,,,,,,,,,,,D.S.Sanditov,,71.43,0,0,0,0,0,0,14.29,0,0,0,0,0,0,0,0,0,0,14.29,0,0,0,0,0,0,0,0,0,0,0,0,0,0,0,0,0,0,0,0,0,0,0,0,0,0,0,0,0,0,0,0,0,0,0,0,0,0,0,0,0,0,0,0.237
2409,GB05-025681,HandbookofGlassData,1987,v.00Cp.0441,Glass,Boro-Silicate,AlkaliSilicate,,,,,,,,,,,,,51.48,45.08,0,0,0,0,0,3.43,0,0,0,0,0,0,0,0,0,0,0,0,0,0,0,0,0,0,0,0,0,0,0,0,0,0,0,0,0,0,0,0,0,0,0,0,0,0,0,0,0,0,0,0,0,0,0,0,0,0,0,0,0,0,0.2327
8763,GI05-191774R,NGF'sAdditionalNewData(J),2001,v.004p.0005,Glass,Boro-Silicate,,,,,,,,,,,Annealing:at590Cfor1h.,GlassNameC140Melting:inPtcrucibleat1200Cfor7h.,,60.15,14.29,0,4.97,5.83,0,0,9.64,5.12,0,0,0,0,0,0,0,0,0,0,0,0,0,0,0,0,0,0,0,0,0,0,0,0,0,0,0,0,0,0,0,0,0,0,0,0,0,0,0,0,0,0,0,0,0,0,0,0,0,0,0,0,0,0.24
9755,XP03-213871,USPatentHoyaCorp.(J),2001,A6294490,Glass-Ceramics,Alkaline-earthSilicate,Alumino-Silicate,,,,,,OpticalMemory,Magneto-OpticalMemory,Substrate,MagneticMemoryDisk,,Crystal:other=2MgO.2Al2O3.4SiO2MgO.2Al2O3.5SiO2Mg-Al-titanate,,50.54,0,10.43,30.89,0,0,0,0,0,0,0,0,0,0,0,0,0,0,0,0,0,0,0,0.54,0,0,0,0,0,0,7.6,0,0,0,0,0,0,0,0,0,0,0,0,0,0,0,0,0,0,0,0,0,0,0,0,0,0,0,0,0,0,0,0.23
8237,GJ02-186685,GlassPhysics&Chemistry,1999,v.025p.0257,Glass,AlkaliSilicate,OtherSilicate,,,,,,,,,,,,,54,0,0,0,0,0,12.5,12.5,0,0,0,0,0,0,0,0,0,0,0,0,0,0,0,0,0,0,0,0,0,0,15,0,0,6,0,0,0,0,0,0,0,0,0,0,0,0,0,0,0,0,0,0,0,0,0,0,0,0,0,0,0,0,0.24
9756,XP03-213872,USPatentHoyaCorp.(J),2001,A6294490,Glass-Ceramics,Alkaline-earthSilicate,Alumino-Silicate,,,,,,OpticalMemory,Magneto-OpticalMemory,Substrate,MagneticMemoryDisk,,Crystal:other=2MgO.2Al2O3.4SiO2MgO.2Al2O3.5SiO2Mg-Al-titanate,,50.25,0,10.51,31.58,0,0,0,0,0,0,0,0,0,0,0,0,0,0,0,0,0,0,0,0.54,0,0,0,0,0,0,7.12,0,0,0,0,0,0,0,0,0,0,0,0,0,0,0,0,0,0,0,0,0,0,0,0,0,0,0,0,0,0,0,0.25
7118,GB02-164819,FundamentalsofInorganicGlasses,1994,v.001p.0171,Glass,AlkaliSilicate,Alkaline-earthSilicate,,,,,,,,,,,,,62.5,0,0,0,0,0,0,12.5,0,0,0,0,0,0,0,0,25,0,0,0,0,0,0,0,0,0,0,0,0,0,0,0,0,0,0,0,0,0,0,0,0,0,0,0,0,0,0,0,0,0,0,0,0,0,0,0,0,0,0,0,0,0,0.27
2830,GC02-052109,AsahiGlass(J),,SunCut-P-Blue,Glass,AlkaliSilicate,Alkaline-earthSilicate,,FlatGlass,,,,ArchitectureTrafficIndustry,Window,,,,,,71.39,0,1.17,4.43,9.56,0,0,13.45,0,0,0,0,0,0,0,0,0,0,0,0,0,0,0,0,0,0,0,0,0,0,0,0,0,0,0,0,0,0,0,0,0,0,0,0,0,0,0,0,0,0,0,0,0,0,0,0,0,0,0,0,0,0,0.25
2808,GJ03-039689,PhysicsandChemistryofGlasses,1987,v.028p.0164,Glass,Alkaline-earthSilicate,,,,,,,,,,,,,,56.56,0,0,0,17.41,0,0,13.05,0,0,0,0,0,0,0,0,0,0,0,0,0,0,0,0,0,0,0,0,0,0,12.98,0,0,0,0,0,0,0,0,0,0,0,0,0,0,0,0,0,0,0,0,0,0,0,0,0,0,0,0,0,0,0,0.257
