Repository: hori1537/rexrexxion-about-SP

File: input_csv/inputcsv_SiO2_0.01-100.00_youngsmodulus.csv (part 8 of 53)
No.,GlassNo.,DataSource,Year,DataSourceNumber,State,GlassSystem1,GlassSystem2,GlassSystem3,Appearance1,Appearance2,Appearance3,Appearance4,Usage1,Usage2,Usage3,Usage4,ThermalTreatment,Note,GlassNo.(Structure),SiO2,B2O3,Al2O3,MgO,CaO,BaO,Li2O,Na2O,K2O,Ag2O,MnO,FeO,CoO,NiO,CuO,ZnO,SrO,CdO,PbO,SnO,Cr2O3,Fe2O3,As2O3,Y2O3,Sb2O3,La2O3,Nd2O3,Gd2O3,Bi2O3,Co3O4,TiO2,MnO2,GeO2,ZrO2,CeO2,SnO2,P2O5,Ta2O5,Nb2O3,SO3,MoO3,WO3,H2O,LiF,NaF,KF,MgF2,CaF2,SrF2,BaF2,ZnF2,PbF2,YF3,AlF3,LaF3,GdF3,YbF3,ErF3,F,Cl,Br,Ag,Young'sModulusatRT(GPa)
4047,GJ03-209919,J.Non-CrystallineSolids,2001,v.290p.0180,Glass,Alkaline-earthSilicate,Alumino-Silicate,,,,,,MagneticMemoryDisk,,,,,,,44,0,25,25,0,0,0,0,0,0,0,0,0,0,0,0,0,0,0,0,0,0,0,1,0,0,0,0,0,0,5,0,0,0,0,0,0,0,0,0,0,0,0,0,0,0,0,0,0,0,0,0,0,0,0,0,0,0,0,0,0,0,116.8
758,GB05-025782,HandbookofGlassData,1987,v.00Cp.0454,Glass,Boro-Silicate,AlkaliSilicate,,,,,,,,,,,,,56.34,28.17,0,0,0,0,0,15.49,0,0,0,0,0,0,0,0,0,0,0,0,0,0,0,0,0,0,0,0,0,0,0,0,0,0,0,0,0,0,0,0,0,0,0,0,0,0,0,0,0,0,0,0,0,0,0,0,0,0,0,0,0,0,75.31
254,GB05-006586,HandbookofGlassProperties,1986,v.001p.0331,Glass,Boro-Silicate,AlkaliSilicate,,,,,,,,,,,,,58.82,29.41,0,0,0,0,0,0,11.76,0,0,0,0,0,0,0,0,0,0,0,0,0,0,0,0,0,0,0,0,0,0,0,0,0,0,0,0,0,0,0,0,0,0,0,0,0,0,0,0,0,0,0,0,0,0,0,0,0,0,0,0,0,56.09
9323,GP20-307732,USPatentSchottGlassTech.(US),2012,A0063479,Glass,Phosphate,,,,,,,Laser,,,,,Ex.8,,5,6,8.83,5,0,0,9.78,0,0,0,0,0,0,0,0,0,0,0,0,0,0,0,0.12,0,0,0,1,0,0,0,0,0,0,0,0,0,64.27,0,0,0,0,0,0,0,0,0,0,0,0,0,0,0,0,0,0,0,0,0,0,0,0,0,73.6
1195,GC01-052206,Shin-EtsuQuartzProducts(J),1980,Herasil1-TOP,Glass,Silica,,,Block,Slab,Rod,,Machinary,,,,,ForLargeOpticalInstrumentsParts,,100,0,0,0,0,0,0,0,0,0,0,0,0,0,0,0,0,0,0,0,0,0,0,0,0,0,0,0,0,0,0,0,0,0,0,0,0,0,0,0,0,0,0,0,0,0,0,0,0,0,0,0,0,0,0,0,0,0,0,0,0,0,72.42
4820,XP03-212714,JapanesePatentKonicaMinolta(J),2001,A287946,Glass-Ceramics,Alkaline-earthSilicate,Alumino-Silicate,OtherSilicate,GlassCeramics,,,,MagneticMemoryDisk,,,,,crystal:(MgAl)SiO3,,42.06,0,10.03,26.07,0,0,13.31,0,0,0,0,0,0,0,0,0,0,0,0,0,0,0,0,0,0,0,0,0,0,0,8.53,0,0,0,0,0,0,0,0,0,0,0,0,0,0,0,0,0,0,0,0,0,0,0,0,0,0,0,0,0,0,0,140.3
4226,XP06-210875,JapanesePatentKonicaMinolta(J),2001,A019488,Glass-Ceramics,Alumino-Silicate,AlkaliSilicate,,,,,,MagneticMemoryDisk,,,,,,,66.8,0,6.24,0,0,0,19.27,0,0.64,0,0,0,0,0,0,0,0,0,0,0,0,0,0,0,0,0,0,0,0,0,2.88,0,0,2.46,0,0,1.71,0,0,0,0,0,0,0,0,0,0,0,0,0,0,0,0,0,0,0,0,0,0,0,0,0,98.7
80,GB02-004865,HandbookofGlassProperties,1986,v.001p.0318,Glass,AlkaliSilicate,,,,,,,,,,,,,,70,0,0,0,0,0,0,25,5,0,0,0,0,0,0,0,0,0,0,0,0,0,0,0,0,0,0,0,0,0,0,0,0,0,0,0,0,0,0,0,0,0,0,0,0,0,0,0,0,0,0,0,0,0,0,0,0,0,0,0,0,0,59.2
3015,GJ02-176270,GlassPhysics&Chemistry,1998,v.024p.0525,Glass,AlkaliSilicate,Alkaline-earthSilicate,,,,,,,,,,,D.S.Sanditov,,71.43,0,0,0,0,0,0,14.29,0,0,0,0,0,0,0,0,14.29,0,0,0,0,0,0,0,0,0,0,0,0,0,0,0,0,0,0,0,0,0,0,0,0,0,0,0,0,0,0,0,0,0,0,0,0,0,0,0,0,0,0,0,0,0,69.58
1233,GJ02-053817,J.Non-CrystallineSolids,1973,v.012p.0035,Glass,AlkaliSilicate,,,,,,,,,,,,,,75,0,0,0,0,0,25,0,0,0,0,0,0,0,0,0,0,0,0,0,0,0,0,0,0,0,0,0,0,0,0,0,0,0,0,0,0,0,0,0,0,0,0,0,0,0,0,0,0,0,0,0,0,0,0,0,0,0,0,0,0,0,78.44
9707,GP03-312521,JapanesePatentNipponElectricGlass(J),2013,A173670,Glass,Alkaline-earthSilicate,Alumino-Silicate,,NonAlkali,,,,LiquidCrystalDisplay,Substrate,,,,Ex.1,,66.71,9.12,10.03,0,8.94,0,0,0,0,0,0,0,0,0,0,0.82,3.87,0,0,0,0,0,0,0,0,0,0,0,0,0,0.42,0,0,0,0,0.09,0,0,0,0,0,0,0,0,0,0,0,0,0,0,0,0,0,0,0,0,0,0,0,0,0,0,71
10148,GP02-316942,EuropeanPatentAsahiGlass(J),2014,A2774895,Glass,AlkaliSilicate,Alumino-Silicate,Alkaline-earthSilicate,,,,,Display,PlasmaDisplay,LiquidCrystalDisplay,Substrate,,Ex.3,,64,3,12,8,0,0,0,13,0,0,0,0,0,0,0,0,0,0,0,0,0,0,0,0,0,0,0,0,0,0,0,0,0,0,0,0,0,0,0,0,0,0,0,0,0,0,0,0,0,0,0,0,0,0,0,0,0,0,0,0,0,0,72
9533,GJ02-310191,J.Non-CrystallineSolids,2012,v.358p.003418,Glass,AlkaliSilicate,,,,,,,,,,,,,,60,0,0,0,0,0,0,40,0,0,0,0,0,0,0,0,0,0,0,0,0,0,0,0,0,0,0,0,0,0,0,0,0,0,0,0,0,0,0,0,0,0,0,0,0,0,0,0,0,0,0,0,0,0,0,0,0,0,0,0,0,0,58.5
319,GB02-006652,HandbookofGlassProperties,1986,v.001p.0329,Glass,AlkaliSilicate,Boro-Silicate,,,,,,,,,,,,,60,20,0,0,0,0,0,20,0,0,0,0,0,0,0,0,0,0,0,0,0,0,0,0,0,0,0,0,0,0,0,0,0,0,0,0,0,0,0,0,0,0,0,0,0,0,0,0,0,0,0,0,0,0,0,0,0,0,0,0,0,0,83.8
6891,XP06-256856,USPatentAsahiGlass(J),2004,A0116268,Glass-Ceramics,Alumino-Silicate,,,GlassCeramics,,,,Substrate,ColorFilter,,,,Ex.3Crystal:Na2K2Al4Si4O16,,44.1,0,25.3,6,0,0,0,8.4,8.4,0,0,0,0,0,0,0,0,0,0,0,0,0,0,0,0,0,0,0,0,0,6.8,0,0,1,0,0,0,0,0,0,0,0,0,0,0,0,0,0,0,0,0,0,0,0,0,0,0,0,0,0,0,0,96
2962,GB05-174608,DataBookofGlassComposition(J),1991,v.001p.0080,Glass,Boro-Silicate,,,Tube,,,,Medical,,,,,,,75.02,10.79,3.07,0,0,0,0,11.11,0,0,0,0,0,0,0,0,0,0,0,0,0,0,0,0,0,0,0,0,0,0,0,0,0,0,0,0,0,0,0,0,0,0,0,0,0,0,0,0,0,0,0,0,0,0,0,0,0,0,0,0,0,0,71.15
8930,GP02-300961,JapanesePatentAsahiGlass(J),2011,A026186,Glass,AlkaliSilicate,Alumino-Silicate,,,,,,Substrate,MagneticMemoryDisk,,,,Ex.7,,70.48,0,11.5,0,0,0,5,0,10,0,0,0,0,0,0,0,0,0,0,0,0,0,0,0,0,0,0,0,0,0,0,0,0,3,0,0,0,0,0,0,0,0,0,0,0,0,0,0,0,0,0,0,0,0,0,0,0,0,0,0,0,0,76
8292,GP05-290290,USPatentAsahiGlass(J),2009,A0017196,Glass,Boro-Silicate,,,NonLead,,,,PlasmaDisplay,Substrate,,,,Ex.7,,27.67,44.51,0,0,0,0,0,4.91,4.96,0,0,0,0.09,0,0.98,14.87,0,0,0,0,0,0,0,0,0,0,0,0,0,0,0,0,0,2.01,0,0,0,0,0,0,0,0,0,0,0,0,0,0,0,0,0,0,0,0,0,0,0,0,0,0,0,0,56
3790,XP03-205119,JapanesePatentHoyaCorp.(J),2000,A169186,Glass-Ceramics,Alkaline-earthSilicate,,,GlassCeramics,,,,MagneticMemoryDisk,,,,,,,48,0,4,34.8,0,0,2.5,0,0,0,0,0,0,0,0,0,0,0,0,0,0,0,0,1,0,0,0,0,0,0,4,0,0,5.7,0,0,0,0,0,0,0,0,0,0,0,0,0,0,0,0,0,0,0,0,0,0,0,0,0,0,0,0,150
493,GI06-016188,Proc.ICG,1980,v.012p.0661,Glass,Alumino-Silicate,,,Melting,,,,,,,,,In2NNaOHsolutionat95C,,43.2,0,25.4,0,0,0,0,0,0,0,0,0,0,0,0,0,0,0,0,0,0,0,0,18.4,0,0,0,0,0,0,13,0,0,0,0,0,0,0,0,0,0,0,0,0,0,0,0,0,0,0,0,0,0,0,0,0,0,0,0,0,0,0,106.6
5664,GP09-223856,JapanesePatentCarlZeiss(DE),2002,A537207,Glass,OtherSilicate,AlkaliSilicate,Alkaline-earthSilicate,,,,,Battery,ReinforcementofCement,,,,,,72.56,0,0.65,1.64,9.45,0,0,8.55,0.7,0,0,0,0,0,0,0,0,0,0,0,0,0,0,0,0,1.02,0,0,0,0,0,0,0,5.43,0,0,0,0,0,0,0,0,0,0,0,0,0,0,0,0,0,0,0,0,0,0,0,0,0,0,0,0,83
3819,XP06-205182,JapanesePatentOharaInc.(J),2000,A187828,Glass-Ceramics,Alumino-Silicate,Alkaline-earthSilicate,,GlassCeramics,,,,MagneticMemoryDisk,,,,,,,56.08,3.02,8.85,19.4,3.75,0,5.03,0,0,0,0,0,0,0,0,0,0,0,0,0,0,0,0,0,0.1,0,0,0,0,0,2.64,0,0,0.49,0,0,0.64,0,0,0,0,0,0,0,0,0,0,0,0,0,0,0,0,0,0,0,0,0,0,0,0,0,120
4421,XP06-211070,JapanesePatentKonicaMinolta(J),2001,A026458,Glass-Ceramics,Alumino-Silicate,Alkaline-earthSilicate,,GlassCeramics,,,,MagneticMemoryDisk,,,,,Crystal:Magnesium-Aluminosilicate,,49.41,0,13.41,29.31,0,0,0,0,0,0,0,0,0,0,0,0,0,0,0,0,0,0,0,0,0,0,0,0,0,0,6.97,0,0,0.9,0,0,0,0,0,0,0,0,0,0,0,0,0,0,0,0,0,0,0,0,0,0,0,0,0,0,0,0,108.4
10499,GP02-353687,USPatentAsahiGlass(J),2013,A0302617,Glass,AlkaliSilicate,Alumino-Silicate,Alkaline-earthSilicate,Melting,SheetGlass,,,ChemicalStrengthen,Display,,,,ex.57,,72.5,0,6.2,8.5,0,0,0,12.8,0,0,0,0,0,0,0,0,0,0,0,0,0,0,0,0,0,0,0,0,0,0,0,0,0,0,0,0,0,0,0,0,0,0,0,0,0,0,0,0,0,0,0,0,0,0,0,0,0,0,0,0,0,0,70
3171,GI04-183598,NGF'sAdditionalNewData(J),2000,v.001p.0285,Glass,Lead-Silicate,,,,,,,,,,,,U.Doct.thesisNagaokaUniv.Tech.1998,,50,0,0,0,0,0,0,0,0,0,0,0,0,0,0,0,0,0,50,0,0,0,0,0,0,0,0,0,0,0,0,0,0,0,0,0,0,0,0,0,0,0,0,0,0,0,0,0,0,0,0,0,0,0,0,0,0,0,0,0,0,0,44
9528,GJ02-310186,J.Non-CrystallineSolids,2012,v.358p.003418,Glass,AlkaliSilicate,,,,,,,,,,,,,,90,0,0,0,0,0,0,10,0,0,0,0,0,0,0,0,0,0,0,0,0,0,0,0,0,0,0,0,0,0,0,0,0,0,0,0,0,0,0,0,0,0,0,0,0,0,0,0,0,0,0,0,0,0,0,0,0,0,0,0,0,0,65
3392,XP03-189137,JapanesePatentHoyaCorp.(J),1999,A322363,Glass-Ceramics,Alkaline-earthSilicate,Alumino-Silicate,,,,,,,,,,,,,47,0,12.5,28.5,0,0,0,0,0,0,0,0,0,0,0,0,0,0,0,0,0,0,0,0,0,0,0,0,0,0,10,0,0,2,0,0,0,0,0,0,0,0,0,0,0,0,0,0,0,0,0,0,0,0,0,0,0,0,0,0,0,0,147.8
6620,XP03-253541,USPatentKonicaMinolta(J),2003,A6627567,Glass-Ceramics,Alkaline-earthSilicate,Alumino-Silicate,,GlassCeramics,,,,Substrate,MagneticMemoryDisk,,,,Heattreatment:680C5.5h+750C5.5hCrystalothers:MagnesiumaluminasilicateEx.7,,53.13,0,11.13,35.2,0,0,0,0,0,0,0,0,0,0,0,0,0,0,0,0,0,0,0,0,0,0,0,0,0,0,0,0,0,0,0,0,0.25,0.29,0,0,0,0,0,0,0,0,0,0,0,0,0,0,0,0,0,0,0,0,0,0,0,0,94.56
1041,GJ02-046093,J.Non-CrystallineSolids,1983,v.056p.0161,Glass,AlkaliSilicate,,,,,,,,,,,,,,74.99,0,0,0,0,0,0,25.01,0,0,0,0,0,0,0,0,0,0,0,0,0,0,0,0,0,0,0,0,0,0,0,0,0,0,0,0,0,0,0,0,0,0,0,0,0,0,0,0,0,0,0,0,0,0,0,0,0,0,0,0,0,0,88
668,GB05-025692,HandbookofGlassData,1987,v.00Cp.0445,Glass,Boro-Silicate,AlkaliSilicate,,,,,,,,,,,,,52.5,24.3,0,0,0,0,0,23.2,0,0,0,0,0,0,0,0,0,0,0,0,0,0,0,0,0,0,0,0,0,0,0,0,0,0,0,0,0,0,0,0,0,0,0,0,0,0,0,0,0,0,0,0,0,0,0,0,0,0,0,0,0,0,80.36
5699,GP02-224021,USPatentNipponSheetGlass(J),2002,A6365534,Glass,AlkaliSilicate,Alumino-Silicate,Alkaline-earthSilicate,,,,,Substrate,MagneticMemoryDisk,,,,,,54.85,0,15.62,4.2,6.31,0,11.81,7.21,0,0,0,0,0,0,0,0,0,0,0,0,0,0,0,0,0,0,0,0,0,0,0,0,0,0,0,0,0,0,0,0,0,0,0,0,0,0,0,0,0,0,0,0,0,0,0,0,0,0,0,0,0,0,90
957,GJ03-039690,PhysicsandChemistryofGlasses,1987,v.028p.0164,Glass,Alkaline-earthSilicate,,,,,,,,,,,,,,53.12,0,0,0,16.34,0,0,12.26,0,0,0,0,0,0,0,0,0,0,0,0,0,0,0,0,0,0,0,0,0,0,18.28,0,0,0,0,0,0,0,0,0,0,0,0,0,0,0,0,0,0,0,0,0,0,0,0,0,0,0,0,0,0,0,90.5
8814,GP03-299167,USPatentAsahiGlass(J),2010,A7754631,Glass,Alkaline-earthSilicate,Alumino-Silicate,,NonAlkali,,,,LiquidCrystalDisplay,Substrate,,,,Ex.8,,64.2,7.5,10.8,7.5,7,0,0,0,0,0,0,0,0,0,0,0,3,0,0,0,0,0,0,0,0,0,0,0,0,0,0,0,0,0,0,0,0,0,0,0,0,0,0,0,0,0,0,0,0,0,0,0,0,0,0,0,0,0,0,0,0,0,80
3614,GI07-191758,NGF'sAdditionalNewData(J),2001,v.004p.0005,Glass,Zinc-Silicate,AlkaliSilicate,Alumino-Silicate,,,,,,,,,Anneal:at700Cfor1h.,GlassNameC122.Melt:inPtat1600Cfor7h.Crystalsexistalittle.,,50,0,10.2,0,0,0,0,10.19,10.07,0,0,0,0,0,0,19.54,0,0,0,0,0,0,0,0,0,0,0,0,0,0,0,0,0,0,0,0,0,0,0,0,0,0,0,0,0,0,0,0,0,0,0,0,0,0,0,0,0,0,0,0,0,0,74.6
4722,XP03-212616,JapanesePatentKonicaMinolta(J),2001,A287937,Glass-Ceramics,Alkaline-earthSilicate,OtherSilicate,,GlassCeramics,,,,MagneticMemoryDisk,,,,,crystal:(MgAl)SiO3,,40.77,0,2.7,36.87,0,0,5.53,0,0,0,0,0,0,0,0,0,0,0,0,0,0,0,0,0,0,0,0,0,0,0,14.13,0,0,0,0,0,0,0,0,0,0,0,0,0,0,0,0,0,0,0,0,0,0,0,0,0,0,0,0,0,0,0,140
4385,XP06-211034,JapanesePatentKonicaMinolta(J),2001,A026454,Glass-Ceramics,Alumino-Silicate,Alkaline-earthSilicate,,,,,,MagneticMemoryDisk,,,,,Crystal:Magnesium-Aluminosilicate,,56.81,2.81,9.12,23.22,0,0,0,0,0,0,0,0,0,0,0,0,0,0,0,0,0,0,0,0,0,0,0,0,0,0,8.04,0,0,0,0,0,0,0,0,0,0,0,0,0,0,0,0,0,0,0,0,0,0,0,0,0,0,0,0,0,0,0,97.23
10591,XJ03-355431,J.MaterialsScience,2013,v.048p.3461,Glass-Ceramics,Alkaline-earthSilicate,Alumino-Silicate,,Melting,GlassCeramics,,,,,,,950C10h+1060C1h,A4,,51.9,0,21.2,21.2,0,0,0,0,0,0,0,0,0,0,0,0,0,0,0,0,0,0,0,0,0,0,0,0,0,0,0,0,0,5.7,0,0,0,0,0,0,0,0,0,0,0,0,0,0,0,0,0,0,0,0,0,0,0,0,0,0,0,0,112
461,GB03-014478,HandbookofGlassData,1987,v.00Cp.0913,Glass,Alkaline-earthSilicate,OtherSilicate,,,,,,,,,,,,,7.5,0,0,46.25,0,0,0,0,0,0,0,0,0,0,0,0,0,0,0,0,0,0,0,0,0,0,0,0,0,0,0,0,0,0,0,0,46.25,0,0,0,0,0,0,0,0,0,0,0,0,0,0,0,0,0,0,0,0,0,0,0,0,0,56.51
7844,GP03-281386,JapanesePatentNipponSheetGlass(J),2007,A320846,Glass,Alkaline-earthSilicate,Alumino-Silicate,AlkaliSilicate,,,,,Display,,,,,Ex.1,,48.69,0,5.71,6.45,21.58,0,5.8,1.88,0,0,0,0,0,0,0,0,8,0,0,0,0,0,0,0,0,0,0,0,0,0,0,0,0,1.89,0,0,0,0,0,0,0,0,0,0,0,0,0,0,0,0,0,0,0,0,0,0,0,0,0,0,0,0,103
6593,XP03-253477,USPatentKonicaMinolta(J),2003,A6624101,Glass-Ceramics,Alkaline-earthSilicate,Alumino-Silicate,,GlassCeramics,,,,Substrate,MagneticMemoryDisk,,,,Heattreatment:710C3h+800C3.5hCrystalohters:MagnesiumaluminasilicateEx.10,,45.68,0,6.41,33.52,0,0,10.77,0,0,0,0,0,0,0,0,0,0,0,0,0,0,0,0,0,0,0,0,0,0,0,3.62,0,0,0,0,0,0,0,0,0,0,0,0,0,0,0,0,0,0,0,0,0,0,0,0,0,0,0,0,0,0,0,109.4
5115,XP02-213320,USPatentOharaInc.(J),2001,A6174827,Glass-Ceramics,AlkaliSilicate,Alumino-Silicate,,GlassCeramics,,,,Substrate,MagneticMemoryDisk,,,,,,72.57,0,4.92,0,0,0,17.59,0,1.46,0,0,0,0,0,0,0.22,0,0,0,0,0,0,0,0,0.1,0,0,0,0,0,0,0,0,2.42,0,0,0.72,0,0,0,0,0,0,0,0,0,0,0,0,0,0,0,0,0,0,0,0,0,0,0,0,0,110
5217,XP03-214231,EuropeanPatentHoyaCorp.(J),2001,A1067102,Glass-Ceramics,Alkaline-earthSilicate,Alumino-Silicate,OtherSilicate,,,,,MagneticMemoryDisk,Substrate,,,,Crystal:Titanate,,47,0,12.5,28.5,0,0,0,0,0,0,0,0,0,0,0,0,0,0,0,0,0,0,0,2,0,0,0,0,0,0,10,0,0,0,0,0,0,0,0,0,0,0,0,0,0,0,0,0,0,0,0,0,0,0,0,0,0,0,0,0,0,0,146.7
6681,XP06-253692,USPatentKonicaMinolta(J),2003,A6645888,Glass-Ceramics,Alumino-Silicate,Alkaline-earthSilicate,,,,,,Substrate,MagneticMemoryDisk,,,,Heattreatment:660C5h+700C5hCrystalothers:ClinoenstatiteMg-Al-silicateEx.9,,50.4,0,17.94,21.91,0,0,4.22,0,0,0,0,0,0,0,0,0,0,0,0,0,0,0,0,0,0,0,0,0,0,0,5.53,0,0,0,0,0,0,0,0,0,0,0,0,0,0,0,0,0,0,0,0,0,0,0,0,0,0,0,0,0,0,0,114.9
10846,GP03-357268,USPatentHoyaCorp.(J),2014,A0334276,Glass,Alkaline-earthSilicate,AlkaliSilicate,Alumino-Silicate,Melting,Disk,,,MagneticMemoryDisk,ChemicalStrengthen,,,,ex.1,,61,0,11,15.5,0,0,1,10.5,0,0,0,0,0,0,0,0,0,0,0,0,0,0,0,0,0,0,0,0,0,0,0,0,0,1,0,0,0,0,0,0,0,0,0,0,0,0,0,0,0,0,0,0,0,0,0,0,0,0,0,0,0,0,83
9974,GP06-315286,USPatentOthers,2014,A8728964,Glass,Alumino-Silicate,,,Fiber,,,,,,,,,AGYHoldingCo.Ex.2,,64.31,4.54,14.15,14.72,0.11,0,2.08,0.05,0.00668,0,0,0,0,0,0,0,0,0,0,0,0,0.02,0,0,0,0,0,0,0,0,0.02,0,0,0,0,0,0,0,0,0,0,0,0,0,0,0,0,0,0,0,0,0,0,0,0,0,0,0,0,0,0,0,89.2
6466,GP06-252609,JapanesePatentCorningInc.(US),2003,A206157,Glass,Alumino-Silicate,,,,,,,Substrate,,,,,Ex.DAT,,81.96,0,11.24,0,0,0,0,0,0,0,0,0,0,0,0,0,0,0,0,0,0,0,0,0,0,3.4,0,0,0,0,3.4,0,0,0,0,0,0,0,0,0,0,0,0,0,0,0,0,0,0,0,0,0,0,0,0,0,0,0,0,0,0,0,84
2171,GP20-107756,EuropeanPatent,1990,A0356746,Glass,Phosphate,,,,,,,Laser,,,,,,,2.97,0,8.75,0,0,0,24.37,0,0,0,0,0,0,0,0,0,0,0,0,0,0,0,0.12,0,0,0.36,1.72,0,0,0,0,0,0,0,0,0,61.71,0,0,0,0,0,0,0,0,0,0,0,0,0,0,0,0,0,0,0,0,0,0,0,0,0,67
2806,GB02-164780,FundamentalsofInorganicGlasses,1994,v.001p.0169,Glass,AlkaliSilicate,,,,,,,,,,,,,,75,0,0,0,0,0,25,0,0,0,0,0,0,0,0,0,0,0,0,0,0,0,0,0,0,0,0,0,0,0,0,0,0,0,0,0,0,0,0,0,0,0,0,0,0,0,0,0,0,0,0,0,0,0,0,0,0,0,0,0,0,0,79
10245,GP02-351032,USPatentAsahiGlass(J),2012,A0264585,Glass,AlkaliSilicate,Alumino-Silicate,,Melting,FlatGlass,,,ChemicalStrengthen,Display,,,,ex.1,,64,0,12,2,0,0,12,8,0,0,0,0,0,0,0,0,0,0,0,0,0,0,0,0,0,0,0,0,0,0,0,0,0,2,0,0,0,0,0,0,0,0,0,0,0,0,0,0,0,0,0,0,0,0,0,0,0,0,0,0,0,0,86.1
6761,GP02-254228,USPatentNipponSheetGlass(J),2003,A0220183,Glass,AlkaliSilicate,Alkaline-earthSilicate,Alumino-Silicate,,,,,Substrate,MagneticMemoryDisk,,,,Ex.8,,67.78,0,6.52,5.03,6.66,0,0,10.02,1.48,0,0,0,0,0,0,0,2.51,0,0,0,0,0,0,0,0,0,0,0,0,0,0,0,0,0,0,0,0,0,0,0,0,0,0,0,0,0,0,0,0,0,0,0,0,0,0,0,0,0,0,0,0,0,77
132,GB02-006431,HandbookofGlassProperties,1986,v.001p.0322,Glass,AlkaliSilicate,Alkaline-earthSilicate,,,,,,,,,,,,,76,0,0,0,8,0,0,16,0,0,0,0,0,0,0,0,0,0,0,0,0,0,0,0,0,0,0,0,0,0,0,0,0,0,0,0,0,0,0,0,0,0,0,0,0,0,0,0,0,0,0,0,0,0,0,0,0,0,0,0,0,0,68
3201,GI01-184136,NGF'sAdditionalNewData(J),2000,v.001p.0347,Glass,Silica,,,,,,,,,,,,U.Doct.thesisUniv.ofTokyo1979,,100,0,0,0,0,0,0,0,0,0,0,0,0,0,0,0,0,0,0,0,0,0,0,0,0,0,0,0,0,0,0,0,0,0,0,0,0,0,0,0,0,0,0,0,0,0,0,0,0,0,0,0,0,0,0,0,0,0,0,0,0,0,28.03
2958,GB01-174589,DataBookofGlassComposition(J),1991,v.001p.0076,Glass,Silica,,,CVD,,,,Chemical,,,,,,,100,0,0,0,0,0,0,0,0,0,0,0,0,0,0,0,0,0,0,0,0,0,0,0,0,0,0,0,0,0,0,0,0,0,0,0,0,0,0,0,0,0,0,0,0,0,0,0,0,0,0,0,0,0,0,0,0,0,0,0,0,0,73
10717,XP03-356563,JapanesePatentOharaInc.(J),2014,A114200,Glass-Ceramics,Alkaline-earthSilicate,Alumino-Silicate,,Melting,GlassCeramics,,,MagneticMemoryDisk,,,,750C300min,ex.121crystal:MgAl2O4,,59.76,3.63,10.85,12.08,5.64,0,0,4.08,0,0,0,0,0,0,0,0,0,0,0,0,0,0,0,0,0,0,0,0,0,0,3.96,0,0,0,0,0,0,0,0,0,0,0,0,0,0,0,0,0,0,0,0,0,0,0,0,0,0,0,0,0,0,0,87
1135,GC06-051378,CorningInc.(US),,1710,Glass,Alumino-Silicate,Alkaline-earthSilicate,,,,,,Stove,,,,,,,62.2,3.92,10.96,13.86,7.41,0,0,1.6,0,0,0,0,0,0,0,0,0,0,0,0,0,0,0,0,0,0,0,0,0,0,0,0,0,0.05,0,0,0,0,0,0,0,0,0,0,0,0,0,0,0,0,0,0,0,0,0,0,0,0,0,0,0,0,86.12
4504,XP02-211505,JapanesePatentOharaInc.(J),2001,A066425,Glass-Ceramics,AlkaliSilicate,Alumino-Silicate,,GlassCeramics,,,,ColorFilter,,,,,,,73.58,0,3.17,0.73,0,0,17.69,0,0.81,0,0,0,0,0,0,0.36,0.57,0,0,0,0,0,0,0,0.04,0,0,0,0,0,0,0,0,2.14,0,0,0.91,0,0,0,0,0,0,0,0,0,0,0,0,0,0,0,0,0,0,0,0,0,0,0,0,0,99
10535,GP03-353839,USPatentHoyaCorp.(J),2014,A0036644,Glass,Alkaline-earthSilicate,Alumino-Silicate,AlkaliSilicate,Melting,Disk,,,MagneticMemoryDisk,ChemicalStrengthen,,,,ex.8,,61,0,11,15.5,0,0,1,10.5,0,0,0,0,0,0,0,0,0,0,0,0,0,0,0,0,0,0,0,0,0,0,0,0,0,1,0,0,0,0,0,0,0,0,0,0,0,0,0,0,0,0,0,0,0,0,0,0,0,0,0,0,0,0,83.4
4937,XP03-212831,JapanesePatentKonicaMinolta(J),2001,A287958,Glass-Ceramics,Alkaline-earthSilicate,Alumino-Silicate,Zinc-Silicate,GlassCeramics,,,,MagneticMemoryDisk,,,,,crystal:(MgAl)SiO3Zn2Ti3O8Zn2TiO4,,48.48,0,8.34,24.1,0,0,4.06,0,0,0,0,0,0,0,0,9.7,0,0,0,0,0,0,0,0,0,0,0,0,0,0,5.32,0,0,0,0,0,0,0,0,0,0,0,0,0,0,0,0,0,0,0,0,0,0,0,0,0,0,0,0,0,0,0,116.8
5794,XP02-224540,USPatentOharaInc.(J),2002,A6420286,Glass-Ceramics,AlkaliSilicate,,,GlassCeramics,,,,ColorFilter,,,,,Nucleation:580C5hCrystallization:740C3h,,69.75,0,2.06,0.72,0,0,21.43,0,1.55,0,0,0,0,0,0,0,0,0,0,0,0,0,0,0,0.2,0,0,0,0,0,0,0,0,3.26,0,0,1.03,0,0,0,0,0,0,0,0,0,0,0,0,0,0,0,0,0,0,0,0,0,0,0,0,0,110
1297,GI02-059416,Proc.ICG,1986,v.001p.0233,Glass,AlkaliSilicate,,,AlkaliResistant,,,,,,,,,,,68.75,0,0.19,0,6.71,0,0,15.14,0.2,0,0,0,0,0,0,0,0,0,0,0,0,0,0,0,0,0,0,0,0,0,0,0,0,9,0,0,0,0,0,0,0,0,0,0,0,0,0,0,0,0,0,0,0,0,0,0,0,0,0,0,0,0,82.52
10347,GP03-352001,EuropeanPatentAGYHoldingCorp.(US),2013,A2663535,Glass,Alkaline-earthSilicate,Alumino-Silicate,,Melting,Fiber,,,PlasticsFRP,ElectricCircuitCircuitBoard,,,,ex.2,,64.31,4.54,14.15,14.72,0.11,0,2.08,0.05,0.00668,0,0,0,0,0,0,0,0,0,0,0,0,0.02,0,0,0,0,0,0,0,0,0.02,0,0,0,0,0,0,0,0,0,0,0,0,0,0,0,0,0,0,0,0,0,0,0,0,0,0,0,0,0,0,0,89.2
1037,GJ02-045763,GlassPhysics&Chemistry,1982,v.008p.0463,Glass,AlkaliSilicate,Alumino-Silicate,,,,,,,,,,,,,81,0,4,0,0,0,15,0,0,0,0,0,0,0,0,0,0,0,0,0,0,0,0,0,0,0,0,0,0,0,0,0,0,0,0,0,0,0,0,0,0,0,0,0,0,0,0,0,0,0,0,0,0,0,0,0,0,0,0,0,0,0,77.5
570,GB02-019770,HandbookofGlassData,1987,v.00Cp.0213,Glass,AlkaliSilicate,Alkaline-earthSilicate,,,,,,,,,,,,,73,0,0,0,8,0,0,19,0,0,0,0,0,0,0,0,0,0,0,0,0,0,0,0,0,0,0,0,0,0,0,0,0,0,0,0,0,0,0,0,0,0,0,0,0,0,0,0,0,0,0,0,0,0,0,0,0,0,0,0,0,0,67.1
6463,GP05-252597,JapanesePatentOharaInc.(J),2003,A201144,Glass,Boro-Silicate,Alumino-Silicate,,Pressed,,,,OpticalFiber,,,,,Ex.9,,48.35,13.32,10.43,15.33,2.2,0,7.24,0,0,0,0,0,0,0,0,1.52,0.3,0,0,0,0,0,0,0,0.06,0,0,0,0,0,0,0,0,1.25,0,0,0,0,0,0,0,0,0,0,0,0,0,0,0,0,0,0,0,0,0,0,0,0,0,0,0,0,87.8
4289,XP06-210938,JapanesePatentKonicaMinolta(J),2001,A026444,Glass-Ceramics,Alumino-Silicate,Alkaline-earthSilicate,,,,,,MagneticMemoryDisk,,,,,Crystal:Magnesium-Aluminosilicate,,36.81,0,14.37,37.72,0,0,11.1,0,0,0,0,0,0,0,0,0,0,0,0,0,0,0,0,0,0,0,0,0,0,0,0,0,0,0,0,0,0,0,0,0,0,0,0,0,0,0,0,0,0,0,0,0,0,0,0,0,0,0,0,0,0,0,108.6
3156,GP03-182921,EuropeanPatentHoyaCorp.(J),1998,A0858974,Glass,Alkaline-earthSilicate,Alumino-Silicate,,,,,,Substrate,MagneticMemoryDisk,,,,,,44,0,15,35,0,0,0,0,0,0,0,0,0,0,0,0,0,0,0,0,0,0,0,1,0,0,0,0,0,0,5,0,0,0,0,0,0,0,0,0,0,0,0,0,0,0,0,0,0,0,0,0,0,0,0,0,0,0,0,0,0,0,116
103,GJ06-005822,J.AmericanCeramicSoc.,1978,v.061p.0248,Glass,Alumino-Silicate,,,,,,,,,,,,3Tables4Figures,,43.2,0,25.4,0,0,0,0,0,0,0,0,0,0,0,0,0,0,0,0,0,0,0,0,0,0,18.4,0,0,0,0,13,0,0,0,0,0,0,0,0,0,0,0,0,0,0,0,0,0,0,0,0,0,0,0,0,0,0,0,0,0,0,0,106.6
6958,GJ02-258709,PhysicsandChemistryofGlasses,2004,v.045p.0037,Glass,AlkaliSilicate,Alkaline-earthSilicate,,,,,,,,,,,,,80,0,0,6,0,0,0,14,0,0,0,0,0,0,0,0,0,0,0,0,0,0,0,0,0,0,0,0,0,0,0,0,0,0,0,0,0,0,0,0,0,0,0,0,0,0,0,0,0,0,0,0,0,0,0,0,0,0,0,0,0,0,65.6
6982,GJ02-259421,J.Non-CrystallineSolids,2004,v.344p.0017,Glass,AlkaliSilicate,Alumino-Silicate,,Fiber,,,,,,,,,,,45,0,30,0,0,0,0,25,0,0,0,0,0,0,0,0,0,0,0,0,0,0,0,0,0,0,0,0,0,0,0,0,0,0,0,0,0,0,0,0,0,0,0,0,0,0,0,0,0,0,0,0,0,0,0,0,0,0,0,0,0,0,74.91
6298,GP02-228362,EuropeanPatentNipponSheetGlass(J),2003,A1270524,Glass,AlkaliSilicate,Alkaline-earthSilicate,,SheetGlass,,,,IRAbsorbingMaterial,UVAbsorbingMaterial,VehicleWindow,,,Ex.4,,71.11,0,0.79,5.47,8.28,0,0.1,13.23,0.49,0,0,0,0.003195,0.02,0,0,0,0,0,0,0,0.49,0,0,0,0,0,0,0,0,0.02,0,0,0,0,0,0,0,0,0,0,0,0,0,0,0,0,0,0,0,0,0,0,0,0,0,0,0,0,0,0,0,74
8174,GP05-289238,JapanesePatentNipponElectricGlass(J),2009,A013049,Glass,Boro-Silicate,Alumino-Silicate,Alkaline-earthSilicate,NonAlkali,,,,LiquidCrystalDisplay,Substrate,,,,Ex.33,,67.5,9.4,9.8,0.5,9.5,0,0,0,0,0,0,0,0,0,0,0,3.2,0,0,0,0,0,0,0,0,0,0,0,0,0,0,0,0,0,0,0.1,0,0,0,0,0,0,0,0,0,0,0,0,0,0,0,0,0,0,0,0,0,0,0,0,0,0,73
156,GB02-006467,HandbookofGlassProperties,1986,v.001p.0325,Glass,AlkaliSilicate,Alkaline-earthSilicate,,,,,,,,,,,,,70,0,0,18,0,0,0,0,12,0,0,0,0,0,0,0,0,0,0,0,0,0,0,0,0,0,0,0,0,0,0,0,0,0,0,0,0,0,0,0,0,0,0,0,0,0,0,0,0,0,0,0,0,0,0,0,0,0,0,0,0,0,63.5
5455,GP03-222062,JapanesePatentAsahiGlass(J),2002,A029774,Glass,Alkaline-earthSilicate,AlkaliSilicate,Alumino-Silicate,,,,,MagneticMemoryDisk,,,,,,,65.5,0,6.3,6,0,0,6.2,1.3,0,0,0,0,0,0,0,2,10,0,0,0,0,0,0,0,0,0,0,0,0,0,1.6,0,0,1.1,0,0,0,0,0,0,0,0,0,0,0,0,0,0,0,0,0,0,0,0,0,0,0,0,0,0,0,0,88
9418,GP06-308909,JapanesePatentOharaInc.(J),2012,A146392,Glass,Alumino-Silicate,Zinc-Silicate,,,,,,Substrate,MagneticMemoryDisk,,,,Ex.G3,,56.35,4.71,7.72,8.14,2.34,0,0,6.35,0,0,0,0,0,0,0,9.67,0,0,0,0,0,0,0,0,0,0,0,0,0,0,4.11,0,0,0,0.15,0,0.46,0,0,0,0,0,0,0,0,0,0,0,0,0,0,0,0,0,0,0,0,0,0,0,0,0,85
10320,GP03-351914,EuropeanPatentSchottGlas(Jena)(DE),2013,A2649019,Glass,Alkaline-earthSilicate,Alumino-Silicate,,Melting,WaterResistant,,,,,,,,ex.4,,70.42,0,7.49,13.54,7.03,0,0,0,0,0,0,0,0,0,0,0,0,0,0,0,0,0,0,0,0,0,0,0,0,0,1.44,0,0,0,0,0.08,0,0,0,0,0,0,0,0,0,0,0,0,0,0,0,0,0,0,0,0,0,0,0,0,0,0,88
8320,GP02-290631,USPatentAsahiGlass(J),2009,A0110963,Glass,AlkaliSilicate,Alumino-Silicate,,,,,,Substrate,MagneticMemoryDisk,,,,Ex.5,,61.7,0,13,3,0,0,11.2,6.5,3,0,0,0,0,0,0,0,0,0,0,0,0,0,0,0,0,0,0,0,0,0,1,0,0,0.6,0,0,0,0,0,0,0,0,0,0,0,0,0,0,0,0,0,0,0,0,0,0,0,0,0,0,0,0,83.5
8542,GJ09-294653,J.Non-CrystallineSolids,2009,v.355p.2622,Glass,OtherSilicate,Phosphate,,,,,,,,,,,,,41.1,0,6.4,0,0,0,0,0,0,0,0,0,0,0,0,0,0,0,0,0,0,0,0,0,0,0,0,0,0,0,0,0,0,0,8.6,0,43.9,0,0,0,0,0,0,0,0,0,0,0,0,0,0,0,0,0,0,0,0,0,0,0,0,0,83
167,GB02-006478,HandbookofGlassProperties,1986,v.001p.0326,Glass,AlkaliSilicate,Alkaline-earthSilicate,,,,,,,,,,,,,76.4,0,0,0,0,0,0,0,18,0,0,0,0,0,0,0,5.6,0,0,0,0,0,0,0,0,0,0,0,0,0,0,0,0,0,0,0,0,0,0,0,0,0,0,0,0,0,0,0,0,0,0,0,0,0,0,0,0,0,0,0,0,0,56.1
2802,XP09-164511,EuropeanPatentCorningInc.(US),1995,A0668250,Glass-Ceramics,OtherSilicate,Alumino-Silicate,,,,,,,,,,,Nickelaluminosilicateglass-ceramics,,49.11,0,15.73,22.28,0,0,0,0,0,0,0,0,0,12.88,0,0,0,0,0,0,0,0,0,0,0,0,0,0,0,0,0,0,0,0,0,0,0,0,0,0,0,0,0,0,0,0,0,0,0,0,0,0,0,0,0,0,0,0,0,0,0,0,146.3
10793,GP02-356920,USPatentAsahiGlass(J),2014,A0235425,Glass,AlkaliSilicate,Alumino-Silicate,,Melting,SheetGlass,,,Display,LiquidCrystalDisplay,PlasmaDisplay,ElectroLuminescence,,ex.3,,64,3,12,8,0,0,0,13,0,0,0,0,0,0,0,0,0,0,0,0,0,0,0,0,0,0,0,0,0,0,0,0,0,0,0,0,0,0,0,0,0,0,0,0,0,0,0,0,0,0,0,0,0,0,0,0,0,0,0,0,0,0,72
2308,XP02-117240,JapanesePatentAsahiGlass(J),1991,A080129,Glass-Ceramics,AlkaliSilicate,,,GlassCeramics,,,,ArchitectureTrafficIndustry,,,,,Heattreatment:950Cx1hr,,74.63,0,1.22,1.54,8.89,0,0,13.06,0.66,0,0,0,0,0,0,0,0,0,0,0,0,0,0,0,0,0,0,0,0,0,0,0,0,0,0,0,0,0,0,0,0,0,0,0,0,0,0,0,0,0,0,0,0,0,0,0,0,0,0,0,0,0,70.56
8369,GP03-290842,EuropeanPatentNipponSheetGlass(J),2009,A2017236,Glass,Alkaline-earthSilicate,Boro-Silicate,,,,,,Display,,,,,Ex.4,,35.22,18.84,2.95,3.99,28.96,0,0,0,0,0,0,0,0,0,0,1.02,3.49,0,0,0,0,3,0,0,0,1.98,0,0,0,0,0,0,0,0.55,0,0,0,0,0,0,0,0,0,0,0,0,0,0,0,0,0,0,0,0,0,0,0,0,0,0,0,0,101
1068,GJ05-047295,J.CeramicSoc.Japan,1983,v.091p.0199,Glass,Boro-Silicate,,,,,,,,,,,,,,40.82,40.82,0,0,0,0,0,18.37,0,0,0,0,0,0,0,0,0,0,0,0,0,0,0,0,0,0,0,0,0,0,0,0,0,0,0,0,0,0,0,0,0,0,0,0,0,0,0,0,0,0,0,0,0,0,0,0,0,0,0,0,0,0,67.22
3733,GP02-204858,JapanesePatentNipponSheetGlass(J),2000,A143281,Glass,AlkaliSilicate,Alkaline-earthSilicate,,,,,,MagneticMemoryDisk,,,,,,,61.67,0,2.1,4.49,7.29,0,15.86,1.5,0,0,0,0,0,0,0,0,4.59,0,0,0,0,0,0,0,0,0,0,0,0,0,0,0,0,2.5,0,0,0,0,0,0,0,0,0,0,0,0,0,0,0,0,0,0,0,0,0,0,0,0,0,0,0,0,93.5
1561,GJ09-072979,PhysicsandChemistryofGlasses,1961,v.002p.0069,Glass,OtherSilicate,Alkaline-earthSilicate,Alumino-Silicate,,,,,,,,,,,,49.99,0,2.94,20.87,20.35,0,0,0,0,0,0,0,0,0,0,0,0,0,0,0,0,0,0,0,0,0,0,0,0,0,0,0,0,5.84,0,0,0,0,0,0,0,0,0,0,0,0,0,0,0,0,0,0,0,0,0,0,0,0,0,0,0,0,107.8
7446,GP02-269559,USPatentHoyaCorp.(J),2005,A0181218,Glass,AlkaliSilicate,Alkaline-earthSilicate,,,,,,Substrate,MagneticMemoryDisk,,,,Ex.9,,56,0,5,2,15,0,14,2,0,0,0,0,0,0,0,0,0,0,0,0,0,0,0,0,0,0,0,0,0,0,2,0,0,4,0,0,0,0,0,0,0,0,0,0,0,0,0,0,0,0,0,0,0,0,0,0,0,0,0,0,0,0,99.53
6306,GP06-228740,EuropeanPatentCorningInc.(US),2003,A1321442,Glass,Alumino-Silicate,,,,,,,Display,,,,,Code:DAT,,81.96,0,11.24,0,0,0,0,0,0,0,0,0,0,0,0,0,0,0,0,0,0,0,0,0,0,3.4,0,0,0,0,3.4,0,0,0,0,0,0,0,0,0,0,0,0,0,0,0,0,0,0,0,0,0,0,0,0,0,0,0,0,0,0,0,84
2283,GJ05-113788,PhysicsandChemistryofGlasses,1990,v.031p.0239,Glass,Boro-Silicate,,,,,,,,,,,,,,20,43,2,0,0,0,0,35,0,0,0,0,0,0,0,0,0,0,0,0,0,0,0,0,0,0,0,0,0,0,0,0,0,0,0,0,0,0,0,0,0,0,0,0,0,0,0,0,0,0,0,0,0,0,0,0,0,0,0,0,0,0,37.68
9588,GP02-310961,JapanesePatent,2013,A047174,Glass,AlkaliSilicate,Alumino-Silicate,,,,,,,,,,,ChineseCompany.Ex.6,,67.45,0,8.7,6.27,0,0,0,16.35,1,0,0,0,0,0,0,0.08,0,0,0,0,0,0,0,0.03,0.04,0,0,0,0,0,0.08,0,0,0,0,0,0,0,0,0,0,0,0,0,0,0,0,0,0,0,0,0,0,0,0,0,0,0,0,0,0,0,72.7
1785,GB04-081683,HandbookofGlassData,1983,v.00Ap.0501,Glass,Lead-Silicate,,,,,,,,,,,,,,75.4,0,0,0,0,0,0,0,0,0,0,0,0,0,0,0,0,0,24.6,0,0,0,0,0,0,0,0,0,0,0,0,0,0,0,0,0,0,0,0,0,0,0,0,0,0,0,0,0,0,0,0,0,0,0,0,0,0,0,0,0,0,0,47.14
7606,GJ03-273526,J.Non-CrystallineSolids,2006,v.352p.3613,Glass,Alkaline-earthSilicate,Alumino-Silicate,,,,,,,,,,,,,33.21,0,22.18,6.77,37.84,0,0,0,0,0,0,0,0,0,0,0,0,0,0,0,0,0,0,0,0,0,0,0,0,0,0,0,0,0,0,0,0,0,0,0,0,0,0,0,0,0,0,0,0,0,0,0,0,0,0,0,0,0,0,0,0,0,94
2830,GB02-164804,FundamentalsofInorganicGlasses,1994,v.001p.0171,Glass,AlkaliSilicate,Alkaline-earthSilicate,,,,,,,,,,,,,76.92,0,0,0,0,0,0,15.38,0,0,0,0,0,0,0,0,0,7.69,0,0,0,0,0,0,0,0,0,0,0,0,0,0,0,0,0,0,0,0,0,0,0,0,0,0,0,0,0,0,0,0,0,0,0,0,0,0,0,0,0,0,0,0,65
6241,XP03-227888,USPatentKonicaMinolta(J),2003,A6583077,Glass-Ceramics,Alkaline-earthSilicate,Alumino-Silicate,,GlassCeramics,,,,Substrate,MagneticMemoryDisk,,,,Ex.4Heattreatment:680C5.5h+800C5.5hCrystalothers:Magnesiumaluminasilicate,,49.04,0,8.87,35.61,0,0,0,0,0,0,0,0,0,0,0,0,0,0,0,0,0,0,0,0,0,0,0,0,0,0,5.99,0,0,0,0,0,0.49,0,0,0,0,0,0,0,0,0,0,0,0,0,0,0,0,0,0,0,0,0,0,0,0,0,98.16
10860,GP06-357282,USPatentCorningInc.(US),2014,A0335331,Glass,Alumino-Silicate,Alkaline-earthSilicate,OtherSilicate,Melting,SheetGlass,NonAlkali,,ElectronicsElectrical,Substrate,,,,ex.16,,70.52,1.85,13.76,2.06,3.68,0,0,0,0,0,0,0,0,0,0,0,1.35,0,0,0,0,0,0,0,0,0,0,0,0,0,0,0,0,0,0,0.07,6.71,0,0,0,0,0,0,0,0,0,0,0,0,0,0,0,0,0,0,0,0,0,0,0,0,0,73.88
7568,GP06-272651,USPatent,2006,A0014026,Glass,Alumino-Silicate,Zinc-Silicate,,,,,,Mirror,,,,,O.ImanishiEx.4,,65.15,3.71,9.49,11.2,0,0,0,0.52,0.34,0,0,0,0,0,0,9.51,0,0,0,0,0,0,0.05,0,0.03,0,0,0,0,0,0,0,0,0,0,0,0,0,0,0,0,0,0,0,0,0,0,0,0,0,0,0,0,0,0,0,0,0,0,0,0,0,77
8109,GP05-287390,JapanesePatentCorningInc.(US),2008,A544942,Glass,Boro-Silicate,Alumino-Silicate,Alkaline-earthSilicate,NonAlkali,,,,Display,LiquidCrystalDisplay,Substrate,,,Ex.2,,68.64,9.99,10.6,2.02,8.18,0,0,0,0,0,0,0,0,0,0,0,0.5,0,0,0,0,0,0,0,0,0,0,0,0,0,0,0,0,0,0,0.07,0,0,0,0,0,0,0,0,0,0,0,0,0,0,0,0,0,0,0,0,0,0,0,0,0,0,10.6
3159,GP03-182924,EuropeanPatentHoyaCorp.(J),1998,A0858974,Glass,Alkaline-earthSilicate,Alumino-Silicate,,,,,,Substrate,MagneticMemoryDisk,,,,,,40,0,20,20,0,0,0,0,0,0,0,0,0,0,0,0,0,0,0,0,0,0,0,10,0,0,0,0,0,0,10,0,0,0,0,0,0,0,0,0,0,0,0,0,0,0,0,0,0,0,0,0,0,0,0,0,0,0,0,0,0,0,131.2
8375,GP03-290848,EuropeanPatentNipponSheetGlass(J),2009,A2017236,Glass,Alkaline-earthSilicate,Boro-Silicate,,,,,,Display,,,,,Ex.10,,39.22,12.84,4.95,3.99,29.98,0,0,0,0,0,0,0,0,0,0,0,3.49,0,0,0,0,3,0,0,0,1.98,0,0,0,0,0,0,0,0.55,0,0,0,0,0,0,0,0,0,0,0,0,0,0,0,0,0,0,0,0,0,0,0,0,0,0,0,0,99
3405,GP20-189386,USPatent,1999,A5874509,Glass,Phosphate,,,,,,,,,,,,,,4,0,0,0,8.67,0,0,8.67,0,0,0,0,0,0,0,18.66,0,0,0,0,0,0,0,0,0,0,0,0,0,0,0,0,0,0,0,0,60,0,0,0,0,0,0,0,0,0,0,0,0,0,0,0,0,0,0,0,0,0,0,0,0,0,79
4275,XP06-210924,JapanesePatentKonicaMinolta(J),2001,A026443,Glass-Ceramics,Alumino-Silicate,Alkaline-earthSilicate,,,,,,MagneticMemoryDisk,,,,,Crystal:Magnesium-Aluminosilicate,,56.04,2.98,14.36,25.71,0,0,0,0,0,0,0,0,0,0,0,0,0,0,0,0,0,0,0,0,0,0,0,0,0,0,0,0,0,0,0,0,0,0.91,0,0,0,0,0,0,0,0,0,0,0,0,0,0,0,0,0,0,0,0,0,0,0,0,95.87
4661,XP03-212555,JapanesePatentKonicaMinolta(J),2001,A287928,Glass-Ceramics,Alkaline-earthSilicate,Alumino-Silicate,,GlassCeramics,,,,MagneticMemoryDisk,,,,,crystal:(MgAl)SiO3,,41.83,0,8.22,32.56,0,0,9.35,0,0,0,0,0,0,0,0,0,0,0,0,0,0,0,0,0,0,0,0,0,0,0,8.04,0,0,0,0,0,0,0,0,0,0,0,0,0,0,0,0,0,0,0,0,0,0,0,0,0,0,0,0,0,0,0,147
5883,XP03-225184,USPatent,2002,A0028740,Glass-Ceramics,Alkaline-earthSilicate,Alumino-Silicate,,,,,,Substrate,MagneticMemoryDisk,,,,X.Zouetal.(JP)1sttreatment:810C4h2ndtreatment:1000C4hCrystal:Mg-Al-titanate,,50.25,0,10.51,31.58,0,0,0,0,0,0,0,0,0,0,0,0,0,0,0,0,0,0,0,0.54,0,0,0,0,0,0,7.12,0,0,0,0,0,0,0,0,0,0,0,0,0,0,0,0,0,0,0,0,0,0,0,0,0,0,0,0,0,0,0,131.9
7210,GP03-265099,JapanesePatentNipponElectricGlass(J),2005,A126311,Glass,Alkaline-earthSilicate,Alumino-Silicate,Boro-Silicate,,,,,Semiconductor,VideoCamera,,,,Ex.5,,65.9,7.71,11.19,5,4.79,0,0,0,0,0,0,0,0,0,0,0,5.18,0,0,0,0,0,0,0,0.23,0,0,0,0,0,0,0,0,0,0,0,0,0,0,0,0,0,0,0,0,0,0,0,0,0,0,0,0,0,0,0,0,0,0,0,0,0,77
5737,GP06-224186,USPatentNipponSheetGlass(J),2002,A6376403,Glass,Alumino-Silicate,AlkaliSilicate,,,,,,Substrate,MagneticMemoryDisk,,,,,,54.92,0,15.6,3,4.5,0,10.8,4.2,0,0,0,0,0,0,0,0,3,0,0,0,0,0,0,0,0,0,0,0,0,0,0.9,0,0,0,0,3,0,0,0,0.08,0,0,0,0,0,0,0,0,0,0,0,0,0,0,0,0,0,0,0,0,0,0,91
5072,XP06-213068,JapanesePatentNipponElectricGlass(J),2001,A319774,Glass-Ceramics,Alumino-Silicate,Zinc-Silicate,,,,,,Display,ElectroLuminescence,,,,,,65.88,0,13.39,7.62,0,0,0,0,0,0,0,0,0,0,0,7.55,0,0,0,0,0,0,0,0,0,0,0,0,0,0,2.56,0,0,2.77,0,0.23,0,0,0,0,0,0,0,0,0,0,0,0,0,0,0,0,0,0,0,0,0,0,0,0,0,0,100
1219,GC01-052412,TosohQuartz(J),1980,***,Glass,Silica,,,Slab,,,,Laser,,,,,HihgpowerUVlaserglass,,100,0,0,0,0,0,0,0,0,0,0,0,0,0,0,0,0,0,0,0,0,0,0,0,0,0,0,0,0,0,0,0,0,0,0,0,0,0,0,0,0,0,0,0,0,0,0,0,0,0,0,0,0,0,0,0,0,0,0,0,0,0,72.81
10578,GJ05-355253,J.Non-CrystallineSolids,2014,v.405p.0196,Glass,Boro-Silicate,AlkaliSilicate,,Melting,,,,,,,,annealedat50KaboveTg.,NABSMelting:inPtorPt-Rhcrucibleat1450-1650C.,,72.4,15.2,2.9,0,0,0,0,9.5,0,0,0,0,0,0,0,0,0,0,0,0,0,0,0,0,0,0,0,0,0,0,0,0,0,0,0,0,0,0,0,0,0,0,0,0,0,0,0,0,0,0,0,0,0,0,0,0,0,0,0,0,0,0,75
6970,XJ09-258993,J.AmericanCeramicSoc.,2004,v.087p.1354,Glass-Ceramics,OtherSilicate,AlkaliSilicate,,Sintered,,,,,,,,,sinteringinairat970C,,49.37,0,5.8,0,7.04,0,0,10.66,2.28,0,0,0,0,0,0,4.76,0,0,0.52,0,0,19.57,0,0,0,0,0,0,0,0,0,0,0,0,0,0,0,0,0,0,0,0,0,0,0,0,0,0,0,0,0,0,0,0,0,0,0,0,0,0,0,0,66
2473,GJ35-144314,GlassPhysics&Chemistry,1992,v.018p.0159,Glass,Germanate,,,,,,,,,,,,,,9.76,11.22,0,0,0,0,0,9.76,0,0,0,0,0,0,0,0,0,0,0,0,0,0,0,0,0,0,0,0,0,0,0,0,69.25,0,0,0,0,0,0,0,0,0,0,0,0,0,0,0,0,0,0,0,0,0,0,0,0,0,0,0,0,0,62.7
8626,GP03-296639,USPatentSchottAG(DE),2010,A7727916,Glass,Alkaline-earthSilicate,Alumino-Silicate,,NonAlkali,,,,SolarCell,Display,Substrate,,,Ex.A5,,65.39,5.38,9.73,12.54,6.23,0,0,0,0,0,0,0,0,0,0,0,0.48,0,0,0,0,0,0,0,0,0,0,0,0,0,0,0,0,0,0,0.17,0,0,0,0,0,0,0,0,0,0,0,0,0,0,0,0,0,0,0,0,0,0,0,0,0,0,85
1894,GJ02-091219,GlassPhysics&Chemistry,1980,v.006p.0310,Glass,AlkaliSilicate,Alumino-Silicate,,,,,,,,,,,,,70,0,20,0,0,0,10,0,0,0,0,0,0,0,0,0,0,0,0,0,0,0,0,0,0,0,0,0,0,0,0,0,0,0,0,0,0,0,0,0,0,0,0,0,0,0,0,0,0,0,0,0,0,0,0,0,0,0,0,0,0,0,88.9
6508,GP02-253104,JapanesePatentCentralGlass(J),2003,A342036,Glass,AlkaliSilicate,Alkaline-earthSilicate,,,,,,ColorFilter,,,,,Ex.2,,59.03,0,0.99,2.51,15.47,0,0,11.04,10.96,0,0,0,0,0,0,0,0,0,0,0,0,0,0,0,0,0,0,0,0,0,0,0,0,0,0,0,0,0,0,0,0,0,0,0,0,0,0,0,0,0,0,0,0,0,0,0,0,0,0,0,0,0,76
8361,XP03-290834,EuropeanPatentHoyaCorp.(J),2009,A2011770,Glass-Ceramics,Alkaline-earthSilicate,Alumino-Silicate,,,,,,Substrate,MagneticMemoryDisk,,,AnnealedatTgfor1hr.;800C4hr+1000C4hr.,Ex.6,,47,0,15,26,0,0,0,0,0,0,0,0,0,0,0,0,0,0,0,0,0,0,0,2,0,0,0,0,0,0,10,0,0,0,0,0,0,0,0,0,0,0,0,0,0,0,0,0,0,0,0,0,0,0,0,0,0,0,0,0,0,0,153.8
1089,GJ05-047316,J.CeramicSoc.Japan,1983,v.091p.0199,Glass,Boro-Silicate,,,,,,,,,,,,,,48.78,24.39,0,0,0,0,0,26.83,0,0,0,0,0,0,0,0,0,0,0,0,0,0,0,0,0,0,0,0,0,0,0,0,0,0,0,0,0,0,0,0,0,0,0,0,0,0,0,0,0,0,0,0,0,0,0,0,0,0,0,0,0,0,73.25
6918,GI03-257665,Proc.ICG,2004,v.007p.0030,Glass,Alkaline-earthSilicate,Alumino-Silicate,,,,,,,,,,,,,38.2,0,18.1,28.1,0.3,0,5.3,0.1,0,0,0,0,0,0,0,0,0.1,0,0,0,0,0,0,0,0,0,0,0,0,0,8.2,0,0,1.6,0,0,0,0,0,0,0,0,0,0,0,0,0,0,0,0,0,0,0,0,0,0,0,0,0,0,0,0,117
4353,XP06-211002,JapanesePatentKonicaMinolta(J),2001,A026451,Glass-Ceramics,Alumino-Silicate,Alkaline-earthSilicate,,,,,,MagneticMemoryDisk,,,,,Crystal:Magnesium-Aluminosilicate,,51.82,0,11.61,28.91,0,0,0,0,0,0,0,0,0,0,0,0,0,0,0,0,0,0,0,0,0,0,0,0,0,0,5.56,0,0,2.1,0,0,0,0,0,0,0,0,0,0,0,0,0,0,0,0,0,0,0,0,0,0,0,0,0,0,0,0,111
5754,GP03-224250,USPatentAsahiGlass(J),2002,A6387510,Glass,Alkaline-earthSilicate,AlkaliSilicate,,,,,,Substrate,MagneticMemoryDisk,,,,,,67,0,4.5,5.4,5.5,0,6.5,1,1,0,0,0,0,0,0,0,3.6,0,0,0,0,0,0,1.5,0,0,0,0,0,0,2.8,0,0,1.2,0,0,0,0,0,0,0,0,0,0,0,0,0,0,0,0,0,0,0,0,0,0,0,0,0,0,0,0,90
5405,GI04-218520,Proc.ICG,1998,v.A07p.:011,Glass,Lead-Silicate,AlkaliSilicate,,,,,,WasteDisposal,,,,,,,53.12,0,0,0,0,0,0,0,16.19,0,0,0,0,0,0,0,0,0,29.7,0,0,0,0,0,0,0,0.99,0,0,0,0,0,0,0,0,0,0,0,0,0,0,0,0,0,0,0,0,0,0,0,0,0,0,0,0,0,0,0,0,0,0,0,137.4
4907,XP06-212801,JapanesePatentKonicaMinolta(J),2001,A287955,Glass-Ceramics,Alumino-Silicate,Alkaline-earthSilicate,OtherSilicate,GlassCeramics,,,,MagneticMemoryDisk,,,,,crystal:(MgAl)SiO3,,42.98,0,11.74,25,0,0,4.22,0,0,0,0,0,0,0,0,0,0,0,0,0,0,0,0,0,0,0,0,0,0,0,15.77,0,0,0,0,0,0,0.29,0,0,0,0,0,0,0,0,0,0,0,0,0,0,0,0,0,0,0,0,0,0,0,0,139.7
1422,GJ02-062778,J.AmericanCeramicSoc.,1984,v.067p.0270,Glass,AlkaliSilicate,Alumino-Silicate,,Fiber,,,,,,,,,TherearetwoFigsofYoung'smoduli,,66.7,0,16.65,0,0,0,16.65,0,0,0,0,0,0,0,0,0,0,0,0,0,0,0,0,0,0,0,0,0,0,0,0,0,0,0,0,0,0,0,0,0,0,0,0,0,0,0,0,0,0,0,0,0,0,0,0,0,0,0,0,0,0,0,80.2
9583,GP02-310956,JapanesePatent,2013,A047174,Glass,AlkaliSilicate,Alumino-Silicate,,,,,,,,,,,ChineseCompany.Ex.1,,64.86,0,10,6.35,0,0,0,17.5,1,0,0,0,0,0,0,0.08,0,0,0,0,0,0,0,0,0,0,0,0,0,0,0.08,0,0,0,0,0.13,0,0,0,0,0,0,0,0,0,0,0,0,0,0,0,0,0,0,0,0,0,0,0,0,0,0,73
6853,GP02-256461,USPatentNipponSheetGlass(J),2004,A6753280,Glass,AlkaliSilicate,Alkaline-earthSilicate,,,,,,IRAbsorbingMaterial,UVAbsorbingMaterial,VehicleWindow,,,Ex.1,,69.67,0,0.81,5.33,8.06,0,1.97,13.04,0.57,0,0,0,0.02,0.06,0,0,0,0,0,0,0,0.46,0,0,0,0,0,0,0,0,0.01,0,0,0,0,0,0,0,0,0,0,0,0,0,0,0,0,0,0,0,0,0,0,0,0,0,0,0,0,0,0,0,76.2
6518,GP02-253114,JapanesePatentCentralGlass(J),2003,A342037,Glass,AlkaliSilicate,OtherSilicate,,,,,,ColorFilter,,,,,Ex.3,,48.23,0,0,0,0,0,6.78,11.23,9.68,0,0,0,0,0,0,0,0,0,0,0,0,0,0,0,0,0,0,0,0,0,21.23,0,0,2.85,0,0,0,0,0,0,0,0,0,0,0,0,0,0,0,0,0,0,0,0,0,0,0,0,0,0,0,0,76.3
5768,GP02-224321,USPatentNipponSheetGlass(J),2002,A6399527,Glass,AlkaliSilicate,Alkaline-earthSilicate,,,,,,Substrate,MagneticMemoryDisk,,,,,,52,0,3.3,11.3,0.2,0,17.3,4.2,0,0,0,0,0,0,0,0,7.4,0,0,0,0,0,0,0,0,0,0,0,0,0,2.3,0,0,2,0,0,0,0,0,0,0,0,0,0,0,0,0,0,0,0,0,0,0,0,0,0,0,0,0,0,0,0,100
369,GB02-006702,HandbookofGlassProperties,1986,v.001p.0327,Glass,AlkaliSilicate,Alumino-Silicate,,,,,,,,,,,,,81,0,4,0,0,0,15,0,0,0,0,0,0,0,0,0,0,0,0,0,0,0,0,0,0,0,0,0,0,0,0,0,0,0,0,0,0,0,0,0,0,0,0,0,0,0,0,0,0,0,0,0,0,0,0,0,0,0,0,0,0,0,77.6
10338,GP03-351959,EuropeanPatentAGYHoldingCorp.(US),2013,A2655276,Glass,Alkaline-earthSilicate,Alumino-Silicate,,Melting,Fiber,,,PlasticsFRP,,,,,ex.9,,60.14,0,12.83,15.53,9.65,0,0,1.08,0,0,0,0,0,0,0,0,0,0,0,0,0,0.12,0,0,0,0,0,0,0,0,0.65,0,0,0,0,0,0,0,0,0,0,0,0,0,0,0,0,0,0,0,0,0,0,0,0,0,0,0,0,0,0,0,95.1
639,GB05-025655,HandbookofGlassData,1987,v.00Cp.0438,Glass,Boro-Silicate,AlkaliSilicate,,,,,,,,,,,,,40,40,0,0,0,0,0,20,0,0,0,0,0,0,0,0,0,0,0,0,0,0,0,0,0,0,0,0,0,0,0,0,0,0,0,0,0,0,0,0,0,0,0,0,0,0,0,0,0,0,0,0,0,0,0,0,0,0,0,0,0,0,73.99
6789,GP02-255360,JapanesePatentKonicaMinolta(J),2004,A010430,Glass,AlkaliSilicate,Alkaline-earthSilicate,Alumino-Silicate,,,,,Substrate,MagneticMemoryDisk,,,,Ex.9,,62.36,0.91,4.52,6.92,4.97,0,7.21,3.89,1.28,0,0,0,0,0,0,1.56,0,0,0,0,0,0,0,0,0.04,0.66,0,0,0,0,2.86,0,0,2.82,0,0,0,0,0,0,0,0,0,0,0,0,0,0,0,0,0,0,0,0,0,0,0,0,0,0,0,0,90
1469,XP20-068147,EuropeanPatentFujifilmCorp.(J),1981,A0024032,Glass-Ceramics,Phosphate,Alumino-Silicate,Alkaline-earthSilicate,NonAlkali,GlassCeramics,,,Medical,,,,,,,17.98,5.21,17.71,0,41.9,0,0,0,0,0,0,0,0,0,0,0,0,0,0,0,0,0,0,0,0,0,0,0,0,0,1.97,0,0,1.28,0,0,13.94,0,0,0,0,0,0,0,0,0,0,0,0,0,0,0,0,0,0,0,0,0,0,0,0,0,107.5
5412,XJ06-219613,J.Non-CrystallineSolids,2002,v.298p.0137,Glass-Ceramics,Alumino-Silicate,Alkaline-earthSilicate,OtherSilicate,GlassCeramics,,,,,,,,Heattreatment:800C/2h+1050C/3h,Crystal:Magnesiumaluminumtitanate,,57.3,0,19,14.6,0,0,0,0,0,0,0,0,0,0,0,0,0,0,0,0,0,0,0,0,0,0,0,0,0,0,9.1,0,0,0,0,0,0,0,0,0,0,0,0,0,0,0,0,0,0,0,0,0,0,0,0,0,0,0,0,0,0,0,114
1913,GJ02-091238,GlassPhysics&Chemistry,1980,v.006p.0372,Glass,AlkaliSilicate,,,,,,,,,,,,,,64.1,0,0,0,0,0,35.9,0,0,0,0,0,0,0,0,0,0,0,0,0,0,0,0,0,0,0,0,0,0,0,0,0,0,0,0,0,0,0,0,0,0,0,0,0,0,0,0,0,0,0,0,0,0,0,0,0,0,0,0,0,0,0,79.82
1951,XP06-093429,USPatentCorningInc.(US),1980,A4187115,Glass-Ceramics,Alumino-Silicate,Alkaline-earthSilicate,OtherSilicate,GlassCeramics,,,,ElectricInsulator,Substrate,,,,differenceofheattreatment,,43.43,0,22.18,0,21.3,0,0,0,0,0,0,0,0,0,0,0,0,0,0,0,0,0,0,0,0,0,0,0,0,0,13.09,0,0,0,0,0,0,0,0,0,0,0,0,0,0,0,0,0,0,0,0,0,0,0,0,0,0,0,0,0,0,0,110.4
9830,GP06-313500,EuropeanPatentOCVIntellectualCapital(US),2013,A2630094,Glass,Alumino-Silicate,Alkaline-earthSilicate,,Fiber,,,,Composite,Fiber,,,,OCVIntellectualCapitalLLC.Ex.6,,75.32,0,11.36,7.99,2.3,0,2.98,0.05,0,0,0,0,0,0,0,0,0,0,0,0,0,0,0,0,0,0,0,0,0,0,0,0,0,0,0,0,0,0,0,0,0,0,0,0,0,0,0,0,0,0,0,0,0,0,0,0,0,0,0,0,0,0,84.2
9621,XP06-311296,USPatentOharaInc.(J),2013,A0011695,Glass-Ceramics,Alumino-Silicate,Zinc-Silicate,Alkaline-earthSilicate,,,,,Substrate,MagneticMemoryDisk,,,670C+750C,Ex.3,,46.5,0,11.31,17.49,0,0,4.29,2.07,0,0,0,0,0,0,0,13.38,0,0,0,0,0,0,0,0,0,0,0,0,0,0,4.81,0,0,0,0.15,0,0,0,0,0,0,0,0,0,0,0,0,0,0,0,0,0,0,0,0,0,0,0,0,0,0,0,105
6871,XP03-256569,USPatentHoyaCorp.(J),2004,A0018929,Glass-Ceramics,Alkaline-earthSilicate,Alumino-Silicate,,,,,,Substrate,MagneticMemoryDisk,,,,Ex.9Heattreatment:Tg+204h+1000C4hCrystalothers:Titanate,,47,0,12.5,28.5,0,0,0,0,0,0,0,0,0,0,0,0,0,0,0,0,0,0,0,2,0,0,0,0,0,0,10,0,0,0,0,0,0,0,0,0,0,0,0,0,0,0,0,0,0,0,0,0,0,0,0,0,0,0,0,0,0,0,157.3
3328,XP03-188836,JapanesePatentNGKInsulators(J),1999,A278864,Glass-Ceramics,Alkaline-earthSilicate,Alumino-Silicate,,GlassCeramics,,,,MagneticMemoryDisk,,,,,,,46.69,0,9,34.14,0,0,0,0,0,0,0,0,0,0,0,1.1,0,0,0,0,0,0,0,0,0.2,0,0,0,0,0,8.87,0,0,0,0,0,0,0,0,0,0,0,0,0,0,0,0,0,0,0,0,0,0,0,0,0,0,0,0,0,0,0,146
3403,XP03-189242,JapanesePatentHoyaCorp.(J),1999,A343143,Glass-Ceramics,Alkaline-earthSilicate,Alumino-Silicate,,,,,,,,,,,,,46.09,0,12.25,27.94,0,0,1.96,0,0,0,0,0,0,0,0,0,0,0,0,0,0,0,0,1.96,0,0,0,0,0,0,9.8,0,0,0,0,0,0,0,0,0,0,0,0,0,0,0,0,0,0,0,0,0,0,0,0,0,0,0,0,0,0,0,150.4
5410,GJ06-219611,J.Non-CrystallineSolids,2002,v.298p.0137,Glass,Alumino-Silicate,Alkaline-earthSilicate,OtherSilicate,,,,,,,,,,,,57.3,0,19,14.6,0,0,0,0,0,0,0,0,0,0,0,0,0,0,0,0,0,0,0,0,0,0,0,0,0,0,9.1,0,0,0,0,0,0,0,0,0,0,0,0,0,0,0,0,0,0,0,0,0,0,0,0,0,0,0,0,0,0,0,103
5344,GJ02-216735,J.Jpn.Inst.Metals&Materials(J),2001,v.065p.0680,Glass,AlkaliSilicate,,,,,,,,,,,,,,80,0,0,0,0,0,0,20,0,0,0,0,0,0,0,0,0,0,0,0,0,0,0,0,0,0,0,0,0,0,0,0,0,0,0,0,0,0,0,0,0,0,0,0,0,0,0,0,0,0,0,0,0,0,0,0,0,0,0,0,0,0,63
3151,GP02-182539,USPatentSchottAG(DE),1998,A5846280,Glass,AlkaliSilicate,Alkaline-earthSilicate,Alumino-Silicate,,,,,Substrate,MagneticMemoryDisk,,,,,,67.36,0,11.45,3.25,0.24,0,0,12.82,3.82,0,0,0,0,0,0,0,0,0,0,0,0,0,0,0,0,0,0,0,0,0,0.54,0,0,0,0.15,0.15,0,0,0,0,0,0,0,0,0,0,0,0,0,0,0,0,0,0,0,0,0,0,0.22,0,0,0,72
2376,GB02-137484,HandbookofGlassData,1993,v.00Ep.0079,Glass,AlkaliSilicate,,,,,,,,,,,,,,80,0,0,0,0,0,0,0,20,0,0,0,0,0,0,0,0,0,0,0,0,0,0,0,0,0,0,0,0,0,0,0,0,0,0,0,0,0,0,0,0,0,0,0,0,0,0,0,0,0,0,0,0,0,0,0,0,0,0,0,0,0,47.67
