Repository: hori1537/rexrexxion-about-SP

File: input_csv/inputcsv_SiO2_0.01-100.00_Abbesnumber.csv (part 9 of 17)
No.,GlassNo.,DataSource,Year,DataSourceNumber,State,GlassSystem1,GlassSystem2,GlassSystem3,Appearance1,Appearance2,Appearance3,Appearance4,Usage1,Usage2,Usage3,Usage4,ThermalTreatment,Note,GlassNo.(Structure),SiO2,B2O3,Al2O3,MgO,CaO,BaO,Li2O,Na2O,K2O,Ag2O,MnO,FeO,CoO,NiO,CuO,ZnO,SrO,CdO,PbO,SnO,Cr2O3,Fe2O3,As2O3,Y2O3,Sb2O3,La2O3,Nd2O3,Gd2O3,Bi2O3,Co3O4,TiO2,MnO2,GeO2,ZrO2,CeO2,SnO2,P2O5,Ta2O5,Nb2O3,SO3,MoO3,WO3,H2O,LiF,NaF,KF,MgF2,CaF2,SrF2,BaF2,ZnF2,PbF2,YF3,AlF3,LaF3,GdF3,YbF3,ErF3,F,Cl,Br,Ag,AbbeValue(nd-1)/(nF-nC)
4360,GB04-099533,PropertiesofGlass,1954,v.001p.0425,Glass,Lead-Silicate,AlkaliSilicate,Alkaline-earthSilicate,,,,,OpticalUse,,,,,Type:7983L.B.F.,,77.62,0,0.15,0,0.43,2.37,0,0,10.29,0,0,0,0,0,0,0,0,0,9.01,0,0,0,0.04,0,0.08,0,0,0,0,0,0,0,0,0,0,0,0,0,0,0,0,0,0,0,0,0,0,0,0,0,0,0,0,0,0,0,0,0,0,0,0,0,46.1
7436,GB05-174768,DataBookofGlassComposition(J),1991,v.001p.0130,Glass,Boro-Silicate,Alumino-Silicate,,Photochromic,,,,OpticalUse,OphthalmicLens,,,,,,59.8,19.7,4.64,0,0,3.67,5.97,1.99,0,0.09,0,0,0,0,0.02,0,0,0,1.48,0,0,0,0,0,0,0,0,0,0,0,0,0,0,1.17,0,0,0,0,0,0,0,0,0,0,0,0,0,0,0,0,0,0,0,0,0,0,0,0,0,1.28,0.2,0,59.6
5692,GJ02-115506,AppliedOptics,1990,v.029p.4042,Glass,AlkaliSilicate,Alumino-Silicate,,,,,,OpticsOptoelectronics,,,,,ForGRINGlassbyIonExchangeofNaforAg,,69.66,0,4.53,0,0,0,0,25.81,0,0,0,0,0,0,0,0,0,0,0,0,0,0,0,0,0,0,0,0,0,0,0,0,0,0,0,0,0,0,0,0,0,0,0,0,0,0,0,0,0,0,0,0,0,0,0,0,0,0,0,0,0,0,57.7
2325,GB03-024246,HandbookofGlassData,1987,v.00Cp.0683,Glass,Alkaline-earthSilicate,Zinc-Silicate,,,,,,,,,,,,,54,0,0,0,0,36,0,0,0,0,0,0,0,0,0,10,0,0,0,0,0,0,0,0,0,0,0,0,0,0,0,0,0,0,0,0,0,0,0,0,0,0,0,0,0,0,0,0,0,0,0,0,0,0,0,0,0,0,0,0,0,0,52.1
8076,GP05-278932,USPatentSchottAG(DE),2007,A7163904,Glass,Boro-Silicate,AlkaliSilicate,,,,,,OpticalUse,,,,,Ex.4,,74.03,10.22,0,0,0.23,0.56,0,9.73,4.92,0,0,0,0,0,0,0,0,0,0,0,0,0,0,0,0.07,0,0,0,0,0,0.24,0,0,0,0,0,0,0,0,0,0,0,0,0,0,0,0,0,0,0,0,0,0,0,0,0,0,0,0,0,0,0,63.69
15983,GP02-309036,JapanesePatentNipponSheetGlass(J),2012,A153582,Glass,AlkaliSilicate,OtherSilicate,,Flake,,,,Composite,Filler,,,,Ex.3,,61.26,5.5,2.88,0.83,0.1,0,0,0,14.43,0,0,0,0,0,0,0,0,0,0,0,0,0,0,0,0,0,0,0,0,0,15,0,0,0,0,0,0,0,0,0,0,0,0,0,0,0,0,0,0,0,0,0,0,0,0,0,0,0,0,0,0,0,38
976,GB04-011337,HandbookofGlassProperties,1986,v.001p.0563,Glass,Lead-Silicate,AlkaliSilicate,,,,,,,,,,,,,57.08,0,0,0,0,0,0,12.71,0,0,0,0,0,0,0,0,0,0,30.21,0,0,0,0,0,0,0,0,0,0,0,0,0,0,0,0,0,0,0,0,0,0,0,0,0,0,0,0,0,0,0,0,0,0,0,0,0,0,0,0,0,0,0,27.84
3254,GP07-052786,JapanesePatent,1982,A106538,Glass,Zinc-Silicate,Alkaline-earthSilicate,AlkaliSilicate,,,,,,,,,,,,54.74,0,0,0,0,8.1,2.45,10.61,0,0,0,0,0,0,0,23.34,0,0,0.65,0,0,0,0.11,0,0,0,0,0,0,0,0,0,0,0,0,0,0,0,0,0,0,0,0,0,0,0,0,0,0,0,0,0,0,0,0,0,0,0,0,0,0,0,49.8
12461,GP03-269010,JapanesePatentNipponElectricGlass(J),2005,A350279,Glass,Alkaline-earthSilicate,AlkaliSilicate,,,,,,OpticalUse,Lens&Prism,,,,Ex.4,,56.46,7.27,2.08,0.77,8.02,3.06,13.59,1.51,0.33,0,0,0,0,0,0,2.69,4.22,0,0,0,0,0,0,0,0,0,0,0,0,0,0,0,0,0,0,0,0,0,0,0,0,0,0,0,0,0,0,0,0,0,0,0,0,0,0,0,0,0,0,0,0,0,59.8
12931,GP02-278658,JapanesePatentNipponSheetGlass(J),2007,A137705,Glass,AlkaliSilicate,Alkaline-earthSilicate,,,,,,UV-TransmittingMaterial,LaboratoryWare,,,,Ex.6,,67.17,0,1,4.44,7.77,0,0,19.55,0,0,0,0,0,0,0,0,0,0,0,0,0,0.00006355,0,0,0,0,0,0,0,0,0.0002167,0,0,0,0,0,0,0,0,0.07,0,0,0,0,0,0,0,0,0,0,0,0,0,0,0,0,0,0,0,0,0,0,59.5
8738,GI03-191731R,NGF'sAdditionalNewData(J),2001,v.004p.0003,Glass,Alkaline-earthSilicate,Alumino-Silicate,Boro-Silicate,,,,,ElectronicsElectrical,Substrate,,,Annealing:at670Cfor1h.,GlassNoC091.Melting:inPT-Rhcrucibleat1500Cfor5.5h.,,56.01,9.39,7.46,0,0,14.89,0,4.9,4.78,0,0,0,0,0,0,0,0,0,0,0,0,0,0.08,0,0,0,0,0,0,0,0,0,0,2.49,0,0,0,0,0,0,0,0,0,0,0,0,0,0,0,0,0,0,0,0,0,0,0,0,0,0,0,0,58.2
5740,GP02-116690,JapanesePatentHoyaCorp.(J),1991,A012341,Glass,AlkaliSilicate,,,Fiber,WaterResistant,,,OpticalTransmission,OpticalFiber,OpticalWaveguide,,,Clad,,64.85,1.96,0,0,3.88,0,25.49,0,0.29,0,0,0,0,0,0,2.67,0,0,0.82,0,0,0,0,0,0.03,0,0,0,0,0,0,0,0,0,0,0,0,0,0,0,0,0,0,0,0,0,0,0,0,0,0,0,0,0,0,0,0,0,0,0,0,0,58.2
11465,GP03-254445,EuropeanPatentOharaInc.(J),2003,A1354859,Glass,Alkaline-earthSilicate,AlkaliSilicate,,NonLead,,,,OpticalUse,Lens&Prism,,,,Ex.9,,56.02,4.11,1.4,0,0.64,5.83,0,10.4,4.56,0,0,0,0,0,0,0,0,0,0,0,0,0,0,0,0.002457,0,0,0,0,0,17.04,0,0,0,0,0,0,0,0,0,0,0,0,0,0,0,0,0,0,0,0,0,0,0,0,0,0,0,0,0,0,0,36.8
6027,GP03-126235,JapanesePatentOharaInc.(J),1993,A017176,Glass,Alkaline-earthSilicate,Boro-Silicate,,NonLead,,,,Lens&Prism,,,,,,,63.45,8.76,0,0,0,10.44,0,2.45,2.42,0,0,0,0,0,0,0,7.21,0,0,0,0,0,0,0,0.04,0,0,0,0,0,4.29,0,0,0.92,0,0,0,0,0,0,0,0,0,0,0,0,0,0,0,0,0,0,0,0,0,0,0,0,0,0,0,0,52.7
11569,GP05-255951,JapanesePatentNipponElectricGlass(J),2004,A137145,Glass,Boro-Silicate,AlkaliSilicate,,Pressed,Molded,,,OpticalUse,Lens&Prism,,,,Ex.10,,52.57,13.84,1.38,0,0,3.44,16.72,1.82,0,0,0,0,0,0,0,5.96,0,0,0,0,0,0,0,0,0.05,3.02,0,0,0,0,0,0,0,1.2,0,0,0,0,0,0,0,0,0,0,0,0,0,0,0,0,0,0,0,0,0,0,0,0,0,0,0,0,57.9
14466,GP03-297158,USPatentNipponSheetGlass(J),2010,A0160528,Glass,Alkaline-earthSilicate,,,Flake,,,,Filler,,,,,Ex.1,,59.99,0,7.7,4.57,16.58,0,0,0,0,0,0,0,0,0,0,0,6.96,0,0,0,0,0,0,0,0,0,0,0,0,0,4.2,0,0,0,0,0,0,0,0,0,0,0,0,0,0,0,0,0,0,0,0,0,0,0,0,0,0,0,0,0,0,0,52
12355,GP03-268295,JapanesePatentNipponElectricGlass(J),2005,A200296,Glass,Alkaline-earthSilicate,Boro-Silicate,AlkaliSilicate,Pressed,Molded,NonLead,,OpticalUse,Lens&Prism,,,,Ex.1,,57.87,8.72,1.81,0,0,3.82,16.89,2.97,0,0,0,0,0,0,0,0.84,4.94,0,0,0,0,0,0,0,0.05,2.09,0,0,0,0,0,0,0,0,0,0,0,0,0,0,0,0,0,0,0,0,0,0,0,0,0,0,0,0,0,0,0,0,0,0,0,0,59.2
13224,XP06-282201,USPatentOharaInc.(J),2007,A0293386,Glass-Ceramics,Alumino-Silicate,,,GlassCeramics,,,,Substrate,Semiconductor,,,650-750C1-150hr.,Ex.8,,63.27,0,16.88,1.37,1.23,0.45,9.22,0,0,0,0,0,0,0,0,0.42,0,0,0,0,0,0,0,0,0,0,0,0,0,0,2.16,0,0,1.12,0.04,0.05,3.79,0,0,0,0,0,0,0,0,0,0,0,0,0,0,0,0,0,0,0,0,0,0,0,0,0,55.6
12074,GP05-264607,JapanesePatentHoyaCorp.(J),2005,A037651,Glass,Boro-Silicate,,,,,,,OpticalUse,Lens&Prism,,,,Ex.1,,68.98,13,1,0,2,0,0.1,11,0,0,0,0,0,0,0,3.9,0,0,0,0,0,0,0,0,0.02,0,0,0,0,0,0,0,0,0,0,0,0,0,0,0,0,0,0,0,0,0,0,0,0,0,0,0,0,0,0,0,0,0,0,0,0,0,62.5
7418,GB04-174676,DataBookofGlassComposition(J),1991,v.001p.0098,Glass,Lead-Silicate,AlkaliSilicate,,,,,,OpticalUse,Lens&Prism,,,,BaSF3,,67.68,0,0.09,0,0,3.41,0,4.21,5.55,0,0,0,0,0,0,6.42,0,0,12.41,0,0,0,0.18,0,0.06,0,0,0,0,0,0,0,0,0,0,0,0,0,0,0,0,0,0,0,0,0,0,0,0,0,0,0,0,0,0,0,0,0,0,0,0,0,40.4
7712,GP02-266492,EuropeanPatentOharaInc.(J),2005,A1514849,Glass,AlkaliSilicate,,,,,,,OpticalUse,Lens&Prism,,,,Ex.2,,72.53,5.31,0,0,3.43,0,2.15,3.22,11.96,0,0,0,0,0,0,0,0,0,0,0,0,0,0,0,0.04,0,0,0,0,0,1.36,0,0,0,0,0,0,0,0,0,0,0,0,0,0,0,0,0,0,0,0,0,0,0,0,0,0,0,0,0,0,0,59.8
16171,GP03-310009,EuropeanPatentOharaInc.(J),2012,A2495223,Glass,Alkaline-earthSilicate,,,NonLead,,,,OpticalUse,Lens&Prism,,,,Ex.9,,53.82,0,0.12,0,4.48,12.41,0,9.46,0.55,0,0,0,0,0,0,7.45,5.03,0,0,0,0,0,0,0,0.03,1.29,0,0,0,0,0,0,0,4.79,0,0,0,0.57,0,0,0,0,0,0,0,0,0,0,0,0,0,0,0,0,0,0,0,0,0,0,0,0,50.6
3737,GP03-067603,JapanesePatentOharaInc.(J),1981,A073646,Glass,Alkaline-earthSilicate,Zinc-Silicate,Boro-Silicate,,,,,Lens&Prism,,,,,,,51.76,8.23,0.8,0,7.29,18.95,0,0,0,0,0,0,0,0,0,10.05,0,0,0,0,0,0,0.2,0,0,0,0,0,0,0,2.05,0,0,0.66,0,0,0,0,0,0,0,0,0,0,0,0,0,0,0,0,0,0,0,0,0,0,0,0,0,0,0,0,52.1
13520,GP03-287009,JapanesePatentOharaInc.(J),2008,A254975,Glass,Alkaline-earthSilicate,,,Pressed,,,,OpticalUse,Lens&Prism,,,,Ex.1,,55.03,9.66,2.67,0,0,12.63,14.39,1.74,0.46,0,0,0,0,0,0,3.35,0,0,0,0,0,0,0,0,0.07,0,0,0,0,0,0,0,0,0,0,0,0,0,0,0,0,0,0,0,0,0,0,0,0,0,0,0,0,0,0,0,0,0,0,0,0,0,59.4
2384,GB03-024981,HandbookofGlassData,1987,v.00Cp.0774,Glass,Alkaline-earthSilicate,Alumino-Silicate,,,,,,,,,,,,,60,0,6,0,0,34,0,0,0,0,0,0,0,0,0,0,0,0,0,0,0,0,0,0,0,0,0,0,0,0,0,0,0,0,0,0,0,0,0,0,0,0,0,0,0,0,0,0,0,0,0,0,0,0,0,0,0,0,0,0,0,0,55.6
6699,GP05-155453,JapanesePatentOharaInc.(J),1994,A107424,Glass,Boro-Silicate,Alkaline-earthSilicate,,,,,,Lens&Prism,,,,,,,50.97,22.42,4.28,0,0,20.41,0,0,0,0,0,0,0,0,0,0,0,0,0,0,0,0,0,0,0.06,0,0,0,0,0,1.05,0,0,0.82,0,0,0,0,0,0,0,0,0,0,0,0,0,0,0,0,0,0,0,0,0,0,0,0,0,0,0,0,59.9
13495,GP02-286905,JapanesePatentNipponElectricGlass(J),2008,A230949,Glass,AlkaliSilicate,Alkaline-earthSilicate,,Fiber,,,,Composite,,,,,Ex.3,,66.13,0,0.31,0,0,0,5.79,5.89,5.51,0,0,0,0,0,0,6.3,1.24,0,0,0,0,0,0,0,0,0,0,0,0,0,8.83,0,0,0,0,0,0,0,0,0,0,0,0,0,0,0,0,0,0,0,0,0,0,0,0,0,0,0,0,0,0,0,44
4697,GP07-092840,USPatentSchottGlassTech.(US),1985,A4554259,Glass,Zinc-Silicate,Alumino-Silicate,,NonAlkali,,,,SubstrateforPhotolithographyMask,,,,,,,66.26,2.19,10.05,3.16,3.16,4.25,0,0,0,0,0,0,0,0,0,10.62,0,0,0.15,0,0,0,0.08,0,0.05,0,0,0,0,0,0,0,0,0,0,0,0,0,0,0,0,0,0,0,0,0,0,0,0,0,0,0,0,0,0,0,0,0,0,0,0,0,58.52
2808,GC01-051470,CorningInc.(US),1973,7958,Glass,Silica,,,Rod,Block,Disk,,,,,,,PrismGradeFnsedSilicaOH1000ppm,,100,0,0,0,0,0,0,0,0,0,0,0,0,0,0,0,0,0,0,0,0,0,0,0,0,0,0,0,0,0,0,0,0,0,0,0,0,0,0,0,0,0,0,0,0,0,0,0,0,0,0,0,0,0,0,0,0,0,0,0,0,0,67
14581,GP02-298525,JapanesePatentOharaInc.(J),2010,A202417,Glass,AlkaliSilicate,Alkaline-earthSilicate,OtherOxide,,,,,OpticalUse,Lens&Prism,,,,Ex.2,,63.36,0,0,0,5.41,7.8,0,4.54,8.04,0,0,0,0,0,0,0,0,0,0,0,0,0,0,0,0.02,0,0,0,0,0,10.83,0,0,0,0,0,0,0,0,0,0,0,0,0,0,0,0,0,0,0,0,0,0,0,0,0,0,0,0,0,0,0,43.7
5724,GP03-116603,JapanesePatentHoyaCorp.(J),1991,A005341,Glass,Alkaline-earthSilicate,,,Molded,WaterResistant,AcidResistant,,MoldedLens,,,,,,,63.68,3.23,1.47,0,0,17.61,12.55,0.6,0.4,0,0,0,0,0,0,0,0,0,0,0,0,0,0,0,0,0.46,0,0,0,0,0,0,0,0,0,0,0,0,0,0,0,0,0,0,0,0,0,0,0,0,0,0,0,0,0,0,0,0,0,0,0,0,58
16062,GP03-309727,USPatentNipponSheetGlass(J),2012,A8304484,Glass,Alkaline-earthSilicate,Alumino-Silicate,,Flake,,,,Composite,Filler,,,,Ex.1,,59.99,0,7.7,4.57,16.58,0,0,0,0,0,0,0,0,0,0,0,6.96,0,0,0,0,0,0,0,0,0,0,0,0,0,4.2,0,0,0,0,0,0,0,0,0,0,0,0,0,0,0,0,0,0,0,0,0,0,0,0,0,0,0,0,0,0,0,52
13867,GP07-290981,EuropeanPatentSchottAG(DE),2009,A2072477,Glass,Zinc-Silicate,AlkaliSilicate,,Fiber,,,,OpticalWaveguide,,,,,Ex.1,,59.71,0,0,0,0,0.78,2.01,7.76,4.83,0,0,0,0,0,0,20.74,0,0,0,0,0,0,0.12,0,0,2.1,0,0,0,0,0,0,0,1.93,0,0,0,0,0,0,0,0,0,0,0,0,0,0,0,0,0,0,0,0,0,0,0,0,0,0,0,0,51.87
4286,GB02-098953,PropertiesofGlass,1954,v.001p.0426,Glass,AlkaliSilicate,Alkaline-earthSilicate,,,,,,,,,,,Crown,,74.75,0,0.37,0,5.17,0,0,19.59,0,0,0,0,0,0,0,0,0,0,0,0,0,0,0.11,0,0,0,0,0,0,0,0,0,0,0,0,0,0,0,0,0,0,0,0,0,0,0,0,0,0,0,0,0,0,0,0,0,0,0,0,0,0,0,60.9
16070,GP03-309735,USPatentNipponSheetGlass(J),2012,A8304484,Glass,Alkaline-earthSilicate,Alumino-Silicate,,Flake,,,,Composite,Filler,,,,Ex.9,,60.01,0,7.7,4.57,16.56,0,0,0,0,0,0,0,0,0,0,0,6.96,0,0,0,0,0.008217,0,0,0,0,0,0,0,0,4.2,0,0,0,0,0,0,0,0,0,0,0,0,0,0,0,0,0,0,0,0,0,0,0,0,0,0,0,0,0,0,0,54
6024,GP04-126175,EuropeanPatentCorningInc.(US),1992,A0519174,Glass,Lead-Silicate,,,Photochromic,,,,OphthalmicLens,,,,,,,60.99,3.55,5.81,0,0,0,3.31,1.56,0,0,0,0,0,0,0,0,0,0,17.82,0,0,0,0.09,0,0,0.91,0,0,0,0,4.92,0,0,1.02,0,0,0,0,0,0,0,0,0,0,0,0,0,0,0,0,0,0,0,0,0,0,0,0,0,0,0,0,32.7
2876,GJ04-041191,GlassPhysics&Chemistry,1985,v.011p.0360,Glass,Lead-Silicate,AlkaliSilicate,,,,,,OpticsOptoelectronics,,,,,,,66.3,0,0,0,0,0,0,0,6.75,0,0,0,0,0,0,0,0,0,26.95,0,0,0,0,0,0,0,0,0,0,0,0,0,0,0,0,0,0,0,0,0,0,0,0,0,0,0,0,0,0,0,0,0,0,0,0,0,0,0,0,0,0,0,31.3
12804,GP07-275258,USPatentSchottAG(DE),2006,A7074732,Glass,Zinc-Silicate,,,,,,,OpticalUse,Lens&Prism,,,,Ex.2,,61.43,0,0,0,0,0,0,12.65,7.03,0,0,0,0,0,0,18.27,0,0,0.55,0,0,0,0.07,0,0,0,0,0,0,0,0,0,0,0,0,0,0,0,0,0,0,0,0,0,0,0,0,0,0,0,0,0,0,0,0,0,0,0,0,0,0,0,52.8
2376,GB03-024775,HandbookofGlassData,1987,v.00Cp.0770,Glass,Alkaline-earthSilicate,Boro-Silicate,,,,,,,,,,,,,55.4,16,0,0,0,28.6,0,0,0,0,0,0,0,0,0,0,0,0,0,0,0,0,0,0,0,0,0,0,0,0,0,0,0,0,0,0,0,0,0,0,0,0,0,0,0,0,0,0,0,0,0,0,0,0,0,0,0,0,0,0,0,0,60.3
3733,GP03-067594,JapanesePatentOharaInc.(J),1981,A073646,Glass,Alkaline-earthSilicate,Lead-Silicate,Zinc-Silicate,,,,,Lens&Prism,,,,,,,50.37,2.89,2.97,0,0,29.6,0,0,0,0,0,0,0,0,0,6.2,0,0,4.52,0,0,0,0,0,0.17,0,0,0,0,0,0,0,0,3.27,0,0,0,0,0,0,0,0,0,0,0,0,0,0,0,0,0,0,0,0,0,0,0,0,0,0,0,0,45.4
6972,GP02-162522,JapanesePatent,1995,A002544,Glass,AlkaliSilicate,OtherSilicate,,NonLead,,,,Container,TableWare,,,,,,63.46,0,0,0,0,0,0,20.58,0,0,0,0,0,0,0,0,0,0,0,0,0,0,0,0,0,0,0,0,0,0,15.97,0,0,0,0,0,0,0,0,0,0,0,0,0,0,0,0,0,0,0,0,0,0,0,0,0,0,0,0,0,0,0,36.8
843,GB02-011570,HandbookofGlassProperties,1986,v.001p.0567,Glass,AlkaliSilicate,Alkaline-earthSilicate,,,,,,,,,,,,,76.4,0,0,0,0,0,0,0,18,0,0,0,0,0,0,0,5.6,0,0,0,0,0,0,0,0,0,0,0,0,0,0,0,0,0,0,0,0,0,0,0,0,0,0,0,0,0,0,0,0,0,0,0,0,0,0,0,0,0,0,0,0,0,59.9
4705,GP03-092945,USPatentSumitaOpticalGlass(J),1981,A4297141,Glass,Alkaline-earthSilicate,Zinc-Silicate,AlkaliSilicate,,,,,Lens&Prism,,,,,,,59.69,0,0,0,22.44,0,0,2.03,2,0,0,0,0,0,0,9.82,0,0,0,0,0,0,0.09,0,0,0,0,0,0,0,3.93,0,0,0,0,0,0,0,0,0,0,0,0,0,0,0,0,0,0,0,0,0,0,0,0,0,0,0,0,0,0,0,49.9
2620,GP09-031164,JapanesePatent,1984,A003041,Glass,OtherSilicate,AlkaliSilicate,Alkaline-earthSilicate,,,,,OphthalmicLens,,,,,,,67.2,0,0,0,10.69,0,0,3.12,6.84,0,0,0,0,0,0,0,0,0,0,0,0,0,0.03,0,0,0,0,0,0,0,12.11,0,0,0,0,0,0,0,0,0,0,0,0,0,0,0,0,0,0,0,0,0,0,0,0,0,0,0,0,0,0,0,42.17
3783,GP09-068733,JapanesePatentHoyaCorp.(J),1988,A225551,Glass,OtherSilicate,AlkaliSilicate,Boro-Silicate,,,,,Lens&Prism,OphthalmicLens,,,,,,64.03,3.95,1.5,0,0,0,8.2,9.79,0,0,0,0,0,0,0,0,0,0,0,0,0,0,0,0,0,0,0.03,0,0,0,12.5,0,0,0,0,0,0,0,0,0,0,0,0,0,0,0,0,0,0,0,0,0,0,0,0,0,0,0,0,0,0,0,39.9
13127,GP05-281259,JapanesePatentNipponElectricGlass(J),2007,A297269,Glass,Boro-Silicate,Alkaline-earthSilicate,,Pressed,Molded,,,OpticalUse,Lens&Prism,,,,Ex.4,,53.12,13.34,2.41,0,2.37,3.46,17.54,1.28,0,0,0,0,0,0,0,1.63,3.2,0,0,0,0,0,0,0,0.02,1.63,0,0,0,0,0,0,0,0,0,0,0,0,0,0,0,0,0,0,0,0,0,0,0,0,0,0,0,0,0,0,0,0,0,0,0,0,60.1
13797,GP06-290152,USPatentNipponSheetGlass(J),2009,A7531475,Glass,Alumino-Silicate,,,,,,,IRAbsorbingMaterial,,,,Annealedat800Cfor30min.,Ex.7,,64.27,0,13.87,14.87,0,0,4.99,0,0,0,0,0,0,0,0,0,0,0,0,0,0,0,0,0,0,0,0,0,1,0,0,0,0,1,0,0,0,0,0,0,0,0,0,0,0,0,0,0,0,0,0,0,0,0,0,0,0,0,0,0,0,0,60
8673,GI06-191662R,NGF'sAdditionalNewData(J),2001,v.004p.0001,Glass,Alumino-Silicate,AlkaliSilicate,,,,,,ElectronicsElectrical,Substrate,,,Annealing:at720Cfor1hr.,GlassNameC022.Melting:inPtRhcrucibleat1500Cfor14hr.,,55.06,0,14.15,0.16,20.58,0,0,9.92,0,0,0,0,0,0,0,0,0,0,0,0,0,0,0.13,0,0,0,0,0,0,0,0,0,0,0,0,0,0,0,0,0,0,0,0,0,0,0,0,0,0,0,0,0,0,0,0,0,0,0,0,0,0,0,58.6
17808,GP03-351809,USPatentOharaInc.(J),2012,A0220442,Glass,Alkaline-earthSilicate,AlkaliSilicate,,Melting,Fiber,,,OpticalUse,Lamp,OpticalFiber,,,ex.1,,60.92,0,0.12,0,4.49,13.08,0,9.48,0.55,0,0,0,0,0,0,7.47,0,0,0,0,0,0,0,0,0,3.89,0,0,0,0,0,0,0,0,0,0,0,0,0,0,0,0,0,0,0,0,0,0,0,0,0,0,0,0,0,0,0,0,0,0,0,0,53.3
5427,GB05-174623,DataBookofGlassComposition(J),1991,v.001p.0089,Glass,Boro-Silicate,AlkaliSilicate,,,,,,OpticalUse,Lens&Prism,,,,BK7,,74.16,9.38,0,0,0,1.18,0,9.18,5.77,0,0,0,0,0,0,0,0,0,0,0,0,0,0.33,0,0,0,0,0,0,0,0,0,0,0,0,0,0,0,0,0,0,0,0,0,0,0,0,0,0,0,0,0,0,0,0,0,0,0,0,0,0,0,64.2
4223,GP05-080667,USPatentCorningInc.(US),1986,A4565791,Glass,Boro-Silicate,AlkaliSilicate,,,,,,OphthalmicLens,,,,,,,67.21,12.86,1.98,0,2.23,0,3.8,4.17,3.9,0,0,0,0,0,0,0,0,0,0,0,0,0,0.09,0,0,0,0,0,0,0,2.75,0,0,0,0,0,0,0,0,0,0,0,0,0,0,0,0,0,0,0,0,0,0,0,0,0,0,0,0,1,0,0,56.4
2485,GP03-028854,JapanesePatentOharaInc.(J),1985,A122747,Glass,Alkaline-earthSilicate,AlkaliSilicate,Zinc-Silicate,,,,,Lens&Prism,,,,,,,53.28,2.52,1.72,0,20.87,0,9.79,7.08,0,0,0,0,0,0,0,3.95,0,0,0,0,0,0,0,0,0.06,0,0,0,0,0,0.73,0,0,0,0,0,0,0,0,0,0,0,0,0,0,0,0,0,0,0,0,0,0,0,0,0,0,0,0,0,0,0,54.5
6074,GP03-127644,JapanesePatentCanonInc.(J),1993,A246735,Glass,Alkaline-earthSilicate,Boro-Silicate,,Pressed,,,,Lens&Prism,,,,,,,52.53,10.14,3.1,0,0,10.41,13.54,2.25,0.78,0,0,0,0,0,0,3.34,0,0,0,0,0,0,0,0,0.04,0,0,0,0,0,0,0,0,0,0,0,0,0,0,0,0,0,0,0,0,0,0,0,0,3.86,0,0,0,0,0,0,0,0,0,0,0,0,59
1887,GB09-021470,HandbookofGlassData,1987,v.00Cp.0397,Glass,OtherSilicate,AlkaliSilicate,,,,,,,,,,,,,73.75,0,0,0,0,0,0,17.88,0,0,0,0,0,0,0,0,0,0,0,0,0,0,0,0,0,8.37,0,0,0,0,0,0,0,0,0,0,0,0,0,0,0,0,0,0,0,0,0,0,0,0,0,0,0,0,0,0,0,0,0,0,0,0,54.12
13853,GP07-290792,USPatent,2009,A0163342,Glass,Zinc-Silicate,AlkaliSilicate,,Fiber,,,,OpticalWaveguide,,,,,U.kolbergetal.Ex.4,,59.66,0,0,0,0,0.43,1.99,7.82,5.08,0,0,0,0,0,0,20.72,0,0,0,0,0,0,0.04,0,0,2.12,0,0,0,0,0,0,0,2.12,0,0,0,0,0,0,0,0,0,0,0,0,0,0,0,0,0,0,0,0,0,0,0,0,0,0,0,0,51.83
864,GB02-012256,HandbookofGlassProperties,1986,v.001p.0584,Glass,AlkaliSilicate,OtherSilicate,,,,,,,,,,,,,75,0,0,0,0,0,0,20,0,0,0,0,0,0,0,0,0,0,0,0,0,0,0,0,0,0,0,0,0,0,5,0,0,0,0,0,0,0,0,0,0,0,0,0,0,0,0,0,0,0,0,0,0,0,0,0,0,0,0,0,0,0,50.4
13796,GP06-290146,USPatentNipponSheetGlass(J),2009,A7531475,Glass,Alumino-Silicate,,,,,,,IRAbsorbingMaterial,,,,Annealedat800Cfor30min.,Ex.1,,68.22,0,14.89,9.89,0,0,5,0,0,0,0,0,0,0,0,0,0,0,0,0,0,0,0,0,0,0,0,0,1,0,0,0,0,1,0,0,0,0,0,0,0,0,0,0,0,0,0,0,0,0,0,0,0,0,0,0,0,0,0,0,0,0,61
2050,GB02-019130,HandbookofGlassData,1987,v.00Cp.0158,Glass,AlkaliSilicate,Lead-Silicate,,,,,,,,,,,,,64.5,0,0,0,0,0,0,15.8,0,0,0,0,0,0,0,0,0,0,19.7,0,0,0,0,0,0,0,0,0,0,0,0,0,0,0,0,0,0,0,0,0,0,0,0,0,0,0,0,0,0,0,0,0,0,0,0,0,0,0,0,0,0,0,33.3
1005,GB02-012274,HandbookofGlassProperties,1986,v.001p.0584,Glass,AlkaliSilicate,OtherSilicate,,,,,,,,,,,,,60,0,0,0,0,0,0,20,0,0,0,0,0,0,0,0,0,0,0,0,0,0,0,0,0,0,0,0,0,0,20,0,0,0,0,0,0,0,0,0,0,0,0,0,0,0,0,0,0,0,0,0,0,0,0,0,0,0,0,0,0,0,33.5
6622,GP09-153892,USPatentOharaInc.(J),1994,A5320987,Glass,OtherSilicate,Alkaline-earthSilicate,,,,,,OpticalUse,Lens&Prism,,,,,,68.67,0,0,0,0,2.19,0,7.9,3.56,0,0,0,0,0,0,0,0,0,0,0,0,0,0,0,0.05,0,0,0,0,0,17.64,0,0,0,0,0,0,0,0,0,0,0,0,0,0,0,0,0,0,0,0,0,0,0,0,0,0,0,0,0,0,0,36.9
10939,GP04-228123,USPatentOharaInc.(J),2003,A0064879,Glass,Lead-Silicate,,,,,,,OpticalUse,Lens&Prism,,,,Ex.7,,54.88,0.7,0,0,0,0,3.68,0.99,1.3,0,0,0,0,0,0,0,0,0,38.31,0,0,0,0.06,0,0,0,0,0,0,0,0,0,0,0,0,0,0,0,0,0,0,0,0,0,0,0,0,0,0,0,0,0,0,0,0,0,0,0,0,0,0,0,24.8
16705,GP06-313404,USPatentOCVIntellectualCapital(US),2013,A0217807,Glass,Alumino-Silicate,OtherSilicate,,Fiber,,,,Composite,Fiber,,,,OCVIntellectualCapitalLLC.Ex.3,,63.65,0,19.59,0,0,0,0,0,0,0,0,0,0,0,0,0,0,0,0,0,0,0,0,14.69,0,0,0,0,0,0,0,0,0,0,0,0,0,0,0,0,0,2.07,0,0,0,0,0,0,0,0,0,0,0,0,0,0,0,0,0,0,0,0,58
5195,GB04-098982,PropertiesofGlass,1954,v.001p.0433,Glass,Lead-Silicate,,,,,,,,,,,,EDF-4ExtraDenseFlint,,63.07,0,0,0,0,0,0,0.81,1.21,0,0,0,0,0,0,0,0,0,34.81,0,0,0,0.02,0,0.03,0,0,0,0,0,0.02,0,0,0.03,0,0,0,0,0,0,0,0,0,0,0,0,0,0,0,0,0,0,0,0,0,0,0,0,0,0,0,0,27.7
5689,GJ02-115503,AppliedOptics,1990,v.029p.4036,Glass,AlkaliSilicate,OtherSilicate,,,,,,OpticsOptoelectronics,,,,,ForProducingGRINGlassbyIonExchangeLiForNa,,54.95,0,0,0,0,0,9.89,14.89,0,0,0,0,0,0,0,0,0,0,0,0,0,0,0,0,0,0,0,0,0,0,20.28,0,0,0,0,0,0,0,0,0,0,0,0,0,0,0,0,0,0,0,0,0,0,0,0,0,0,0,0,0,0,0,31.8
5141,GP02-162518,JapanesePatent,1995,A002544,Glass,AlkaliSilicate,OtherSilicate,,NonLead,,,,Container,TableWare,,,,,,70.45,0,0,0,0,0,0,22.84,0,0,0,0,0,0,0,0,0,0,0,0,0,0,0,0,0,0,0,0,2.28,0,4.43,0,0,0,0,0,0,0,0,0,0,0,0,0,0,0,0,0,0,0,0,0,0,0,0,0,0,0,0,0,0,0,43.5
2388,GB03-024985,HandbookofGlassData,1987,v.00Cp.0774,Glass,Alkaline-earthSilicate,Alumino-Silicate,,,,,,,,,,,,,64,0,8,0,0,28,0,0,0,0,0,0,0,0,0,0,0,0,0,0,0,0,0,0,0,0,0,0,0,0,0,0,0,0,0,0,0,0,0,0,0,0,0,0,0,0,0,0,0,0,0,0,0,0,0,0,0,0,0,0,0,0,56.6
13496,GP02-286907,JapanesePatentNipponElectricGlass(J),2008,A230949,Glass,AlkaliSilicate,Alkaline-earthSilicate,,Fiber,,,,Composite,,,,,Ex.5,,68.57,0,0.95,0,0,0,3.23,11.94,3.08,0,0,0,0,0,0,2.37,0,0,0,0,0,0,0,0,0,0,0,0,0,0,7.25,0,0,2.61,0,0,0,0,0,0,0,0,0,0,0,0,0,0,0,0,0,0,0,0,0,0,0,0,0,0,0,0,45
4654,GP04-092474,USPatentCorningInc.(US),1982,A4351906,Glass,Lead-Silicate,Alkaline-earthSilicate,OtherSilicate,,,,,OphthalmicLens,,,,,,,50.51,0,0,0,0,12.75,0,8.49,0,0,0,0,0,0,0,3.33,0,0,14.33,0,0,0,0,0,0,0.62,0,0,0,0,7.24,0,0,2.73,0,0,0,0,0,0,0,0,0,0,0,0,0,0,0,0,0,0,0,0,0,0,0,0,0,0,0,0,31.25
3249,GP04-052781,JapanesePatent,1982,A106538,Glass,Lead-Silicate,Alkaline-earthSilicate,Zinc-Silicate,,,,,,,,,,,,60.42,0,0,0,0,9.14,0,11.98,0,0,0,0,0,0,0,11.14,0,0,7.02,0,0,0,0.29,0,0,0,0,0,0,0,0,0,0,0,0,0,0,0,0,0,0,0,0,0,0,0,0,0,0,0,0,0,0,0,0,0,0,0,0,0,0,0,43.3
1115,GB03-012967,HandbookofGlassProperties,1986,v.001p.0603,Glass,Alkaline-earthSilicate,OtherSilicate,,,,,,,,,,,,,60,0,0,0,0,33,0,0,0,0,0,0,0,0,0,0,0,0,0,0,0,0,0,0,0,0,0,0,0,0,0,0,0,0,0,0,0,7,0,0,0,0,0,0,0,0,0,0,0,0,0,0,0,0,0,0,0,0,0,0,0,0,45.4
1007,GB09-012279,HandbookofGlassProperties,1986,v.001p.0584,Glass,OtherSilicate,AlkaliSilicate,,,,,,,,,,,,,60,0,0,0,0,0,0,15,0,0,0,0,0,0,0,0,0,0,0,0,0,0,0,0,0,0,0,0,0,0,25,0,0,0,0,0,0,0,0,0,0,0,0,0,0,0,0,0,0,0,0,0,0,0,0,0,0,0,0,0,0,0,29
8331,GP03-188343,JapanesePatent,1999,A171586,Glass,Alkaline-earthSilicate,Boro-Silicate,,NonLead,,,,OpticalUse,Lens&Prism,,,,,,60.38,7.65,0.76,0,1.38,14.1,0,4.11,2.87,0,0,0,0,0,0,1.9,0,0,0,0,0,0,0,0,0.08,0,0,0,0,0,6.77,0,0,0,0,0,0,0,0,0,0,0,0,0,0,0,0,0,0,0,0,0,0,0,0,0,0,0,0,0,0,0,47.82
12218,GP04-266049,USPatent,2005,A0075234,Glass,Lead-Silicate,,,,,,,OpticalUse,Lens&Prism,LiquidCrystalDisplay,,,S.Wolffetal.Ex.10,,52.86,0,0,0,0,0,0,1.07,0.7,0,0,0,0,0,0,0,0,0,42.99,0,0,0,0,0,0.23,0,0,0,0,0,0,0,0,2.15,0,0,0,0,0,0,0,0,0,0,0,0,0,0,0,0,0,0,0,0,0,0,0,0,0,0,0,0,22.88
7429,GP04-256699,USPatent,2004,A0048730,Glass,Lead-Silicate,,,,,,,OpticalUse,Lens&Prism,,,,A.Masumuraetal.Ex.7,,72.04,0.62,0,0,0,0,0,7.51,4.94,0,0,0,0,0,0,0,0,0,14.76,0,0,0,0.13,0,0,0,0,0,0,0,0.005397,0,0,0,0,0,0,0,0,0,0,0,0,0,0,0,0,0,0,0,0,0,0,0,0,0,0,0,0,0,0,0,39.3
1669,GB03-017333,HandbookofGlassData,1987,v.00Cp.0910,Glass,Alkaline-earthSilicate,OtherSilicate,,,,,,,,,,,,,60,0,0,0,0,38,0,0,0,0,0,0,0,0,0,0,0,0,0,0,0,0,0,0,0,0,0,0,0,0,0,0,0,0,0,0,0,2,0,0,0,0,0,0,0,0,0,0,0,0,0,0,0,0,0,0,0,0,0,0,0,0,50.3
8021,GP03-181584,JapanesePatent,1998,A212133,Glass,Alkaline-earthSilicate,,,NonLead,,,,OpticalUse,Lens&Prism,,,,,,55.34,9.32,0.88,0,2.89,15.82,0,2.22,4.05,0,0,0,0,0,0,3.49,0,0,0,0,0,0,0,0,0.08,0.55,0,0,0,0,4.77,0,0,0.59,0,0,0,0,0,0,0,0,0,0,0,0,0,0,0,0,0,0,0,0,0,0,0,0,0,0,0,0,49.86
2323,GJ04-041186,GlassPhysics&Chemistry,1985,v.011p.0360,Glass,Lead-Silicate,AlkaliSilicate,,,,,,OpticsOptoelectronics,,,,,,,74.97,0,0,0,0,0,0,0,8.37,0,0,0,0,0,0,0,0,0,16.66,0,0,0,0,0,0,0,0,0,0,0,0,0,0,0,0,0,0,0,0,0,0,0,0,0,0,0,0,0,0,0,0,0,0,0,0,0,0,0,0,0,0,0,38.5
1021,GB03-012542,HandbookofGlassProperties,1986,v.001p.0591,Glass,Alkaline-earthSilicate,Zinc-Silicate,,,,,,,,,,,,,54,0,0,0,0,30,0,0,0,0,0,0,0,0,0,16,0,0,0,0,0,0,0,0,0,0,0,0,0,0,0,0,0,0,0,0,0,0,0,0,0,0,0,0,0,0,0,0,0,0,0,0,0,0,0,0,0,0,0,0,0,0,52
857,GB02-012024,HandbookofGlassProperties,1986,v.001p.0578,Glass,AlkaliSilicate,OtherSilicate,,,,,,,,,,,,,77.65,0,0,0,0,0,0,18.82,0,0,0,0,0,0,0,0,0,0,0,0,0,0,0,0,3.53,0,0,0,0,0,0,0,0,0,0,0,0,0,0,0,0,0,0,0,0,0,0,0,0,0,0,0,0,0,0,0,0,0,0,0,0,0,49.04
6709,GP03-155468,JapanesePatentOharaInc.(J),1994,A107426,Glass,Alkaline-earthSilicate,AlkaliSilicate,,,,,,Lens&Prism,,,,,,,61.1,1.92,0.65,0,8.33,5.66,4.69,8.62,4.82,0,0,0,0,0,0,0,0,0,0,0,0,0,0,0,0.02,0,0,0,0,0,4.18,0,0,0,0,0,0,0,0,0,0,0,0,0,0,0,0,0,0,0,0,0,0,0,0,0,0,0,0,0,0,0,50
7646,GP02-265044,JapanesePatentOharaInc.(J),2005,A104824,Glass,AlkaliSilicate,,,,,,,OpticalUse,Lens&Prism,,,,Ex.2,,72.53,5.31,0,0,3.43,0,2.15,3.22,11.96,0,0,0,0,0,0,0,0,0,0,0,0,0,0,0,0.04,0,0,0,0,0,1.36,0,0,0,0,0,0,0,0,0,0,0,0,0,0,0,0,0,0,0,0,0,0,0,0,0,0,0,0,0,0,0,59.8
1054,GB07-012592,HandbookofGlassProperties,1986,v.001p.0592,Glass,Zinc-Silicate,Alkaline-earthSilicate,,,,,,,,,,,,,52,0,0,0,0,10,0,0,0,0,0,0,0,0,0,38,0,0,0,0,0,0,0,0,0,0,0,0,0,0,0,0,0,0,0,0,0,0,0,0,0,0,0,0,0,0,0,0,0,0,0,0,0,0,0,0,0,0,0,0,0,0,49.4
5418,GP02-105011,USPatentCorningInc.(US),1989,A4822758,Glass,AlkaliSilicate,Boro-Silicate,,,,,,OphthalmicLens,,,,,,,59.45,4.89,0.33,0,2.4,0,1.13,6.42,11.35,0,0,0,0,0,0,0,0,0,0,0,0,0,0.1,0,0,0,0,0,0,0,13.22,0,0,0.71,0,0,0,0,0,0,0,0,0,0,0,0,0,0,0,0,0,0,0,0,0,0,0,0,0,0,0,0,40.8
2556,GP09-030360,JapanesePatentNikonCorp.(J),1984,A018131,Glass,OtherSilicate,AlkaliSilicate,Alumino-Silicate,,,,,OphthalmicLens,,,,,,,57.89,0,3.1,0,0,0,14.81,0,10.74,0,0,0,0,0,0,0,0,0,0,0,0,0,0,0,0,0,0,0,0,0,13.46,0,0,0,0,0,0,0,0,0,0,0,0,0,0,0,0,0,0,0,0,0,0,0,0,0,0,0,0,0,0,0,41.83
7188,GJ04-245079,J.Res.NationalBureauofStandards,1951,v.046p.0176,Glass,Lead-Silicate,AlkaliSilicate,,,,,,OpticalUse,,,,,viscosityanddensityofmoltenglasseswithacounterbalanced-spheremethod,,74.64,0,0,0,0,0.09,0,14.6,4.08,0,0,0,0,0,0,3.03,0,0,3.07,0,0,0,0.07,0,0.42,0,0,0,0,0,0,0,0,0,0,0,0,0,0,0,0,0,0,0,0,0,0,0,0,0,0,0,0,0,0,0,0,0,0,0,0,0,51.6
11831,GP03-261024,JapanesePatentCarlZeiss(DE),2004,A256389,Glass,Alkaline-earthSilicate,,,Fiber,NonLead,,,OpticalUse,OpticalWaveguide,,,,Ex.8,,64.18,0,3.15,0,0,14.15,0,6.48,0,0,0,0,0,0,0,5.92,0,0,0,0,0,0,0,0,0,0.25,0,0,0,0,0,0,0,5.87,0,0,0,0,0,0,0,0,0,0,0,0,0,0,0,0,0,0,0,0,0,0,0,0,0,0,0,0,52.7
2617,GP09-031160,JapanesePatent,1984,A003041,Glass,OtherSilicate,AlkaliSilicate,Alkaline-earthSilicate,,,,,OphthalmicLens,,,,,,,64.6,0,0,0,10.51,0,1.03,12.01,0.33,0,0,0,0,0,0,0,0,0,0,0,0,0,0.03,0,0,0,0,0,0,0,11.48,0,0,0,0,0,0,0,0,0,0,0,0,0,0,0,0,0,0,0,0,0,0,0,0,0,0,0,0,0,0,0,41.5
9206,GJ03-208032,PhysicsandChemistryofGlasses,2001,v.042p.0231,Glass,Alkaline-earthSilicate,Alumino-Silicate,,,,,,,,,,,,,65,0,15,0,10,10,0,0,0,0,0,0,0,0,0,0,0,0,0,0,0,0,0,0,0,0,0,0,0,0,0,0,0,0,0,0,0,0,0,0,0,0,0,0,0,0,0,0,0,0,0,0,0,0,0,0,0,0,0,0,0,0,60
988,GB03-011567,HandbookofGlassProperties,1986,v.001p.0567,Glass,Alkaline-earthSilicate,AlkaliSilicate,,,,,,,,,,,,,59.6,0,0,0,0,0,0,0,14,0,0,0,0,0,0,0,26.4,0,0,0,0,0,0,0,0,0,0,0,0,0,0,0,0,0,0,0,0,0,0,0,0,0,0,0,0,0,0,0,0,0,0,0,0,0,0,0,0,0,0,0,0,0,56.1
7715,GP02-266495,EuropeanPatentOharaInc.(J),2005,A1514849,Glass,AlkaliSilicate,,,,,,,OpticalUse,Lens&Prism,,,,Ex.5,,76.64,2.81,0.19,0,0,1.32,1.09,8.75,8.74,0,0,0,0,0,0,0,0,0,0,0,0,0,0,0,0.09,0,0,0,0,0,0,0,0,0,0,0,0,0,0,0,0,0.37,0,0,0,0,0,0,0,0,0,0,0,0,0,0,0,0,0,0,0,0,59
11442,GP02-254113,USPatent,2003,A0191007,Glass,AlkaliSilicate,Alkaline-earthSilicate,,NonLead,,,,OpticalUse,Lens&Prism,,,,S.Mashikoetal.Ex.6,,54.1,1.56,0.28,0,5.15,5.18,0,7.57,8.43,0,0,0,0,0,0,0,2.79,0,0,0,0,0,0,0,0.02,0,0,0,0,0,14.92,0,0,0,0,0,0,0,0,0,0,0,0,0,0,0,0,0,0,0,0,0,0,0,0,0,0,0,0,0,0,0,40.9
6571,GP02-211550,JapanesePatent,2001,A080933,Glass,AlkaliSilicate,Alkaline-earthSilicate,,NonLead,,,,Container,,,,,,,70.25,0.53,0.38,0,6.18,0,0,13.76,0.96,0,0,0,0,0,0,3.49,0,0,0,0.41,0,0,0.15,0,0,0.22,0,0,0,0,3.42,0,0,0,0,0,0,0,0,0,0,0,0.14,0,0,0,0,0,0,0,0,0,0,0,0,0,0,0,0.07,0,0,0,49.75
11114,GJ04-245089,J.Res.NationalBureauofStandards,1951,v.046p.0176,Glass,Lead-Silicate,Alkaline-earthSilicate,AlkaliSilicate,,,,,OpticalUse,,,,,densityofmoltenglassesbydifferentmethod,,66.32,0,0,0,0,8.13,0,0,7.59,0,0,0,0,0,0,8.68,0,0,9.1,0,0,0,0.18,0,0,0,0,0,0,0,0,0,0,0,0,0,0,0,0,0,0,0,0,0,0,0,0,0,0,0,0,0,0,0,0,0,0,0,0,0,0,0,43.5
13777,GP09-289809,JapanesePatentOharaInc.(J),2009,A505118,Glass,OtherSilicate,Boro-Silicate,,,,,,OpticalUse,Material,,,,Ex.3,,50.1,13.1,2,0,1.1,0,0,4.8,0.3,0,0,0,0,0,0,0,0,0,0,0,0,0,0,0,0,0,0,0,0,0,0,0,28.6,0,0,0,0,0,0,0,0,0,0,0,0,0,0,0,0,0,0,0,0,0,0,0,0,0,0,0,0,0,57.2
11583,GP03-256083,JapanesePatent,2004,A175592,Glass,Alkaline-earthSilicate,,,Pressed,Molded,,,OpticalUse,Lens&Prism,,,,Hikarigarasuco.Ltd.Ex.2,,56.67,7.39,6.3,0,6.3,1.05,11.82,1.03,0.68,0,0,0,0,0,0,5.52,2.67,0,0,0,0,0,0,0.57,0,0,0,0,0,0,0,0,0,0,0,0,0,0,0,0,0,0,0,0,0,0,0,0,0,0,0,0,0,0,0,0,0,0,0,0,0,0,60
6994,GP09-225780,EuropeanPatentSchottAG(DE),2002,A1169274,Glass,OtherSilicate,Alkaline-earthSilicate,,,,,,ReinforcementofCement,,,,,,,71.03,0,0.6,15.15,4.36,0,0,2.96,0,0,0,0,0,0,0,0,0,0,0,0,0,0,0,0,0,0,0,0,0,0,0,0,0,5.9,0,0,0,0,0,0,0,0,0,0,0,0,0,0,0,0,0,0,0,0,0,0,0,0,0,0,0,0,65.51
2522,GP09-029260,JapanesePatentKonicaMinolta(J),1985,A033229,Glass,OtherSilicate,Alumino-Silicate,Boro-Silicate,,,,,OpticsOptoelectronics,,,,,,,59.35,5.69,7.39,0,0,0,0,0,0,0,0,0,0,0,0,0,0,0,0,0,0,0,0,0,0,11.19,0,0,0,0,14.88,0,1.5,0,0,0,0,0,0,0,0,0,0,0,0,0,0,0,0,0,0,0,0,0,0,0,0,0,0,0,0,0,30.6
5320,GP02-101663,JapanesePatentCorningInc.(US),1989,A157429,Glass,AlkaliSilicate,,,,,,,OphthalmicLens,Medical,,,,Segmentglassforbifocallens,,59.75,4.66,0.32,0,3.89,0,1.11,8.49,8.58,0,0,0,0,0,0,0,0,0,0,0,0,0,0.1,0,0,0,0,0,0,0,12.56,0,0,0.54,0,0,0,0,0,0,0,0,0,0,0,0,0,0,0,0,0,0,0,0,0,0,0,0,0,0,0,0,41.4
8078,GP05-278934,USPatentSchottAG(DE),2007,A7163904,Glass,Boro-Silicate,AlkaliSilicate,,,,,,OpticalUse,,,,,Ex.6,,73.85,10.19,0,0,0.23,0.56,0,9.71,4.91,0,0,0,0,0,0,0,0,0,0,0,0,0,0,0,0.07,0,0,0,0,0,0.48,0,0,0,0,0,0,0,0,0,0,0,0,0,0,0,0,0,0,0,0,0,0,0,0,0,0,0,0,0,0,0,63.01
6673,GP09-214880,EuropeanPatentSchottAG(DE),2001,A1156989,Glass,OtherSilicate,,,,,,,Composite,Filler,,,,HighproportionofZrO2,,78.65,0,0.66,0,6.03,1.32,0,4.03,0,0,0,0,0,0,0,0,0,0,0,0,0,0,0,0,0,0,0,0,0,0,0,0,0,9.31,0,0,0,0,0,0,0,0,0,0,0,0,0,0,0,0,0,0,0,0,0,0,0,0,0,0,0,0,54.25
3847,GP05-071040,EuropeanPatentCorningInc.(US),1985,A0151346,Glass,Boro-Silicate,AlkaliSilicate,,,,,,OphthalmicLens,,,,,,,68.66,13.64,1.36,0,0,0,3.76,4.12,3.86,0,0,0,0,0,0,0,0,0,0,0,0,0,0.09,0,0,0,0,0,0,0,3.5,0,0,0,0,0,0,0,0,0,0,0,0,0,0,0,0,0,0,0,0,0,0,0,0,0,0,0,0,1,0,0,55.3
11568,GP05-255949,JapanesePatentNipponElectricGlass(J),2004,A137145,Glass,Boro-Silicate,AlkaliSilicate,,Pressed,Molded,,,OpticalUse,Lens&Prism,,,,Ex.8,,59.29,11.26,0.7,0,0,1.31,17.56,3.66,0,0,0,0,0,0,0,1.03,1.56,0,0,0,0,0,0,0,0.02,2.03,0,0,0,0,0,0,0,1.58,0,0,0,0,0,0,0,0,0,0,0,0,0,0,0,0,0,0,0,0,0,0,0,0,0,0,0,0,58.5
1044,GB07-012576,HandbookofGlassProperties,1986,v.001p.0592,Glass,Zinc-Silicate,Alkaline-earthSilicate,,,,,,,,,,,,,52,0,0,0,0,18,0,0,0,0,0,0,0,0,0,30,0,0,0,0,0,0,0,0,0,0,0,0,0,0,0,0,0,0,0,0,0,0,0,0,0,0,0,0,0,0,0,0,0,0,0,0,0,0,0,0,0,0,0,0,0,0,50.2
7427,GP04-256697,USPatent,2004,A0048730,Glass,Lead-Silicate,,,,,,,OpticalUse,Lens&Prism,,,,A.Masumuraetal.Ex.5,,73.46,0,0,0,0,0,0,8.97,4.58,0,0,0,0,0,0,0,0,0,12.86,0,0,0,0.13,0,0,0,0,0,0,0,0,0,0,0,0,0,0,0,0,0,0,0,0,0,0,0,0,0,0,0,0,0,0,0,0,0,0,0,0,0,0,0,40.8
8074,GP05-278930,USPatentSchottAG(DE),2007,A7163904,Glass,Boro-Silicate,AlkaliSilicate,,,,,,OpticalUse,,,,,Ex.2,,74.15,10.23,0,0,0.23,0.56,0,9.75,4.93,0,0,0,0,0,0,0,0,0,0,0,0,0,0,0,0.07,0,0,0,0,0,0.08,0,0,0,0,0,0,0,0,0,0,0,0,0,0,0,0,0,0,0,0,0,0,0,0,0,0,0,0,0,0,0,64.15
7452,GB04-175191,DataBookofGlassComposition(J),1991,v.001p.0252,Glass,Lead-Silicate,,,AncientGlass,,,,LivingConsumerPArts,,,,,JapanSatsuma-kiriko,,69.51,0,0.17,0.12,0.08,0,0,0.08,10.66,0,0.01,0,0,0,0,0.36,0,0,18.93,0,0,0.02,0,0,0.0032,0,0,0,0,0,0,0,0,0,0,0,0,0,0,0.06,0,0,0,0,0,0,0,0,0,0,0,0,0,0,0,0,0,0,0,0,0,0,35.6
11983,GP07-262370,USPatent,2004,A0229743,Glass,Zinc-Silicate,Alkaline-earthSilicate,,,,,,OpticalUse,Lens&Prism,,,,S.Wolffetal.Ex.2,,50.65,5.09,0.35,0,4.42,3.69,7.1,3.42,4.88,0,0,0,0,0,0,16.52,0,0,0,0,0,0,0.11,0,0,0.65,0,0,0,0,0,0,0,2.87,0,0,0.25,0,0,0,0,0,0,0,0,0,0,0,0,0,0,0,0,0,0,0,0,0,0,0,0,0,52.08
12211,GP04-266040,USPatent,2005,A0075234,Glass,Lead-Silicate,,,,,,,OpticalUse,Lens&Prism,LiquidCrystalDisplay,,,S.Wolffetal.Ex.1,,53.11,0,0,0,0,0,0,1.07,0.71,0,0,0,0,0,0,0,0,0,43.8,0,0,0,0,0,0.23,0,0,0,0,0,0,0,0,1.08,0,0,0,0,0,0,0,0,0,0,0,0,0,0,0,0,0,0,0,0,0,0,0,0,0,0,0,0,23.72
2075,GB02-019574,HandbookofGlassData,1987,v.00Cp.0168,Glass,AlkaliSilicate,Lead-Silicate,,,,,,,,,,,,,54.97,0,0,0,0,0,0,0,1.21,0,0,0,0,0,0,0,0,0,43.82,0,0,0,0,0,0,0,0,0,0,0,0,0,0,0,0,0,0,0,0,0,0,0,0,0,0,0,0,0,0,0,0,0,0,0,0,0,0,0,0,0,0,0,23.8
14644,GP03-298778,JapanesePatentNipponElectricGlass(J),2010,A248046,Glass,Alkaline-earthSilicate,AlkaliSilicate,,Pressed,Molded,,,OpticalUse,Lens&Prism,,,,Ex.7,,51.97,5.98,2.72,0,8.66,4.07,13.93,3.36,0,0,0,0,0,0,0,0,5.36,0,0,0,0,0.001303,0,0,0,1.7,0,0,0,0,0,0,0,2.25,0,0,0,0,0,0,0,0,0,0,0,0,0,0,0,0,0,0,0,0,0,0,0,0,0,0,0,0,55
4228,GP05-080672,USPatentCorningInc.(US),1986,A4565791,Glass,Boro-Silicate,AlkaliSilicate,,,,,,OphthalmicLens,,,,,,,66.52,14.75,1.99,0,0,0,3.83,4.19,3.91,0,0,0,0,0,0,0,0,0,0,0,0,0,0,0,0,0,0,0,0,0,2.76,0,0,1.02,0,0,0,0,0,0,0,0,0,0,0,0,0,0,0,0,0,0,0,0,0,0,0,0,0,1.02,0,0,56.5
7415,GB04-174670,DataBookofGlassComposition(J),1991,v.001p.0097,Glass,Lead-Silicate,Alkaline-earthSilicate,Zinc-Silicate,,,,,OpticalUse,Lens&Prism,,,,BaF4,,65.2,1.24,0,0,0,8.87,0,0.7,6.67,0,0,0,0,0,0,8.46,0,0,8.68,0,0,0,0.18,0,0,0,0,0,0,0,0,0,0,0,0,0,0,0,0,0,0,0,0,0,0,0,0,0,0,0,0,0,0,0,0,0,0,0,0,0,0,0,43.9
14474,GP03-297166,USPatentNipponSheetGlass(J),2010,A0160528,Glass,Alkaline-earthSilicate,,,Flake,,,,Filler,,,,,Ex.9,,60.01,0,7.7,4.57,16.56,0,0,0,0,0,0,0,0,0,0,0,6.96,0,0,0,0,0.008217,0,0,0,0,0,0,0,0,4.2,0,0,0,0,0,0,0,0,0,0,0,0,0,0,0,0,0,0,0,0,0,0,0,0,0,0,0,0,0,0,0,54
14494,GP03-297267,EuropeanPatentNipponSheetGlass(J),2010,A2168926,Glass,Alkaline-earthSilicate,,,Flake,,,,Filler,,,,,Ex.4,,59.99,0,7.7,4.44,16.1,0,0.81,0,0,0,0,0,0,0,0,0,6.76,0,0,0,0,0,0,0,0,0,0,0,0,0,4.2,0,0,0,0,0,0,0,0,0,0,0,0,0,0,0,0,0,0,0,0,0,0,0,0,0,0,0,0,0,0,0,54
11957,GP03-262317,USPatent,2004,A0220038,Glass,Alkaline-earthSilicate,,,,,,,OpticalUse,OpticalFiber,,,,S.Wolffetal.Ex.2,,55.85,0,5.91,0,0,16.55,0,11.11,0,0,0,0,0,0,0,5.81,0,0,0,0,0,0,0.13,0,0,1.85,0,0,0,0,0,0,0,2.79,0,0,0,0,0,0,0,0,0,0,0,0,0,0,0,0,0,0,0,0,0,0,0,0,0,0,0,0,52.5
854,GB02-012021,HandbookofGlassProperties,1986,v.001p.0578,Glass,AlkaliSilicate,OtherSilicate,,,,,,,,,,,,,79.44,0,0,0,0,0,0,19.25,0,0,0,0,0,0,0,0,0,0,0,0,0,0,0,0,1.3,0,0,0,0,0,0,0,0,0,0,0,0,0,0,0,0,0,0,0,0,0,0,0,0,0,0,0,0,0,0,0,0,0,0,0,0,0,54.82
10295,GP03-223097,JapanesePatentNipponElectricGlass(J),2002,A249341,Glass,Alkaline-earthSilicate,AlkaliSilicate,Boro-Silicate,Pressed,,,,OpticalUse,Lens&Prism,,,,,,61.09,8.1,3.83,0,0,3.41,12.35,2.25,0,0,0,0,0,0,0,1.71,5.38,0,0,0,0,0,0,0,0.02,1.86,0,0,0,0,0,0,0,0,0,0,0,0,0,0,0,0,0,0,0,0,0,0,0,0,0,0,0,0,0,0,0,0,0,0,0,0,58.9
16710,GP06-313411,USPatentOCVIntellectualCapital(US),2013,A0217807,Glass,Alumino-Silicate,OtherSilicate,,Fiber,,,,Composite,Fiber,,,,OCVIntellectualCapitalLLC.Ex.14,,59.35,11.77,14.71,0,0,0,0,0,0,0,0,0,0,0,0,0,0,0,0,0,0,0,0,11.37,0,2.8,0,0,0,0,0,0,0,0,0,0,0,0,0,0,0,0,0,0,0,0,0,0,0,0,0,0,0,0,0,0,0,0,0,0,0,0,43.8
6025,GP03-126229,JapanesePatentOharaInc.(J),1993,A017176,Glass,Alkaline-earthSilicate,Boro-Silicate,,NonLead,,,,Lens&Prism,,,,,,,52.31,5.94,2.03,0,0,16.18,0,2.4,0,0,0,0,0,0,0,5.08,3.99,0,0,0,0,0,0,0,0.05,0,0,0,0,0,10.35,0,0,1.67,0,0,0,0,0,0,0,0,0,0,0,0,0,0,0,0,0,0,0,0,0,0,0,0,0,0,0,0,41.5
4694,GP07-092837,USPatentSchottGlassTech.(US),1985,A4554259,Glass,Zinc-Silicate,Alumino-Silicate,,NonAlkali,,,,SubstrateforPhotolithographyMask,,,,,,,59.88,3.76,10.12,3.74,3.17,4.26,0,0,0,0,0,0,0,0,0,14.95,0,0,0,0,0,0,0.08,0,0.05,0,0,0,0,0,0,0,0,0,0,0,0,0,0,0,0,0,0,0,0,0,0,0,0,0,0,0,0,0,0,0,0,0,0,0,0,0,57.16
2458,GB02-026165,HandbookofGlassData,1987,v.00Cp.0589,Glass,AlkaliSilicate,OtherSilicate,,,,,,,,,,,,,55,0,0,0,0,0,0,20,0,0,0,0,0,0,0,0,0,0,0,0,0,0,0,0,0,0,0,0,0,0,25,0,0,0,0,0,0,0,0,0,0,0,0,0,0,0,0,0,0,0,0,0,0,0,0,0,0,0,0,0,0,0,29.7
12994,GP04-279132,USPatentSchottAG(DE),2007,A7208431,Glass,Lead-Silicate,,,,,,,OpticalUse,Lens&Prism,,,,Ex.1,,53.9,0,0,0,0,0,0,0.86,0.85,0,0,0,0,0,0,0,0,0,44.19,0,0,0,0.2,0,0,0,0,0,0,0,0,0,0,0,0,0,0,0,0,0,0,0,0,0,0,0,0,0,0,0,0,0,0,0,0,0,0,0,0,0,0,0,23.79
2298,GB03-023387,HandbookofGlassData,1987,v.00Cp.0880,Glass,Alkaline-earthSilicate,OtherSilicate,,,,,,,,,,,,,60,0,0,0,0,30,0,0,0,0,0,0,0,0,0,0,0,0,0,0,0,0,0,0,0,0,0,0,0,0,10,0,0,0,0,0,0,0,0,0,0,0,0,0,0,0,0,0,0,0,0,0,0,0,0,0,0,0,0,0,0,0,43.7
14027,XP05-293572,USPatentSchottAG(DE),2009,A7592278,Glass-Ceramics,Boro-Silicate,OtherSilicate,,,,,,Substrate,,,,,Ex.1,,53.71,22.86,0,0,0,0,0,0,0,0,0,0,0,0,0,0,0,0,0,0,0,0,0,0,0,0.57,0,0,0,0,0,0,0,0,0,0,22.86,0,0,0,0,0,0,0,0,0,0,0,0,0,0,0,0,0,0,0,0,0,0,0,0,0,70.06
4561,GP02-116684,JapanesePatentHoyaCorp.(J),1991,A012341,Glass,AlkaliSilicate,,,Fiber,WaterResistant,,,OpticalTransmission,OpticalFiber,OpticalWaveguide,,,Clad,,76.46,0,1.21,0,0,0,10.79,5.7,0,0,0,0,0,0,0,3.5,0,0,2.33,0,0,0,0,0,0,0,0,0,0,0,0,0,0,0,0,0,0,0,0,0,0,0,0,0,0,0,0,0,0,0,0,0,0,0,0,0,0,0,0,0,0,0,55.3
8478,GP02-290538,USPatentNipponSheetGlass(J),2009,A0088309,Glass,AlkaliSilicate,Alkaline-earthSilicate,,,,,,Substrate,Biotechnology,,,,Ex.2,,70.09,0,1.02,7.01,6.02,0,0,8.02,6,0,0,0,0,0,0,0,0,0,0,0,0,0.0006919,0,0,0,0,0,0,0,0,1.77,0,0,0,0,0,0,0,0,0.07,0,0,0,0,0,0,0,0,0,0,0,0,0,0,0,0,0,0,0,0,0,0,57
3975,GB02-096221,PropertiesofGlass,1954,v.001p.0235,Glass,AlkaliSilicate,Alkaline-earthSilicate,Boro-Silicate,,,,,,,,,,,,77.6,0.58,0.26,0,9.44,0,0,6.82,5.26,0,0,0,0,0,0,0,0,0,0,0,0,0.03,0,0,0,0,0,0,0,0,0,0,0,0,0,0,0,0,0,0,0,0,0,0,0,0,0,0,0,0,0,0,0,0,0,0,0,0,0,0,0,0,60.8
4349,GB02-099519,PropertiesofGlass,1954,v.001p.0425,Glass,AlkaliSilicate,Boro-Silicate,,,,,,OpticalUse,,,,,Type:646B.S.C.,,75.84,6.29,0.19,0,3.39,0,0,0,14.25,0,0,0,0,0,0,0,0,0,0,0,0,0,0.03,0,0,0,0,0,0,0,0,0,0,0,0,0,0,0,0,0,0,0,0,0,0,0,0,0,0,0,0,0,0,0,0,0,0,0,0,0,0,0,64.1
13233,XP06-282390,EuropeanPatentOharaInc.(J),2007,A1864952,Glass-Ceramics,Alumino-Silicate,,,GlassCeramics,,,,,,,,,Ex.2,,63.41,0,16.49,1.7,1.22,0.45,9.19,0,0,0,0,0,0,0,0,0.42,0,0,0,0,0,0,0,0,0,0,0,0,0,0,2.15,0,0,1.11,0,0.23,3.63,0,0,0,0,0,0,0,0,0,0,0,0,0,0,0,0,0,0,0,0,0,0,0,0,0,55.5
2397,GB03-024995,HandbookofGlassData,1987,v.00Cp.0774,Glass,Alkaline-earthSilicate,Alumino-Silicate,,,,,,,,,,,,,54,0,10,0,0,36,0,0,0,0,0,0,0,0,0,0,0,0,0,0,0,0,0,0,0,0,0,0,0,0,0,0,0,0,0,0,0,0,0,0,0,0,0,0,0,0,0,0,0,0,0,0,0,0,0,0,0,0,0,0,0,0,54.7
5415,GP02-105008,USPatentCorningInc.(US),1989,A4822758,Glass,AlkaliSilicate,Boro-Silicate,,,,,,OphthalmicLens,,,,,,,60.47,3.64,0.33,0,3.74,0,1.33,6.4,10.2,0,0,0,0,0,0,0,0,0,0,0,0,0,0.1,0,0,0,0,0,0,0,13.24,0,0,0.54,0,0,0,0,0,0,0,0,0,0,0,0,0,0,0,0,0,0,0,0,0,0,0,0,0,0,0,0,40.8
2560,GP03-030462,JapanesePatentOharaInc.(J),1984,A169953,Glass,Alkaline-earthSilicate,Lead-Silicate,Boro-Silicate,AcidResistant,,,,,,,,,,,61.09,9.37,4.8,0,5.82,13.3,0,0,0,0,0,0,0,0,0,2,0,0,3.29,0,0,0,0.2,0,0.14,0,0,0,0,0,0,0,0,0,0,0,0,0,0,0,0,0,0,0,0,0,0,0,0,0,0,0,0,0,0,0,0,0,0,0,0,0,56.4
2366,GB07-024306,HandbookofGlassData,1987,v.00Cp.0685,Glass,Zinc-Silicate,Alkaline-earthSilicate,,,,,,,,,,,,,52,0,0,0,0,14,0,0,0,0,0,0,0,0,0,34,0,0,0,0,0,0,0,0,0,0,0,0,0,0,0,0,0,0,0,0,0,0,0,0,0,0,0,0,0,0,0,0,0,0,0,0,0,0,0,0,0,0,0,0,0,0,49.9
5318,GP02-101661,JapanesePatentCorningInc.(US),1989,A157429,Glass,AlkaliSilicate,,,,,,,OphthalmicLens,Medical,,,,Segmentglassforbifocallens,,59.82,4.83,0.33,0,3.74,0,1.56,6.34,9.81,0,0,0,0,0,0,0,0,0,0,0,0,0,0.1,0,0,0,0,0,0,0,12.77,0,0,0.7,0,0,0,0,0,0,0,0,0,0,0,0,0,0,0,0,0,0,0,0,0,0,0,0,0,0,0,0,41.1
16312,GP03-311113,JapanesePatentNipponSheetGlass(J),2013,A067519,Glass,Alkaline-earthSilicate,Alumino-Silicate,,Flake,,,,Filler,,,,,Ex.9,,59.99,1,8.7,3.84,19.76,0,0.11,0.4,0,0,0,0,0,0,0,0,0,0,0,0,0,0,0,0,0,0,0,0,0,0,6.2,0,0,0,0,0,0,0,0,0,0,0,0,0,0,0,0,0,0,0,0,0,0,0,0,0,0,0,0,0,0,0,49
7713,GP02-266493,EuropeanPatentOharaInc.(J),2005,A1514849,Glass,AlkaliSilicate,,,,,,,OpticalUse,Lens&Prism,,,,Ex.3,,73.93,2.17,0.19,0,2.81,0,2.53,9.15,9.03,0,0,0,0,0,0,0,0,0,0,0,0,0,0,0,0.11,0,0,0,0,0,0.08,0,0,0,0,0,0,0,0,0,0,0,0,0,0,0,0,0,0,0,0,0,0,0,0,0,0,0,0,0,0,0,60.5
2319,GJ04-041182,GlassPhysics&Chemistry,1985,v.011p.0360,Glass,Lead-Silicate,AlkaliSilicate,,,,,,OpticsOptoelectronics,,,,,,,80.49,0,0,0,0,0,0,0,9.67,0,0,0,0,0,0,0,0,0,9.84,0,0,0,0,0,0,0,0,0,0,0,0,0,0,0,0,0,0,0,0,0,0,0,0,0,0,0,0,0,0,0,0,0,0,0,0,0,0,0,0,0,0,0,45.2
4292,GB02-098972,PropertiesofGlass,1954,v.001p.0433,Glass,AlkaliSilicate,Alkaline-earthSilicate,,,,,,,,,,,LBC-1LightBariumCrown,,70.86,4.99,0,0,0,8.48,1.5,4.36,6.62,0,0,0,0,0,0,2.99,0,0,0,0,0,0,0.08,0,0.12,0,0,0,0,0,0,0,0,0,0,0,0,0,0,0,0,0,0,0,0,0,0,0,0,0,0,0,0,0,0,0,0,0,0,0,0,0,59.9
6683,GP02-155331,JapanesePatentOharaInc.(J),1994,A092674,Glass,AlkaliSilicate,Phosphate,,NonLead,,,,Lens&Prism,,,,,,,52.14,0,3.87,0,0.82,0,0,31.01,0,0,0,0,0,0,0,0,0,0,0,0,0,0,0,0,0,0,0,0,0,0,10.3,0,0,0,0,0,1.85,0,0,0,0,0,0,0,0,0,0,0,0,0,0,0,0,0,0,0,0,0,0,0,0,0,43.7
15433,GP05-305192,JapanesePatentNipponElectricGlass(J),2011,A225418,Glass,Boro-Silicate,AlkaliSilicate,,,,,,OpticalUse,Lens&Prism,,,,Ex.7,,55.98,18.8,6.11,6.18,0,0,6.26,4.02,2.65,0,0,0,0,0,0,0,0,0,0,0,0,0,0,0,0.004276,0,0,0,0,0,0,0,0,0,0,0,0,0,0,0,0,0,0,0,0,0,0,0,0,0,0,0,0,0,0,0,0,0,0,0,0,0,63.5
5731,GP02-116672,JapanesePatentHoyaCorp.(J),1991,A012341,Glass,AlkaliSilicate,,,Fiber,WaterResistant,,,OpticalTransmission,OpticalFiber,OpticalWaveguide,,,Clad.,,58.99,0,2.99,0,0,0,23.89,0,12.5,0,0,0,0,0,0,0,0,0,1.61,0,0,0,0,0,0.02,0,0,0,0,0,0,0,0,0,0,0,0,0,0,0,0,0,0,0,0,0,0,0,0,0,0,0,0,0,0,0,0,0,0,0,0,0,58.5
9036,GP05-205481,JapanesePatentOharaInc.(J),2000,A247678,Glass,Boro-Silicate,,,,,,,OpticalUse,Lens&Prism,,,,,,63.74,15.04,4.23,0,0,0,9.28,4.97,2.62,0,0,0,0,0,0,0,0,0,0,0,0,0,0,0,0.04,0,0,0,0,0,0.08,0,0,0,0,0,0,0,0,0,0,0,0,0,0,0,0,0,0,0,0,0,0,0,0,0,0,0,0,0,0,0,64.1
