Repository: hori1537/rexrexxion-about-SP

File: input_csv/inputcsv_SiO2_0.01-100.00_FractureToughness.csv (part 9 of 9)
No.,GlassNo.,DataSource,Year,DataSourceNumber,State,GlassSystem1,GlassSystem2,GlassSystem3,Appearance1,Appearance2,Appearance3,Appearance4,Usage1,Usage2,Usage3,Usage4,ThermalTreatment,Note,GlassNo.(Structure),SiO2,B2O3,Al2O3,MgO,CaO,BaO,Li2O,Na2O,K2O,Ag2O,MnO,FeO,CoO,NiO,CuO,ZnO,SrO,CdO,PbO,SnO,Cr2O3,Fe2O3,As2O3,Y2O3,Sb2O3,La2O3,Nd2O3,Gd2O3,Bi2O3,Co3O4,TiO2,MnO2,GeO2,ZrO2,CeO2,SnO2,P2O5,Ta2O5,Nb2O3,SO3,MoO3,WO3,H2O,LiF,NaF,KF,MgF2,CaF2,SrF2,BaF2,ZnF2,PbF2,YF3,AlF3,LaF3,GdF3,YbF3,ErF3,F,Cl,Br,Ag,FractureToughness(MPa.m1/2)
17032,GP02-315174,USPatentAsahiGlass(J),2014,A8691711,Glass,AlkaliSilicate,Alumino-Silicate,,,,,,Display,Substrate,,,,Ex.54,,68,0,7,3,0,0,10,5,5,0,0,0,0,0,0,0,0,0,0,0,0,0,0,0,0,0,0,0,0,0,0,0,0,2,0,0,0,0,0,0,0,0,0,0,0,0,0,0,0,0,0,0,0,0,0,0,0,0,0,0,0,0,1
8659,GI06-191644,NGF'sAdditionalNewData(J),2001,v.004p.0001,Glass,Alumino-Silicate,AlkaliSilicate,,,,,,ElectronicsElectrical,Substrate,,,,GlassName:C004.Melt:inPt-Rhat1550Cfor19.5hr.Anneal:at510Cfor1hr.Crystalizedalittle.,,63.94,0,7.46,0,0,0,28.6,0,0,0,0,0,0,0,0,0,0,0,0,0,0,0,0,0,0,0,0,0,0,0,0,0,0,0,0,0,0,0,0,0,0,0,0,0,0,0,0,0,0,0,0,0,0,0,0,0,0,0,0,0,0,0,0.87
12452,GP02-268980,JapanesePatentCentralGlass(J),2005,A343729,Glass,AlkaliSilicate,Alkaline-earthSilicate,,,,,,Display,PlasmaDisplay,Substrate,,,Ex.3,,63.23,0,1.16,22.09,0.53,0.19,0,5.75,5.36,0,0,0,0,0,0,0,0,0,0,0,0,0,0,0,0,0,0,0,0,0,0,0,0,1.69,0,0,0,0,0,0,0,0,0,0,0,0,0,0,0,0,0,0,0,0,0,0,0,0,0,0,0,0,0.834
11846,GP02-261079,JapanesePatentKonicaMinolta(J),2004,A277230,Glass,AlkaliSilicate,Alumino-Silicate,,,,,,Substrate,MagneticMemoryDisk,,,,Ex.10,,69.52,4.85,5.7,0,0,0,9.42,5.04,1.66,0,0,0,0,0,0,0,0,0,0,0,0,0,0,0,0.06,0.27,0,0,0,0,2.97,0,0,0.51,0,0,0,0,0,0,0,0,0,0,0,0,0,0,0,0,0,0,0,0,0,0,0,0,0,0,0,0,0.96
4346,GJ06-084107,J.AmericanCeramicSoc.,1974,v.057p.0336,Glass,Alumino-Silicate,Alkaline-earthSilicate,Boro-Silicate,,,,,,,,,,,,60.86,4.61,9.44,11.14,11.44,2.51,0,0,0,0,0,0,0,0,0,0,0,0,0,0,0,0,0,0,0,0,0,0,0,0,0,0,0,0,0,0,0,0,0,0,0,0,0,0,0,0,0,0,0,0,0,0,0,0,0,0,0,0,0,0,0,0,0.68
11863,GP02-261100,JapanesePatentKonicaMinolta(J),2004,A277233,Glass,AlkaliSilicate,Alumino-Silicate,,,,,,Substrate,MagneticMemoryDisk,,,,Ex.10,,68.43,4.77,5.61,0,0,0.48,13.4,2.98,1.63,0,0,0,0,0,0,0,0,0,0,0,0,0,0,0,0.06,0.23,0,0,0,0,1.46,0,0,0.95,0,0,0,0,0,0,0,0,0,0,0,0,0,0,0,0,0,0,0,0,0,0,0,0,0,0,0,0,0.99
6152,XP02-129450,EuropeanPatentCorningInc.(US),1993,A0536479,Glass-Ceramics,AlkaliSilicate,,,GlassCeramics,,,,TableWare,,,,,,,65.28,0,0,0.92,0,0,30.31,0,1.22,0,0,0,0,0,0,1.2,0,0,0,0,0,0,0,0,0,0,0,0,0,0,0,0,0,0,0,0,1.06,0,0,0,0,0,0,0,0,0,0,0,0,0,0,0,0,0,0,0,0,0,0,0,0,0,2.79
8262,XJ03-187074,J.AmericanCeramicSoc.,1999,v.082p.2523,Glass-Ceramics,Alkaline-earthSilicate,Fluoro-Silicate,,GlassCeramics,,,,,,,,,MiseriteGlassCeramics,,56.01,1.68,0.32,0,24.6,0,0,0,4.7,0,0,0,0,0,0,0,0,0,0,0,0,0,0,0.35,0,0,0,0,0,0,0,0,0,0,0,0,1.92,0,0,0,0,0,0,0,0,0,0,10.42,0,0,0,0,0,0,0,0,0,0,0,0,0,0,2.8
3626,GJ02-088397,J.Non-CrystallineSolids,1980,v.037p.0359,Glass,AlkaliSilicate,,,Melting,,,,,,,,,Comp.Fig.,,70,0,0,0,0,0,0,30,0,0,0,0,0,0,0,0,0,0,0,0,0,0,0,0,0,0,0,0,0,0,0,0,0,0,0,0,0,0,0,0,0,0,0,0,0,0,0,0,0,0,0,0,0,0,0,0,0,0,0,0,0,0,0.91
13600,GP06-287463,USPatentKonicaMinolta(J),2008,A7396788,Glass,Alumino-Silicate,AlkaliSilicate,,,,,,Substrate,MagneticMemoryDisk,,,,Ex.182,,69.5,4.81,5.7,0,0,0,9.52,5,1.68,0,0,0,0,0,0,0.78,0,0,0,0,0,0,0,0,0.07,0.47,0,0,0,0,1.5,0,0,0.97,0,0,0,0,0,0,0,0,0,0,0,0,0,0,0,0,0,0,0,0,0,0,0,0,0,0,0,0,1.06
11851,GP02-261084,JapanesePatentKonicaMinolta(J),2004,A277232,Glass,AlkaliSilicate,Alumino-Silicate,,,,,,Substrate,MagneticMemoryDisk,,,,Ex.4,,69.42,4.84,5.7,0,0,0,11.7,3.32,2.05,0,0,0,0,0,0,0,0,0,0,0,0,0,0,0,0.06,0.46,0,0,0,0,1.49,0,0,0.96,0,0,0,0,0,0,0,0,0,0,0,0,0,0,0,0,0,0,0,0,0,0,0,0,0,0,0,0,1.12
15090,GP02-301886,JapanesePatentAsahiGlass(J),2011,A123924,Glass,AlkaliSilicate,Alumino-Silicate,,,,,,Substrate,MagneticMemoryDisk,,,,Ex.7,,62,0,13,3,0,0,5,5,10,0,0,0,0,0,0,0,0,0,0,0,0,0,0,0,0,0,0,0,0,0,0,0,0,2,0,0,0,0,0,0,0,0,0,0,0,0,0,0,0,0,0,0,0,0,0,0,0,0,0,0,0,0,0.72
17515,GP02-340132,USPatentOthers,2012,A0183812,Glass,AlkaliSilicate,Alkaline-earthSilicate,Alumino-Silicate,Disk,,,,Magneto-OpticalMemory,Substrate,,,,Ex.16,,69.77,0,6.17,4.6,4.95,0,8.88,1.99,2.1,0,0,0,0,0,0,0,0,0,0,0,0,0,0,0,0,0,0,0,0,0,0,0,0,1.25,0,0,0,0.29,0,0,0,0,0,0,0,0,0,0,0,0,0,0,0,0,0,0,0,0,0,0,0,0,1.09
7341,GJ05-171613,J.MaterialsScience,1997,v.032p.5851,Glass,Boro-Silicate,,,,,,,RadioActiveWasteSolidi,WasteDisposal,,,,PNL76-68,,62.87,12.91,0,0,3.39,0,0,11.44,0,0,0,0,0,0,0,5.83,0,0,0,0,0,0,0,0,0,0,0,0,0,0,3.57,0,0,0,0,0,0,0,0,0,0,0,0,0,0,0,0,0,0,0,0,0,0,0,0,0,0,0,0,0,0,0,0.65
8749,GI03-191742R,NGF'sAdditionalNewData(J),2001,v.004p.0003,Glass,Alkaline-earthSilicate,Alumino-Silicate,,,,,,Fiber,,,,Annealing:at850Cfor1h.,GlassNameC106Melting:inPtcrucibleat1600Cfor7h.,,64.53,0,7.65,17.68,10.14,0,0,0,0,0,0,0,0,0,0,0,0,0,0,0,0,0,0,0,0,0,0,0,0,0,0,0,0,0,0,0,0,0,0,0,0,0,0,0,0,0,0,0,0,0,0,0,0,0,0,0,0,0,0,0,0,0,1.02
14021,GP02-293453,USPatentKonicaMinolta(J),2009,A7566673,Glass,AlkaliSilicate,Alumino-Silicate,,,,,,Substrate,MagneticMemoryDisk,,,,Ex.1,,68.54,2.14,7.47,0,0,0,14.09,3.5,1.18,0,0,0,0,0,0,0,0,0,0,0,0,0,0,0,0.06,0.46,0,0,0,0,1.55,0,0,1.01,0,0,0,0,0,0,0,0,0,0,0,0,0,0,0,0,0,0,0,0,0,0,0,0,0,0,0,0,1.11
14764,XP02-299329,USPatent,2010,A7816291,Glass-Ceramics,AlkaliSilicate,,,,,,,Dental,,,,,IvoclarVivadentAG.Ex.2,,64.73,0,0.57,0,0,0,30.32,0,2.49,0,0,0,0,0,0,0.46,0,0,0,0,0,0,0,0,0,0,0,0,0,0,0,0,0,0,0,0,1.43,0,0,0,0,0,0,0,0,0,0,0,0,0,0,0,0,0,0,0,0,0,0,0,0,0,1.7
15266,XP02-303001,EuropeanPatent,2011,A2284133,Glass-Ceramics,AlkaliSilicate,,,Translucent,,,,Dental,ArtificialTooth,,,650C20min+850C10min,Ex.4othercrystal:Li-phosphate,,62.84,0,2.72,0,0,0,27.83,0,2.47,0,0,0,0,0,0,2.66,0,0,0,0,0,0,0,0,0,0,0,0,0,0,0,0,0,0,0,0,1.48,0,0,0,0,0,0,0,0,0,0,0,0,0,0,0,0,0,0,0,0,0,0,0,0,0,1.9
15281,XP02-303136,EuropeanPatent,2011,A2305614,Glass-Ceramics,AlkaliSilicate,,,Translucent,Machinable,,,Dental,ArtificialTooth,,,650C20min+850C10min,Ex.5othercrystal:Li-phosphate,,61.57,0,0.57,6.55,0,0,27.38,0,2.52,0,0,0,0,0,0,0,0,0,0,0,0,0,0,0,0,0,0,0,0,0,0,0,0,0,0,0,1.41,0,0,0,0,0,0,0,0,0,0,0,0,0,0,0,0,0,0,0,0,0,0,0,0,0,1.8
13373,XP02-284851,USPatent,2008,A7316740,Glass-Ceramics,AlkaliSilicate,,,,,,,Dental,DentalCrown,,,,IvoclarVivadentAG.Ex.5,,61.57,0,0.57,6.55,0,0,27.38,0,2.52,0,0,0,0,0,0,0,0,0,0,0,0,0,0,0,0,0,0,0,0,0,0,0,0,0,0,0,1.41,0,0,0,0,0,0,0,0,0,0,0,0,0,0,0,0,0,0,0,0,0,0,0,0,0,1.8
6149,XP02-129446,EuropeanPatentCorningInc.(US),1993,A0536479,Glass-Ceramics,AlkaliSilicate,,,GlassCeramics,,,,TableWare,,,,,,,63.2,0,0,0,0,0,28.24,0,3.52,0,0,0,0,0,0,3.55,0,0,0,0,0,0,0,0,0,0,0,0,0,0,0,0,0,0,0,0,1.48,0,0,0,0,0,0,0,0,0,0,0,0,0,0,0,0,0,0,0,0,0,0,0,0,0,2.83
8677,GI06-191666R,NGF'sAdditionalNewData(J),2001,v.004p.0001,Glass,Alumino-Silicate,AlkaliSilicate,Alkaline-earthSilicate,,,,,ElectronicsElectrical,Substrate,,,Annealing:at800Cfor1hr.,GlassNameC026Melting:inPtRhcrucibleat1550Cfor18.5hr.,,60.59,0,14.8,14.63,0,0,0,4.95,4.93,0,0,0,0,0,0,0,0,0,0,0,0,0,0.1,0,0,0,0,0,0,0,0,0,0,0,0,0,0,0,0,0,0,0,0,0,0,0,0,0,0,0,0,0,0,0,0,0,0,0,0,0,0,0,1.15
14517,GP02-297316,EuropeanPatentAsahiGlass(J),2010,A2202207,Glass,AlkaliSilicate,Alkaline-earthSilicate,,,,,,Display,PlasmaDisplay,Substrate,,,Ex.4,,64.02,0,4.87,9.49,3.95,3.41,0,5.2,3.21,0,0,0,0,0,0,0,5.31,0,0,0,0,0,0,0,0,0,0,0,0,0,0,0,0,0.54,0,0,0,0,0,0,0,0,0,0,0,0,0,0,0,0,0,0,0,0,0,0,0,0,0,0,0,0,0.72
8946,GP03-204653,JapanesePatentAsahiGlass(J),2000,A103638,Glass,Alkaline-earthSilicate,AlkaliSilicate,Alumino-Silicate,,,,,Substrate,,,,,,,56,3,9,10,10,0,0,12,0,0,0,0,0,0,0,0,0,0,0,0,0,0,0,0,0,0,0,0,0,0,0,0,0,0,0,0,0,0,0,0,0,0,0,0,0,0,0,0,0,0,0,0,0,0,0,0,0,0,0,0,0,0,0.8
10065,XJ06-219612,J.Non-CrystallineSolids,2002,v.298p.0137,Glass-Ceramics,Alumino-Silicate,Alkaline-earthSilicate,OtherSilicate,GlassCeramics,,,,,,,,Heattreatment:800C/3h,,,57.3,0,19,14.6,0,0,0,0,0,0,0,0,0,0,0,0,0,0,0,0,0,0,0,0,0,0,0,0,0,0,9.1,0,0,0,0,0,0,0,0,0,0,0,0,0,0,0,0,0,0,0,0,0,0,0,0,0,0,0,0,0,0,0,1.5
7439,GI02-257645,Proc.ICG,2004,v.007p.0019,Glass,AlkaliSilicate,Alkaline-earthSilicate,,,,,,,,,,,,,74,0,0,0,10.3,0,0,15.7,0,0,0,0,0,0,0,0,0,0,0,0,0,0,0,0,0,0,0,0,0,0,0,0,0,0,0,0,0,0,0,0,0,0,0,0,0,0,0,0,0,0,0,0,0,0,0,0,0,0,0,0,0,0,0.71
12005,GP02-262431,USPatentKonicaMinolta(J),2004,A0242398,Glass,AlkaliSilicate,Alumino-Silicate,,,,,,Substrate,MagneticMemoryDisk,,,,Ex.5,,68.7,4.79,6.36,0,0,0,10.35,5.48,1.84,0,0,0,0,0,0,0,0,0,0,0,0,0,0,0,0.06,0,0,0,0,0,1.47,0,0,0.95,0,0,0,0,0,0,0,0,0,0,0,0,0,0,0,0,0,0,0,0,0,0,0,0,0,0,0,0,1.08
8712,GI03-191705R,NGF'sAdditionalNewData(J),2001,v.004p.0003,Glass,Alkaline-earthSilicate,AlkaliSilicate,Alumino-Silicate,,,,,ElectronicsElectrical,Substrate,PlasmaDisplay,,Annealing:at640Cfor2hr.,GlassNameC065.Melting:inPtPtRhcrucibleat1600Cfor4hr.,,63.95,0,4.97,0.1,9.93,0,0,6.19,5.18,0,0,0,0,0,0,0,9.68,0,0,0,0,0,0,0,0,0,0,0,0,0,0,0,0,0,0,0,0,0,0,0,0,0,0,0,0,0,0,0,0,0,0,0,0,0,0,0,0,0,0,0,0,0,0.62
11870,GP02-261345,JapanesePatentKonicaMinolta(J),2004,A352570,Glass,AlkaliSilicate,Alumino-Silicate,Boro-Silicate,,,,,Substrate,MagneticMemoryDisk,,,,Ex.1,,69.34,4.78,5.68,0,0,0,10.33,5.57,1.83,0,0,0,0,0,0,0,0,0,0,0,0,0,0,0,0.06,0,0,0,0,0,1.46,0,0,0.95,0,0,0,0,0,0,0,0,0,0,0,0,0,0,0,0,0,0,0,0,0,0,0,0,0,0,0,0,1.02
12264,XP02-266447,EuropeanPatent,2005,A1505041,Glass-Ceramics,AlkaliSilicate,,,,,,,Dental,ArtificialTooth,,,500C10min,IvoclarVivadentAGEx.5Crystalothers:Lithiumphosphate,,61.57,0,0.57,6.55,0,0,27.38,0,2.52,0,0,0,0,0,0,0,0,0,0,0,0,0,0,0,0,0,0,0,0,0,0,0,0,0,0,0,1.41,0,0,0,0,0,0,0,0,0,0,0,0,0,0,0,0,0,0,0,0,0,0,0,0,0,1.8
15162,XP02-302392,USPatent,2011,A0009254,Glass-Ceramics,AlkaliSilicate,,,Machinable,,,,Dental,ArtificialTooth,,,490C30min+600C20min,Ex.2othercrystal:Li-phosphate,,64.73,0,0.57,0,0,0,30.32,0,2.49,0,0,0,0,0,0,0.46,0,0,0,0,0,0,0,0,0,0,0,0,0,0,0,0,0,0,0,0,1.43,0,0,0,0,0,0,0,0,0,0,0,0,0,0,0,0,0,0,0,0,0,0,0,0,0,2.2
11661,GP02-256720,USPatentKonicaMinolta(J),2004,A0063564,Glass,AlkaliSilicate,Alkaline-earthSilicate,,,,,,Substrate,MagneticMemoryDisk,,,,Ex.6,,63.05,3.76,3.7,3.65,3.76,0,9.19,4.84,1.63,0,0,0,0,0,0,0,0,0,0,0,0,0,0,0,0.07,1,0,0,0,0,2.96,0,0,2.39,0,0,0,0,0,0,0,0,0,0,0,0,0,0,0,0,0,0,0,0,0,0,0,0,0,0,0,0,0.87
12402,GP06-268631,JapanesePatentKonicaMinolta(J),2005,A272212,Glass,Alumino-Silicate,AlkaliSilicate,Alkaline-earthSilicate,,,,,Substrate,MagneticMemoryDisk,,,,KonicaMinoltaOpt.Co.Ltd.Ex.6,,62.13,1.07,8.87,8.76,0,0,9.74,1.7,1.12,0,0,0,0,0,0,2.28,0,0,0,0,0,0,0,0,0.08,0.23,0,0,0,0,3.57,0,0,0.45,0,0,0,0,0,0,0,0,0,0,0,0,0,0,0,0,0,0,0,0,0,0,0,0,0,0,0,0,1.34
8691,GI06-191682,NGF'sAdditionalNewData(J),2001,v.004p.0001,Glass,Alumino-Silicate,OtherSilicate,AlkaliSilicate,,,,,ElectronicsElectrical,Substrate,,,Anneal:at700Cfor1hr.,GlassNameC042Melt:inPtat1640Cfor7hr.Crystalsalittle.,,65.18,0,15.98,0,0,0,14.02,0.1,0,0,0,0,0,0,0,0,0,0,0,0,0,0,0,0,0,0,0,0,0,0,0,0,0,0,0,0,4.72,0,0,0,0,0,0,0,0,0,0,0,0,0,0,0,0,0,0,0,0,0,0,0,0,0,1.39
3413,GI02-081690,Proc.ICG,2001,v.002p.0233,Glass,AlkaliSilicate,Alkaline-earthSilicate,,,,,,,,,,annealedat540C1h.,,,75,0,0,2.5,7.5,0,0,15,0,0,0,0,0,0,0,0,0,0,0,0,0,0,0,0,0,0,0,0,0,0,0,0,0,0,0,0,0,0,0,0,0,0,0,0,0,0,0,0,0,0,0,0,0,0,0,0,0,0,0,0,0,0,1.24
11581,GP02-256024,JapanesePatentKonicaMinolta(J),2004,A161597,Glass,AlkaliSilicate,Alumino-Silicate,,,,,,Substrate,MagneticRecordingHead,,,,Ex.9,,68.12,4.12,4.03,0,0,0,9.82,5.26,1.73,0,0,0,0,0,0,0,0,0,0,0,0,0,0,0,0.07,1.08,0,0,0,0,3.18,0,0,2.59,0,0,0,0,0,0,0,0,0,0,0,0,0,0,0,0,0,0,0,0,0,0,0,0,0,0,0,0,1
6110,GP02-190519,EuropeanPatentAsahiGlass(J),1999,A0953549,Glass,AlkaliSilicate,Alkaline-earthSilicate,,,,,,,,,,,,,72,0,1.1,5.5,8.6,0,0,12.6,0.2,0,0,0,0,0,0,0,0,0,0,0,0,0,0,0,0,0,0,0,0,0,0,0,0,0,0,0,0,0,0,0,0,0,0,0,0,0,0,0,0,0,0,0,0,0,0,0,0,0,0,0,0,0,0.75
8629,GI06-190671R,NGF'sAdditionalNewData(J),2000,v.002p.0003,Glass,Alumino-Silicate,Alkaline-earthSilicate,Boro-Silicate,NonAlkali,,,,Substrate,,,,Annealing:at850Cfor2hr.,GlassNameB26.Melting:inPtcrucibleat1630Cfor5hr.,,67.42,7.24,12.57,4.57,3.84,4.36,0,0,0,0,0,0,0,0,0,0,0,0,0,0,0,0,0,0,0,0,0,0,0,0,0,0,0,0,0,0,0,0,0,0,0,0,0,0,0,0,0,0,0,0,0,0,0,0,0,0,0,0,0,0,0,0,1.24
8947,GP03-204654,JapanesePatentAsahiGlass(J),2000,A103638,Glass,Alkaline-earthSilicate,AlkaliSilicate,Alumino-Silicate,,,,,Substrate,,,,,,,58,4,8,9,10,0,0,7,4,0,0,0,0,0,0,0,0,0,0,0,0,0,0,0,0,0,0,0,0,0,0,0,0,0,0,0,0,0,0,0,0,0,0,0,0,0,0,0,0,0,0,0,0,0,0,0,0,0,0,0,0,0,0.75
12262,XP02-266445,EuropeanPatent,2005,A1505041,Glass-Ceramics,AlkaliSilicate,,,,,,,Dental,ArtificialTooth,,,520C5min,IvoclarVivadentAGEx.3Crystalothers:Lithiumphosphate,,61.44,0,2.26,1.43,0,0.75,25.09,0,2.57,0,0,0,0,0,0,4.25,0,0,0,0,0,0,0,0,0,0,0,0,0,0,0,0,0,0,0.67,0,1.54,0,0,0,0,0,0,0,0,0,0,0,0,0,0,0,0,0,0,0,0,0,0,0,0,0,1.9
2736,GJ03-037037,J.AmericanCeramicSoc.,1978,v.061p.0027,Glass,Alkaline-earthSilicate,Alumino-Silicate,,,,,,,,,,,8Figures1Table,,60,0,20,0,20,0,0,0,0,0,0,0,0,0,0,0,0,0,0,0,0,0,0,0,0,0,0,0,0,0,0,0,0,0,0,0,0,0,0,0,0,0,0,0,0,0,0,0,0,0,0,0,0,0,0,0,0,0,0,0,0,0,0.66
8658,GI06-191642R,NGF'sAdditionalNewData(J),2001,v.004p.0001,Glass,Alumino-Silicate,AlkaliSilicate,,,,,,ElectronicsElectrical,Substrate,,,,GlassName:C002Melting:inPtRhcrucibleat1520Cfor22hr.Annealing:at580Cfor1hr.,,66.02,0,9.87,0,0,0,24.11,0,0,0,0,0,0,0,0,0,0,0,0,0,0,0,0,0,0,0,0,0,0,0,0,0,0,0,0,0,0,0,0,0,0,0,0,0,0,0,0,0,0,0,0,0,0,0,0,0,0,0,0,0,0,0,0.99
5885,GJ02-185144,J.Non-CrystallineSolids,1999,v.253p.0126,Glass,AlkaliSilicate,Alkaline-earthSilicate,,,,,,,,,,,,,75,0,0,0,10,0,0,15,0,0,0,0,0,0,0,0,0,0,0,0,0,0,0,0,0,0,0,0,0,0,0,0,0,0,0,0,0,0,0,0,0,0,0,0,0,0,0,0,0,0,0,0,0,0,0,0,0,0,0,0,0,0,0.88
13599,GP06-287462,USPatentKonicaMinolta(J),2008,A7396788,Glass,Alumino-Silicate,AlkaliSilicate,,,,,,Substrate,MagneticMemoryDisk,,,,Ex.181,,69.04,2.02,7.54,0,0,0,9.43,5.06,1.63,0,0,0,0,0,0,2.28,0,0,0,0,0,0,0,0,0.07,0.47,0,0,0,0,1.52,0,0,0.94,0,0,0,0,0,0,0,0,0,0,0,0,0,0,0,0,0,0,0,0,0,0,0,0,0,0,0,0,1.25
8591,GI06-190613R,NGF'sAdditionalNewData(J),2000,v.002p.0001,Glass,Alumino-Silicate,AlkaliSilicate,Alkaline-earthSilicate,,,,,Substrate,,,,Annealing:at650Cfor2hr.,GlassNameA26.Melting:inPtcrucibleat1600Cfor5hr.,,50.12,0,14.74,0,14.94,0,0,10.05,9.95,0,0,0,0,0,0,0,0,0,0,0,0,0,0.2,0,0,0,0,0,0,0,0,0,0,0,0,0,0,0,0,0,0,0,0,0,0,0,0,0,0,0,0,0,0,0,0,0,0,0,0,0,0,0,0.7
15807,GP05-307974,USPatentAsahiGlass(J),2012,A0141668,Glass,Boro-Silicate,Alumino-Silicate,,,,,,Substrate,MagneticMemoryDisk,,,,Ex.8,,68,8.2,7.8,4,5,2.5,0,0,0,0,0,0,0,0,0,0,4.5,0,0,0,0,0,0,0,0,0,0,0,0,0,0,0,0,0,0,0,0,0,0,0,0,0,0,0,0,0,0,0,0,0,0,0,0,0,0,0,0,0,0,0,0,0,0.9
8680,GI06-191669R,NGF'sAdditionalNewData(J),2001,v.004p.0001,Glass,Alumino-Silicate,AlkaliSilicate,Zinc-Silicate,,,,,ElectronicsElectrical,Substrate,,,Annealing:at730Cfor1hr.,GlassNameC029Melting:inPtRhcrucibleat1610Cfor42hr.,,59.23,0,14.95,0,0.01,0,0,5.12,5,0,0,0,0,0,0,15.69,0,0,0,0,0,0,0.007228,0,0,0,0,0,0,0,0,0,0,0,0,0,0,0,0,0,0,0,0,0,0,0,0,0,0,0,0,0,0,0,0,0,0,0,0,0,0,0,1.04
15170,XP02-302400,USPatent,2011,A0009254,Glass-Ceramics,AlkaliSilicate,,,Machinable,,,,Dental,ArtificialTooth,,,500C10min+650C20min,Ex.10othercrystal:Li-phosphate,,62.87,0,0.59,1.36,0,0,27.75,0,2.91,0,0,0,0,0,0,2.16,0,0,0,0,0,0,0,0,0,0,0,0,0,0,0,0,0,0.89,0,0,1.47,0,0,0,0,0,0,0,0,0,0,0,0,0,0,0,0,0,0,0,0,0,0,0,0,0,1.8
7003,XP02-163135,JapanesePatentCorningInc.(US),1995,A187710,Glass-Ceramics,AlkaliSilicate,,,,,,,,,,,,,,65.48,0,4.82,0,4.78,0,21.59,0,0,0,0,0,0,0,0,0,0,0,0,0,0,0,0,0,0,0,0,0,0,0,0,0,0,1.12,0,0,2.22,0,0,0,0,0,0,0,0,0,0,0,0,0,0,0,0,0,0,0,0,0,0,0,0,0,1.62
15263,XP02-302998,EuropeanPatent,2011,A2284133,Glass-Ceramics,AlkaliSilicate,,,Translucent,,,,Dental,ArtificialTooth,,,650C20min+850C10min,Ex.1othercrystal:Li-phosphate,,62.77,0,0.59,1.35,0,0,27.87,0,2.48,0,0,0,0,0,0,3.48,0,0,0,0,0,0,0,0,0,0,0,0,0,0,0,0,0,0,0,0,1.46,0,0,0,0,0,0,0,0,0,0,0,0,0,0,0,0,0,0,0,0,0,0,0,0,0,1.6
15572,GP02-306225,USPatentAsahiGlass(J),2011,A0312483,Glass,AlkaliSilicate,Alumino-Silicate,,,,,,Display,,,,,Ex.52,,62,0,13,3,0,0,5,10,5,0,0,0,0,0,0,0,0,0,0,0,0,0,0,0,0,0,0,0,0,0,0,0,0,2,0,0,0,0,0,0,0,0,0,0,0,0,0,0,0,0,0,0,0,0,0,0,0,0,0,0,0,0,0.78
12618,GP02-271940,JapanesePatentCentralGlass(J),2006,A096594,Glass,AlkaliSilicate,Alkaline-earthSilicate,,,,,,Display,Substrate,,,,Ex.3,,66.37,0,1.82,16.1,0.55,0,0,3.99,10.17,0,0,0,0,0,0,0,0,0,0,0,0,0,0,0,0,0,0,0,0,0,0,0,0,1,0,0,0,0,0,0,0,0,0,0,0,0,0,0,0,0,0,0,0,0,0,0,0,0,0,0,0,0,0.797
12006,GP02-262432,USPatentKonicaMinolta(J),2004,A0242398,Glass,AlkaliSilicate,Alumino-Silicate,,,,,,Substrate,MagneticMemoryDisk,,,,Ex.6,,69.42,4.84,5.7,0,0,0,9.41,5.04,1.66,0,0,0,0,0,0,0,0,0,0,0,0,0,0,0.39,0.06,0,0,0,0,0,2.97,0,0,0.51,0,0,0,0,0,0,0,0,0,0,0,0,0,0,0,0,0,0,0,0,0,0,0,0,0,0,0,0,0.96
2735,GJ03-037036,J.AmericanCeramicSoc.,1978,v.061p.0027,Glass,Alkaline-earthSilicate,,,,,,,,,,,,8Figures1Table,,60,0,13.33,0,26.67,0,0,0,0,0,0,0,0,0,0,0,0,0,0,0,0,0,0,0,0,0,0,0,0,0,0,0,0,0,0,0,0,0,0,0,0,0,0,0,0,0,0,0,0,0,0,0,0,0,0,0,0,0,0,0,0,0,0.645
11857,GP02-261091,JapanesePatentKonicaMinolta(J),2004,A277233,Glass,AlkaliSilicate,Alumino-Silicate,,,,,,Substrate,MagneticMemoryDisk,,,,Ex.1,,58.41,6.7,6.78,3.4,2.44,0,12.91,2.71,1.59,0,0,0,0,0,0,0,0,0,0,0,0,0,0,0,0.06,0.31,0,0,0,0,2.57,0,0,2.12,0,0,0,0,0,0,0,0,0,0,0,0,0,0,0,0,0,0,0,0,0,0,0,0,0,0,0,0,0.99
3525,XP09-059106,JapanesePatentAsahiGlass(J),1987,A072539,Glass-Ceramics,OtherSilicate,Alkaline-earthSilicate,Alumino-Silicate,GlassCeramics,,,,,,,,,,,53.84,0,1.29,0,34.14,0,0,0,0,0,0,0,0,0,0,0,0,0,0,0,0,0,0,0,0,0,0,0,0,0,0,0,0,10.72,0,0,0,0,0,0,0,0,0,0,0,0,0,0,0,0,0,0,0,0,0,0,0,0,0,0,0,0,1.8
8728,GI03-191721R,NGF'sAdditionalNewData(J),2001,v.004p.0003,Glass,Alkaline-earthSilicate,Alumino-Silicate,Boro-Silicate,,,,,ElectronicsElectrical,Substrate,,,Annealing:at635Cfor1hr.,GlassName:C081Melting:inPt-Rhcrucibleat1430Cfor3hr.,,55.19,9.84,9.77,0,0,14.98,0,5.05,5.01,0,0,0,0,0,0,0,0,0,0,0,0,0,0.16,0,0,0,0,0,0,0,0,0,0,0,0,0,0,0,0,0,0,0,0,0,0,0,0,0,0,0,0,0,0,0,0,0,0,0,0,0,0,0,0.71
6783,GJ05-221528,J.AmericanCeramicSoc.,2002,v.085p.2499,Glass,Boro-Silicate,AlkaliSilicate,,,,,,,,,,,Influenceofcompositiononfatiguebehavior,,82.85,11.74,1.46,0,0,0,0,3.49,0.46,0,0,0,0,0,0,0,0,0,0,0,0,0,0,0,0,0,0,0,0,0,0,0,0,0,0,0,0,0,0,0,0,0,0,0,0,0,0,0,0,0,0,0,0,0,0,0,0,0,0,0,0,0,0.88
2993,GJ02-046098,J.Non-CrystallineSolids,1983,v.056p.0161,Glass,AlkaliSilicate,Alkaline-earthSilicate,,,,,,,,,,,,,66.68,0,0,0,11.03,0,0,22.29,0,0,0,0,0,0,0,0,0,0,0,0,0,0,0,0,0,0,0,0,0,0,0,0,0,0,0,0,0,0,0,0,0,0,0,0,0,0,0,0,0,0,0,0,0,0,0,0,0,0,0,0,0,0,0.87
16371,GP05-311361,USPatentHoyaCorp.(J),2013,A0040169,Glass,Boro-Silicate,Alumino-Silicate,Alkaline-earthSilicate,,,,,Substrate,MagneticMemoryDisk,,,,Ex.14,,55,15,10,10,0,0,0,5,5,0,0,0,0,0,0,0,0,0,0,0,0,0,0,0,0,0,0,0,0,0,0,0,0,0,0,0,0,0,0,0,0,0,0,0,0,0,0,0,0,0,0,0,0,0,0,0,0,0,0,0,0,0,0.86
15939,GP06-308909,JapanesePatentOharaInc.(J),2012,A146392,Glass,Alumino-Silicate,Zinc-Silicate,,,,,,Substrate,MagneticMemoryDisk,,,,Ex.G3,,56.35,4.71,7.72,8.14,2.34,0,0,6.35,0,0,0,0,0,0,0,9.67,0,0,0,0,0,0,0,0,0,0,0,0,0,0,4.11,0,0,0,0.15,0,0.46,0,0,0,0,0,0,0,0,0,0,0,0,0,0,0,0,0,0,0,0,0,0,0,0,0,1.8
11861,GP02-261096,JapanesePatentKonicaMinolta(J),2004,A277233,Glass,AlkaliSilicate,Alumino-Silicate,,,,,,Substrate,MagneticMemoryDisk,,,,Ex.6,,69.21,4.83,5.68,0,0,0.41,10.43,5.52,1.19,0,0,0,0,0,0,0,0,0,0,0,0,0,0,0,0.06,0.23,0,0,0,0,1.48,0,0,0.96,0,0,0,0,0,0,0,0,0,0,0,0,0,0,0,0,0,0,0,0,0,0,0,0,0,0,0,0,1
12244,XP02-266130,USPatent,2005,A0098064,Glass-Ceramics,AlkaliSilicate,,,,,,,Dental,,,,,M.Schweigeretal.Ex.14,,62.82,0,1.62,0.14,0,0,27.7,0.89,1.58,0,0,0,0,0,0,3.53,0,0,0,0,0,0,0,0,0,0,0,0,0,0,0,0,0,0.04,0.32,0,1.36,0,0,0,0,0,0,0,0,0,0,0,0,0,0,0,0,0,0,0,0,0,0,0,0,0,2
15271,XP02-303006,EuropeanPatent,2011,A2284133,Glass-Ceramics,AlkaliSilicate,,,Translucent,,,,Dental,ArtificialTooth,,,650C20min+850C10min,Ex.9othercrystal:Li-phosphate,,62.79,0,1.62,0,0,0,27.8,1.77,1.17,0,0,0,0,0,0,2.91,0,0,0,0,0,0,0,0,0,0,0,0,0,0,0,0,0,0,0,0,1.94,0,0,0,0,0,0,0,0,0,0,0,0,0,0,0,0,0,0,0,0,0,0,0,0,0,1.9
8726,GI05-191719R,NGF'sAdditionalNewData(J),2001,v.004p.0003,Glass,Boro-Silicate,Alumino-Silicate,AlkaliSilicate,,,,,ElectronicsElectrical,Substrate,,,Annealing:at650Cfor1hr.,GlassNameC079Melting:inPtRhcrucibleat1480Cfor4.5hr.,,53.8,10.45,10.11,15.5,0,0.008375,0,5,5.04,0,0,0,0,0,0,0,0,0,0,0,0,0,0.1,0,0,0,0,0,0,0,0,0,0,0,0,0,0,0,0,0,0,0,0,0,0,0,0,0,0,0,0,0,0,0,0,0,0,0,0,0,0,0,1.26
8704,GI03-191697,NGF'sAdditionalNewData(J),2001,v.004p.0003,Glass,Alkaline-earthSilicate,AlkaliSilicate,Alumino-Silicate,,,,,ElectronicsElectrical,Substrate,PlasmaDisplay,,Anneal:at620Cfor2hr.,GlassNameC057Melt:inPtPtRhat1600Cfor4hr.Defectexist.,,63.26,0,4.96,0,0,5.36,0,6.09,5,0,0,0,0,0,0,0,15.33,0,0,0,0,0,0,0,0,0,0,0,0,0,0,0,0,0,0,0,0,0,0,0,0,0,0,0,0,0,0,0,0,0,0,0,0,0,0,0,0,0,0,0,0,0,0.54
