Repository: hori1537/rexrexxion-about-SP

File: input_csv/inputcsv_SiO2_0.01-100.00_youngsmodulus.csv (part 9 of 53)
No.,GlassNo.,DataSource,Year,DataSourceNumber,State,GlassSystem1,GlassSystem2,GlassSystem3,Appearance1,Appearance2,Appearance3,Appearance4,Usage1,Usage2,Usage3,Usage4,ThermalTreatment,Note,GlassNo.(Structure),SiO2,B2O3,Al2O3,MgO,CaO,BaO,Li2O,Na2O,K2O,Ag2O,MnO,FeO,CoO,NiO,CuO,ZnO,SrO,CdO,PbO,SnO,Cr2O3,Fe2O3,As2O3,Y2O3,Sb2O3,La2O3,Nd2O3,Gd2O3,Bi2O3,Co3O4,TiO2,MnO2,GeO2,ZrO2,CeO2,SnO2,P2O5,Ta2O5,Nb2O3,SO3,MoO3,WO3,H2O,LiF,NaF,KF,MgF2,CaF2,SrF2,BaF2,ZnF2,PbF2,YF3,AlF3,LaF3,GdF3,YbF3,ErF3,F,Cl,Br,Ag,Young'sModulusatRT(GPa)
6473,GP02-252936,JapanesePatentKonicaMinolta(J),2003,A292336,Glass,AlkaliSilicate,,,Molded,,,,OpticalUse,Lens&Prism,,,,Ex.1,,60,5,5,0,0,0,23,4,3,0,0,0,0,0,0,0,0,0,0,0,0,0,0,0,0,0,0,0,0,0,0,0,0,0,0,0,0,0,0,0,0,0,0,0,0,0,0,0,0,0,0,0,0,0,0,0,0,0,0,0,0,0,84.9
648,GB05-025665,HandbookofGlassData,1987,v.00Cp.0438,Glass,Boro-Silicate,AlkaliSilicate,,,,,,,,,,,,,15,60,0,0,0,0,0,25,0,0,0,0,0,0,0,0,0,0,0,0,0,0,0,0,0,0,0,0,0,0,0,0,0,0,0,0,0,0,0,0,0,0,0,0,0,0,0,0,0,0,0,0,0,0,0,0,0,0,0,0,0,0,67.42
536,GB02-019735,HandbookofGlassData,1987,v.00Cp.0206,Glass,AlkaliSilicate,Alkaline-earthSilicate,Alumino-Silicate,,,,,,,,,,,,66.7,0,0.2,0,16.85,0,0,0,16.25,0,0,0,0,0,0,0,0,0,0,0,0,0,0,0,0,0,0,0,0,0,0,0,0,0,0,0,0,0,0,0,0,0,0,0,0,0,0,0,0,0,0,0,0,0,0,0,0,0,0,0,0,0,55.86
2420,GJ02-140957,J.MaterialsScience,1991,v.026p.6501,Glass,AlkaliSilicate,,,,,,,,,,,,,,75.95,0,0,0,0,0,0,13.91,10.15,0,0,0,0,0,0,0,0,0,0,0,0,0,0,0,0,0,0,0,0,0,0,0,0,0,0,0,0,0,0,0,0,0,0,0,0,0,0,0,0,0,0,0,0,0,0,0,0,0,0,0,0,0,56.12
2316,GP05-118660,JapanesePatentMitsubishiMaterials(J),1991,A193639,Glass,Boro-Silicate,Alumino-Silicate,,PowderFrit,EnamelGlaze,Colored,Sintered,CoatingonCeramics,,,,,,,55.47,25.66,6.66,0,0,0,3.67,1.46,1.02,0,0,0,0,0,0,1.98,2.05,2.01,0,0,0,0,0,0,0,0,0,0,0,0,0,0,0,0,0,0,0,0,0,0,0,0,0,0,0,0,0,0,0,0,0,0,0,0,0,0,0,0,0,0,0,0,55.37
10863,GP05-357285,USPatentCorningInc.(US),2014,A0335331,Glass,Boro-Silicate,OtherSilicate,,Melting,SheetGlass,NonAlkali,,ElectronicsElectrical,Substrate,,,,ex.31,,67.86,18.39,3.8,0,0,0,0,0,0,0,0,0,0,0,0,0,0,0,0,0,0,0,0,0,0,0,0,0,0,0,0,0,0,0,0,0.07,9.88,0,0,0,0,0,0,0,0,0,0,0,0,0,0,0,0,0,0,0,0,0,0,0,0,0,53.63
4221,XP06-210870,JapanesePatentKonicaMinolta(J),2001,A019488,Glass-Ceramics,Alumino-Silicate,AlkaliSilicate,,,,,,MagneticMemoryDisk,,,,,,,75.28,0,4.63,0,2.57,0,7.9,0,2.09,0,0,0,0,0,0,0,0,0,0,0,0,0,0,0,0.34,0,0,0,0,0,0.98,0,0,3.99,0,0,2.22,0,0,0,0,0,0,0,0,0,0,0,0,0,0,0,0,0,0,0,0,0,0,0,0,0,100.3
260,GB05-006592,HandbookofGlassProperties,1986,v.001p.0331,Glass,Boro-Silicate,AlkaliSilicate,,,,,,,,,,,,,38.46,38.46,0,0,0,0,0,0,23.08,0,0,0,0,0,0,0,0,0,0,0,0,0,0,0,0,0,0,0,0,0,0,0,0,0,0,0,0,0,0,0,0,0,0,0,0,0,0,0,0,0,0,0,0,0,0,0,0,0,0,0,0,0,58.66
4913,XP06-212807,JapanesePatentKonicaMinolta(J),2001,A287956,Glass-Ceramics,Alumino-Silicate,Alkaline-earthSilicate,OtherSilicate,GlassCeramics,,,,MagneticMemoryDisk,,,,,crystal:(MgAl)SiO3,,43.4,0,13.07,28.75,0,0,9.7,0,0,0,0,0,0,0,0,0,0,0,0,0,0,0,0,0,0,0,0,0,0,0,5.08,0,0,0,0,0,0,0,0,0,0,0,0,0,0,0,0,0,0,0,0,0,0,0,0,0,0,0,0,0,0,0,125.2
4497,XP02-211498,JapanesePatentOharaInc.(J),2001,A066425,Glass-Ceramics,AlkaliSilicate,Alumino-Silicate,,GlassCeramics,,,,ColorFilter,,,,,,,72.99,0,3.95,1.14,0,0,19.04,0,0.61,0,0,0,0,0,0,0.35,0,0,0,0,0,0,0,0,0.04,0,0,0,0,0,0,0,0,1.07,0,0,0.81,0,0,0,0,0,0,0,0,0,0,0,0,0,0,0,0,0,0,0,0,0,0,0,0,0,98
10342,GP06-351968,EuropeanPatentAsahiGlass(J),2013,A2660213,Glass,Alumino-Silicate,Alkaline-earthSilicate,,Melting,SheetGlass,,,Substrate,Display,SubstrateforPhotolithographyMask,,,ex.4,,68.2,0,14.3,7,8.5,0,0,0,0,0,0,0,0,0,0,0,2,0,0,0,0,0,0,0,0,0,0,0,0,0,0,0,0,0,0,0,0,0,0,0,0,0,0,0,0,0,0,0,0,0,0,0,0,0,0,0,0,0,0,0,0,0,79.9
4307,XP06-210956,JapanesePatentKonicaMinolta(J),2001,A026446,Glass-Ceramics,Alumino-Silicate,Alkaline-earthSilicate,,,,,,MagneticMemoryDisk,,,,,Crystal:Magnesium-Aluminosilicate,,52.1,0,12.71,22.03,0,0,12.45,0,0,0,0,0,0,0,0,0,0,0,0,0,0,0,0,0,0,0,0,0,0,0,0,0,0,0,0,0,0,0.71,0,0,0,0,0,0,0,0,0,0,0,0,0,0,0,0,0,0,0,0,0,0,0,0,104
1259,GI06-055144,Proc.ICG,1986,v.002p.0210,Glass,Alumino-Silicate,Alkaline-earthSilicate,,,,,,,,,,,AnalyzedN=0wt%,,55.61,0,22.28,22.11,0,0,0,0,0,0,0,0,0,0,0,0,0,0,0,0,0,0,0,0,0,0,0,0,0,0,0,0,0,0,0,0,0,0,0,0,0,0,0,0,0,0,0,0,0,0,0,0,0,0,0,0,0,0,0,0,0,0,104.9
6848,XP02-256248,USPatentOharaInc.(J),2004,A6677259,Glass-Ceramics,AlkaliSilicate,Alumino-Silicate,,GlassCeramics,,,,ColorFilter,,,,,Ex.4,,73.38,0,3.95,0.71,0,0,19.08,0,0.61,0,0,0,0,0,0,0.35,0,0,0,0,0,0,0,0,0.04,0,0,0,0,0,0,0,0,1.07,0,0,0.81,0,0,0,0,0,0,0,0,0,0,0,0,0,0,0,0,0,0,0,0,0,0,0,0,0,98
68,GB05-004828,HandbookofGlassProperties,1986,v.001p.0315,Glass,Boro-Silicate,,,,,,,,,,,,,,40,60,0,0,0,0,0,0,0,0,0,0,0,0,0,0,0,0,0,0,0,0,0,0,0,0,0,0,0,0,0,0,0,0,0,0,0,0,0,0,0,0,0,0,0,0,0,0,0,0,0,0,0,0,0,0,0,0,0,0,0,0,23.8
9886,GP02-314439,JapanesePatentAsahiGlass(J),2014,A026717,Glass,AlkaliSilicate,Alumino-Silicate,,,,,,Substrate,MagneticMemoryDisk,,,,Ex.2,,64.45,0,8.3,0,0,0,12.22,10.7,0,0,0,0,0,0,0,0,0,0,0,0,0,0,0,0,0,0,0,0,0,0,0,0,0,2.47,0,0,0,0,0,0,0,0,0,0,0,0,0,0,0,0,0,0,0,0,0,0,0,0,1.86,0,0,0,84
4784,XP06-212678,JapanesePatentKonicaMinolta(J),2001,A287943,Glass-Ceramics,Alumino-Silicate,Alkaline-earthSilicate,OtherSilicate,GlassCeramics,,,,MagneticMemoryDisk,,,,,crystal:(MgAl)SiO3,,45.28,0,11.31,23.48,0,0,11.88,0,0,0,0,0,0,0,0,0,0,0,0,0,0,0,0,0,0,0,0,0,0,0,7.78,0,0,0,0,0,0,0.27,0,0,0,0,0,0,0,0,0,0,0,0,0,0,0,0,0,0,0,0,0,0,0,0,135.8
989,GJ02-041111,GlassPhysics&Chemistry,1981,v.007p.0131,Glass,AlkaliSilicate,,,,,,,,,,,,,,75,0,0,0,0,0,10,15,0,0,0,0,0,0,0,0,0,0,0,0,0,0,0,0,0,0,0,0,0,0,0,0,0,0,0,0,0,0,0,0,0,0,0,0,0,0,0,0,0,0,0,0,0,0,0,0,0,0,0,0,0,0,72.2
10878,GP02-357361,USPatentCorningInc.(US),2014,A0356576,Glass,AlkaliSilicate,Alumino-Silicate,,Melting,SheetGlass,Disk,,MagneticMemoryDisk,ChemicalStrengthen,,,,ex.70,,67.18,0,10.12,1.08,1.82,0,7.66,10.86,0.27,0,0,0,0,0,0,0,0,0,0,0,0,0.01,0,0,0,0,0,0,0,0,0,0,0,1.01,0,0,0,0,0,0,0,0,0,0,0,0,0,0,0,0,0,0,0,0,0,0,0,0,0,0,0,0,80.4
964,GJ02-039817,J.CeramicSoc.Japan,1983,v.091p.0116,Glass,AlkaliSilicate,,,,,,,,,,,,,,68,0,0,0,0,0,32,0,0,0,0,0,0,0,0,0,0,0,0,0,0,0,0,0,0,0,0,0,0,0,0,0,0,0,0,0,0,0,0,0,0,0,0,0,0,0,0,0,0,0,0,0,0,0,0,0,0,0,0,0,0,0,75.42
10480,GP06-353488,JapanesePatentCorningInc.(US),2013,A502371,Glass,Alumino-Silicate,AlkaliSilicate,Boro-Silicate,Melting,SheetGlass,,,ChemicalStrengthen,,,,,ex.10,,64.03,8.9,13.5,0.02,0.04,0,0,11.4,2.01,0,0,0,0,0,0,0,0,0,0,0,0,0,0,0,0,0,0,0,0,0,0,0,0,0,0,0.1,0,0,0,0,0,0,0,0,0,0,0,0,0,0,0,0,0,0,0,0,0,0,0,0,0,0,62.3
6942,XI06-257969,Proc.ICG,2004,v.008p.0026,Glass-Ceramics,Alumino-Silicate,AlkaliSilicate,,,,,,,,,,,,,50.6,0,22.2,0,0,0,0,9.7,9.7,0,0,0,0,0,0,0,0,0,0,0,0,0,0,0,0,0,0,0,0,0,6.8,0,0,1,0,0,0,0,0,0,0,0,0,0,0,0,0,0,0,0,0,0,0,0,0,0,0,0,0,0,0,0,89
497,GI06-016192,Proc.ICG,1980,v.012p.0661,Glass,Alumino-Silicate,,,Melting,,,,,,,,,In2NNaOHsolutionat95C,,77.1,0,0.6,0,0,0,2.2,11.6,0,0,0,0,0,0,0,0,0,0,0,0,0,0,0,0,0,0,0,0,0,0,0,0,0,8.5,0,0,0,0,0,0,0,0,0,0,0,0,0,0,0,0,0,0,0,0,0,0,0,0,0,0,0,0,70
5898,XP02-225209,USPatent,2002,A0031670,Glass-Ceramics,AlkaliSilicate,Alumino-Silicate,,,,,,Substrate,MagneticMemoryDisk,,,,N.Gotoetal.(JP)Nucleationtemp.:550CCrystallizationtemp.:770C,,72.3,0,3.72,1.43,0,0,19.06,0,1.22,0,0,0,0,0,0,0.35,0,0,0,0,0,0,0,0,0.04,0,0,0,0,0,0,0,0,1.07,0,0,0.81,0,0,0,0,0,0,0,0,0,0,0,0,0,0,0,0,0,0,0,0,0,0,0,0,0,105
10060,GP05-316441,USPatentNipponElectricGlass(J),2014,A8835335,Glass,Boro-Silicate,Alumino-Silicate,,NonAlkali,,,,Display,LiquidCrystalDisplay,Substrate,,,Ex.6,,67.16,13.93,9.2,1.6,8.07,0,0,0,0,0,0,0,0,0,0,0,0,0,0,0,0,0,0,0,0,0,0,0,0,0,0,0,0,0,0,0.04,0,0,0,0,0,0,0,0,0,0,0,0,0,0,0,0,0,0,0,0,0,0,0,0,0,0,68
9068,XP06-302806,USPatentOharaInc.(J),2011,A0135964,Glass-Ceramics,Alumino-Silicate,Zinc-Silicate,,,,,,Substrate,MagneticMemoryDisk,,,670C+750C.,Ex.1crystal:RAl2O4,,50.85,0,11.33,15.93,0,0,4.3,0,0,0,0,0,0,0,0,12.62,0,0,0,0,0,0,0,0,0,0,0,0,0,0,4.82,0,0,0,0.15,0,0,0,0,0,0,0,0,0,0,0,0,0,0,0,0,0,0,0,0,0,0,0,0,0,0,0,105
830,GB02-027419,HandbookofGlassData,1987,v.00Cp.0608,Glass,AlkaliSilicate,OtherSilicate,,,,,,,,,,,,,10.3,0,0,0,0,0,0,24.5,0,0,0,0,0,0,0,0,0,0,0,0,0,0,0,0,0,0,0,0,0,0,0,0,65.2,0,0,0,0,0,0,0,0,0,0,0,0,0,0,0,0,0,0,0,0,0,0,0,0,0,0,0,0,0,69.8
2944,GJ05-171617,J.MaterialsScience,1997,v.032p.5851,Glass,Boro-Silicate,,,,,,,RadioActiveWasteSolidi,WasteDisposal,,,,GP98/12,,59.48,9.65,0.96,5,4.9,0,0,17.25,0,0,0,0,0,0,0,0,0,0,0,0,0,0,0,0,0,0,0,0,0,0,2.75,0,0,0,0,0,0,0,0,0,0,0,0,0,0,0,0,0,0,0,0,0,0,0,0,0,0,0,0,0,0,0,82
4605,XP03-212086,JapanesePatentHoyaCorp.(J),2001,A189008,Glass-Ceramics,Alkaline-earthSilicate,Alumino-Silicate,,GlassCeramics,,,,Substrate,MagneticMemoryDisk,,,,,,55,0,14.5,22.5,0,0,0,0,0,0,0,0,0,0,0,0,0,0,0,0,0,0,0,0,0,0,0,0,0,0,8,0,0,0,0,0,0,0,0,0,0,0,0,0,0,0,0,0,0,0,0,0,0,0,0,0,0,0,0,0,0,0,133.8
7084,GP02-261866,USPatentSchottAG(DE),2004,A6825142,Glass,AlkaliSilicate,,,,,,,ColorFilter,,,,,Ex.2,,59.93,0,0,0,0,0,10,24.98,0,0,0,0,0,0,0,0,0,0,0,0,0,0,0.1,4.99,0,0,0,0,0,0,0,0,0,0,0,0,0,0,0,0,0,0,0,0,0,0,0,0,0,0,0,0,0,0,0,0,0,0,0,0,0,0,83
6438,GJ05-252150,PhysicsandChemistryofGlasses,2003,v.044p.0383,Glass,Boro-Silicate,,,MixedAlkali,,,,RadioActiveWasteSolidi,,,,,,,54.73,16.77,9.67,0,0,0,9.3,9.53,0,0,0,0,0,0,0,0,0,0,0,0,0,0,0,0,0,0,0,0,0,0,0,0,0,0,0,0,0,0,0,0,0,0,0,0,0,0,0,0,0,0,0,0,0,0,0,0,0,0,0,0,0,0,79.5
9182,GP03-305438,JapanesePatentOharaInc.(J),2011,A246290,Glass,Alkaline-earthSilicate,Alumino-Silicate,Zinc-Silicate,,,,,Substrate,MagneticMemoryDisk,,,,Ex.4,,55.19,2.86,10.43,10.31,1.18,0,0,4.29,0,0,0,0,0,0,0.06,10.41,0,0,0,0,0,0,0,0,0,0,0,0,0,0,4.57,0,0,0,0.23,0,0.47,0,0,0,0,0,0,0,0,0,0,0,0,0,0,0,0,0,0,0,0,0,0,0,0,0,91
31,GB02-004780,HandbookofGlassProperties,1986,v.001p.0311,Glass,AlkaliSilicate,,,,,,,,,,,,,,70,0,0,0,0,0,30,0,0,0,0,0,0,0,0,0,0,0,0,0,0,0,0,0,0,0,0,0,0,0,0,0,0,0,0,0,0,0,0,0,0,0,0,0,0,0,0,0,0,0,0,0,0,0,0,0,0,0,0,0,0,0,78.81
3972,GP02-206826,EuropeanPatentCorningInc.(US),2000,A0980341,Glass,AlkaliSilicate,Zinc-Silicate,,Molded,,,,Lens&Prism,,,,,,,70.67,2.8,1.72,0,1.15,0,0,10.78,5.91,0,0,0,0,0,0,5.63,0,0,0,0,0,0,0,0,0.13,0,0,0,0,0,0,0,0,1.21,0,0,0,0,0,0,0,0,0,0,0,0,0,0,0,0,0,0,0,0,0,0,0,0,0,0,0,0,71.6
6539,XP06-253282,USPatentKonicaMinolta(J),2003,A6593259,Glass-Ceramics,Alumino-Silicate,Alkaline-earthSilicate,,GlassCeramics,,,,MagneticMemoryDisk,,,,,HeatTreatment:670C5.5h+730C5hCrystalothres:Mg-Al-silicateEx.4,,51.42,0,10.58,24.94,0,0,12.59,0,0,0,0,0,0,0,0,0,0,0,0,0,0,0,0,0,0,0,0,0,0,0,0,0,0,0,0,0,0.47,0,0,0,0,0,0,0,0,0,0,0,0,0,0,0,0,0,0,0,0,0,0,0,0,0,93.4
10325,GP03-351923,EuropeanPatentAsahiGlass(J),2013,A2650262,Glass,Alkaline-earthSilicate,Alumino-Silicate,,Melting,SheetGlass,NonAlkali,,Substrate,Display,SubstrateforPhotolithographyMask,,,ex.17,,67.12,0,8.19,17.08,5.32,0,0,0,0,0,0,0,0,0,0,0,2.29,0,0,0,0,0,0,0,0,0,0,0,0,0,0,0,0,0,0,0,0,0,0,0,0,0,0,0,0,0,0,0,0,0,0,0,0,0,0,0,0,0,0,0,0,0,90.7
4000,GJ01-208879,J.AmericanCeramicSoc.,2001,v.084p.1052,Glass,Silica,,,Sol-Gel,,,,,,,,,,,100,0,0,0,0,0,0,0,0,0,0,0,0,0,0,0,0,0,0,0,0,0,0,0,0,0,0,0,0,0,0,0,0,0,0,0,0,0,0,0,0,0,0,0,0,0,0,0,0,0,0,0,0,0,0,0,0,0,0,0,0,0,73
1423,GJ02-062779,J.AmericanCeramicSoc.,1984,v.067p.0270,Glass,AlkaliSilicate,Alumino-Silicate,,Fiber,,,,,,,,,TherearetwoFigsofYoung'smoduli,,60,0,20,0,0,0,20,0,0,0,0,0,0,0,0,0,0,0,0,0,0,0,0,0,0,0,0,0,0,0,0,0,0,0,0,0,0,0,0,0,0,0,0,0,0,0,0,0,0,0,0,0,0,0,0,0,0,0,0,0,0,0,82.6
3615,GI02-191759R,NGF'sAdditionalNewData(J),2001,v.004p.0005,Glass,AlkaliSilicate,Alumino-Silicate,Alkaline-earthSilicate,,,,,,,,,Annealing:at590Cfor1h.,GlassNameC123Melting:inPtcrucibleat1550Cfor7h.,,51.38,0,10.21,7.52,0,0,0,15.52,15.37,0,0,0,0,0,0,0,0,0,0,0,0,0,0,0,0,0,0,0,0,0,0,0,0,0,0,0,0,0,0,0,0,0,0,0,0,0,0,0,0,0,0,0,0,0,0,0,0,0,0,0,0,0,69.4
765,GB02-025789,HandbookofGlassData,1987,v.00Cp.0454,Glass,AlkaliSilicate,Boro-Silicate,,,,,,,,,,,,,47.62,23.81,0,0,0,0,0,28.57,0,0,0,0,0,0,0,0,0,0,0,0,0,0,0,0,0,0,0,0,0,0,0,0,0,0,0,0,0,0,0,0,0,0,0,0,0,0,0,0,0,0,0,0,0,0,0,0,0,0,0,0,0,0,72.55
4291,XP06-210940,JapanesePatentKonicaMinolta(J),2001,A026445,Glass-Ceramics,Alumino-Silicate,Alkaline-earthSilicate,,,,,,MagneticMemoryDisk,,,,,Crystal:Magnesium-Aluminosilicate,,46.67,0,11.06,25.11,0,0,10.64,0,0,0,0,0,0,0,0,0,0,0,0,0,0,0,0,0,0,0,0,0,0,0,6.52,0,0,0,0,0,0,0,0,0,0,0,0,0,0,0,0,0,0,0,0,0,0,0,0,0,0,0,0,0,0,0,108.2
7490,GP06-270019,EuropeanPatentSchottAG(DE),2005,A1593658,Glass,Alumino-Silicate,,,FlatGlass,,,,,,,,,Ex.4,,71.44,0,14.77,2.07,0,0,9.11,0.62,0.17,0,0,0,0,0,0,0.47,0.62,0,0,0,0,0,0,0,0,0,0,0,0,0,0,0,0,0.52,0,0.21,0,0,0,0,0,0,0,0,0,0,0,0,0,0,0,0,0,0,0,0,0,0,0,0,0,0,87
2812,GB02-164786,FundamentalsofInorganicGlasses,1994,v.001p.0169,Glass,AlkaliSilicate,,,,,,,,,,,,,,70,0,0,0,0,0,0,30,0,0,0,0,0,0,0,0,0,0,0,0,0,0,0,0,0,0,0,0,0,0,0,0,0,0,0,0,0,0,0,0,0,0,0,0,0,0,0,0,0,0,0,0,0,0,0,0,0,0,0,0,0,0,57
7531,GP05-272411,USPatentCorningInc.(US),2006,A6992030,Glass,Boro-Silicate,Alumino-Silicate,Alkaline-earthSilicate,,,,,Display,Substrate,,,,Ex.3,,73.86,9.98,7.98,0,7.98,0,0,0,0,0,0,0,0,0,0,0,0,0,0,0,0,0,0.2,0,0,0,0,0,0,0,0,0,0,0,0,0,0,0,0,0,0,0,0,0,0,0,0,0,0,0,0,0,0,0,0,0,0,0,0,0,0,0,68.31
1144,GC05-051415,CorningInc.(US),1976,7056,Glass,Boro-Silicate,AlkaliSilicate,,Pressed,Tube,BlownBottleBulb,Sintered,Substrate,CathodeRayTube,,,,SubstrateforCCDColorFilter.CRTFaceplate,,72.33,16.52,1.88,0,0,0,2.13,1.03,6.1,0,0,0,0,0,0,0,0,0,0,0,0,0,0,0,0,0,0,0,0,0,0,0,0,0,0,0,0,0,0,0,0,0,0,0,0,0,0,0,0,0,0,0,0,0,0,0,0,0,0,0,0,0,63.7
6511,GP02-253107,JapanesePatentCentralGlass(J),2003,A342036,Glass,AlkaliSilicate,Alkaline-earthSilicate,,,,,,ColorFilter,,,,,Ex.5,,58.02,0,2,0,20,0,0,9.97,10.01,0,0,0,0,0,0,0,0,0,0,0,0,0,0,0,0,0,0,0,0,0,0,0,0,0,0,0,0,0,0,0,0,0,0,0,0,0,0,0,0,0,0,0,0,0,0,0,0,0,0,0,0,0,75
2904,XP03-169440,USPatentCorningInc.(US),1996,A5491116,Glass-Ceramics,Alkaline-earthSilicate,Alumino-Silicate,,,,,,MagneticMemoryDisk,CookingWareCulinary,,,,,,47.91,0,10.22,30.22,0.97,0,0,0,0,0,0,0,0,0,0,0.89,0.53,0,0,0,0,0,0,0,0,0,0,0,0,0,9.26,0,0,0,0,0,0,0,0,0,0,0,0,0,0,0,0,0,0,0,0,0,0,0,0,0,0,0,0,0,0,0,156.6
3785,XP03-205113,JapanesePatentHoyaCorp.(J),2000,A169184,Glass-Ceramics,Alkaline-earthSilicate,AlkaliSilicate,OtherSilicate,GlassCeramics,,,,MagneticMemoryDisk,,,,,,,55,0,4,15,0,0,15,0,0,0,0,0,0,0,0,0,0,0,0,0,0,0,0,0.5,0,0,0,0,0,0,8.5,0,0,2,0,0,0,0,0,0,0,0,0,0,0,0,0,0,0,0,0,0,0,0,0,0,0,0,0,0,0,0,125.2
6240,XP03-227887,USPatentKonicaMinolta(J),2003,A6583077,Glass-Ceramics,Alkaline-earthSilicate,Alumino-Silicate,,GlassCeramics,,,,Substrate,MagneticMemoryDisk,,,,Ex.3Heattreatment:680C5.5h+800C5.5hCrystalothers:Magnesiumaluminasilicate,,53.67,0,7.91,34.01,0,0,0,0,0,0,0,0,0,0,0,0,0,0,0,0,0,0,0,0,0,0,0,0,0,0,4.33,0,0,0,0,0,0.08,0,0,0,0,0,0,0,0,0,0,0,0,0,0,0,0,0,0,0,0,0,0,0,0,0,103.2
7566,GP06-272649,USPatent,2006,A0014026,Glass,Alumino-Silicate,Zinc-Silicate,,,,,,Mirror,,,,,O.ImanishiEx.2,,65.57,2.75,9.39,12.67,0,0,0,0.52,0.34,0,0,0,0,0,0,6.28,0,0,0,0,0,0,0.05,0,0.03,0,0,0,0,0,2.4,0,0,0,0,0,0,0,0,0,0,0,0,0,0,0,0,0,0,0,0,0,0,0,0,0,0,0,0,0,0,0,84
6176,XP03-227814,USPatentKonicaMinolta(J),2003,A6569790,Glass-Ceramics,Alkaline-earthSilicate,Alumino-Silicate,,GlassCeramics,,,,Substrate,MagneticMemoryDisk,,,,Ex.4Heattreatment:680C3.5h750C4hCrystalothers:Magnesiumaluminasilicate,,50.97,0,10.13,34.62,0,0,3.8,0,0,0,0,0,0,0,0,0,0,0,0,0,0,0,0,0,0,0,0,0,0,0,0,0,0,0,0,0,0.48,0,0,0,0,0,0,0,0,0,0,0,0,0,0,0,0,0,0,0,0,0,0,0,0,0,87.56
355,GB05-006688,HandbookofGlassProperties,1986,v.001p.0328,Glass,Boro-Silicate,AlkaliSilicate,,,,,,,,,,,,,31.25,31.25,0,0,0,0,0,37.5,0,0,0,0,0,0,0,0,0,0,0,0,0,0,0,0,0,0,0,0,0,0,0,0,0,0,0,0,0,0,0,0,0,0,0,0,0,0,0,0,0,0,0,0,0,0,0,0,0,0,0,0,0,0,63.89
422,GJ03-008313,GlassScienceandTechnology,1978,v.051p.0008,Glass,Alkaline-earthSilicate,,,,,,,,,,,,,,70.5,0,0,0,25,0,0,4.5,0,0,0,0,0,0,0,0,0,0,0,0,0,0,0,0,0,0,0,0,0,0,0,0,0,0,0,0,0,0,0,0,0,0,0,0,0,0,0,0,0,0,0,0,0,0,0,0,0,0,0,0,0,0,79.1
507,GB02-019706,HandbookofGlassData,1987,v.00Cp.0204,Glass,AlkaliSilicate,Alkaline-earthSilicate,,,,,,,,,,,,,70,0,0,18,0,0,0,12,0,0,0,0,0,0,0,0,0,0,0,0,0,0,0,0,0,0,0,0,0,0,0,0,0,0,0,0,0,0,0,0,0,0,0,0,0,0,0,0,0,0,0,0,0,0,0,0,0,0,0,0,0,0,66.74
3750,GP09-204886,JapanesePatent,2000,A143285,Glass,OtherSilicate,Alkaline-earthSilicate,,,,,,Substrate,MagneticMemoryDisk,,,,,,37,0,0,0,0,0,0,0,0,0,0,0,0,0,0,0,30,0,0,0,0,0,0,0,0,0,0,0,0,0,30,0,0,3,0,0,0,0,0,0,0,0,0,0,0,0,0,0,0,0,0,0,0,0,0,0,0,0,0,0,0,0,103.3
1764,GJ30-078856,J.AmericanCeramicSoc.,1970,v.053p.0311,Glass,Aluminate,,,,,,,,,,,,8Figs4Tables.,,7,0,30,0,41,0,22,0,0,0,0,0,0,0,0,0,0,0,0,0,0,0,0,0,0,0,0,0,0,0,0,0,0,0,0,0,0,0,0,0,0,0,0,0,0,0,0,0,0,0,0,0,0,0,0,0,0,0,0,0,0,0,100.7
6939,GI03-257686,Proc.ICG,2004,v.007p.0030,Glass,Alkaline-earthSilicate,Alumino-Silicate,,,,,,,,,,,,,37.66,0,16.48,27.07,3.3,0,5.29,0.8,0,0,0,0,0,0,0,0,0.9,0,0,0,0,0,0,2,0,0,0,0,0,0,3.4,0,0,3.1,0,0,0,0,0,0,0,0,0,0,0,0,0,0,0,0,0,0,0,0,0,0,0,0,0,0,0,0,118
6369,GJ03-244861,Contrib.Mineral.Petrol.,2001,v.141p.0297,Glass,Alkaline-earthSilicate,Alumino-Silicate,,,,,,,,,,,,,47.04,0,17.9,11.33,23.73,0,0,0,0,0,0,0,0,0,0,0,0,0,0,0,0,0,0,0,0,0,0,0,0,0,0,0,0,0,0,0,0,0,0,0,0,0,0,0,0,0,0,0,0,0,0,0,0,0,0,0,0,0,0,0,0,0,98.6
10249,GP02-351036,USPatentAsahiGlass(J),2012,A0264585,Glass,AlkaliSilicate,Alumino-Silicate,,Melting,FlatGlass,,,ChemicalStrengthen,Display,,,,ex.20,,72,0,7,2,0,0,16,2,0,0,0,0,0,0,0,0,0,0,0,0,0,0,0,0,0,0,0,0,0,0,0,0,0,1,0,0,0,0,0,0,0,0,0,0,0,0,0,0,0,0,0,0,0,0,0,0,0,0,0,0,0,0,83.6
8001,GP02-285179,USPatentNipponSheetGlass(J),2008,A0053152,Glass,AlkaliSilicate,Alkaline-earthSilicate,Alumino-Silicate,,,,,Substrate,MagneticMemoryDisk,,,Annealedat650Cfor30min.,Ex.4,,64.93,0,8.68,5.14,6.82,0,0,14.28,0,0,0,0,0,0,0,0,0,0,0,0,0,0,0,0,0,0,0,0,0,0,0,0,0,0.15,0,0,0,0,0,0,0,0,0,0,0,0,0,0,0,0,0,0,0,0,0,0,0,0,0,0,0,0,76
2619,GJ03-147489,J.AmericanCeramicSoc.,1993,v.076p.0699,Glass,Alkaline-earthSilicate,Alumino-Silicate,,AlkaliResistant,,,,,,,,,,,45,0,15,40,0,0,0,0,0,0,0,0,0,0,0,0,0,0,0,0,0,0,0,0,0,0,0,0,0,0,0,0,0,0,0,0,0,0,0,0,0,0,0,0,0,0,0,0,0,0,0,0,0,0,0,0,0,0,0,0,0,0,99
4373,XP03-211022,JapanesePatentKonicaMinolta(J),2001,A026453,Glass-Ceramics,Alkaline-earthSilicate,Alumino-Silicate,,,,,,MagneticMemoryDisk,,,,,Crystal:Magnesium-Aluminosilicate,,49.06,0,9.05,35.63,0,0,0,0,0,0,0,0,0,0,0,0,0,0,0,0,0,0,0,0,0,0,0,0,0,0,5.77,0,0,0,0,0,0.49,0,0,0,0,0,0,0,0,0,0,0,0,0,0,0,0,0,0,0,0,0,0,0,0,0,95.51
1504,GC01-071057,OharaQuarz(J),1980,SK-1300,Glass,Silica,,,CVD,HotPressed,Slab,,SubstrateforPhotolithographyMask,Substrate,Laser,,,ByVADProcess,,99.96,0,0,0,0,0,0,0,0,0,0,0,0,0,0,0,0,0,0,0,0,0,0,0,0,0,0,0,0,0,0,0,0,0,0,0,0,0,0,0,0,0,0,0,0,0,0,0,0,0,0,0,0,0,0,0,0,0,0,0.008471,0,0,71.34
7932,GP02-284378,JapanesePatentPanasonicCorp.(J),2008,A057745,Glass,AlkaliSilicate,Alkaline-earthSilicate,,Fiber,,,,ThermalInsulator,,,,,Ex.3,,59.28,0.92,0.06,4.79,9.17,0,0,17.01,2.39,0,0,0,0,0,0,0,0,0,0,0,0,0.12,0,0,0,0,0,0,0,0,0,0,0,6.26,0,0,0,0,0,0,0,0,0,0,0,0,0,0,0,0,0,0,0,0,0,0,0,0,0,0,0,0,83.7
7079,GP05-261814,USPatentHoyaCorp.(J),2004,A6818576,Glass,Boro-Silicate,Alkaline-earthSilicate,,,,,,Substrate,MagneticMemoryDisk,,,,Ex.6,,45,10,15,10,10,0,0,5,5,0,0,0,0,0,0,0,0,0,0,0,0,0,0,0,0,0,0,0,0,0,0,0,0,0,0,0,0,0,0,0,0,0,0,0,0,0,0,0,0,0,0,0,0,0,0,0,0,0,0,0,0,0,87.97
7324,GJ02-267284,J.Non-CrystallineSolids,2005,v.351p.3195,Glass,AlkaliSilicate,Alkaline-earthSilicate,,,,,,,,,,,,,46.14,0,0,0,26.91,0,0,24.35,0,0,0,0,0,0,0,0,0,0,0,0,0,0,0,0,0,0,0,0,0,0,0,0,0,0,0,0,2.6,0,0,0,0,0,0,0,0,0,0,0,0,0,0,0,0,0,0,0,0,0,0,0,0,0,77.9
6586,XP03-253470,USPatentKonicaMinolta(J),2003,A6624101,Glass-Ceramics,Alkaline-earthSilicate,Alumino-Silicate,,GlassCeramics,,,,Substrate,MagneticMemoryDisk,,,,Heattreatment:710C3h+800C3.5hCrystalohters:MagnesiumaluminasilicateEx.3,,54.9,0,10.56,34.17,0,0,0,0,0,0,0,0,0,0,0,0,0,0,0,0,0,0,0,0,0,0,0,0,0,0,0.29,0,0,0,0,0,0.08,0,0,0,0,0,0,0,0,0,0,0,0,0,0,0,0,0,0,0,0,0,0,0,0,0,102.4
6458,GP05-252592,JapanesePatentOharaInc.(J),2003,A201144,Glass,Boro-Silicate,Alumino-Silicate,,Pressed,,,,OpticalFiber,,,,,Ex.4,,49.66,13.84,10.49,15.11,0.55,0,6.87,0,0,0,0,0,0,0,0,1.91,0.3,0,0,0,0,0,0,0,0.06,0,0,0,0,0,0,0,0,1.21,0,0,0,0,0,0,0,0,0,0,0,0,0,0,0,0,0,0,0,0,0,0,0,0,0,0,0,0,86.2
4251,XP06-210900,JapanesePatentKonicaMinolta(J),2001,A026441,Glass-Ceramics,Alumino-Silicate,Alkaline-earthSilicate,,,,,,MagneticMemoryDisk,,,,,Crystal:Magnesium-Aluminosilicate,,46.24,0,17.32,26.77,0,0,0,0,0,0,0,0,0,0,0,0,0,0,0,0,0,0,0,0,0,0,0,0,0,0,7.37,0,0,0,0,0,2.3,0,0,0,0,0,0,0,0,0,0,0,0,0,0,0,0,0,0,0,0,0,0,0,0,0,104.7
9688,GP02-312475,JapanesePatentNipponSheetGlass(J),2013,A159546,Glass,AlkaliSilicate,Boro-Silicate,Alumino-Silicate,Flake,,,,Filler,,,,,Ex.1,,76.28,7.1,4.58,0.19,0.06,0,0,11.26,0.53,0,0,0,0,0,0,0,0,0,0,0,0,0,0,0,0,0,0,0,0,0,0,0,0,0,0,0,0,0,0,0,0,0,0,0,0,0,0,0,0,0,0,0,0,0,0,0,0,0,0,0,0,0,75
7158,XP03-262410,USPatentHoyaCorp.(J),2004,A0241455,Glass-Ceramics,Alkaline-earthSilicate,Alumino-Silicate,,GlassCeramics,,,,OpticalMemory,Magneto-OpticalMemory,Substrate,MagneticMemoryDisk,,Ex.3-1Heattreatment:770C4h;950C4h,,50.11,0,10.66,30.81,0,0,0,0,0,0,0,0,0,0,0,0,0,0,0,0,0,0,0,0.55,0,0.48,0,0,0,0,7.39,0,0,0,0,0,0,0,0,0,0,0,0,0,0,0,0,0,0,0,0,0,0,0,0,0,0,0,0,0,0,0,138.9
7498,GP06-271706,JapanesePatent,2006,A030486,Glass,Alumino-Silicate,,,,,,,Mirror,,,,,OsakaTokushuGlassCo.Ex.3,,64.48,2.75,11.27,14.25,0,0,0,0.51,0.34,0,0,0,0,0,0,3.92,0,0,0,0,0,0,0.05,0,0.03,0,0,0,0,0,2.4,0,0,0,0,0,0,0,0,0,0,0,0,0,0,0,0,0,0,0,0,0,0,0,0,0,0,0,0,0,0,0,84
6629,GP03-253561,USPatentSchottAG(DE),2003,A6627569,Glass,Alkaline-earthSilicate,AlkaliSilicate,OtherSilicate,,,,,ReinforcementofCement,,,,,Ex.A7,,73.53,0,3.31,0,6.02,0,0,7.83,0,0,0,0,0,0,0,0,0,0,0,0,0,0,0,0,0,0,0,0,0,0,0,0,0,9.31,0,0,0,0,0,0,0,0,0,0,0,0,0,0,0,0,0,0,0,0,0,0,0,0,0,0,0,0,83
3595,GI03-191728R,NGF'sAdditionalNewData(J),2001,v.004p.0003,Glass,Alkaline-earthSilicate,Alumino-Silicate,Boro-Silicate,,,,,ElectronicsElectrical,Substrate,,,Annealing:at660Cfor1hr.,GlassName:C088Melting:inPt-Rhcrucibleat1500Cfor5.5hr.,,54.25,9.45,7.85,0,0.01,0,0,5.09,5.01,0,0,0,0,0,0,0,15.53,0,0,0,0,0,0.11,0,0,0,0,0,0,0,2.7,0,0,0,0,0,0,0,0,0,0,0,0,0,0,0,0,0,0,0,0,0,0,0,0,0,0,0,0,0,0,0,77.9
1308,GP06-061038,USPatentUSAGov.(US),1987,A4709987,Glass,Alumino-Silicate,Alkaline-earthSilicate,,Tube,,,,OpticalFiber,,,,,ProtectivecoatingofOpt.fiber.,,26.8,0,9.48,15.98,34.46,0,0,0,0,0,0,0,0,0,0,0,0,0,0,0,0,0,0,0,0,0,0,0,0,0,8.06,0,0,5.22,0,0,0,0,0,0,0,0,0,0,0,0,0,0,0,0,0,0,0,0,0,0,0,0,0,0,0,0,113.1
7511,GP02-272122,JapanesePatentCentralGlass(J),2006,A131482,Glass,AlkaliSilicate,Alkaline-earthSilicate,,,,,,Display,Substrate,,,,Ex.7,,68.36,0,0.72,15.47,1.53,0,0,4.04,8.11,0,0,0,0,0,0,0,0.53,0,0,0,0,0,0,0,0,0,0,0,0,0,0,0,0,1.24,0,0,0,0,0,0,0,0,0,0,0,0,0,0,0,0,0,0,0,0,0,0,0,0,0,0,0,0,73
7915,GP06-284068,JapanesePatentNipponElectricGlass(J),2008,A001589,Glass,Alumino-Silicate,Alkaline-earthSilicate,Boro-Silicate,NonAlkali,,,,LiquidCrystalDisplay,VideoCamera,Substrate,,,Ex.26,,67.16,10.73,9.94,0,9.16,0,0,0,0,0,0,0,0,0,0,0,2.58,0,0,0,0,0,0,0,0.23,0,0,0,0,0,0,0,0,0.11,0,0.09,0,0,0,0,0,0,0,0,0,0,0,0,0,0,0,0,0,0,0,0,0,0,0,0,0,0,71
2920,XP06-169881,USPatent,1996,A5585312,Glass-Ceramics,Alumino-Silicate,Alkaline-earthSilicate,,Fiber,GlassCeramics,,,Fiber,ThermalInsulator,,,,,,78,0,10,10.5,0,0,0,0,0,0,0,0,0,0,0,0,0,0,0,0,0,0,0,0,0,0,0,0,0,0,1.5,0,0,0,0,0,0,0,0,0,0,0,0,0,0,0,0,0,0,0,0,0,0,0,0,0,0,0,0,0,0,0,62.79
5687,GP03-223923,USPatentNipponSheetGlass(J),2002,A6340647,Glass,Alkaline-earthSilicate,Alumino-Silicate,AlkaliSilicate,,,,,Substrate,MagneticMemoryDisk,,,,,,59,0,8,14,2,0,4,1,0,0,0,0,0,0,0,0,0,0,0,0,0,0,0,0,0,0,0,0,0,0,4,0,0,8,0,0,0,0,0,0,0,0,0,0,0,0,0,0,0,0,0,0,0,0,0,0,0,0,0,0,0,0,107
6806,GP02-255429,JapanesePatentCentralGlass(J),2004,A026580,Glass,AlkaliSilicate,OtherSilicate,,Colored,,,,ColorFilter,,,,,Ex.6,,54.88,4.96,5.01,0,0,0,5.09,13.03,10.99,0,0,0,0,0,0,0,0,0,0,0,0,0,0,0,0,0,0,0,0,0,3.03,0,0,0,3.01,0,0,0,0,0,0,0,0,0,0,0,0,0,0,0,0,0,0,0,0,0,0,0,0,0,0,0,76
4161,XP06-210810,JapanesePatentKonicaMinolta(J),2001,A019482,Glass-Ceramics,Alumino-Silicate,AlkaliSilicate,,,,,,MagneticMemoryDisk,,,,,,,75.96,0,4.45,0,2.47,0,7.59,0,2.01,0,0,0,0,0,0,0,0,0,0,0,0,0,0,0,0.32,0,0,0,0,0,6.31,0,0,0,0,0,0.89,0,0,0,0,0,0,0,0,0,0,0,0,0,0,0,0,0,0,0,0,0,0,0,0,0,101
6269,GP02-228167,USPatentNipponSheetGlass(J),2003,A0083188,Glass,AlkaliSilicate,Alkaline-earthSilicate,,,,,,IRAbsorbingMaterial,UVAbsorbingMaterial,VehicleWindow,,,Ex.9,,70.65,0,0.78,5.44,8.24,0,2.96,10.85,0.48,0,0,0,0.02,0.08,0,0,0,0,0,0,0,0.48,0,0,0,0,0,0,0,0,0.02,0,0,0,0,0,0,0,0,0,0,0,0,0,0,0,0,0,0,0,0,0,0,0,0,0,0,0,0,0,0,0,77.5
5722,GP03-224171,USPatentSchottAG(DE),2002,A6376402,Glass,Alkaline-earthSilicate,Alumino-Silicate,Boro-Silicate,,,,,MagneticMemoryDisk,,,,,,,39.27,8.07,6.06,25.08,0,0,13.16,0,1.19,0,0,0,2.25,0,0,0,0,0,0,0,0,0,0,0,0,0,0,0,0,0,4.92,0,0,0,0,0,0,0,0,0,0,0,0,0,0,0,0,0,0,0,0,0,0,0,0,0,0,0,0,0,0,0,108
4543,GP03-211797,JapanesePatentAsahiGlass(J),2001,A134925,Glass,Alkaline-earthSilicate,Alumino-Silicate,,,,,,Substrate,MagneticMemoryDisk,,,,,,51.5,0,4.1,19.5,5.2,0,6.2,0,0,0,0,0,0,0,0,5.1,0,0,0,0,0,0,0,4.1,0,0,0,0,0,0,2.2,0,0,2.1,0,0,0,0,0,0,0,0,0,0,0,0,0,0,0,0,0,0,0,0,0,0,0,0,0,0,0,0,115
4998,XP06-212892,JapanesePatentKonicaMinolta(J),2001,A287964,Glass-Ceramics,Alumino-Silicate,Alkaline-earthSilicate,OtherSilicate,GlassCeramics,,,,MagneticMemoryDisk,,,,,crystal:(MgAl)SiO3,,47.26,0,18.16,13.78,0,0,16.52,0,0,0,0,0,0,0,0,0,0,0,0,0,0,0,0,0,0.42,0,0,0,0,0,3.86,0,0,0,0,0,0,0,0,0,0,0,0,0,0,0,0,0,0,0,0,0,0,0,0,0,0,0,0,0,0,0,138.6
5829,GP03-224747,USPatentNipponSheetGlass(J),2002,A6451720,Glass,Alkaline-earthSilicate,Alumino-Silicate,,,,,,Substrate,MagneticMemoryDisk,,,,,,38.43,0,16.77,27.64,3.39,0,5.39,0.8,0,0,0,0,0,0,0,0,1,0,0,0,0,0,0,0,0,0,0,0,0,0,3.49,0,0,3.09,0,0,0,0,0,0,0,0,0,0,0,0,0,0,0,0,0,0,0,0,0,0,0,0,0,0,0,0,115
4811,XP03-212705,JapanesePatentKonicaMinolta(J),2001,A287945,Glass-Ceramics,Alkaline-earthSilicate,OtherSilicate,Alumino-Silicate,GlassCeramics,,,,MagneticMemoryDisk,,,,,crystal:(MgAl)SiO3,,44.8,0,7.38,28.72,0,0,6.78,0,0,0,0,0,0,0,0,0,0,0,0,0,0,0,0,0,0,0,0,0,0,0,12.32,0,0,0,0,0,0,0,0,0,0,0,0,0,0,0,0,0,0,0,0,0,0,0,0,0,0,0,0,0,0,0,142.3
1159,GC01-051470,CorningInc.(US),1973,7958,Glass,Silica,,,Rod,Block,Disk,,,,,,,PrismGradeFnsedSilicaOH1000ppm,,100,0,0,0,0,0,0,0,0,0,0,0,0,0,0,0,0,0,0,0,0,0,0,0,0,0,0,0,0,0,0,0,0,0,0,0,0,0,0,0,0,0,0,0,0,0,0,0,0,0,0,0,0,0,0,0,0,0,0,0,0,0,72.38
1596,GJ06-073522,GlassPhysics&Chemistry,1982,v.008p.0026,Glass,Alumino-Silicate,,,,,,,,,,,,,,69.7,0,19.1,11.2,0,0,0,0,0,0,0,0,0,0,0,0,0,0,0,0,0,0,0,0,0,0,0,0,0,0,0,0,0,0,0,0,0,0,0,0,0,0,0,0,0,0,0,0,0,0,0,0,0,0,0,0,0,0,0,0,0,0,94
2732,GJ02-158742,GlassPhysics&Chemistry,1994,v.020p.0139,Glass,AlkaliSilicate,OtherSilicate,,,,,,,,,,,,,52.1,0,0,0,0,0,23,3.1,2.1,0,0,0,0,0,0,0,0,0,0,0,0,0,0,0,0,0,0,0,0,0,0,0,10.4,8.3,0,0,0,1,0,0,0,0,0,0,0,0,0,0,0,0,0,0,0,0,0,0,0,0,0,0,0,0,90.54
8138,GP03-288162,EuropeanPatentOwensCorning(US),2008,A1951633,Glass,Alkaline-earthSilicate,Alumino-Silicate,,Fiber,,,,Composite,,,,,Ex.4,,64.61,0,12.08,17.21,5.32,0,0,0.7,0,0,0,0,0,0,0,0,0,0,0,0,0,0.08,0,0,0,0,0,0,0,0,0,0,0,0,0,0,0,0,0,0,0,0,0,0,0,0,0,0,0,0,0,0,0,0,0,0,0,0,0,0,0,0,86.94
3969,GP02-206823,EuropeanPatentCorningInc.(US),2000,A0980341,Glass,AlkaliSilicate,Zinc-Silicate,,Molded,,,,Lens&Prism,,,,,,,66.87,0.88,1.76,4.7,0,0,0,8.76,6.42,0,0,0,0,0,0,9.3,0,0,0,0,0,0,0,0,0.13,0,0,0,0,0,0,0,0,1.18,0,0,0,0,0,0,0,0,0,0,0,0,0,0,0,0,0,0,0,0,0,0,0,0,0,0,0,0,71.3
1403,GJ04-062438,J.CeramicSoc.Japan,1986,v.094p.1041,Glass,Lead-Silicate,,,,,,,,,,,,,,50,0,0,0,0,0,0,0,0,0,0,0,0,0,0,0,0,0,50,0,0,0,0,0,0,0,0,0,0,0,0,0,0,0,0,0,0,0,0,0,0,0,0,0,0,0,0,0,0,0,0,0,0,0,0,0,0,0,0,0,0,0,51.11
5772,GP02-224325,USPatentNipponSheetGlass(J),2002,A6399527,Glass,AlkaliSilicate,Alkaline-earthSilicate,,,,,,Substrate,MagneticMemoryDisk,,,,,,50.64,0,3.2,10.99,0.2,0,16.88,4.1,0,0,0,0,0,0,0,0,7.19,0,0,0,0,0,0,0,0,0,0,0,0,0,4.8,0,0,2,0,0,0,0,0,0,0,0,0,0,0,0,0,0,0,0,0,0,0,0,0,0,0,0,0,0,0,0,100
7405,GP02-269319,USPatentKonicaMinolta(J),2005,A6942934,Glass,AlkaliSilicate,Alkaline-earthSilicate,,,,,,Substrate,MagneticMemoryDisk,,,,Ex.21,,54.36,3.45,3.38,6.87,2.52,0,13.39,5.76,4.57,0,0,0,0,0,0,0,0,0,0,0,0,0,0,0,0,0.55,0,0,0,0,2.7,0,0,2.45,0,0,0,0,0,0,0,0,0,0,0,0,0,0,0,0,0,0,0,0,0,0,0,0,0,0,0,0,87
4615,XP03-212096,JapanesePatentHoyaCorp.(J),2001,A192227,Glass-Ceramics,Alkaline-earthSilicate,Alumino-Silicate,OtherSilicate,GlassCeramics,,,,MagneticMemoryDisk,,,,,,,48,0,11,30,0,0,0,0,0,0,0,0,0,0,0,0,0,0,0,0,0,0,0,1,0,0,0,0,0,0,10,0,0,0,0,0,0,0,0,0,0,0,0,0,0,0,0,0,0,0,0,0,0,0,0,0,0,0,0,0,0,0,148.5
1112,GJ05-047355,J.CeramicSoc.Japan,1983,v.091p.0199,Glass,Boro-Silicate,,,,,,,,,,,,,,40,40,0,0,0,0,0,20,0,0,0,0,0,0,0,0,0,0,0,0,0,0,0,0,0,0,0,0,0,0,0,0,0,0,0,0,0,0,0,0,0,0,0,0,0,0,0,0,0,0,0,0,0,0,0,0,0,0,0,0,0,0,71.07
749,GB02-025773,HandbookofGlassData,1987,v.00Cp.0454,Glass,AlkaliSilicate,Boro-Silicate,,,,,,,,,,,,,33.33,33.33,0,0,0,0,0,33.33,0,0,0,0,0,0,0,0,0,0,0,0,0,0,0,0,0,0,0,0,0,0,0,0,0,0,0,0,0,0,0,0,0,0,0,0,0,0,0,0,0,0,0,0,0,0,0,0,0,0,0,0,0,0,70.49
4443,XP02-211123,JapanesePatentOharaInc.(J),2001,A019489,Glass-Ceramics,AlkaliSilicate,Alumino-Silicate,,,,,,Substrate,MagneticMemoryDisk,,,,,,74.01,0,3.94,0.71,0,0,19.01,0,0,0,0,0,0,0,0,0.35,0,0,0,0,0,0,0,0,0.04,0,0,0,0,0,0,0,0,1.21,0,0,0.73,0,0,0,0,0,0,0,0,0,0,0,0,0,0,0,0,0,0,0,0,0,0,0,0,0,120
8562,XP02-295459,JapanesePatentOharaInc.(J),2010,A001201,Glass-Ceramics,AlkaliSilicate,,,Pressed,,,,Substrate,,,,500~650C1~12hr+600~850C1~12hr.,Ex.1,,72.14,0,3.96,1.15,0,0,19.13,0,1.23,0,0,0,0,0,0,0.35,0,0,0,0,0,0,0,0,0,0,0,0,0,0,0,0,0,1.08,0.07,0.08,0.81,0,0,0,0,0,0,0,0,0,0,0,0,0,0,0,0,0,0,0,0,0,0,0,0,0,100
3404,XP03-189243,JapanesePatentHoyaCorp.(J),1999,A343143,Glass-Ceramics,Alkaline-earthSilicate,Alumino-Silicate,,,,,,,,,,,,,41,0,12.5,34.5,0,0,1,0,0,0,0,0,0,0,0,0,0,0,0,0,0,0,0,2,0,0,0,0,0,0,9,0,0,0,0,0,0,0,0,0,0,0,0,0,0,0,0,0,0,0,0,0,0,0,0,0,0,0,0,0,0,0,180
7423,XP03-269395,USPatentHoyaCorp.(J),2005,A6960399,Glass-Ceramics,Alkaline-earthSilicate,Alumino-Silicate,,GlassCeramics,,,,Substrate,MagneticRecordingHead,,,800C4h+1000C4h,Ex.6Crystalothers:2MgO.2Al2O3.4SiO2MgO.2Al2O3.5SiO2,,45.78,0,8.61,37.76,0,0,0,0,0,0,0,0,0,0,0,0,0,0,0,0,0,0,0,0.52,0,0,0,0,0,0,7.33,0,0,0,0,0,0,0,0,0,0,0,0,0,0,0,0,0,0,0,0,0,0,0,0,0,0,0,0,0,0,0,153.8
9962,GP05-315213,USPatentPPGIndustries(US),2014,A8697591,Glass,Boro-Silicate,Alumino-Silicate,Alkaline-earthSilicate,Fiber,,,,Fiber,,,,,Ex.19,,63.79,7.68,6.77,17.21,1.89,0,1.18,0.34,0.1,0,0,0,0,0,0,0,0,0,0,0,0,0.1,0,0,0,0,0,0,0,0,0,0,0,0,0,0,0,0,0,0,0,0,0,0,0,0,0,0,0,0,0,0,0,0,0,0,0,0,0.94,0,0,0,91.8
15,GJ20-003965,J.CeramicSoc.Japan,1984,v.092p.0431,Glass,Phosphate,,,,,,,,,,,,,,15,0,0,0,42.5,0,0,0,0,0,0,0,0,0,0,0,0,0,0,0,0,0,0,0,0,0,0,0,0,0,0,0,0,0,0,0,42.5,0,0,0,0,0,0,0,0,0,0,0,0,0,0,0,0,0,0,0,0,0,0,0,0,0,56.52
1588,GJ06-073484,GlassPhysics&Chemistry,1984,v.010p.0365,Glass,Alumino-Silicate,AlkaliSilicate,,,,,,,,,,,,,61,0,9,0,0,0,21,9,0,0,0,0,0,0,0,0,0,0,0,0,0,0,0,0,0,0,0,0,0,0,0,0,0,0,0,0,0,0,0,0,0,0,0,0,0,0,0,0,0,0,0,0,0,0,0,0,0,0,0,0,0,0,84.1
7406,GP02-269320,USPatentKonicaMinolta(J),2005,A6942934,Glass,AlkaliSilicate,Alkaline-earthSilicate,,,,,,Substrate,MagneticMemoryDisk,,,,Ex.22,,54.68,3.46,3.4,6.6,10.26,0,8.49,4.49,1.51,0,0,0,0,0,0,0,0,0,0,0,0,0,0,0,0.06,0.36,0,0,0,0,3.48,0,0,3.21,0,0,0,0,0,0,0,0,0,0,0,0,0,0,0,0,0,0,0,0,0,0,0,0,0,0,0,0,91
9711,GP03-312525,JapanesePatentNipponElectricGlass(J),2013,A173670,Glass,Alkaline-earthSilicate,Alumino-Silicate,,NonAlkali,,,,LiquidCrystalDisplay,Substrate,,,,Ex.5,,67.07,8.96,9.96,0.49,9.59,0,0,0,0,0,0,0,0,0,0,0,3.84,0,0,0,0,0,0,0,0,0,0,0,0,0,0,0,0,0,0,0.09,0,0,0,0,0,0,0,0,0,0,0,0,0,0,0,0,0,0,0,0,0,0,0,0,0,0,71
2396,GB05-139125,HandbookofGlassData,1993,v.00Ep.0482,Glass,Boro-Silicate,AlkaliSilicate,,,,,,,,,,,,,49.3,25.3,0,0,0,0,0,25.4,0,0,0,0,0,0,0,0,0,0,0,0,0,0,0,0,0,0,0,0,0,0,0,0,0,0,0,0,0,0,0,0,0,0,0,0,0,0,0,0,0,0,0,0,0,0,0,0,0,0,0,0,0,0,78.6
5228,XP02-214316,EuropeanPatentOharaInc.(J),2001,A1074523,Glass-Ceramics,AlkaliSilicate,,,GlassCeramics,,,,Substrate,MagneticMemoryDisk,,,,Nucleationtemp.540Ccrystallizationtemp.780C,,72.6,0,1.95,1.13,0,0,19.96,0,2.29,0,0,0,0,0,0,0.35,0,0,0,0,0,0,0,0,0.04,0,0,0,0,0,0,0,0,0.88,0,0,0.8,0,0,0,0,0,0,0,0,0,0,0,0,0,0,0,0,0,0,0,0,0,0,0,0,0,142
889,GJ02-037026,J.AmericanCeramicSoc.,1978,v.061p.0027,Glass,AlkaliSilicate,,,,,,,,,,,,8Figures1Table,,60,0,0,0,0,0,0,40,0,0,0,0,0,0,0,0,0,0,0,0,0,0,0,0,0,0,0,0,0,0,0,0,0,0,0,0,0,0,0,0,0,0,0,0,0,0,0,0,0,0,0,0,0,0,0,0,0,0,0,0,0,0,60
680,GB05-025704,HandbookofGlassData,1987,v.00Cp.0446,Glass,Boro-Silicate,AlkaliSilicate,,,,,,,,,,,,,72.5,14.3,0,0,0,0,0,13.2,0,0,0,0,0,0,0,0,0,0,0,0,0,0,0,0,0,0,0,0,0,0,0,0,0,0,0,0,0,0,0,0,0,0,0,0,0,0,0,0,0,0,0,0,0,0,0,0,0,0,0,0,0,0,76.54
1647,GB05-078306,HandbookofGlassData,1983,v.00Ap.0566,Glass,Boro-Silicate,,,,,,,,,,,,,,10,90,0,0,0,0,0,0,0,0,0,0,0,0,0,0,0,0,0,0,0,0,0,0,0,0,0,0,0,0,0,0,0,0,0,0,0,0,0,0,0,0,0,0,0,0,0,0,0,0,0,0,0,0,0,0,0,0,0,0,0,0,20.87
8607,GP20-296333,USPatent,2010,A7651966,Glass,Phosphate,,,Fiber,AlkaliResistant,,,,,,,,Mo-SciCo.Ex.Sr-16,,3.67,0,0.67,19.47,27.11,0,0,0.75,0,0,0,0,0,0,0,0,0.03,0,0.009993,0,0,6.1,0,0.39,0,0.03,0,0,0,0,0,0.18,0,0,0.009993,0,41.56,0,0,0,0,0,0,0,0,0,0,0,0,0,0,0,0,0,0,0,0,0,0,0,0,0,75.3
5705,GP02-224027,USPatentNipponSheetGlass(J),2002,A6365534,Glass,AlkaliSilicate,Alkaline-earthSilicate,Alumino-Silicate,,,,,Substrate,MagneticMemoryDisk,,,,,,57.4,0,8,3.9,8.6,0,8.7,8.4,0,0,0,0,0,0,0,0,2,0,0,0,0,0,0,0,0,0,0,0,0,0,3,0,0,0,0,0,0,0,0,0,0,0,0,0,0,0,0,0,0,0,0,0,0,0,0,0,0,0,0,0,0,0,92
6697,XP03-253708,USPatentKonicaMinolta(J),2003,A6645890,Glass-Ceramics,Alkaline-earthSilicate,Alumino-Silicate,,,,,,Substrate,MagneticMemoryDisk,,,,Heattreatment:660C5h+700C5hCrystalothers:ClinoenstatiteMg-Al-silicateEx.5,,39.26,0,13.54,29.26,0,0,9.08,0,0,0,0,0,0,0,0,0,0,0,0,0,0,0,0,0,0,0,0,0,0,0,8.86,0,0,0,0,0,0,0,0,0,0,0,0,0,0,0,0,0,0,0,0,0,0,0,0,0,0,0,0,0,0,0,150
5214,XP03-214228,EuropeanPatentHoyaCorp.(J),2001,A1067102,Glass-Ceramics,Alkaline-earthSilicate,Alumino-Silicate,OtherSilicate,,,,,MagneticMemoryDisk,Substrate,,,,Crystal:Titanate,,47,0,10.5,30,0,0,0,0,0,0,0,0,0,0,0,0,0,0,0,0,0,0,0,0.5,0,0,0,0,0,0,10,0,0,2,0,0,0,0,0,0,0,0,0,0,0,0,0,0,0,0,0,0,0,0,0,0,0,0,0,0,0,0,150.5
5764,XP02-224282,USPatentOharaInc.(J),2002,A6395368,Glass-Ceramics,AlkaliSilicate,,,,,,,MagneticMemoryDisk,,,,,Nucleationtemp.540CCrystallizationtemp.750C,,71.48,0,2.11,1.4,0,0,20.81,0,2.28,0,0,0,0,0,0,0.21,0,0,0,0,0,0,0,0,0.04,0,0,0,0,0,0,0,0,0.87,0,0,0.8,0,0,0,0,0,0,0,0,0,0,0,0,0,0,0,0,0,0,0,0,0,0,0,0,0,110
3528,GI06-191656R,NGF'sAdditionalNewData(J),2001,v.004p.0001,Glass,Alumino-Silicate,AlkaliSilicate,Alkaline-earthSilicate,,,,,ElectronicsElectrical,Substrate,,,Annealing:at790Cfor1hr.,GlassNameC016.Melting:inPtRhcrucibleat1650Cfor27hr.,,60,0,15,15,0,0,0,10,0,0,0,0,0,0,0,0,0,0,0,0,0,0,0,0,0,0,0,0,0,0,0,0,0,0,0,0,0,0,0,0,0,0,0,0,0,0,0,0,0,0,0,0,0,0,0,0,0,0,0,0,0,0,82.7
3402,XP03-189241,JapanesePatentHoyaCorp.(J),1999,A343143,Glass-Ceramics,Alkaline-earthSilicate,Alumino-Silicate,,,,,,,,,,,,,42.17,0,12.25,31.86,0,0,1.96,0,0,0,0,0,0,0,0,0,0,0,0,0,0,0,0,1.96,0,0,0,0,0,0,9.8,0,0,0,0,0,0,0,0,0,0,0,0,0,0,0,0,0,0,0,0,0,0,0,0,0,0,0,0,0,0,0,163.2
6903,GP06-256893,EuropeanPatentSchottAG(DE),2004,A1373155,Glass,Alumino-Silicate,Alkaline-earthSilicate,,,,,,Display,Substrate,,,,Ex.A5,,65.39,5.38,9.73,12.54,6.23,0,0,0,0,0,0,0,0,0,0,0,0.48,0,0,0,0,0,0,0,0,0,0,0,0,0,0,0,0,0,0,0.17,0,0,0,0,0,0,0,0,0,0,0,0,0,0,0,0,0,0,0,0,0,0,0,0,0,0,85
5133,GP01-213603,USPatentCorningInc.(US),2001,A6242136,Glass,Silica,,,,,,,UV-TransmittingMaterial,SubstrateforPhotolithographyMask,,,,,,97.51,0,0,0,0,0,0,0,0,0,0,0,0,0,0,0,0,0,0,0,0,0,0,0,0,0,0,0,0,0,0,0,0,0,0,0,0,0,0,0,0,0,0,0,0,0,0,0,0,0,0,0,0,0,0,0,0,0,2.49,0,0,0,69.3
1435,GJ02-062791,J.AmericanCeramicSoc.,1984,v.067p.0270,Glass,AlkaliSilicate,Alumino-Silicate,,Fiber,,,,,,,,,TherearetwoFigsofYoung'smoduli,,75.8,0,7.55,0,0,0,0,16.65,0,0,0,0,0,0,0,0,0,0,0,0,0,0,0,0,0,0,0,0,0,0,0,0,0,0,0,0,0,0,0,0,0,0,0,0,0,0,0,0,0,0,0,0,0,0,0,0,0,0,0,0,0,0,65.3
309,GB02-006642,HandbookofGlassProperties,1986,v.001p.0329,Glass,AlkaliSilicate,Boro-Silicate,,,,,,,,,,,,,10,70,0,0,0,0,0,20,0,0,0,0,0,0,0,0,0,0,0,0,0,0,0,0,0,0,0,0,0,0,0,0,0,0,0,0,0,0,0,0,0,0,0,0,0,0,0,0,0,0,0,0,0,0,0,0,0,0,0,0,0,0,50.9
4607,XP03-212088,JapanesePatentHoyaCorp.(J),2001,A189008,Glass-Ceramics,Alkaline-earthSilicate,Alumino-Silicate,,GlassCeramics,,,,Substrate,MagneticMemoryDisk,,,,,,55,0,14.5,22.5,0,0,0,0,0,0,0,0,0,0,0,0,0,0,0,0,0,0,0,0,0,0,0,0,0,0,6.5,0,0,1.5,0,0,0,0,0,0,0,0,0,0,0,0,0,0,0,0,0,0,0,0,0,0,0,0,0,0,0,0,140.1
6083,GP03-226308,EuropeanPatentSaint-Gobain(FR),2002,A1261555,Glass,Alkaline-earthSilicate,OtherSilicate,,,,,,Substrate,,,,,GlassSpacer,,52,0,14,15,0,0,5,0,0,0,0,0,0,0,0,2,0,0,0,0,0,0,0,2,0,10,0,0,0,0,0,0,0,0,0,0,0,0,0,0,0,0,0,0,0,0,0,0,0,0,0,0,0,0,0,0,0,0,0,0,0,0,107
9713,GP03-312527,JapanesePatentNipponElectricGlass(J),2013,A173670,Glass,Alkaline-earthSilicate,Alumino-Silicate,,NonAlkali,,,,LiquidCrystalDisplay,Substrate,,,,Ex.7,,67.98,9.04,10.05,0,7.76,0,0,0,0,0,0,0,0,0,0,0.82,4.26,0,0,0,0,0,0,0,0,0,0,0,0,0,0,0,0,0,0,0.09,0,0,0,0,0,0,0,0,0,0,0,0,0,0,0,0,0,0,0,0,0,0,0,0,0,0,72
1350,GJ02-061706,GlassTechnology,1964,v.005p.0216,Glass,AlkaliSilicate,Lead-Silicate,,,,,,,,,,,,,69.2,0,0,0,0,0,0,1.1,6.9,0,0,0,0,0,0,0,0,0,22.8,0,0,0,0,0,0,0,0,0,0,0,0,0,0,0,0,0,0,0,0,0,0,0,0,0,0,0,0,0,0,0,0,0,0,0,0,0,0,0,0,0,0,0,53.93
8362,XP03-290835,EuropeanPatentHoyaCorp.(J),2009,A2011770,Glass-Ceramics,Alkaline-earthSilicate,Alumino-Silicate,,,,,,Substrate,MagneticMemoryDisk,,,AnnealedatTgfor1hr.;800C4hr+1000C4hr.,Ex.7,,47,0,17.5,23.5,0,0,0,0,0,0,0,0,0,0,0,0,0,0,0,0,0,0,0,2,0,0,0,0,0,0,10,0,0,0,0,0,0,0,0,0,0,0,0,0,0,0,0,0,0,0,0,0,0,0,0,0,0,0,0,0,0,0,147.5
1446,GJ02-062802,J.AmericanCeramicSoc.,1984,v.067p.0270,Glass,AlkaliSilicate,Alumino-Silicate,,Fiber,,,,,,,,,TherearetwoFigsofYoung'smoduli,,83.3,0,8.35,0,0,0,0,8.35,0,0,0,0,0,0,0,0,0,0,0,0,0,0,0,0,0,0,0,0,0,0,0,0,0,0,0,0,0,0,0,0,0,0,0,0,0,0,0,0,0,0,0,0,0,0,0,0,0,0,0,0,0,0,66.9
5628,GP02-223397,JapanesePatentKonicaMinolta(J),2002,A338297,Glass,AlkaliSilicate,Alumino-Silicate,,,,,,Substrate,MagneticMemoryDisk,,,,,,71,2.2,6.7,0,0,0,10.4,3.4,6.1,0,0,0,0,0,0,0,0,0,0,0,0,0,0,0,0.1,0,0,0,0,0,0,0,0,0,0,0,0,0.1,0,0,0,0,0,0,0,0,0,0,0,0,0,0,0,0,0,0,0,0,0,0,0,0,79
8739,GP06-298611,JapanesePatentNipponElectricGlass(J),2010,A215463,Glass,Alumino-Silicate,Alkaline-earthSilicate,,NonAlkali,,,,ElectroLuminescence,,,,,EX.3,,63.35,8.9,13.84,0,10.8,0,0,0,0,0,0,0,0,0,0,0,0,0,0,0,0,0,0,0,0,0,0,0,0,0,0,0,0,0.06,0,0.14,2.91,0,0,0,0,0,0,0,0,0,0,0,0,0,0,0,0,0,0,0,0,0,0,0,0,0,72
8575,GP20-295564,JapanesePatentAsahiGlass(J),2010,A008908,Glass,Phosphate,Aluminate,,,,,,ColorFilter,IRAbsorbingMaterial,,,,Ex.9,,1.98,1.98,17.33,3.96,0,0,0,0.99,0,0,0,0,0,0,7.43,0,0,0,0,0,0,0,0,0,0,0,0,0,0,0,0,0,0,0,0,0,66.34,0,0,0,0,0,0,0,0,0,0,0,0,0,0,0,0,0,0,0,0,0,0,0,0,0,85
6526,XP02-253263,USPatentKonicaMinolta(J),2003,A6593257,Glass-Ceramics,AlkaliSilicate,Alumino-Silicate,,GlassCeramics,,,,MagneticMemoryDisk,,,,,Heattreatment:580C5h+700C3hEx.1,,72.95,0,3.75,0,3.04,0,16.72,0,0.94,0,0,0,0,0,0,0,0,0,0,0,0,0,0,0,0.1,0,0,0,0,0,0,0,0,1.67,0,0,0.83,0,0,0,0,0,0,0,0,0,0,0,0,0,0,0,0,0,0,0,0,0,0,0,0,0,97.9
9250,GJ06-306746,J.Non-CrystallineSolids,2012,v.358p.000898,Glass,Alumino-Silicate,OtherSilicate,,,,,,,,,,Annealedat900-960Cfor2hr.,,,61,0,19,0,0,0,0,0,0,0,0,0,0,0,0,0,0,0,0,0,0,0,0,20,0,0,0,0,0,0,0,0,0,0,0,0,0,0,0,0,0,0,0,0,0,0,0,0,0,0,0,0,0,0,0,0,0,0,0,0,0,0,130.2
9344,GP03-307855,USPatentHoyaCorp.(J),2012,A0107647,Glass,Alkaline-earthSilicate,AlkaliSilicate,,,,,,Substrate,MagneticMemoryDisk,,,,Ex.10,,65,0,6,1,13.5,0,1.5,8,0,0,0,0,0,0,0,0,1,0,0,0,0,0,0,0,0,0,0,0,0,0,0,0,0,4,0,0,0,0,0,0,0,0,0,0,0,0,0,0,0,0,0,0,0,0,0,0,0,0,0,0,0,0,87
81,GB02-004866,HandbookofGlassProperties,1986,v.001p.0318,Glass,AlkaliSilicate,,,,,,,,,,,,,,70,0,0,0,0,0,0,20,10,0,0,0,0,0,0,0,0,0,0,0,0,0,0,0,0,0,0,0,0,0,0,0,0,0,0,0,0,0,0,0,0,0,0,0,0,0,0,0,0,0,0,0,0,0,0,0,0,0,0,0,0,0,55.2
10792,GP03-356918,USPatentPPGIndustries(US),2014,A0235424,Glass,Alkaline-earthSilicate,Boro-Silicate,,Melting,Fiber,,,ElectricCircuitCircuitBoard,,,,,ex.70,,64.44,5.95,10.9,12.43,1.83,0,2.21,0.02,0.03,0,0,0,0,0,0,0,0,0,0,0,0,0.13,0,0,0,0,0,0,0,0,0.47,0,0,0,0,0,0,0,0,0,0,0,0,0,0,0,0,0,0,0,0,0,0,0,0,0,0,0,1.59,0,0,0,81.57
620,GB02-025631,HandbookofGlassData,1987,v.00Cp.0434,Glass,AlkaliSilicate,Boro-Silicate,,,,,,,,,,,,,80,4,0,0,0,0,0,0,16,0,0,0,0,0,0,0,0,0,0,0,0,0,0,0,0,0,0,0,0,0,0,0,0,0,0,0,0,0,0,0,0,0,0,0,0,0,0,0,0,0,0,0,0,0,0,0,0,0,0,0,0,0,60.27
91,GJ05-005433,J.AmericanCeramicSoc.,1980,v.063p.0072,Glass,Boro-Silicate,,,PhaseSeparated,,,,,,,,,4Figures,,62.32,32.31,0,0,0,0,0,1.8,3.57,0,0,0,0,0,0,0,0,0,0,0,0,0,0,0,0,0,0,0,0,0,0,0,0,0,0,0,0,0,0,0,0,0,0,0,0,0,0,0,0,0,0,0,0,0,0,0,0,0,0,0,0,0,46.5
