Repository: hori1537/rexrexxion-about-SP

File: input_csv/inputcsv_SiO2_0.01-100.00_Abbesnumber.csv (part 10 of 17)
No.,GlassNo.,DataSource,Year,DataSourceNumber,State,GlassSystem1,GlassSystem2,GlassSystem3,Appearance1,Appearance2,Appearance3,Appearance4,Usage1,Usage2,Usage3,Usage4,ThermalTreatment,Note,GlassNo.(Structure),SiO2,B2O3,Al2O3,MgO,CaO,BaO,Li2O,Na2O,K2O,Ag2O,MnO,FeO,CoO,NiO,CuO,ZnO,SrO,CdO,PbO,SnO,Cr2O3,Fe2O3,As2O3,Y2O3,Sb2O3,La2O3,Nd2O3,Gd2O3,Bi2O3,Co3O4,TiO2,MnO2,GeO2,ZrO2,CeO2,SnO2,P2O5,Ta2O5,Nb2O3,SO3,MoO3,WO3,H2O,LiF,NaF,KF,MgF2,CaF2,SrF2,BaF2,ZnF2,PbF2,YF3,AlF3,LaF3,GdF3,YbF3,ErF3,F,Cl,Br,Ag,AbbeValue(nd-1)/(nF-nC)
10960,GP02-228233,USPatent,2003,A0092559,Glass,AlkaliSilicate,,,,,,,ColorFilter,Substrate,,,,S.Pucilowskietal.Ex.12,,51.61,0.44,0,7.12,0,0,7.58,18.91,4.89,0,0,0,0,0,0,0,0,0,0,0,0,0,0.11,0,0,2.67,0,0,0,0,3.56,0,0,2.67,0,0,0,0.44,0,0,0,0,0,0,0,0,0,0,0,0,0,0,0,0,0,0,0,0,0,0,0,0,46.72
11106,GJ03-245081,J.Res.NationalBureauofStandards,1951,v.046p.0176,Glass,Alkaline-earthSilicate,AlkaliSilicate,Zinc-Silicate,,,,,OpticalUse,,,,,viscositiesbydifferentmethod,,60.02,7.11,2.35,0,0,14.62,0,1.8,6.44,0,0,0,0,0,0,7.35,0,0,0,0,0,0,0.12,0,0.19,0,0,0,0,0,0,0,0,0,0,0,0,0,0,0,0,0,0,0,0,0,0,0,0,0,0,0,0,0,0,0,0,0,0,0,0,0,57.4
4362,GB02-099536,PropertiesofGlass,1954,v.001p.0425,Glass,AlkaliSilicate,Lead-Silicate,Zinc-Silicate,,,,,OpticalUse,,,,,Type:7863E.L.F.,,77.65,0,0.2,0,0.49,0,0,10.37,2.89,0,0,0,0,0,0,4.46,0,0,2.22,0,0,0,0.03,0,1.68,0,0,0,0,0,0,0,0,0,0,0,0,0,0,0,0,0,0,0,0,0,0,0,0,0,0,0,0,0,0,0,0,0,0,0,0,0,51.6
2349,GB03-024282,HandbookofGlassData,1987,v.00Cp.0684,Glass,Alkaline-earthSilicate,Zinc-Silicate,,,,,,,,,,,,,56,0,0,0,0,26,0,0,0,0,0,0,0,0,0,18,0,0,0,0,0,0,0,0,0,0,0,0,0,0,0,0,0,0,0,0,0,0,0,0,0,0,0,0,0,0,0,0,0,0,0,0,0,0,0,0,0,0,0,0,0,0,52.5
17816,GP03-351817,USPatentOharaInc.(J),2012,A0220442,Glass,Alkaline-earthSilicate,AlkaliSilicate,,Melting,Fiber,,,OpticalUse,Lamp,OpticalFiber,,,ex.25,,55.85,0,0,0,7.83,17.27,10.89,0.13,0.33,0,0,0,0,0,0,4.25,0,0,0,0,0,0,0,0,0,1.27,0,0,0,0,0,0,0,1.69,0,0,0,0.49,0,0,0,0,0,0,0,0,0,0,0,0,0,0,0,0,0,0,0,0,0,0,0,0,53
6882,GP09-223860,JapanesePatentCarlZeiss(DE),2002,A537207,Glass,OtherSilicate,Alkaline-earthSilicate,,,,,,Battery,ReinforcementofCement,,,,,,71.03,0,0.6,15.15,4.36,0,0,2.96,0,0,0,0,0,0,0,0,0,0,0,0,0,0,0,0,0,0,0,0,0,0,0,0,0,5.9,0,0,0,0,0,0,0,0,0,0,0,0,0,0,0,0,0,0,0,0,0,0,0,0,0,0,0,0,65.51
5358,GP04-102612,JapanesePatentOharaInc.(J),1989,A308843,Glass,Lead-Silicate,AlkaliSilicate,,Pressed,,,,MoldedLens,,,,,,,56.59,0,0,0,0,0,7.9,10.66,3,0,0,0,0,0,0,0,0,0,17.77,0,0,0,0,0,0,1.01,0,0.77,0,0,0,0,0,2.29,0,0,0,0,0,0,0,0,0,0,0,0,0,0,0,0,0,0,0,0,0,0,0,0,0,0,0,0,33.8
10408,GP09-223865,JapanesePatentCarlZeiss(DE),2002,A537207,Glass,OtherSilicate,Alkaline-earthSilicate,AlkaliSilicate,,,,,Battery,ReinforcementofCement,,,,,,61.03,0,3.94,13.31,4.78,1.75,0,8.66,0,0,0,0,0,0,0,0,0,0,0,0,0,0,0,0,0,1.03,0,0,0,0,0,0,0,5.5,0,0,0,0,0,0,0,0,0,0,0,0,0,0,0,0,0,0,0,0,0,0,0,0,0,0,0,0,54.41
11912,GP07-261700,USPatentSchottAG(DE),2004,A6806216,Glass,Zinc-Silicate,Lead-Silicate,,,,,,OpticalUse,Lens&Prism,,,,Ex.5,,57.03,0,0,0,0,0,0,7.1,2.97,0,0,0,0,0,0,21.83,0,0,10.99,0,0,0,0.08,0,0,0,0,0,0,0,0,0,0,0,0,0,0,0,0,0,0,0,0,0,0,0,0,0,0,0,0,0,0,0,0,0,0,0,0,0,0,0,30.1
2503,GP05-028950,JapanesePatentCorningInc.(US),1985,A161351,Glass,Boro-Silicate,AlkaliSilicate,OtherSilicate,,,,,OphthalmicLens,,,,,,,66.52,14.75,1.99,0,0,0,3.83,4.19,3.91,0,0,0,0,0,0,0,0,0,0,0,0,0,0,0,0,0,0,0,0,0,2.76,0,0,1.02,0,0,0,0,0,0,0,0,0,0,0,0,0,0,0,0,0,0,0,0,0,0,0,0,0,1.02,0,0,56.5
15030,GP03-301326,JapanesePatentNipponElectricGlass(J),2011,A079688,Glass,Alkaline-earthSilicate,AlkaliSilicate,Boro-Silicate,,,,,OpticalUse,Lens&Prism,,,,Ex.2,,52.59,9.08,1.86,0,6.77,4.53,16.92,1.02,0,0,0,0,0,0,0,2.33,4.88,0,0,0,0,0,0,0,0.02,0,0,0,0,0,0,0,0,0,0,0,0,0,0,0,0,0,0,0,0,0,0,0,0,0,0,0,0,0,0,0,0,0,0,0,0,0,59.5
4700,GP03-092940,USPatentSumitaOpticalGlass(J),1981,A4297141,Glass,Alkaline-earthSilicate,Zinc-Silicate,AlkaliSilicate,,,,,Lens&Prism,,,,,,,65.13,0.87,0,0,19.62,0,2.04,3.15,2.27,0,0,0,0,0,0,3.75,0,0,0,0,0,0,0.09,0,0,0,0,0,0,0,3.06,0,0,0,0,0,0,0,0,0,0,0,0,0,0,0,0,0,0,0,0,0,0,0,0,0,0,0,0,0,0,0,53.9
13130,GP05-281264,JapanesePatentNipponElectricGlass(J),2007,A297269,Glass,Boro-Silicate,Alkaline-earthSilicate,,Pressed,Molded,,,OpticalUse,Lens&Prism,,,,Ex.11,,56.96,6.4,1.03,0,4.64,3.88,20.3,2,0,0,0,0,0,0,0,3.8,0,0,0,0,0,0,0,0,0,0.99,0,0,0,0,0,0,0,0,0,0,0,0,0,0,0,0,0,0,0,0,0,0,0,0,0,0,0,0,0,0,0,0,0,0,0,0,58.7
4219,GB09-097081,PropertiesofGlass,1954,v.001p.0398,Glass,OtherSilicate,AlkaliSilicate,,,,,,,,,,,,,70.01,0,0,0,0,0,0,26.45,0,0,0,0,0,0,0,0,0,0,0,0,0,0,0,0,0,0,0,0,3.54,0,0,0,0,0,0,0,0,0,0,0,0,0,0,0,0,0,0,0,0,0,0,0,0,0,0,0,0,0,0,0,0,0,42.7
1799,GB02-019492,HandbookofGlassData,1987,v.00Cp.0166,Glass,AlkaliSilicate,Alkaline-earthSilicate,,,,,,,,,,,,,78.2,0,0,0,0,0,0,0,7.6,0,0,0,0,0,0,0,14.2,0,0,0,0,0,0,0,0,0,0,0,0,0,0,0,0,0,0,0,0,0,0,0,0,0,0,0,0,0,0,0,0,0,0,0,0,0,0,0,0,0,0,0,0,0,61
3514,GP09-058949,JapanesePatentCorningInc.(US),1986,A086446,Glass,OtherSilicate,AlkaliSilicate,Boro-Silicate,,,,,OphthalmicLens,,,,,,,57.94,7.3,0.31,0,0,0,9.04,2.59,10.38,0,0,0,0,0,0,0,0,0,0,0,0,0,0.1,0,0,0,0,0,0,0,12.32,0,0,0,0,0,0,0,0,0,0,0,0,0,0,0,0,0,0,0,0,0,0,0,0,0,0,0,0,0,0,0,42.1
6131,GI05-190659R,NGF'sAdditionalNewData(J),2000,v.002p.0003,Glass,Boro-Silicate,,,,,,,,,,,Annealing:at650Cfor2hr.,GlassNameB07.Melting:inPtcrucibleat1640Cfor5hr.,,78.73,14.46,0,0,0,0,0,3.87,0.87,0,0,0,0,0,0,0,0,0,0,0,0,0,0,0,0,0,0,0,0,0,2.07,0,0,0,0,0,0,0,0,0,0,0,0,0,0,0,0,0,0,0,0,0,0,0,0,0,0,0,0,0,0,0,59.3
3508,GP05-058822,JapanesePatentKonicaMinolta(J),1987,A087433,Glass,Boro-Silicate,Alkaline-earthSilicate,,,,,,Lens&Prism,UV-TransmittingMaterial,,,,,,50.87,20.07,3.42,0,0,25.63,0,0,0,0,0,0,0,0,0,0,0,0,0,0,0,0,0,0,0,0,0,0,0,0,0,0,0,0,0,0,0,0,0,0,0,0,0,0,0,0,0,0,0,0,0,0,0,0,0,0,0,0,0,0,0,0,60.7
7583,GP02-261971,USPatent,2004,A0132604,Glass,AlkaliSilicate,Boro-Silicate,,,,,,ColorFilter,,,,,S.Grunetal.Ex.5,,73.97,10.2,0,0,0.23,0.56,0,9.73,4.92,0,0,0,0,0,0,0,0,0,0,0,0,0,0,0,0.07,0,0,0,0,0,0.32,0,0,0,0,0,0,0,0,0,0,0,0,0,0,0,0,0,0,0,0,0,0,0,0,0,0,0,0,0,0,0,63.48
5192,GB02-098976,PropertiesofGlass,1954,v.001p.0433,Glass,AlkaliSilicate,,,,,,,,,,,,LBF-2LightBariumFlint,,69.79,2.49,0,0,0,6.98,0,3.96,6.01,0,0,0,0,0,0,6.48,0,0,3.99,0,0,0,0.12,0,0.18,0,0,0,0,0,0,0,0,0,0,0,0,0,0,0,0,0,0,0,0,0,0,0,0,0,0,0,0,0,0,0,0,0,0,0,0,0,51
1896,GB09-021479,HandbookofGlassData,1987,v.00Cp.0398,Glass,OtherSilicate,AlkaliSilicate,,,,,,,,,,,,,74.76,0,0,0,0,0,0,18.12,0,0,0,0,0,0,0,0,0,0,0,0,0,0,0,0,7.12,0,0,0,0,0,0,0,0,0,0,0,0,0,0,0,0,0,0,0,0,0,0,0,0,0,0,0,0,0,0,0,0,0,0,0,0,0,43.11
8463,GP06-290148,USPatentNipponSheetGlass(J),2009,A7531475,Glass,Alumino-Silicate,,,,,,,IRAbsorbingMaterial,,,,Annealedat800Cfor30min.,Ex.3,,71.22,0,14.89,3,0,0,8.89,0,0,0,0,0,0,0,0,0,0,0,0,0,0,0,0,0,0,0,0,0,1,0,0,0,0,1,0,0,0,0,0,0,0,0,0,0,0,0,0,0,0,0,0,0,0,0,0,0,0,0,0,0,0,0,61
12927,GP02-278653,JapanesePatentNipponSheetGlass(J),2007,A137705,Glass,AlkaliSilicate,Alkaline-earthSilicate,,,,,,UV-TransmittingMaterial,LaboratoryWare,,,,Ex.1,,64.98,0,1,5.98,9.02,0.98,0,17.98,0,0,0,0,0,0,0,0,0,0,0,0,0,0.00008675,0,0,0,0,0,0,0,0,0.0002112,0,0,0,0,0,0,0,0,0.06,0,0,0,0,0,0,0,0,0,0,0,0,0,0,0,0,0,0,0,0,0,0,57
3688,GP06-063966,JapanesePatentNat.Inst.Mat.Sci.(J),1987,A138342,Glass,Alumino-Silicate,Alkaline-earthSilicate,,,,,,Lens&Prism,,,,,,,60,0,10,20,0,0,0,0,0,0,0,0,0,0,0,0,0,0,0,0,0,0,0,0,0,10,0,0,0,0,0,0,0,0,0,0,0,0,0,0,0,0,0,0,0,0,0,0,0,0,0,0,0,0,0,0,0,0,0,0,0,0,55
5099,GJ01-160020,J.AmericanCeramicSoc.,1995,v.078p.1179,Glass,Silica,,,,,,,,,,,,Corning7940,,100,0,0,0,0,0,0,0,0,0,0,0,0,0,0,0,0,0,0,0,0,0,0,0,0,0,0,0,0,0,0,0,0,0,0,0,0,0,0,0,0,0,0,0,0,0,0,0,0,0,0,0,0,0,0,0,0,0,0,0,0,0,67.8
6042,GP05-127272,JapanesePatentSumitaOpticalGlass(J),1993,A193979,Glass,Boro-Silicate,Alumino-Silicate,,Pressed,,,,Lens&Prism,,,,,,,55.16,18.05,2.8,0,6.11,0,11.46,4.6,1.82,0,0,0,0,0,0,0,0,0,0,0,0,0,0,0,0,0,0,0,0,0,0,0,0,0,0,0,0,0,0,0,0,0,0,0,0,0,0,0,0,0,0,0,0,0,0,0,0,0,0,0,0,0,63.3
12667,GP06-272626,USPatentNipponSheetGlass(J),2006,A0001005,Glass,Alumino-Silicate,,,,,,,,,,,,Ex.9,,65.57,4.95,12.76,14.74,0,0,0,0,0,0,0,0,0,0,0,0,0,0,0,0,0,0,0,0,0,0,0,0,0.99,0,0,0,0,0.99,0,0,0,0,0,0,0,0,0,0,0,0,0,0,0,0,0,0,0,0,0,0,0,0,0,0,0,0,61
9205,GJ02-208024,PhysicsandChemistryofGlasses,2001,v.042p.0231,Glass,AlkaliSilicate,,,,,,,,,,,,,,67,0,0,0,0,0,0,33,0,0,0,0,0,0,0,0,0,0,0,0,0,0,0,0,0,0,0,0,0,0,0,0,0,0,0,0,0,0,0,0,0,0,0,0,0,0,0,0,0,0,0,0,0,0,0,0,0,0,0,0,0,0,55
13144,XP06-281396,JapanesePatentOharaInc.(J),2007,A326722,Glass-Ceramics,Alumino-Silicate,,,GlassCeramics,,,,,,,,650-750C1-150hr+750-850C1-300hr,Ex.1,,63.27,0,16.54,1.71,1.23,0.45,9.21,0,0,0,0,0,0,0,0,0.42,0,0,0,0,0,0,0,0,0.06,0,0,0,0,0,2.15,0,0,1.12,0.2,0,3.64,0,0,0,0,0,0,0,0,0,0,0,0,0,0,0,0,0,0,0,0,0,0,0,0,0,55.5
5478,GB05-174956,DataBookofGlassComposition(J),1991,v.001p.0192,Glass,Boro-Silicate,,,Bead,,,,,,,,,micro-balllens,,74.26,9.39,0,0,0,1.18,0,9.2,5.64,0,0,0,0,0,0,0,0,0,0,0,0,0,0.33,0,0,0,0,0,0,0,0,0,0,0,0,0,0,0,0,0,0,0,0,0,0,0,0,0,0,0,0,0,0,0,0,0,0,0,0,0,0,0,64
5750,GP04-116928,JapanesePatentCanonInc.(J),1991,A050138,Glass,Lead-Silicate,,,Pressed,,,,OpticsOptoelectronics,,,,,,,60.55,0,0,0,0,0,2.69,7.03,3.75,0,0,0,0,0,0,0,0,0,25.83,0,0,0,0.14,0,0,0,0,0,0,0,0,0,0,0,0,0,0,0,0,0,0,0,0,0,0,0,0,0,0,0,0,0,0,0,0,0,0,0,0,0,0,0,30.6
1019,GB03-012540,HandbookofGlassProperties,1986,v.001p.0591,Glass,Alkaline-earthSilicate,Zinc-Silicate,,,,,,,,,,,,,58,0,0,0,0,30,0,0,0,0,0,0,0,0,0,12,0,0,0,0,0,0,0,0,0,0,0,0,0,0,0,0,0,0,0,0,0,0,0,0,0,0,0,0,0,0,0,0,0,0,0,0,0,0,0,0,0,0,0,0,0,0,53.5
15707,GP03-307446,JapanesePatentNipponElectricGlass(J),2012,A046392,Glass,Alkaline-earthSilicate,,,,,,,OpticalUse,Lens&Prism,,,,Ex.6,,53.84,14.22,2.59,0,2.35,3.44,17.68,1.07,0,0,0,0,0,0,0,0,3.19,0,0,0,0,0.0007442,0,0,0,1.62,0,0,0,0,0,0,0,0,0,0,0,0,0,0,0,0,0,0,0,0,0,0,0,0,0,0,0,0,0,0,0,0,0,0,0,0,59
11910,GP04-261698,USPatentSchottAG(DE),2004,A6806216,Glass,Lead-Silicate,AlkaliSilicate,,,,,,OpticalUse,Lens&Prism,,,,Ex.3,,53.79,0,0,0,0,0,5.42,16.94,10.3,0,0,0,0,0,0,2.97,0,0,10.5,0,0,0,0.08,0,0,0,0,0,0,0,0,0,0,0,0,0,0,0,0,0,0,0,0,0,0,0,0,0,0,0,0,0,0,0,0,0,0,0,0,0,0,0,37.7
2335,GB03-024262,HandbookofGlassData,1987,v.00Cp.0683,Glass,Alkaline-earthSilicate,Zinc-Silicate,,,,,,,,,,,,,54,0,0,0,0,30,0,0,0,0,0,0,0,0,0,16,0,0,0,0,0,0,0,0,0,0,0,0,0,0,0,0,0,0,0,0,0,0,0,0,0,0,0,0,0,0,0,0,0,0,0,0,0,0,0,0,0,0,0,0,0,0,52
6762,GP03-155823,JapanesePatent,1994,A183774,Glass,Alkaline-earthSilicate,AlkaliSilicate,,NonLead,,,,TableWare,,,,,,,60.54,1.04,0,0,3.88,6.87,1.22,3.51,9.64,0,0,0,0,0,0,6.25,0,0,0,0,0,0,0,0,0.1,0,0,0,0,0,6.36,0,0,0.59,0,0,0,0,0,0,0,0,0,0,0,0,0,0,0,0,0,0,0,0,0,0,0,0,0,0,0,0,46.5
2512,GP04-029044,JapanesePatentHoyaCorp.(J),1985,A096542,Glass,Lead-Silicate,Alkaline-earthSilicate,Zinc-Silicate,,,,,OphthalmicLens,,,,,,,50.6,0,0,0,0,1.92,6.16,1.78,1.95,0,0,0,0,0,0,10.97,8.89,0,13.99,0,0,0,0,0,0,0,0,0,0,0,0,0,0,3.73,0,0,0,0,0,0,0,0,0,0,0,0,0,0,0,0,0,0,0,0,0,0,0,0,0,0,0,0,35.5
11825,GP03-261018,JapanesePatentCarlZeiss(DE),2004,A256389,Glass,Alkaline-earthSilicate,,,Fiber,NonLead,,,OpticalUse,OpticalWaveguide,,,,Ex.2,,55.85,0,5.91,0,0,16.55,0,11.11,0,0,0,0,0,0,0,5.81,0,0,0,0,0,0,0.13,0,0,1.85,0,0,0,0,0,0,0,2.79,0,0,0,0,0,0,0,0,0,0,0,0,0,0,0,0,0,0,0,0,0,0,0,0,0,0,0,0,52.5
15986,GP02-309039,JapanesePatentNipponSheetGlass(J),2012,A153582,Glass,AlkaliSilicate,OtherSilicate,,Flake,,,,Composite,Filler,,,,Ex.6,,59.76,6,3.88,0.83,0.1,0,0,0.96,13.47,0,0,0,0,0,0,0,0,0,0,0,0,0,0,0,0,0,0,0,0,0,15,0,0,0,0,0,0,0,0,0,0,0,0,0,0,0,0,0,0,0,0,0,0,0,0,0,0,0,0,0,0,0,38
3665,GP04-063326,JapanesePatentSumitaOpticalGlass(J),1982,A034042,Glass,Lead-Silicate,Boro-Silicate,,,,,,Lens&Prism,,,,,,,51.33,5.3,0,0,0,0,4.12,0,0,0,0,0,0,0,0,0,0,0,39.25,0,0,0,0,0,0,0,0,0,0,0,0,0,0,0,0,0,0,0,0,0,0,0,0,0,0,0,0,0,0,0,0,0,0,0,0,0,0,0,0,0,0,0,26
6681,GP02-155329,JapanesePatentOharaInc.(J),1994,A092674,Glass,AlkaliSilicate,Phosphate,,NonLead,,,,Lens&Prism,,,,,,,59.36,0,1.21,0,0,0,0,15.27,7.28,0,0,0,0,0,0,0,0,0,0,0,0,0,0,0,0.05,0,0,0,0,0,13.74,0,0,0,0,0,3.09,0,0,0,0,0,0,0,0,0,0,0,0,0,0,0,0,0,0,0,0,0,0,0,0,0,40.8
11462,GP03-254442,EuropeanPatentOharaInc.(J),2003,A1354859,Glass,Alkaline-earthSilicate,AlkaliSilicate,,NonLead,,,,OpticalUse,Lens&Prism,,,,Ex.6,,54.1,1.56,0.28,0,5.15,5.18,0,7.57,8.43,0,0,0,0,0,0,0,2.79,0,0,0,0,0,0,0,0.02,0,0,0,0,0,14.92,0,0,0,0,0,0,0,0,0,0,0,0,0,0,0,0,0,0,0,0,0,0,0,0,0,0,0,0,0,0,0,40.9
7682,GJ02-178017,J.MaterialsScience,1998,v.033p.5401,Glass,AlkaliSilicate,OtherSilicate,,GradedIndex,,,,,,,,,,,53.4,0,4.5,0,0,0,10.3,20.3,0,0,0,0,0,0,0,0,0,0,0,0,0,0,0,0,0,0,0,0,0,0,11.5,0,0,0,0,0,0,0,0,0,0,0,0,0,0,0,0,0,0,0,0,0,0,0,0,0,0,0,0,0,0,0,26.68
6725,GP02-155484,JapanesePatentOharaInc.(J),1994,A107427,Glass,AlkaliSilicate,OtherSilicate,,,,,,Lens&Prism,,,,,,,59.16,0,2.95,0,0,0,0,28.44,0,0,0,0,0,0,0,0,0,0,0,0,0,0,0,0,0.04,0,0,0,0,0,9.41,0,0,0,0,0,0,0,0,0,0,0,0,0,0,0,0,0,0,0,0,0,0,0,0,0,0,0,0,0,0,0,43.5
10212,GP02-222514,JapanesePatentNipponSheetGlass(J),2002,A121048,Glass,AlkaliSilicate,Alkaline-earthSilicate,,NonLead,,,,Substrate,,,,,,,51,0,0,6,0,6,15,10,0,0,0,0,0,0,0,0,0,0,0,0,0,0,0,1,0,0,0,0,0,0,4,0,0,5,0,0,0,2,0,0,0,0,0,0,0,0,0,0,0,0,0,0,0,0,0,0,0,0,0,0,0,0,44.52
15517,XP06-305709,USPatentOharaInc.(J),2011,A8043985,Glass-Ceramics,Alumino-Silicate,,,,,,,Semiconductor,,,,MaxTemp=780C,Ex.10,,63.67,0,16.1,1.7,1.46,0.54,9.15,0,0,0,0,0,0,0,0,0.5,0,0,0,0,0,0,0,0,0,0,0,0,0,0,2.14,0,0,1.11,0,0.02,3.61,0,0,0,0,0,0,0,0,0,0,0,0,0,0,0,0,0,0,0,0,0,0,0,0,0,55.3
5416,GP02-105009,USPatentCorningInc.(US),1989,A4822758,Glass,AlkaliSilicate,Boro-Silicate,,,,,,OphthalmicLens,,,,,,,59.03,5.81,0.33,0,3.63,0,1.12,6.58,9.97,0,0,0,0,0,0,0,0,0,0,0,0,0,0.1,0,0,0,0,0,0,0,12.89,0,0,0.54,0,0,0,0,0,0,0,0,0,0,0,0,0,0,0,0,0,0,0,0,0,0,0,0,0,0,0,0,40.8
12146,GP02-265544,USPatentOharaInc.(J),2005,A6846762,Glass,AlkaliSilicate,Alkaline-earthSilicate,OtherSilicate,NonLead,,,,OpticalUse,Lens&Prism,,,,Ex.9,,56.02,4.11,1.4,0,0.64,5.83,0,10.4,4.56,0,0,0,0,0,0,0,0,0,0,0,0,0,0,0,0.002457,0,0,0,0,0,17.04,0,0,0,0,0,0,0,0,0,0,0,0,0,0,0,0,0,0,0,0,0,0,0,0,0,0,0,0,0,0,0,36.8
2361,GB07-024299,HandbookofGlassData,1987,v.00Cp.0684,Glass,Zinc-Silicate,Alkaline-earthSilicate,,,,,,,,,,,,,52,0,0,0,0,18,0,0,0,0,0,0,0,0,0,30,0,0,0,0,0,0,0,0,0,0,0,0,0,0,0,0,0,0,0,0,0,0,0,0,0,0,0,0,0,0,0,0,0,0,0,0,0,0,0,0,0,0,0,0,0,0,50.2
2044,GB02-019124,HandbookofGlassData,1987,v.00Cp.0157,Glass,AlkaliSilicate,Lead-Silicate,,,,,,,,,,,,,58,0,0,0,0,0,0,16,0,0,0,0,0,0,0,0,0,0,26,0,0,0,0,0,0,0,0,0,0,0,0,0,0,0,0,0,0,0,0,0,0,0,0,0,0,0,0,0,0,0,0,0,0,0,0,0,0,0,0,0,0,0,29.6
8616,GI02-190648R,NGF'sAdditionalNewData(J),2000,v.002p.0003,Glass,AlkaliSilicate,Alumino-Silicate,Alkaline-earthSilicate,,,,,PlasmaDisplay,,,,Annealing:at650Cfor2hr.,GlassNameA67.Melting:inPtcrucibleat1600Cfor5hr.,,62.54,0,4.36,0,11.64,0,0,14.98,4.96,0,0,0,0,0,0,0,0,0,0,0,0,0,0,0,0,0,0,0,0,0,0,0,0,1.52,0,0,0,0,0,0,0,0,0,0,0,0,0,0,0,0,0,0,0,0,0,0,0,0,0,0,0,0,58.6
8699,GI06-191692R,NGF'sAdditionalNewData(J),2001,v.004p.0001,Glass,Alumino-Silicate,AlkaliSilicate,,,,,,ElectronicsElectrical,Substrate,,,Annealing:at660Cfor1hr.,GlassNameC052.Melting:inPtcrucibleat1600Cfor7hr.,,65.28,0,14.96,0,4.96,0,7.19,7.61,0,0,0,0,0,0,0,0,0,0,0,0,0,0,0,0,0,0,0,0,0,0,0,0,0,0,0,0,0,0,0,0,0,0,0,0,0,0,0,0,0,0,0,0,0,0,0,0,0,0,0,0,0,0,57.9
7394,GP02-255902,JapanesePatentCarlZeiss(DE),2004,A123525,Glass,AlkaliSilicate,Boro-Silicate,,,,,,UV-TransmittingMaterial,,,,,Ex.5,,73.97,10.2,0,0,0.23,0.56,0,9.73,4.92,0,0,0,0,0,0,0,0,0,0,0,0,0,0,0,0.07,0,0,0,0,0,0.32,0,0,0,0,0,0,0,0,0,0,0,0,0,0,0,0,0,0,0,0,0,0,0,0,0,0,0,0,0,0,0,63.46
7460,GI01-257893,Proc.ICG,2004,v.007p.0091,Glass,Silica,,,,,,,,,,,,Corning7940,,100,0,0,0,0,0,0,0,0,0,0,0,0,0,0,0,0,0,0,0,0,0,0,0,0,0,0,0,0,0,0,0,0,0,0,0,0,0,0,0,0,0,0,0,0,0,0,0,0,0,0,0,0,0,0,0,0,0,0,0,0,0,67.82
4551,GP02-116665,JapanesePatentHoyaCorp.(J),1991,A012341,Glass,AlkaliSilicate,,,Fiber,WaterResistant,,,OpticalTransmission,OpticalFiber,OpticalWaveguide,,,Clad.,,75.05,2.31,0.63,0,0,0,0,20,0,0,0,0,0,0,0,0,0,0,2.01,0,0,0,0,0,0,0,0,0,0,0,0,0,0,0,0,0,0,0,0,0,0,0,0,0,0,0,0,0,0,0,0,0,0,0,0,0,0,0,0,0,0,0,55.1
8642,GI05-190686R,NGF'sAdditionalNewData(J),2000,v.002p.0005,Glass,Boro-Silicate,AlkaliSilicate,Alumino-Silicate,,,,,,,,,Annealing:at650Cfor2hr.,GlassNameB43.Melting:inPtcrucibleat1350Cfor5hr.,,52.45,18.46,10.61,0,0,0,0,10.42,8.06,0,0,0,0,0,0,0,0,0,0,0,0,0,0,0,0,0,0,0,0,0,0,0,0,0,0,0,0,0,0,0,0,0,0,0,0,0,0,0,0,0,0,0,0,0,0,0,0,0,0,0,0,0,63.4
8381,GP05-287028,JapanesePatentNipponElectricGlass(J),2008,A255002,Glass,Boro-Silicate,AlkaliSilicate,,Fiber,,,,Composite,,,,,Ex.6,,72.26,8.21,4.3,0,0,0,4.04,3.79,3.37,0,0,0,0,0,0,1.17,0,0,0,0,0,0,0,0,0,0,0,0,0,0,2.86,0,0,0,0,0,0,0,0,0,0,0,0,0,0,0,0,0,0,0,0,0,0,0,0,0,0,0,0,0,0,0,56
2480,GP03-028848,JapanesePatentOharaInc.(J),1985,A122747,Glass,Alkaline-earthSilicate,Zinc-Silicate,AlkaliSilicate,,,,,Lens&Prism,,,,,,,53.8,0,2.32,0,16.92,0,14.89,2.39,0,0,0,0,0,0,0,7.28,0,0,0.79,0,0,0,0,0,0.1,0,0,0,0,0,1.48,0,0,0,0,0,0,0,0,0,0,0,0,0,0,0,0,0,0,0,0,0,0,0,0,0,0,0,0,0,0,0,51.3
11263,GP06-252476,JapanesePatentNipponSheetGlass(J),2003,A183047,Glass,Alumino-Silicate,AlkaliSilicate,,Colored,,,,Illumination,,,,,Ex.9,,64.27,0,13.87,14.87,0,0,4.99,0,0,0,0,0,0,0,0,0,0,0,0,0,0,0,0,0,0,0,0,0,1,0,0,0,0,1,0,0,0,0,0,0,0,0,0,0,0,0,0,0,0,0,0,0,0,0,0,0,0,0,0,0,0,0,42
16305,GP03-311106,JapanesePatentNipponSheetGlass(J),2013,A067519,Glass,Alkaline-earthSilicate,Alumino-Silicate,,Flake,,,,Filler,,,,,Ex.2,,59.99,1,8.7,3.85,19.76,0,0,0.4,0.1,0,0,0,0,0,0,0,0,0,0,0,0,0,0,0,0,0,0,0,0,0,6.2,0,0,0,0,0,0,0,0,0,0,0,0,0,0,0,0,0,0,0,0,0,0,0,0,0,0,0,0,0,0,0,49
5128,GB09-097086,PropertiesofGlass,1954,v.001p.0398,Glass,OtherSilicate,AlkaliSilicate,,,,,,,,,,,,,67.57,0,0,0,0,0,0,22.84,0,0,0,0,0,0,0,0,0,0,0,0,0,0,0,0,0,0,0,0,9.58,0,0,0,0,0,0,0,0,0,0,0,0,0,0,0,0,0,0,0,0,0,0,0,0,0,0,0,0,0,0,0,0,0,31.5
3693,GP06-063972,JapanesePatentNat.Inst.Mat.Sci.(J),1987,A138342,Glass,Alumino-Silicate,Alkaline-earthSilicate,,,,,,Lens&Prism,,,,,,,55,0,10,0,0,15,0,0,0,0,0,0,0,0,0,5,0,0,0,0,0,0,0,0,0,15,0,0,0,0,0,0,0,0,0,0,0,0,0,0,0,0,0,0,0,0,0,0,0,0,0,0,0,0,0,0,0,0,0,0,0,0,50.6
7061,GP02-228018,USPatent,2003,A0040424,Glass,AlkaliSilicate,,,NonLead,,,,OpticalUse,Lens&Prism,,,,S.Wolffetal.Ex.1,,74.3,0,1.25,0,0,0,0,23.63,0,0,0,0,0,0,0,0,0,0,0,0,0,0,0,0,0.04,0,0,0,0,0,0,0,0,0.05,0,0,0,0.71,0,0,0,0,0,0,0,0,0,0,0,0,0,0,0,0,0,0,0,0,0,0,0,0,56.42
9571,GP04-212023,JapanesePatent,2001,A180970,Glass,Lead-Silicate,,,,,,,OpticalUse,Lens&Prism,,,,,,67.95,0,0,0,0,0,0,8.74,8.24,0,0,0,0,0,0,4.77,0,0,10.22,0,0,0,0.08,0,0,0,0,0,0,0,0,0,0,0,0,0,0,0,0,0,0,0,0,0,0,0,0,0,0,0,0,0,0,0,0,0,0,0,0,0,0,0,42.8
5496,GP09-107284,EuropeanPatentCorningInc.(US),1989,A0315353,Glass,OtherSilicate,AlkaliSilicate,,,,,,OpticsOptoelectronics,OphthalmicLens,,,,Multifocallens,,59.03,5.81,0.33,0,3.63,0,1.12,6.58,9.97,0,0,0,0,0,0,0,0,0,0,0,0,0,0.1,0,0,0,0,0,0,0,12.89,0,0,0.54,0,0,0,0,0,0,0,0,0,0,0,0,0,0,0,0,0,0,0,0,0,0,0,0,0,0,0,0,40.8
6615,GP09-153885,USPatentOharaInc.(J),1994,A5320987,Glass,OtherSilicate,Alkaline-earthSilicate,,,,,,OpticalUse,Lens&Prism,,,,,,56.04,0,0,0,1.2,1.23,0,16.3,5.36,0,0,0,0,0,0,0,0,0,0,0,0,0,0,0,0.05,0,0,0,0,0,19.82,0,0,0,0,0,0,0,0,0,0,0,0,0,0,0,0,0,0,0,0,0,0,0,0,0,0,0,0,0,0,0,35.7
2574,GP09-030594,JapanesePatentHoyaCorp.(J),1984,A152240,Glass,OtherSilicate,AlkaliSilicate,Boro-Silicate,,,,,OphthalmicLens,,,,,,,60.52,3.95,1.5,6.06,0,0,8.18,4.93,2.46,0,0,0,0,0,0,0,0,0,0,0,0,0,0,0,0,0,0,0,0,0,12.39,0,0,0,0,0,0,0,0,0,0,0,0,0,0,0,0,0,0,0,0,0,0,0,0,0,0,0,0,0,0,0,39.4
4793,GP04-093570,USPatentCorningInc.(US),1980,A4211569,Glass,Lead-Silicate,,,,,,,OphthalmicLens,,,,,,,61.24,8.59,5.51,0,0,3.83,2.12,3.06,0,0,0,0,0,0,0,0,0,0,14.53,0,0,0,0.09,0,0.05,0,0,0,0,0,0.98,0,0,0,0,0,0,0,0,0,0,0,0,0,0,0,0,0,0,0,0,0,0,0,0,0,0,0,0,0,0,0,40.5
5359,GP04-102614,JapanesePatentOharaInc.(J),1989,A308843,Glass,Lead-Silicate,AlkaliSilicate,,Pressed,,,,MoldedLens,,,,,,,55.1,0,2.63,0,0,0,8.98,12.99,0,0,0,0,0,0,0,0,0,0,16.83,0,0,0,0,0,1.22,0,0,0,0,0,2.24,0,0,0,0,0,0,0,0,0,0,0,0,0,0,0,0,0,0,0,0,0,0,0,0,0,0,0,0,0,0,0,33
8332,GP03-188344,JapanesePatent,1999,A171586,Glass,Alkaline-earthSilicate,Boro-Silicate,,NonLead,,,,Lens&Prism,OpticalUse,,,,,,54.83,7.78,0.77,0,1.4,14.32,0,4.18,2.92,0,0,0,0,0,0,1.93,0,0,0,0,0,0,0,0,0.08,0,0,0,0,0,11.79,0,0,0,0,0,0,0,0,0,0,0,0,0,0,0,0,0,0,0,0,0,0,0,0,0,0,0,0,0,0,0,40.94
4558,GP02-116679,JapanesePatentHoyaCorp.(J),1991,A012341,Glass,AlkaliSilicate,,,Fiber,WaterResistant,,,OpticalTransmission,OpticalFiber,OpticalWaveguide,,,Clad.,,73.16,4.84,1.65,0,1.2,0,0,9.9,7.01,0,0,0,0,0,0,0,0,0,2.23,0,0,0,0,0,0,0,0,0,0,0,0,0,0,0,0,0,0,0,0,0,0,0,0,0,0,0,0,0,0,0,0,0,0,0,0,0,0,0,0,0,0,0,56.7
14471,GP03-297163,USPatentNipponSheetGlass(J),2010,A0160528,Glass,Alkaline-earthSilicate,,,Flake,,,,Filler,,,,,Ex.6,,59.99,0,7.7,4.55,16.45,0,0,0,0.2,0,0,0,0,0,0,0,6.91,0,0,0,0,0,0,0,0,0,0,0,0,0,4.2,0,0,0,0,0,0,0,0,0,0,0,0,0,0,0,0,0,0,0,0,0,0,0,0,0,0,0,0,0,0,0,55
7398,GP02-255906,JapanesePatentCarlZeiss(DE),2004,A123525,Glass,AlkaliSilicate,Boro-Silicate,,,,,,UV-TransmittingMaterial,,,,,Ex.9,,73.42,10.14,0,0,0.23,0.56,0,9.66,4.88,0,0,0,0,0,0,0,0,0,0,0,0,0,0,0,0.07,0,0,0,0,0,1.04,0,0,0,0,0,0,0,0,0,0,0,0,0,0,0,0,0,0,0,0,0,0,0,0,0,0,0,0,0,0,0,61.58
7407,GB04-174660,DataBookofGlassComposition(J),1991,v.001p.0095,Glass,Lead-Silicate,,,,,,,OpticalUse,Lens&Prism,,,,SF2,,68.51,0,0,0,0,0,0,0.81,7.27,0,0,0,0,0,0,0,0,0,22.91,0,0,0,0.51,0,0,0,0,0,0,0,0,0,0,0,0,0,0,0,0,0,0,0,0,0,0,0,0,0,0,0,0,0,0,0,0,0,0,0,0,0,0,0,33.8
3867,GB02-096067,PropertiesofGlass,1954,v.001p.0232,Glass,AlkaliSilicate,Alkaline-earthSilicate,,,,,,,,,,,,,75.11,0,0.18,0.38,8.76,0,0,15.54,0,0,0,0,0,0,0,0,0,0,0,0,0,0.03,0,0,0,0,0,0,0,0,0,0,0,0,0,0,0,0,0,0,0,0,0,0,0,0,0,0,0,0,0,0,0,0,0,0,0,0,0,0,0,0,58.9
4775,GB06-137685,HandbookofGlassData,1993,v.00Ep.0133,Glass,Alumino-Silicate,,,,,,,,,,,,,,97.72,0,2.28,0,0,0,0,0,0,0,0,0,0,0,0,0,0,0,0,0,0,0,0,0,0,0,0,0,0,0,0,0,0,0,0,0,0,0,0,0,0,0,0,0,0,0,0,0,0,0,0,0,0,0,0,0,0,0,0,0,0,0,66.3
5454,GP05-106274,USPatentCorningInc.(US),1990,A4980318,Glass,Boro-Silicate,Alkaline-earthSilicate,,Photochromic,,,,OphthalmicLens,,,,,After10min.exposureinsolarsimulatorat25C,,54.87,17.06,0.3,0,0,0,0,0,4.82,0,0,0,0,0,0.01,0,10.42,0,0,0,0,0,0,0,0,0,0,0,0,0,6.64,0,0,4.22,0,0,0,0,0,0,0,0,0,0,0,0,0,0,0,0,0,0,0,0,0,0,0,0,0,1.01,0.45,0.19,46.7
18088,GP03-353559,JapanesePatentOwensCorning(US),2013,A513547,Glass,Alkaline-earthSilicate,Zinc-Silicate,,Melting,Fiber,,,PlasticsFRP,,,,,ex.7,,57.22,0,7,0,16.29,0,0,0,0,0,0,0,0,0,0,13.67,0,0,0,0,0,0,0,0,0,0,0,0,0,0,5.82,0,0,0,0,0,0,0,0,0,0,0,0,0,0,0,0,0,0,0,0,0,0,0,0,0,0,0,0,0,0,0,47.62
7393,GP02-255901,JapanesePatentCarlZeiss(DE),2004,A123525,Glass,AlkaliSilicate,Boro-Silicate,,,,,,UV-TransmittingMaterial,,,,,Ex.4,,74.03,10.22,0,0,0.23,0.56,0,9.73,4.92,0,0,0,0,0,0,0,0,0,0,0,0,0,0,0,0.07,0,0,0,0,0,0.24,0,0,0,0,0,0,0,0,0,0,0,0,0,0,0,0,0,0,0,0,0,0,0,0,0,0,0,0,0,0,0,63.69
6075,GP03-127646,JapanesePatentCanonInc.(J),1993,A246735,Glass,Alkaline-earthSilicate,Boro-Silicate,,Pressed,,,,Lens&Prism,,,,,,,64.46,6.77,1.32,0,0,6.06,15.78,0,0,0,0,0,0,0,0,0,0.65,0,0,0,0,0,0,0,0.04,0,0,0,0,0,0,0,0,0,0,0,0,0,0,0,0,0,0,0,0,0,0,0,1.76,3.15,0,0,0,0,0,0,0,0,0,0,0,0,63.4
2628,GP09-031172,JapanesePatent,1984,A003041,Glass,OtherSilicate,AlkaliSilicate,Alkaline-earthSilicate,,,,,OphthalmicLens,,,,,,,67.23,0,0,0,9.11,0,0,5.16,5.44,0,0,0,0,0,0,0,0,0,0,0,0,0,0.03,0,0,0,0,0,0,0,13.02,0,0,0,0,0,0,0,0,0,0,0,0,0,0,0,0,0,0,0,0,0,0,0,0,0,0,0,0,0,0,0,40.83
9854,GP04-214515,EuropeanPatentSchottAG(DE),2001,A1106585,Glass,Lead-Silicate,AlkaliSilicate,,,,,,OpticalUse,Lens&Prism,,,,,,52.64,0,0,0,0,0,7.41,16.59,10.08,0,0,0,0,0,0,2.92,0,0,10.28,0,0,0,0.08,0,0,0,0,0,0,0,0,0,0,0,0,0,0,0,0,0,0,0,0,0,0,0,0,0,0,0,0,0,0,0,0,0,0,0,0,0,0,0,37.7
13850,GP07-290789,USPatent,2009,A0163342,Glass,Zinc-Silicate,AlkaliSilicate,,Fiber,,,,OpticalWaveguide,,,,,U.kolbergetal.Ex.1,,59.71,0,0,0,0,0.78,2.01,7.76,4.83,0,0,0,0,0,0,20.74,0,0,0,0,0,0,0.12,0,0,2.1,0,0,0,0,0,0,0,1.93,0,0,0,0,0,0,0,0,0,0,0,0,0,0,0,0,0,0,0,0,0,0,0,0,0,0,0,0,51.87
13857,GP07-290796,USPatent,2009,A0163342,Glass,Zinc-Silicate,AlkaliSilicate,,Fiber,,,,OpticalWaveguide,,,,,U.kolbergetal.Ex.8,,55.41,0,0,0,0,5.77,0.97,6.99,3.08,0,0,0,0,0,0,21.55,0,0,0,0,0,0,0.12,0,0,2.67,0,0,0,0,0,0,0,3.4,0,0,0,0,0,0,0,0,0,0,0,0,0,0,0,0,0,0,0,0,0,0,0,0,0,0,0,0,49.92
8330,GP05-188342,JapanesePatent,1999,A171586,Glass,Boro-Silicate,Alkaline-earthSilicate,,NonLead,,,,Lens&Prism,OpticalUse,,,,,,67.01,7.91,1.01,0,0.12,4.49,0,7.88,5.48,0,0,0,0,0,0,0,0,0,0,0,0,0,0,0,0.07,0,0,0,0,0,6.03,0,0,0,0,0,0,0,0,0,0,0,0,0,0,0,0,0,0,0,0,0,0,0,0,0,0,0,0,0,0,0,50.29
8095,GP04-279173,USPatentOharaInc.(J),2007,A7217672,Glass,Lead-Silicate,,,,,,,OpticalUse,Lens&Prism,,,,Ex.6,,74.75,0,0,0,0,0,0,7.78,6.49,0,0,0,0,0,0,0,0,0,10.88,0,0,0,0,0,0.08,0,0,0,0,0,0.02,0,0,0,0,0,0,0,0,0,0,0,0,0,0,0,0,0,0,0,0,0,0,0,0,0,0,0,0,0,0,0,42.8
6876,GJ03-158057,J.Non-CrystallineSolids,1994,v.169p.0288,Glass,Alkaline-earthSilicate,AlkaliSilicate,,,,,,,,,,,,,60,0,0,25,0,0,0,0,15,0,0,0,0,0,0,0,0,0,0,0,0,0,0,0,0,0,0,0,0,0,0,0,0,0,0,0,0,0,0,0,0,0,0,0,0,0,0,0,0,0,0,0,0,0,0,0,0,0,0,0,0,0,57.7
2495,GP05-028942,JapanesePatentCorningInc.(US),1985,A161351,Glass,Boro-Silicate,Alumino-Silicate,AlkaliSilicate,,,,,OphthalmicLens,,,,,,,61.32,17.05,3.97,0,0,0,3.94,4.31,4.03,0,0,0,0,0,0,0,0,0,0,0,0,0,0,0,0,0,0,0,0,0,1.69,0,0,2.64,0,0,0,0,0,0,0,0,0,0,0,0,0,0,0,0,0,0,0,0,0,0,0,0,0,1.05,0,0,57.1
12996,GP04-279134,USPatentSchottAG(DE),2007,A7208431,Glass,Lead-Silicate,,,,,,,OpticalUse,Lens&Prism,,,,Ex.4,,53.9,0,0,0,0,0,0,0.86,0.85,0,0,0,0,0,0.008344,0,0,0,44.19,0,0,0,0.2,0,0,0,0,0,0,0,0,0,0,0,0,0,0,0,0,0,0,0,0,0,0,0,0,0,0,0,0,0,0,0,0,0,0,0,0,0,0,0,23.76
2369,GB07-024311,HandbookofGlassData,1987,v.00Cp.0685,Glass,Zinc-Silicate,Alkaline-earthSilicate,,,,,,,,,,,,,54,0,0,0,0,12,0,0,0,0,0,0,0,0,0,34,0,0,0,0,0,0,0,0,0,0,0,0,0,0,0,0,0,0,0,0,0,0,0,0,0,0,0,0,0,0,0,0,0,0,0,0,0,0,0,0,0,0,0,0,0,0,50.4
1112,GB03-012962,HandbookofGlassProperties,1986,v.001p.0603,Glass,Alkaline-earthSilicate,OtherSilicate,,,,,,,,,,,,,60,0,0,0,0,35,0,0,0,0,0,0,0,0,0,0,0,0,0,0,0,0,0,0,0,0,0,0,0,0,0,0,0,0,0,0,0,5,0,0,0,0,0,0,0,0,0,0,0,0,0,0,0,0,0,0,0,0,0,0,0,0,47.6
11444,GP02-254115,USPatent,2003,A0191007,Glass,AlkaliSilicate,Alkaline-earthSilicate,,NonLead,,,,OpticalUse,Lens&Prism,,,,S.Mashikoetal.Ex.8,,56.73,2.15,0,0,3.34,5.38,0,4.11,9.15,0,0,0,0,0,0,0,0,0,0,0,0,0,0,0,0.03,0,0,0,0,0,16.88,0,0,0.61,0,0,0,0,0,0,0,1.62,0,0,0,0,0,0,0,0,0,0,0,0,0,0,0,0,0,0,0,0,36.7
12028,GP04-262741,EuropeanPatentSchottAG(DE),2004,A1472192,Glass,Lead-Silicate,,,,,,,OpticalUse,Lens&Prism,LiquidCrystalDisplay,,,Ex.6,,50.07,0,0,0,0,0,0,1.1,0.73,0,0,0,0,0,0,0,0,0,45.65,0,0,0,0,0,0.23,0,0,0,0,0,0,0,0,2.22,0,0,0,0,0,0,0,0,0,0,0,0,0,0,0,0,0,0,0,0,0,0,0,0,0,0,0,0,22.71
6033,GP04-126924,JapanesePatentCorningInc.(US),1993,A132337,Glass,Lead-Silicate,Boro-Silicate,,,,,,OphthalmicLens,,,,,,,59.17,6.39,4,0,0,0,2.85,1.29,0,0,0,0,0,0,0,0,0,0,18.96,0,0,0,0.1,0,0,0.93,0,0,0,0,5.27,0,0,1.04,0,0,0,0,0,0,0,0,0,0,0,0,0,0,0,0,0,0,0,0,0,0,0,0,0,0,0,0,31.8
12013,GP03-262604,EuropeanPatentSchottAG(DE),2004,A1452495,Glass,Alkaline-earthSilicate,AlkaliSilicate,,,,,,OpticalWaveguide,Laser,,,,Ex.6,,59.98,0,1.64,0,0,15.3,0,8.11,0,0,0,0,0,0,0,8.24,0,0,0,0,0,0,0,0,0,1.29,0,0,0,0,0,0,0,5.44,0,0,0,0,0,0,0,0,0,0,0,0,0,0,0,0,0,0,0,0,0,0,0,0,0,0,0,0,53
1807,GB02-019554,HandbookofGlassData,1987,v.00Cp.0168,Glass,AlkaliSilicate,Lead-Silicate,,,,,,,,,,,,,73.19,0,0,0,0,0,0,0,3.15,0,0,0,0,0,0,0,0,0,23.66,0,0,0,0,0,0,0,0,0,0,0,0,0,0,0,0,0,0,0,0,0,0,0,0,0,0,0,0,0,0,0,0,0,0,0,0,0,0,0,0,0,0,0,34.3
7195,GJ02-245099,J.Res.NationalBureauofStandards,1951,v.046p.0176,Glass,AlkaliSilicate,Boro-Silicate,,,,,,OpticalUse,,,,,ExpansivityfromRTto600CinanotherstudybyJ.B.Saundersprivatecommunication.,,71.17,11.47,0,0,0,0,0,8.73,8.07,0,0,0,0,0,0,0.4,0,0,0,0,0,0,0.16,0,0,0,0,0,0,0,0,0,0,0,0,0,0,0,0,0,0,0,0,0,0,0,0,0,0,0,0,0,0,0,0,0,0,0,0,0,0,0,64.5
2675,GP09-034198,JapanesePatentOharaInc.(J),1983,A194755,Glass,OtherSilicate,Alkaline-earthSilicate,Boro-Silicate,,,,,OpticsOptoelectronics,,,,,,,54.19,9.63,0,0,0,13.73,9.62,0,0,0,0,0,0,0,0,2.35,0,0,0,0,0,0,0.24,0,0.16,8.52,0,0,0,0,0,0,0,1.55,0,0,0,0,0,0,0,0,0,0,0,0,0,0,0,0,0,0,0,0,0,0,0,0,0,0,0,0,52.9
12933,GP02-278660,JapanesePatentNipponSheetGlass(J),2007,A137705,Glass,AlkaliSilicate,Alkaline-earthSilicate,,,,,,UV-TransmittingMaterial,LaboratoryWare,,,,Ex.8,,67.87,0,0.97,4.44,4.95,1.97,0,19.68,0,0,0,0,0,0,0,0,0,0,0,0,0,0.00008489,0,0,0,0,0,0,0,0,0.000216,0,0,0,0,0,0,0,0,0.12,0,0,0,0,0,0,0,0,0,0,0,0,0,0,0,0,0,0,0,0,0,0,57.6
9556,GP02-211993,JapanesePatent,2001,A180965,Glass,AlkaliSilicate,OtherSilicate,Alumino-Silicate,NonLead,,,,OpticalUse,Lens&Prism,,,,,,65.51,0,3.29,0,0,0,0,9.74,7.12,0,0,0,0,0,0,0,0,0,0,0,0,0,0,0,0.07,0,0,0,0,0,14.27,0,0,0,0,0,0,0,0,0,0,0,0,0,0,0,0,0,0,0,0,0,0,0,0,0,0,0,0,0,0,0,39.67
845,GB03-011582,HandbookofGlassProperties,1986,v.001p.0567,Glass,Alkaline-earthSilicate,AlkaliSilicate,,,,,,,,,,,,,84.8,0,0,0,0,0,0,0,6.9,0,0,0,0,0,0,0,8.3,0,0,0,0,0,0,0,0,0,0,0,0,0,0,0,0,0,0,0,0,0,0,0,0,0,0,0,0,0,0,0,0,0,0,0,0,0,0,0,0,0,0,0,0,0,62.5
14467,GP03-297159,USPatentNipponSheetGlass(J),2010,A0160528,Glass,Alkaline-earthSilicate,,,Flake,,,,Filler,,,,,Ex.2,,59.99,0,7.7,0,16.58,0,0,0,0,0,0,0,0,0,0,0,11.53,0,0,0,0,0,0,0,0,0,0,0,0,0,4.2,0,0,0,0,0,0,0,0,0,0,0,0,0,0,0,0,0,0,0,0,0,0,0,0,0,0,0,0,0,0,0,54
977,GB04-011338,HandbookofGlassProperties,1986,v.001p.0563,Glass,Lead-Silicate,AlkaliSilicate,,,,,,,,,,,,,57.1,0,0,0,0,0,0,14.3,0,0,0,0,0,0,0,0,0,0,28.6,0,0,0,0,0,0,0,0,0,0,0,0,0,0,0,0,0,0,0,0,0,0,0,0,0,0,0,0,0,0,0,0,0,0,0,0,0,0,0,0,0,0,0,28.13
12133,GP04-265442,JapanesePatentSchottAG(DE),2005,A515954,Glass,Lead-Silicate,,,,,,,OpticalUse,Lens&Prism,,,,Ex.4,,52.12,0,0,0,0,0,0,1.05,0.69,0,0,0,0,0,0,0,0,0,40.63,0,0,0,0,0,0.22,0,0,0,0,0,0,0,0,5.29,0,0,0,0,0,0,0,0,0,0,0,0,0,0,0,0,0,0,0,0,0,0,0,0,0,0,0,0,24.23
11637,GP04-256497,USPatentOharaInc.(J),2004,A6756334,Glass,Lead-Silicate,,,,,,,OpticalUse,Lens&Prism,,,,Ex.7,,54.88,0.7,0,0,0,0,3.68,0.99,1.3,0,0,0,0,0,0,0,0,0,38.31,0,0,0,0.06,0,0,0,0,0,0,0,0,0,0,0,0,0,0,0,0,0,0,0,0,0,0,0,0,0,0,0,0,0,0,0,0,0,0,0,0,0,0,0,24.8
9051,GP03-205777,JapanesePatentNipponElectricGlass(J),2000,A302479,Glass,Alkaline-earthSilicate,AlkaliSilicate,,Molded,,,,OpticalUse,,,,,,,51.88,0,1.83,0,8.89,2.44,16.7,5.03,0,0,0,0,0,0,0,3.83,5.41,0,0,0,0,0,0,0,0,0,0,0,0,0,2.73,0,0,1.26,0,0,0,0,0,0,0,0,0,0,0,0,0,0,0,0,0,0,0,0,0,0,0,0,0,0,0,0,50.5
2709,GP07-035669,JapanesePatentSchottGlassTech.(US),1985,A239342,Glass,Zinc-Silicate,Alumino-Silicate,Alkaline-earthSilicate,NonAlkali,,,,SubstrateforPhotolithographyMask,,,,,,,64.74,3.19,8.55,3.17,3.17,4.24,0,0,0,0,0,0,0,0,0,12.62,0,0,0.15,0,0,0,0.16,0,0,0,0,0,0,0,0,0,0,0,0,0,0,0,0,0,0,0,0,0,0,0,0,0,0,0,0,0,0,0,0,0,0,0,0,0,0,0,57.68
7194,GJ02-245098,J.Res.NationalBureauofStandards,1951,v.046p.0176,Glass,AlkaliSilicate,Boro-Silicate,,,,,,OpticalUse,,,,,viscosityanddensityofmoltenglasseswithacounterbalanced-spheremethod,,71.26,11.59,0,0,0,0,0,7.81,8.23,0,0,0,0,0,0,0.95,0,0,0,0,0,0,0.16,0,0,0,0,0,0,0,0,0,0,0,0,0,0,0,0,0,0,0,0,0,0,0,0,0,0,0,0,0,0,0,0,0,0,0,0,0,0,0,64.5
4363,GB03-099537,PropertiesofGlass,1954,v.001p.0425,Glass,Alkaline-earthSilicate,AlkaliSilicate,Lead-Silicate,,,,,OpticalUse,,,,,Type:5062L.B.F.,,72.92,0,0.15,0,0.41,7.56,0,0,11.06,0,0,0,0,0,0,3.94,0,0,3.75,0,0,0,0,0,0.19,0,0,0,0,0,0,0,0,0,0,0,0,0,0,0,0,0,0,0,0,0,0,0,0,0,0,0,0,0,0,0,0,0,0,0,0,0,51.7
6202,GB02-138851,HandbookofGlassData,1993,v.00Ep.0444,Glass,AlkaliSilicate,Lead-Silicate,,,,,,,,,,,P445446,,69.5,0,0,0,0,0,0,0,7.5,0,0,0,0,0,0,0,0,0,23,0,0,0,0,0,0,0,0,0,0,0,0,0,0,0,0,0,0,0,0,0,0,0,0,0,0,0,0,0,0,0,0,0,0,0,0,0,0,0,0,0,0,0,33.8
5283,GP09-099708,USPatentSchottGlassTech.(US),1984,A4444893,Glass,OtherSilicate,AlkaliSilicate,Alkaline-earthSilicate,,,,,OphthalmicLens,,,,,,,67.23,0,0,0,8.82,0,0.49,5.47,4.93,0,0,0,0,0,0,0,0,0,0,0,0,0,0.02,0,0,0,0,0,0,0,13.02,0,0,0,0,0,0,0,0,0,0,0,0,0,0,0,0,0,0,0,0,0,0,0,0,0,0,0,0,0,0,0,40.58
7242,GP02-169185,JapanesePatentHoyaCorp.(J),1996,A290936,Glass,AlkaliSilicate,OtherSilicate,,NonLead,,,,OpticalUse,Lens&Prism,,,,,,55.38,9.46,1.7,0,0,0,0,16.78,8.1,0,0,0,0,0,0,0,0,0,0,0,0,0,0,0,0.02,0,0,0,0.74,0,7.81,0,0,0,0,0,0,0,0,0,0,0,0,0,0,0,0,0,0,0,0,0,0,0,0,0,0,0,0,0,0,0,52.4
3662,GP04-063322,JapanesePatentSumitaOpticalGlass(J),1982,A034042,Glass,Lead-Silicate,Boro-Silicate,,,,,,Lens&Prism,,,,,,,51.9,5.59,0,0,0,0,0,0,0,0,0,0,0,0,0,0,0,0,42.32,0,0,0,0.19,0,0,0,0,0,0,0,0,0,0,0,0,0,0,0,0,0,0,0,0,0,0,0,0,0,0,0,0,0,0,0,0,0,0,0,0,0,0,0,25.3
8621,GI03-190653R,NGF'sAdditionalNewData(J),2000,v.002p.0003,Glass,Alkaline-earthSilicate,Alumino-Silicate,Boro-Silicate,,,,,ElectronicsElectrical,,,,Annealing:at750Cfor2hr.,GlassNameB01.Melting:inPtcrucibleat1640Cfor5hr.,,57.14,6.83,10.98,0,25.05,0,0,0,0,0,0,0,0,0,0,0,0,0,0,0,0,0,0,0,0,0,0,0,0,0,0,0,0,0,0,0,0,0,0,0,0,0,0,0,0,0,0,0,0,0,0,0,0,0,0,0,0,0,0,0,0,0,60.9
16169,GP03-310007,EuropeanPatentOharaInc.(J),2012,A2495223,Glass,Alkaline-earthSilicate,,,NonLead,,,,OpticalUse,Lens&Prism,,,,Ex.7,,55.98,0,0.11,0,4.33,11.97,0,9.13,0.53,0,0,0,0,0,0,7.19,4.86,0,0,0,0,0,0,0,0.03,1.25,0,0,0,0,0,0,0,4.62,0,0,0,0,0,0,0,0,0,0,0,0,0,0,0,0,0,0,0,0,0,0,0,0,0,0,0,0,52.3
6023,GP04-126174,EuropeanPatentCorningInc.(US),1992,A0519174,Glass,Lead-Silicate,,,Photochromic,,,,OphthalmicLens,,,,,,,58.72,5.19,4.98,0,0,0,2.6,1.15,0,0,0,0,0,0,0,0,0,0,19.74,0,0,0,0.11,0,0,0.95,0,0,0,0,5.5,0,0,1.05,0,0,0,0,0,0,0,0,0,0,0,0,0,0,0,0,0,0,0,0,0,0,0,0,0,0,0,0,31.3
10207,GP02-222508,JapanesePatentNipponSheetGlass(J),2002,A121048,Glass,AlkaliSilicate,Alkaline-earthSilicate,,NonLead,,,,Substrate,,,,,,,54,0,0,8,0,8,15,5,0,0,0,0,0,0,0,0,0,0,0,0,0,0,0,0,0,0,0,0,0,0,4,0,0,1.5,0,0,0,4.5,0,0,0,0,0,0,0,0,0,0,0,0,0,0,0,0,0,0,0,0,0,0,0,0,42.2
6613,GP09-153883,USPatentOharaInc.(J),1994,A5320987,Glass,OtherSilicate,Alkaline-earthSilicate,,,,,,OpticalUse,Lens&Prism,,,,,,57.19,0,0,0,5.11,4.9,0,4.27,9.12,0,0,0,0,0,0,0,0,0,0,0,0,0,0,0,0.05,0,0,0,0,0,19.36,0,0,0,0,0,0,0,0,0,0,0,0,0,0,0,0,0,0,0,0,0,0,0,0,0,0,0,0,0,0,0,38.2
6021,GP04-126171,EuropeanPatentCorningInc.(US),1992,A0519174,Glass,Lead-Silicate,,,Photochromic,,,,OphthalmicLens,,,,,,,59.69,3.64,5.97,0,0,0,2.87,1.3,0,0,0,0,0,0,0,0,0,0,19.13,0,0,0,0.1,0,0,0.94,0,0,0,0,5.31,0,0,1.04,0,0,0,0,0,0,0,0,0,0,0,0,0,0,0,0,0,0,0,0,0,0,0,0,0,0,0,0,31.8
6091,GP02-128007,JapanesePatentNipponElectricGlass(J),1993,A294671,Glass,AlkaliSilicate,OtherSilicate,,Fiber,,,,PlasticsFRP,,,,,,,68.53,0,0,0,0,0,0,15.5,1.82,0,0,0,0,0,0,0,0,0,0,0,0,0,0,0,0,0,0,0,0,0,3.01,0,0,11.14,0,0,0,0,0,0,0,0,0,0,0,0,0,0,0,0,0,0,0,0,0,0,0,0,0,0,0,0,45
998,GB02-012262,HandbookofGlassProperties,1986,v.001p.0584,Glass,AlkaliSilicate,OtherSilicate,,,,,,,,,,,,,60,0,0,0,0,0,0,30,0,0,0,0,0,0,0,0,0,0,0,0,0,0,0,0,0,0,0,0,0,0,10,0,0,0,0,0,0,0,0,0,0,0,0,0,0,0,0,0,0,0,0,0,0,0,0,0,0,0,0,0,0,0,43.2
10205,GP02-222506,JapanesePatentNipponSheetGlass(J),2002,A121048,Glass,AlkaliSilicate,Alkaline-earthSilicate,,NonLead,,,,Substrate,,,,,,,60,0,0,4,0,4,13,9,0,0,0,0,0,0,0,0,0,0,0,0,0,0,0,0,0,0,0,0,0,0,5,0,0,0,0,0,0,5,0,0,0,0,0,0,0,0,0,0,0,0,0,0,0,0,0,0,0,0,0,0,0,0,44.4
4816,GP02-094168,USPatentCorningInc.(US),1985,A4540672,Glass,AlkaliSilicate,Boro-Silicate,,,,,,OphthalmicLens,,,,,,,52.84,5.35,2.7,0,4.8,0,2.3,2.22,15.53,0,0,0,0,0,0,0,0,0,0,0,0,0,0,0,0,0,0,0,0,0,14.25,0,0,0,0,0,0,0,0,0,0,0,0,0,0,0,0,0,0,0,0,0,0,0,0,0,0,0,0,0,0,0,41
870,GB02-012265,HandbookofGlassProperties,1986,v.001p.0584,Glass,AlkaliSilicate,OtherSilicate,,,,,,,,,,,,,70,0,0,0,0,0,0,15,0,0,0,0,0,0,0,0,0,0,0,0,0,0,0,0,0,0,0,0,0,0,15,0,0,0,0,0,0,0,0,0,0,0,0,0,0,0,0,0,0,0,0,0,0,0,0,0,0,0,0,0,0,0,37.8
6078,GP03-127650,JapanesePatentCanonInc.(J),1993,A246735,Glass,Alkaline-earthSilicate,Boro-Silicate,,Pressed,,,,Lens&Prism,,,,,,,55.72,12.54,2.14,0,0,12.2,12.18,0,0,0,0,0,0,0,0,3.39,0,0,0,0,0,0,0,0,0.04,0,0,0,0,0,0,0,0,0,0,0,0,0,0,0,0,0,0,0,0,0,0,0,0,1.78,0,0,0,0,0,0,0,0,0,0,0,0,60.7
5319,GP02-101662,JapanesePatentCorningInc.(US),1989,A157429,Glass,AlkaliSilicate,,,,,,,OphthalmicLens,Medical,,,,Segmentglassforbifocallens,,60.15,4.28,0.33,0,3.8,0,1.56,6.17,9.97,0,0,0,0,0,0,0,0,0,0,0,0,0,0.1,0,0,0,0,0,0,0,12.92,0,0,0.71,0,0,0,0,0,0,0,0,0,0,0,0,0,0,0,0,0,0,0,0,0,0,0,0,0,0,0,0,41.2
5497,GP09-107285,EuropeanPatentCorningInc.(US),1989,A0315353,Glass,OtherSilicate,AlkaliSilicate,,,,,,OpticsOptoelectronics,OphthalmicLens,,,,Multifocallens,,60.47,3.64,0.33,0,3.74,0,1.33,6.4,10.2,0,0,0,0,0,0,0,0,0,0,0,0,0,0.1,0,0,0,0,0,0,0,13.24,0,0,0.54,0,0,0,0,0,0,0,0,0,0,0,0,0,0,0,0,0,0,0,0,0,0,0,0,0,0,0,0,40.8
6357,GJ02-208028,PhysicsandChemistryofGlasses,2001,v.042p.0231,Glass,AlkaliSilicate,,,,,,,,,,,,,,85,0,0,0,0,0,0,15,0,0,0,0,0,0,0,0,0,0,0,0,0,0,0,0,0,0,0,0,0,0,0,0,0,0,0,0,0,0,0,0,0,0,0,0,0,0,0,0,0,0,0,0,0,0,0,0,0,0,0,0,0,0,61
3849,GP05-071042,EuropeanPatentCorningInc.(US),1985,A0151346,Glass,Boro-Silicate,AlkaliSilicate,,,,,,OphthalmicLens,,,,,,,68.35,13.08,2.02,0,0,0,0,6.3,3.96,0,0,0,0,0,0,1.57,0,0,0,0,0,0,0.1,0,0,0,0,0,0,0,3.6,0,0,0,0,0,0,0,0,0,0,0,0,0,0,0,0,0,0,0,0,0,0,0,0,0,0,0,0,1.01,0,0,54.6
6652,GP05-154605,USPatent,1994,A5376597,Glass,Boro-Silicate,,,NonLead,,,,TableWare,,,,,,,63.03,1,0,0,4.33,5.65,1.16,3.92,7.36,0,0,0,0,0,0,6.82,0,0,0,0,0,0,0,0,0.1,0,0,0,0,0,6.08,0,0,0.56,0,0,0,0,0,0,0,0,0,0,0,0,0,0,0,0,0,0,0,0,0,0,0,0,0,0,0,0,46.8
12026,GP04-262739,EuropeanPatentSchottAG(DE),2004,A1472192,Glass,Lead-Silicate,,,,,,,OpticalUse,Lens&Prism,LiquidCrystalDisplay,,,Ex.4,,52.12,0,0,0,0,0,0,1.05,0.69,0,0,0,0,0,0,0,0,0,40.63,0,0,0,0,0,0.22,0,0,0,0,0,0,0,0,5.29,0,0,0,0,0,0,0,0,0,0,0,0,0,0,0,0,0,0,0,0,0,0,0,0,0,0,0,0,24.23
2394,GB03-024992,HandbookofGlassData,1987,v.00Cp.0774,Glass,Alkaline-earthSilicate,Alumino-Silicate,,,,,,,,,,,,,60,0,10,0,0,30,0,0,0,0,0,0,0,0,0,0,0,0,0,0,0,0,0,0,0,0,0,0,0,0,0,0,0,0,0,0,0,0,0,0,0,0,0,0,0,0,0,0,0,0,0,0,0,0,0,0,0,0,0,0,0,0,57
3917,GB02-096132,PropertiesofGlass,1954,v.001p.0233,Glass,AlkaliSilicate,Alkaline-earthSilicate,Boro-Silicate,,,,,,,,,,,,71.6,4.92,0.56,0,9.71,0,0,7.66,5.5,0,0,0,0,0,0,0,0,0,0,0,0,0.03,0,0,0,0,0,0,0,0,0,0,0,0,0,0,0,0,0,0,0,0,0,0,0,0,0,0,0,0,0,0,0,0,0,0,0,0,0,0,0,0,63.2
6045,GP05-127275,JapanesePatentSumitaOpticalGlass(J),1993,A193979,Glass,Boro-Silicate,Alumino-Silicate,,Pressed,,,,Lens&Prism,,,,,,,55.23,15.62,6.17,0,0,0,22.98,0,0,0,0,0,0,0,0,0,0,0,0,0,0,0,0,0,0,0,0,0,0,0,0,0,0,0,0,0,0,0,0,0,0,0,0,0,0,0,0,0,0,0,0,0,0,0,0,0,0,0,0,0,0,0,63
11869,GP07-261130,JapanesePatentCarlZeiss(DE),2004,A277281,Glass,Zinc-Silicate,Alkaline-earthSilicate,AlkaliSilicate,Fiber,,,,OpticalUse,OpticalWaveguide,,,,Ex.8,,58.42,0.11,0.07,0,1.33,5.85,0,3.98,5.55,0,0,0,0,0,0,20.19,0,0,0,0,0,0,0,0,0,0,0,0,0,0,0,0,0,4.24,0,0,0.26,0,0,0,0,0,0,0,0,0,0,0,0,0,0,0,0,0,0,0,0,0,0,0,0,0,50.13
1883,GB02-021466,HandbookofGlassData,1987,v.00Cp.0397,Glass,AlkaliSilicate,OtherSilicate,,,,,,,,,,,,,76.93,0,0,0,0,0,0,18.64,0,0,0,0,0,0,0,0,0,0,0,0,0,0,0,0,0,4.43,0,0,0,0,0,0,0,0,0,0,0,0,0,0,0,0,0,0,0,0,0,0,0,0,0,0,0,0,0,0,0,0,0,0,0,0,56.21
808,GJ05-008628,GlassScienceandTechnology,1987,v.060p.0234,Glass,Boro-Silicate,,,,,,,,,,,,antireflection,,75,15,0,0,0,0,0,7,3,0,0,0,0,0,0,0,0,0,0,0,0,0,0,0,0,0,0,0,0,0,0,0,0,0,0,0,0,0,0,0,0,0,0,0,0,0,0,0,0,0,0,0,0,0,0,0,0,0,0,0,0,0,66.52
4703,GP03-092943,USPatentSumitaOpticalGlass(J),1981,A4297141,Glass,Alkaline-earthSilicate,Zinc-Silicate,AlkaliSilicate,,,,,Lens&Prism,,,,,,,59.99,4.23,0,0,9,0,0,4.23,3.47,0,0,0,0,0,0,16.1,0,0,0,0,0,0,0.1,0,0,0,0,0,0,0,2.87,0,0,0,0,0,0,0,0,0,0,0,0,0,0,0,0,0,0,0,0,0,0,0,0,0,0,0,0,0,0,0,50.8
4664,GP04-092628,USPatentHoyaCorp.(J),1985,A4562162,Glass,Lead-Silicate,,,,,,,OphthalmicLens,,,,,,,57.54,0,0,0,0,7.59,3.19,0,4.25,0,0,0,0,0,0,11.38,0,0,15.27,0,0,0,0,0,0,0,0,0,0,0,0,0,0,0.77,0,0,0,0,0,0,0,0,0,0,0,0,0,0,0,0,0,0,0,0,0,0,0,0,0,0,0,0,36.1
12974,GP03-278957,USPatentSchottAG(DE),2007,A7169470,Glass,Alkaline-earthSilicate,,,Fiber,,,,OpticalUse,OpticalFiber,,,,Ex.5,,57.1,0,4.01,0,0,13.85,0,13.18,0,0,0,0,0,0,0,9.03,0,0,0,0,0,0,0,0,0,1.5,0,0,0,0,0,0,0,1.33,0,0,0,0,0,0,0,0,0,0,0,0,0,0,0,0,0,0,0,0,0,0,0,0,0,0,0,0,52.5
12666,GP06-272624,USPatentNipponSheetGlass(J),2006,A0001005,Glass,Alumino-Silicate,,,,,,,,,,,,Ex.7,,64.92,0,14.01,15.02,0,0,5.04,0,0,0,0,0,0,0,0,0,0,0,0,0,0,0,0,0,0,0,0,0,1.01,0,0,0,0,0,0,0,0,0,0,0,0,0,0,0,0,0,0,0,0,0,0,0,0,0,0,0,0,0,0,0,0,0,60
2701,GP05-034515,JapanesePatentSchottAG(DE),1982,A183336,Glass,Boro-Silicate,OtherSilicate,Lead-Silicate,Photochromic,,,,OphthalmicLens,,,,,,,52.19,19.24,0,0,0,0,9.38,0,4.49,0.08,0,0,0,0,0.01,0,0,0,2.8,0,0,0,0,0,0,2.49,0,0,0,0,1.94,0,0,4.93,0,0,0,0,0,0,0,0,0,0,0,0,0,0,0,0,0,0,0,0,0,0,0,0,0,1.33,1.11,0,40
2521,GP03-029238,JapanesePatentNikonCorp.(J),1985,A036348,Glass,Alkaline-earthSilicate,Alumino-Silicate,AlkaliSilicate,,,,,OphthalmicLens,,,,,,,52.67,0,4.98,0,27.21,0,15.13,0,0,0,0,0,0,0,0,0,0,0,0,0,0,0,0,0,0,0,0,0,0,0,0,0,0,0,0,0,0,0,0,0,0,0,0,0,0,0,0,0,0,0,0,0,0,0,0,0,0,0,0,0,0,0,57.28
