Repository: hori1537/rexrexxion-about-SP

File: input_csv/inputcsv_SiO2_0.01-100.00_PoissonRatio.csv (part 10 of 11)
No.,GlassNo.,DataSource,Year,DataSourceNumber,State,GlassSystem1,GlassSystem2,GlassSystem3,Appearance1,Appearance2,Appearance3,Appearance4,Usage1,Usage2,Usage3,Usage4,ThermalTreatment,Note,GlassNo.(Structure),SiO2,B2O3,Al2O3,MgO,CaO,BaO,Li2O,Na2O,K2O,Ag2O,MnO,FeO,CoO,NiO,CuO,ZnO,SrO,CdO,PbO,SnO,Cr2O3,Fe2O3,As2O3,Y2O3,Sb2O3,La2O3,Nd2O3,Gd2O3,Bi2O3,Co3O4,TiO2,MnO2,GeO2,ZrO2,CeO2,SnO2,P2O5,Ta2O5,Nb2O3,SO3,MoO3,WO3,H2O,LiF,NaF,KF,MgF2,CaF2,SrF2,BaF2,ZnF2,PbF2,YF3,AlF3,LaF3,GdF3,YbF3,ErF3,F,Cl,Br,Ag,PoissonRatio
5526,GJ02-176241,GlassPhysics&Chemistry,1998,v.024p.0525,Glass,AlkaliSilicate,,,,,,,,,,,,D.S.Sanditov,,80.4,0,0,0,0,0,0,19.6,0,0,0,0,0,0,0,0,0,0,0,0,0,0,0,0,0,0,0,0,0,0,0,0,0,0,0,0,0,0,0,0,0,0,0,0,0,0,0,0,0,0,0,0,0,0,0,0,0,0,0,0,0,0,0.234
2866,GC01-052409,TosohQuartz(J),1980,,Glass,Silica,,,Slab,Block,,,OpticsOptoelectronics,UV-TransmittingMaterial,,,,HighUVtransmittance.,,100,0,0,0,0,0,0,0,0,0,0,0,0,0,0,0,0,0,0,0,0,0,0,0,0,0,0,0,0,0,0,0,0,0,0,0,0,0,0,0,0,0,0,0,0,0,0,0,0,0,0,0,0,0,0,0,0,0,0,0,0,0,0.17
5280,GP05-168269,JapanesePatentSchottGlas(Jena)(DE),1996,A067529,Glass,Boro-Silicate,,,,,,,,,,,,,,80.76,7.88,2.69,0,0.33,0.08,1.04,6.44,0,0,0,0,0,0,0,0,0,0,0,0,0,0,0,0,0,0,0,0,0,0,0,0,0,0.76,0,0,0,0,0,0,0,0,0,0,0,0,0,0,0,0,0,0,0,0,0,0,0,0,0,0,0,0,0.2
6419,GJ02-144687,GlassPhysics&Chemistry,1992,v.018p.0387,Glass,AlkaliSilicate,,,,,,,,,,,,,,60,0,0,0,0,0,20,5,0,0,0,0,0,0,0,0,0,0,0,0,0,0,0,0,0,0,0,0,0,0,15,0,0,0,0,0,0,0,0,0,0,0,0,0,0,0,0,0,0,0,0,0,0,0,0,0,0,0,0,0,0,0,0.2298
18032,GJ05-353109,J.Non-CrystallineSolids,2014,v.388p.0037,Glass,Boro-Silicate,,,Melting,,,,,,,,annealedfor2h.,S4-Bi2O3,,67.3,28.85,0,0,0,0,0,0,0,0,0,0,0,0,0,0,0,0,0,0,0,0,0,0,0,0,0,0,3.85,0,0,0,0,0,0,0,0,0,0,0,0,0,0,0,0,0,0,0,0,0,0,0,0,0,0,0,0,0,0,0,0,0,0.2065
3257,GB02-071378,HandbookofGlassData,1983,v.00Ap.0332,Glass,AlkaliSilicate,,,,,,,,,,,,,,80,0,0,0,0,0,0,20,0,0,0,0,0,0,0,0,0,0,0,0,0,0,0,0,0,0,0,0,0,0,0,0,0,0,0,0,0,0,0,0,0,0,0,0,0,0,0,0,0,0,0,0,0,0,0,0,0,0,0,0,0,0,0.203
3838,GJ01-092146,AppliedOptics,1981,v.020p.2716,Glass,Silica,,,Fiber,,,,OpticalFiber,,,,,Substrate.Sub/clad/corePressuredesensit.fiber,,100,0,0,0,0,0,0,0,0,0,0,0,0,0,0,0,0,0,0,0,0,0,0,0,0,0,0,0,0,0,0,0,0,0,0,0,0,0,0,0,0,0,0,0,0,0,0,0,0,0,0,0,0,0,0,0,0,0,0,0,0,0,0.17
3834,GJ01-092141,AppliedOptics,1981,v.020p.3276,Glass,Silica,,,Fiber,,,,OpticalFiber,,,,,Core.Temp.insensitivefiber.1/n(dn/dT),,99.94,0,0,0,0,0,0,0,0,0,0,0,0,0,0,0,0,0,0,0,0,0,0,0,0,0,0,0,0,0,0,0,0.05,0,0,0,0,0,0,0,0,0,0,0,0,0,0,0,0,0,0,0,0,0,0,0,0,0,0,0,0,0,0.17
18017,GJ02-353054,J.Non-CrystallineSolids,2014,v.387p.0071,Glass,AlkaliSilicate,Alumino-Silicate,,Melting,,,,,,,,annealedat575Cfor1h.,,,59.72,0,9.8,0,0,0,0.01,30.47,0.0017,0,0,0,0,0,0,0,0,0,0,0,0,0,0,0,0,0,0,0,0,0,0,0,0,0,0,0,0,0,0,0,0,0,0,0,0,0,0,0,0,0,0,0,0,0,0,0,0,0,0,0,0,0,0.255
12527,GP03-269777,USPatentHoyaCorp.(J),2005,A0244656,Glass,Alkaline-earthSilicate,AlkaliSilicate,,,,,,Substrate,MagneticMemoryDisk,,,,Ex.5,,64,0,5,0,14,3,2,6.5,1.5,0,0,0,0,0,0,0,0,0,0,0,0,0,0,0,0,0,0,0,0,0,0,0,0,4,0,0,0,0,0,0,0,0,0,0,0,0,0,0,0,0,0,0,0,0,0,0,0,0,0,0,0,0,0.237
7105,GB02-164800,FundamentalsofInorganicGlasses,1994,v.001p.0171,Glass,AlkaliSilicate,Alkaline-earthSilicate,,,,,,,,,,,,,66.67,0,0,0,0,20,0,13.33,0,0,0,0,0,0,0,0,0,0,0,0,0,0,0,0,0,0,0,0,0,0,0,0,0,0,0,0,0,0,0,0,0,0,0,0,0,0,0,0,0,0,0,0,0,0,0,0,0,0,0,0,0,0,0.27
739,GB02-006444,HandbookofGlassProperties,1986,v.001p.0322,Glass,AlkaliSilicate,Alkaline-earthSilicate,,,,,,,,,,,,,74.7,0,0,0,15.8,0,0,9.5,0,0,0,0,0,0,0,0,0,0,0,0,0,0,0,0,0,0,0,0,0,0,0,0,0,0,0,0,0,0,0,0,0,0,0,0,0,0,0,0,0,0,0,0,0,0,0,0,0,0,0,0,0,0,0.209
6154,GI03-191829R,NGF'sAdditionalNewData(J),2001,v.004p.0007,Glass,Alkaline-earthSilicate,AlkaliSilicate,,,,,,ColorFilter,,,,Annealing:at530Cfor1h.,GlassNameD073.Melting:inPtcrucibleat1615Cfor7h.,,72.87,0,0,0,0,11.39,0,15.52,0,0,0,0,0,0,0,0,0,0,0,0,0.22,0,0,0,0,0,0,0,0,0,0,0,0,0,0,0,0,0,0,0,0,0,0,0,0,0,0,0,0,0,0,0,0,0,0,0,0,0,0,0,0,0,0.25
14040,GP03-293596,USPatentHoyaCorp.(J),2009,A7595273,Glass,Alkaline-earthSilicate,AlkaliSilicate,,,,,,Substrate,MagneticMemoryDisk,,,,Ex.9,,64,0,5,0,13,3,5,6,0,0,0,0,0,0,0,0,0,0,0,0,0,0,0,0,0,0,0,0,0,0,0,0,0,4,0,0,0,0,0,0,0,0,0,0,0,0,0,0,0,0,0,0,0,0,0,0,0,0,0,0,0,0,0.238
10601,GP04-225327,USPatentSchottAG(DE),2002,A0058577,Glass,Lead-Silicate,,,,,,,OpticalUse,Display,,,,,,55.53,0,0,0,0,0,0,0.86,0.84,0,0,0,0,0,0,0,0,0,42.57,0,0,0,0.2,0,0,0,0,0,0,0,0,0,0,0,0,0,0,0,0,0,0,0,0,0,0,0,0,0,0,0,0,0,0,0,0,0,0,0,0,0,0,0,0.25
1850,GB02-019765,HandbookofGlassData,1987,v.00Cp.0210,Glass,AlkaliSilicate,Alkaline-earthSilicate,,,,,,,,,,,,,84.5,0,0,0,0,0,0,0,5.4,0,0,0,0,0,0,0,10.1,0,0,0,0,0,0,0,0,0,0,0,0,0,0,0,0,0,0,0,0,0,0,0,0,0,0,0,0,0,0,0,0,0,0,0,0,0,0,0,0,0,0,0,0,0,0.204
791,GJ03-008319,GlassScienceandTechnology,1978,v.051p.0008,Glass,Alkaline-earthSilicate,,,,,,,,,,,,,,70.5,0,0,0,22,0,0,7.5,0,0,0,0,0,0,0,0,0,0,0,0,0,0,0,0,0,0,0,0,0,0,0,0,0,0,0,0,0,0,0,0,0,0,0,0,0,0,0,0,0,0,0,0,0,0,0,0,0,0,0,0,0,0,0.224
7386,GJ01-255059,MaterialsRes.Bull.,2000,v.035p.1285,Glass,Silica,,,,,,,,,,,,,,100,0,0,0,0,0,0,0,0,0,0,0,0,0,0,0,0,0,0,0,0,0,0,0,0,0,0,0,0,0,0,0,0,0,0,0,0,0,0,0,0,0,0,0,0,0,0,0,0,0,0,0,0,0,0,0,0,0,0,0,0,0,0.17
7464,GJ02-258700,PhysicsandChemistryofGlasses,2004,v.045p.0037,Glass,AlkaliSilicate,,,,,,,,,,,,,,75,0,2,6,0,0,0,17,0,0,0,0,0,0,0,0,0,0,0,0,0,0,0,0,0,0,0,0,0,0,0,0,0,0,0,0,0,0,0,0,0,0,0,0,0,0,0,0,0,0,0,0,0,0,0,0,0,0,0,0,0,0,0.18
1866,GB02-019784,HandbookofGlassData,1987,v.00Cp.0214,Glass,AlkaliSilicate,Alkaline-earthSilicate,,,,,,,,,,,,,74.7,0,0,0,15.8,0,0,9.5,0,0,0,0,0,0,0,0,0,0,0,0,0,0,0,0,0,0,0,0,0,0,0,0,0,0,0,0,0,0,0,0,0,0,0,0,0,0,0,0,0,0,0,0,0,0,0,0,0,0,0,0,0,0,0.209
14041,GP03-293597,USPatentHoyaCorp.(J),2009,A7595273,Glass,Alkaline-earthSilicate,AlkaliSilicate,,,,,,Substrate,MagneticMemoryDisk,,,,Ex.10,,64,0,5,0,15,3,4,5,0,0,0,0,0,0,0,0,0,0,0,0,0,0,0,0,0,0,0,0,0,0,0,0,0,4,0,0,0,0,0,0,0,0,0,0,0,0,0,0,0,0,0,0,0,0,0,0,0,0,0,0,0,0,0.239
8693,GI06-191684,NGF'sAdditionalNewData(J),2001,v.004p.0001,Glass,Alumino-Silicate,AlkaliSilicate,Alkaline-earthSilicate,,,,,ElectronicsElectrical,Substrate,,,Anneal:at640Cfor1hr.,GlassNameC044Melt:inPtRhat1600Cfor7hr.Crystalsalittle.,,64.59,0,15.01,0,0,5.2,15.1,0.1,0,0,0,0,0,0,0,0,0,0,0,0,0,0,0,0,0,0,0,0,0,0,0,0,0,0,0,0,0,0,0,0,0,0,0,0,0,0,0,0,0,0,0,0,0,0,0,0,0,0,0,0,0,0,0.22
5273,GC01-167711,TosohQuartz(J),1998,NSG-QUARTZ-HRP,Glass,Silica,,,Block,Tube,Rod,,ElectronicsElectrical,,,,,,,99.99,0,0,0,0,0,0,0,0,0,0,0,0,0,0,0,0,0,0,0,0,0,0,0,0,0,0,0,0,0,0,0,0,0,0,0,0,0,0,0,0,0,0,0,0,0,0,0,0,0,0,0,0,0,0,0,0,0,0,0,0,0,0.17
11240,GJ05-252138,PhysicsandChemistryofGlasses,2003,v.044p.0383,Glass,Boro-Silicate,,,MixedAlkali,,,,RadioActiveWasteSolidi,,,,,,,54.73,16.77,0,0,0,0,9.3,9.53,0,0,0,0,0,0,0,0,0,0,0,0,0,0,0,0,0,9.67,0,0,0,0,0,0,0,0,0,0,0,0,0,0,0,0,0,0,0,0,0,0,0,0,0,0,0,0,0,0,0,0,0,0,0,0,0.26
8746,GI03-191739R,NGF'sAdditionalNewData(J),2001,v.004p.0003,Glass,Alkaline-earthSilicate,Alumino-Silicate,,,,,,Fiber,,,,Annealing:at850Cfor1h.,GlassNameC103.Melting:inPtcrucibleat1600Cfor7h.,,62.25,0,7.93,4.17,25.41,0,0,0.05,0,0,0,0,0,0,0,0,0.005967,0,0,0,0,0,0.19,0,0,0,0,0,0,0,0,0,0,0,0,0,0,0,0,0,0,0,0,0,0,0,0,0,0,0,0,0,0,0,0,0,0,0,0,0,0,0,0.25
7471,GJ02-258707,PhysicsandChemistryofGlasses,2004,v.045p.0037,Glass,AlkaliSilicate,Alkaline-earthSilicate,,,,,,,,,,,,,77,0,0,0,9.1,0,0,13.9,0,0,0,0,0,0,0,0,0,0,0,0,0,0,0,0,0,0,0,0,0,0,0,0,0,0,0,0,0,0,0,0,0,0,0,0,0,0,0,0,0,0,0,0,0,0,0,0,0,0,0,0,0,0,0.18
5189,GB02-164789,FundamentalsofInorganicGlasses,1994,v.001p.0170,Glass,AlkaliSilicate,,,,,,,,,,,,,,80,0,0,0,0,0,0,0,20,0,0,0,0,0,0,0,0,0,0,0,0,0,0,0,0,0,0,0,0,0,0,0,0,0,0,0,0,0,0,0,0,0,0,0,0,0,0,0,0,0,0,0,0,0,0,0,0,0,0,0,0,0,0.24
8766,GI06-191777R,NGF'sAdditionalNewData(J),2001,v.004p.0005,Glass,Alumino-Silicate,Boro-Silicate,Zinc-Silicate,NonAlkali,,,,Substrate,ElectronicsElectrical,,,Annealing:at850Cfor1h.,GlassNameC143.Melting:inPtcrucibleat1630Cfor7h.,,67.42,7.93,13.07,0,0,2.01,0,0,0,0,0,0,0,0,0,5.51,4.06,0,0,0,0,0,0,0,0,0,0,0,0,0,0,0,0,0,0,0,0,0,0,0,0,0,0,0,0,0,0,0,0,0,0,0,0,0,0,0,0,0,0,0,0,0,0.24
16638,GP03-313227,USPatentCorningInc.(US),2013,A8598056,Glass,Alkaline-earthSilicate,Alumino-Silicate,,NonAlkali,,,,Display,LiquidCrystalDisplay,Substrate,,,Ex.8,,68.5,4.43,12.15,4.95,5.25,1.09,0,0,0,0,0,0,0,0,0,0,3.47,0,0,0,0,0.03,0,0,0,0,0,0,0,0,0,0,0,0.03,0,0.1,0,0,0,0,0,0,0,0,0,0,0,0,0,0,0,0,0,0,0,0,0,0,0,0,0,0,0.237
5186,GB02-164785,FundamentalsofInorganicGlasses,1994,v.001p.0169,Glass,AlkaliSilicate,,,,,,,,,,,,,,75,0,0,0,0,0,0,25,0,0,0,0,0,0,0,0,0,0,0,0,0,0,0,0,0,0,0,0,0,0,0,0,0,0,0,0,0,0,0,0,0,0,0,0,0,0,0,0,0,0,0,0,0,0,0,0,0,0,0,0,0,0,0.23
12474,XP03-269390,USPatentHoyaCorp.(J),2005,A6960399,Glass-Ceramics,Alkaline-earthSilicate,Alumino-Silicate,,GlassCeramics,,,,Substrate,MagneticRecordingHead,,,800C4h+1000C4h,Ex.1Crystalothers:2MgO.2Al2O3.4SiO2MgO.2Al2O3.5SiO2,,50.54,0,10.43,30.89,0,0,0,0,0,0,0,0,0,0,0,0,0,0,0,0,0,0,0,0.54,0,0,0,0,0,0,7.6,0,0,0,0,0,0,0,0,0,0,0,0,0,0,0,0,0,0,0,0,0,0,0,0,0,0,0,0,0,0,0,0.232
6147,GI03-191820R,NGF'sAdditionalNewData(J),2001,v.004p.0007,Glass,Alkaline-earthSilicate,AlkaliSilicate,Alumino-Silicate,,,,,ColorFilter,,,,Annealing:at600Cfor1h.,GlassNameD064Melting:inPtcrucibleat1550Cfor7h.,,70.82,0,3.06,0,15.06,0,0,9.83,0,0,0,0,0,0,0,0,0,0,0,0,1.01,0,0.22,0,0,0,0,0,0,0,0,0,0,0,0,0,0,0,0,0,0,0,0,0,0,0,0,0,0,0,0,0,0,0,0,0,0,0,0,0,0,0,0.23
2033,GB02-025752,HandbookofGlassData,1987,v.00Cp.0453,Glass,AlkaliSilicate,Boro-Silicate,,,,,,,,,,,,,70,5,0,0,0,0,0,25,0,0,0,0,0,0,0,0,0,0,0,0,0,0,0,0,0,0,0,0,0,0,0,0,0,0,0,0,0,0,0,0,0,0,0,0,0,0,0,0,0,0,0,0,0,0,0,0,0,0,0,0,0,0,0.231
821,GB02-006482,HandbookofGlassProperties,1986,v.001p.0326,Glass,AlkaliSilicate,Alkaline-earthSilicate,,,,,,,,,,,,,65.8,0,0,0,0,0,0,0,15.5,0,0,0,0,0,0,0,18.7,0,0,0,0,0,0,0,0,0,0,0,0,0,0,0,0,0,0,0,0,0,0,0,0,0,0,0,0,0,0,0,0,0,0,0,0,0,0,0,0,0,0,0,0,0,0.262
8679,GI06-191668R,NGF'sAdditionalNewData(J),2001,v.004p.0001,Glass,Alumino-Silicate,AlkaliSilicate,Alkaline-earthSilicate,,,,,ElectronicsElectrical,Substrate,,,Annealing:at770Cfor1hr.,GlassNameC028Melting:inPtRhcrucibleat1560Cfor48hr.,,59.76,0,15.33,0,0,14.97,0,4.97,4.85,0,0,0,0,0,0,0,0.007887,0,0,0,0,0,0.12,0,0,0,0,0,0,0,0,0,0,0,0,0,0,0,0,0,0,0,0,0,0,0,0,0,0,0,0,0,0,0,0,0,0,0,0,0,0,0,0.25
12423,GP03-268799,JapanesePatentHoyaCorp.(J),2005,A314159,Glass,Alkaline-earthSilicate,AlkaliSilicate,,,,,,Substrate,MagneticMemoryDisk,,,,Ex.10,,64,0,5,0,15,3,4,5,0,0,0,0,0,0,0,0,0,0,0,0,0,0,0,0,0,0,0,0,0,0,0,0,0,4,0,0,0,0,0,0,0,0,0,0,0,0,0,0,0,0,0,0,0,0,0,0,0,0,0,0,0,0,0.239
11279,XP06-252553,JapanesePatentOharaInc.(J),2003,A192385,Glass-Ceramics,Alumino-Silicate,,,,,,,OpticalFiber,OpticalConnector,,,,Heattreatment:700C5h+780C5hEx.4,,61.54,0,17.62,0.86,0.62,0.23,9.25,0,0,0,0,0,0,0,0,3.82,0,0,0,0,0,0,0.35,0,0,0,0,0,0,0,2.16,0,0,1.12,0,0,2.43,0,0,0,0,0,0,0,0,0,0,0,0,0,0,0,0,0,0,0,0,0,0,0,0,0,0.2
18178,XP06-353885,USPatentCorningInc.(US),2014,A0057092,Glass-Ceramics,Alumino-Silicate,AlkaliSilicate,,Melting,GlassCeramics,Opaque,,ElectronicsElectrical,,,,780C2h+950C4h,ex.Bcrystal:mass%,,69.28,1.8,12.61,2.9,0,0,7.71,0.4,0,0,0,0,0,0,0,1.7,0,0,0,0,0,0,0,0,0,0,0,0,0,0,3.5,0,0,0,0,0.1,0,0,0,0,0,0,0,0,0,0,0,0,0,0,0,0,0,0,0,0,0,0,0,0,0,0,0.26
12529,GP03-269779,USPatentHoyaCorp.(J),2005,A0244656,Glass,Alkaline-earthSilicate,AlkaliSilicate,,,,,,Substrate,MagneticMemoryDisk,,,,Ex.7,,64,0,5,0,10,3,5,7.5,1.5,0,0,0,0,0,0,0,0,0,0,0,0,0,0,0,0,0,0,0,0,0,0,0,0,4,0,0,0,0,0,0,0,0,0,0,0,0,0,0,0,0,0,0,0,0,0,0,0,0,0,0,0,0,0.235
1836,GB02-019717,HandbookofGlassData,1987,v.00Cp.0204,Glass,AlkaliSilicate,Alkaline-earthSilicate,,,,,,,,,,,,,70,0,0,0,0,18,0,0,12,0,0,0,0,0,0,0,0,0,0,0,0,0,0,0,0,0,0,0,0,0,0,0,0,0,0,0,0,0,0,0,0,0,0,0,0,0,0,0,0,0,0,0,0,0,0,0,0,0,0,0,0,0,0.239
12538,XP03-269958,EuropeanPatentHoyaCorp.(J),2005,A1577275,Glass-Ceramics,Alkaline-earthSilicate,Alumino-Silicate,,GlassCeramics,,,,Substrate,MagneticMemoryDisk,,,800C4h+1000C4h,Ex.1-1,,50.54,0,10.43,30.89,0,0,0,0,0,0,0,0,0,0,0,0,0,0,0,0,0,0,0,0.54,0,0,0,0,0,0,7.6,0,0,0,0,0,0,0,0,0,0,0,0,0,0,0,0,0,0,0,0,0,0,0,0,0,0,0,0,0,0,0,0.232
3231,GB02-071315,HandbookofGlassData,1983,v.00Ap.0317,Glass,AlkaliSilicate,,,,,,,,,,,,Heat-treatmentcondition:600C/8hr,,85.2,0,0,0,0,0,0,14.8,0,0,0,0,0,0,0,0,0,0,0,0,0,0,0,0,0,0,0,0,0,0,0,0,0,0,0,0,0,0,0,0,0,0,0,0,0,0,0,0,0,0,0,0,0,0,0,0,0,0,0,0,0,0,0.18
10570,XP03-225184,USPatent,2002,A0028740,Glass-Ceramics,Alkaline-earthSilicate,Alumino-Silicate,,,,,,Substrate,MagneticMemoryDisk,,,,X.Zouetal.(JP)1sttreatment:810C4h2ndtreatment:1000C4hCrystal:Mg-Al-titanate,,50.25,0,10.51,31.58,0,0,0,0,0,0,0,0,0,0,0,0,0,0,0,0,0,0,0,0.54,0,0,0,0,0,0,7.12,0,0,0,0,0,0,0,0,0,0,0,0,0,0,0,0,0,0,0,0,0,0,0,0,0,0,0,0,0,0,0,0.25
3226,GC05-051495,CorningInc.(US),,8830,Glass,Boro-Silicate,,,,,,,SolderGlassSealingGlass,,,,,KovarSealing,,68.73,20.99,3.11,0,0,0,0,7.17,0,0,0,0,0,0,0,0,0,0,0,0,0,0,0,0,0,0,0,0,0,0,0,0,0,0,0,0,0,0,0,0,0,0,0,0,0,0,0,0,0,0,0,0,0,0,0,0,0,0,0,0,0,0,0.22
18676,GP02-357251,USPatentCorningInc.(US),2014,A0329660,Glass,AlkaliSilicate,Alumino-Silicate,Boro-Silicate,Melting,SheetGlass,,,ElectronicsElectrical,ChemicalStrengthen,,,,ex.11,,63.97,7,14.49,0,0.05,0,0,14.39,0,0,0,0,0,0,0,0,0,0,0,0,0,0,0,0,0,0,0,0,0,0,0,0,0,0,0,0.1,0,0,0,0,0,0,0,0,0,0,0,0,0,0,0,0,0,0,0,0,0,0,0,0,0,0,0.216
2087,GB02-019753,HandbookofGlassData,1987,v.00Cp.0209,Glass,AlkaliSilicate,Alkaline-earthSilicate,,,,,,,,,,,,,62.1,0,0,0,0,0,0,0,19.6,0,0,0,0,0,0,0,18.3,0,0,0,0,0,0,0,0,0,0,0,0,0,0,0,0,0,0,0,0,0,0,0,0,0,0,0,0,0,0,0,0,0,0,0,0,0,0,0,0,0,0,0,0,0,0.277
5562,GJ02-176341,GlassPhysics&Chemistry,1998,v.024p.0539,Glass,AlkaliSilicate,,,,,,,,,,,,D.S.Sanditov,,78.6,0,0,0,0,0,0,0,21.4,0,0,0,0,0,0,0,0,0,0,0,0,0,0,0,0,0,0,0,0,0,0,0,0,0,0,0,0,0,0,0,0,0,0,0,0,0,0,0,0,0,0,0,0,0,0,0,0,0,0,0,0,0,0.245
4176,GJ02-079021,GlassPhysics&Chemistry,1979,v.005p.0502,Glass,AlkaliSilicate,,,,,,,,,,,,,,64.1,0,0,0,0,0,35.9,0,0,0,0,0,0,0,0,0,0,0,0,0,0,0,0,0,0,0,0,0,0,0,0,0,0,0,0,0,0,0,0,0,0,0,0,0,0,0,0,0,0,0,0,0,0,0,0,0,0,0,0,0,0,0,0.22
7294,GJ02-251260,GlassPhysics&Chemistry,2003,v.029p.0002,Glass,AlkaliSilicate,,,,,,,,,,,,,,72.62,0,0,0,0,0,0,27.38,0,0,0,0,0,0,0,0,0,0,0,0,0,0,0,0,0,0,0,0,0,0,0,0,0,0,0,0,0,0,0,0,0,0,0,0,0,0,0,0,0,0,0,0,0,0,0,0,0,0,0,0,0,0,0.26
18067,GP06-353486,JapanesePatentCorningInc.(US),2013,A502371,Glass,Alumino-Silicate,AlkaliSilicate,Boro-Silicate,Melting,SheetGlass,,,ChemicalStrengthen,,,,,ex.5,,64.03,8.9,13,0.02,0.05,0,0,13.9,0,0,0,0,0,0,0,0,0,0,0,0,0,0,0,0,0,0,0,0,0,0,0,0,0,0,0,0.1,0,0,0,0,0,0,0,0,0,0,0,0,0,0,0,0,0,0,0,0,0,0,0,0,0,0,0.213
9116,GJ02-310485,J.Non-CrystallineSolids,2013,v.364p.000040,Glass,AlkaliSilicate,,,,,,,,,,,,,,75,0,0,0,0,0,0,25,0,0,0,0,0,0,0,0,0,0,0,0,0,0,0,0,0,0,0,0,0,0,0,0,0,0,0,0,0,0,0,0,0,0,0,0,0,0,0,0,0,0,0,0,0,0,0,0,0,0,0,0,0,0,0.23
784,GB02-004773,HandbookofGlassProperties,1986,v.001p.0310,Glass,AlkaliSilicate,,,,,,,,,,,,,,65,0,0,0,0,0,35,0,0,0,0,0,0,0,0,0,0,0,0,0,0,0,0,0,0,0,0,0,0,0,0,0,0,0,0,0,0,0,0,0,0,0,0,0,0,0,0,0,0,0,0,0,0,0,0,0,0,0,0,0,0,0,0.23
11235,GJ05-252133,PhysicsandChemistryofGlasses,2003,v.044p.0383,Glass,Boro-Silicate,,,MixedAlkali,,,,RadioActiveWasteSolidi,,,,,,,60.59,18.56,0,0,0,0,10.3,10.55,0,0,0,0,0,0,0,0,0,0,0,0,0,0,0,0,0,0,0,0,0,0,0,0,0,0,0,0,0,0,0,0,0,0,0,0,0,0,0,0,0,0,0,0,0,0,0,0,0,0,0,0,0,0,0.22
11254,GJ05-252152,PhysicsandChemistryofGlasses,2003,v.044p.0383,Glass,Boro-Silicate,,,MixedAlkali,,,,RadioActiveWasteSolidi,,,,,,,59.14,18.11,0,0,0,0,10.05,10.3,0,0,0,0,0,0,0,0,0,0,0,0,0,0,0,0,0,0,0,0,2.4,0,0,0,0,0,0,0,0,0,0,0,0,0,0,0,0,0,0,0,0,0,0,0,0,0,0,0,0,0,0,0,0,0,0.23
772,GB02-006710,HandbookofGlassProperties,1986,v.001p.0327,Glass,AlkaliSilicate,Alumino-Silicate,,,,,,,,,,,,,70,0,15,0,0,0,15,0,0,0,0,0,0,0,0,0,0,0,0,0,0,0,0,0,0,0,0,0,0,0,0,0,0,0,0,0,0,0,0,0,0,0,0,0,0,0,0,0,0,0,0,0,0,0,0,0,0,0,0,0,0,0,0.216
5270,GC01-167708,TosohQuartz(J),1998,NSG-QUARTZ-N,Glass,Silica,,,Block,Tube,Rod,,ElectronicsElectrical,LaboratoryWare,,,,,,99.93,0,0,0,0,0,0,0,0,0,0,0,0,0,0,0,0,0,0,0,0,0,0,0,0,0,0,0,0,0,0,0,0,0,0,0,0,0,0,0,0,0,0,0,0,0,0,0,0,0,0,0,0,0,0,0,0,0,0,0,0,0,0.17
5536,GJ02-176253,GlassPhysics&Chemistry,1998,v.024p.0525,Glass,AlkaliSilicate,Alkaline-earthSilicate,,,,,,,,,,,D.S.Sanditov,,70,0,0,0,0,18,0,12,0,0,0,0,0,0,0,0,0,0,0,0,0,0,0,0,0,0,0,0,0,0,0,0,0,0,0,0,0,0,0,0,0,0,0,0,0,0,0,0,0,0,0,0,0,0,0,0,0,0,0,0,0,0,0.252
2293,GJ02-041103,GlassPhysics&Chemistry,1981,v.007p.0131,Glass,AlkaliSilicate,,,,,,,,,,,,,,80,0,0,0,0,0,0,20,0,0,0,0,0,0,0,0,0,0,0,0,0,0,0,0,0,0,0,0,0,0,0,0,0,0,0,0,0,0,0,0,0,0,0,0,0,0,0,0,0,0,0,0,0,0,0,0,0,0,0,0,0,0,0.203
8672,GI06-191661R,NGF'sAdditionalNewData(J),2001,v.004p.0001,Glass,Alumino-Silicate,Alkaline-earthSilicate,AlkaliSilicate,,,,,ElectronicsElectrical,Substrate,,,,GlassNameC021Melting:inPtRhcrucibleat1510Cfor16hr.Annealing:at720Cfor1hr.,,55.71,0,14.5,19.82,0,0,0,9.88,0,0,0,0,0,0,0,0,0,0,0,0,0,0,0.09,0,0,0,0,0,0,0,0,0,0,0,0,0,0,0,0,0,0,0,0,0,0,0,0,0,0,0,0,0,0,0,0,0,0,0,0,0,0,0,0.25
9112,GJ02-310190,J.Non-CrystallineSolids,2012,v.358p.003418,Glass,AlkaliSilicate,,,,,,,,,,,,,,70,0,0,0,0,0,0,30,0,0,0,0,0,0,0,0,0,0,0,0,0,0,0,0,0,0,0,0,0,0,0,0,0,0,0,0,0,0,0,0,0,0,0,0,0,0,0,0,0,0,0,0,0,0,0,0,0,0,0,0,0,0,0.243
8752,GI03-191745R,NGF'sAdditionalNewData(J),2001,v.004p.0003,Glass,Alkaline-earthSilicate,Alumino-Silicate,AlkaliSilicate,,,,,Fiber,,,,,GlassNameC109Melting:inPtcrucibleat1600Cfor7h.Annealing:at730Cfor1h.,,63.12,0,7.59,4.23,14.78,0,0,10.09,0,0,0,0,0,0,0,0,0.005967,0,0,0,0,0,0.19,0,0,0,0,0,0,0,0,0,0,0,0,0,0,0,0,0,0,0,0,0,0,0,0,0,0,0,0,0,0,0,0,0,0,0,0,0,0,0,0.24
2407,GB05-025636,HandbookofGlassData,1987,v.00Cp.0434,Glass,Boro-Silicate,AlkaliSilicate,,,,,,,,,,,,,52,32,0,0,0,0,0,0,16,0,0,0,0,0,0,0,0,0,0,0,0,0,0,0,0,0,0,0,0,0,0,0,0,0,0,0,0,0,0,0,0,0,0,0,0,0,0,0,0,0,0,0,0,0,0,0,0,0,0,0,0,0,0.261
4619,GJ02-091217,GlassPhysics&Chemistry,1980,v.006p.0310,Glass,AlkaliSilicate,Alumino-Silicate,,,,,,,,,,,,,67,0,20,0,0,0,13,0,0,0,0,0,0,0,0,0,0,0,0,0,0,0,0,0,0,0,0,0,0,0,0,0,0,0,0,0,0,0,0,0,0,0,0,0,0,0,0,0,0,0,0,0,0,0,0,0,0,0,0,0,0,0,0.232
4266,GJ06-082128,GlassPhysics&Chemistry,1979,v.005p.0278,Glass,Alumino-Silicate,AlkaliSilicate,,,,,,,,,,,,,65,0,18,0,0,0,17,0,0,0,0,0,0,0,0,0,0,0,0,0,0,0,0,0,0,0,0,0,0,0,0,0,0,0,0,0,0,0,0,0,0,0,0,0,0,0,0,0,0,0,0,0,0,0,0,0,0,0,0,0,0,0,0.223
1838,GB02-019719,HandbookofGlassData,1987,v.00Cp.0204,Glass,AlkaliSilicate,OtherSilicate,,,,,,,,,,,,,70,0,0,0,0,0,0,0,12,0,0,0,0,0,0,0,0,18,0,0,0,0,0,0,0,0,0,0,0,0,0,0,0,0,0,0,0,0,0,0,0,0,0,0,0,0,0,0,0,0,0,0,0,0,0,0,0,0,0,0,0,0,0.25
8750,GI03-191743,NGF'sAdditionalNewData(J),2001,v.004p.0003,Glass,Alkaline-earthSilicate,Alumino-Silicate,,,,,,Fiber,,,,Anneal:at850Cfor1h.,GlassNameC107Melt:inPtat1600Cfor7h.Phaseseparation.,,63.56,0,8.39,22.73,5.11,0,0,0.09,0,0,0,0,0,0,0,0,0,0,0,0,0,0,0.12,0,0,0,0,0,0,0,0,0,0,0,0,0,0,0,0,0,0,0,0,0,0,0,0,0,0,0,0,0,0,0,0,0,0,0,0,0,0,0,0.24
770,GB02-006708,HandbookofGlassProperties,1986,v.001p.0327,Glass,AlkaliSilicate,Alumino-Silicate,,,,,,,,,,,,,70,0,7,0,0,0,23,0,0,0,0,0,0,0,0,0,0,0,0,0,0,0,0,0,0,0,0,0,0,0,0,0,0,0,0,0,0,0,0,0,0,0,0,0,0,0,0,0,0,0,0,0,0,0,0,0,0,0,0,0,0,0,0.217
9123,GP02-206823,EuropeanPatentCorningInc.(US),2000,A0980341,Glass,AlkaliSilicate,Zinc-Silicate,,Molded,,,,Lens&Prism,,,,,,,66.87,0.88,1.76,4.7,0,0,0,8.76,6.42,0,0,0,0,0,0,9.3,0,0,0,0,0,0,0,0,0.13,0,0,0,0,0,0,0,0,1.18,0,0,0,0,0,0,0,0,0,0,0,0,0,0,0,0,0,0,0,0,0,0,0,0,0,0,0,0,0.23
7461,GJ02-258697,PhysicsandChemistryofGlasses,2004,v.045p.0037,Glass,AlkaliSilicate,,,,,,,,,,,,,,78,0,2,0,5,0,0,15,0,0,0,0,0,0,0,0,0,0,0,0,0,0,0,0,0,0,0,0,0,0,0,0,0,0,0,0,0,0,0,0,0,0,0,0,0,0,0,0,0,0,0,0,0,0,0,0,0,0,0,0,0,0,0.2
3255,GB02-071376,HandbookofGlassData,1983,v.00Ap.0333,Glass,AlkaliSilicate,,,,,,,,,,,,,,70,0,0,0,0,0,0,30,0,0,0,0,0,0,0,0,0,0,0,0,0,0,0,0,0,0,0,0,0,0,0,0,0,0,0,0,0,0,0,0,0,0,0,0,0,0,0,0,0,0,0,0,0,0,0,0,0,0,0,0,0,0,0.236
823,GB02-006487,HandbookofGlassProperties,1986,v.001p.0326,Glass,AlkaliSilicate,Alkaline-earthSilicate,,,,,,,,,,,,,56.6,0,0,0,0,0,0,0,13.4,0,0,0,0,0,0,0,30,0,0,0,0,0,0,0,0,0,0,0,0,0,0,0,0,0,0,0,0,0,0,0,0,0,0,0,0,0,0,0,0,0,0,0,0,0,0,0,0,0,0,0,0,0,0.279
10615,GP02-225361,USPatentSaint-Gobain(FR),2002,A0065187,Glass,AlkaliSilicate,Alkaline-earthSilicate,,Strengthened(Tempered),,,,VehicleWindow,,,,,,,66.22,0,1.2,0.76,11.39,0,0,17.24,3.19,0,0,0,0,0,0,0,0,0,0,0,0,0,0,0,0,0,0,0,0,0,0,0,0,0,0,0,0,0,0,0,0,0,0,0,0,0,0,0,0,0,0,0,0,0,0,0,0,0,0,0,0,0,0.23
7469,GJ02-258705,PhysicsandChemistryofGlasses,2004,v.045p.0037,Glass,AlkaliSilicate,Alkaline-earthSilicate,,,,,,,,,,,,,71,0,0,0,11.5,0,0,17.5,0,0,0,0,0,0,0,0,0,0,0,0,0,0,0,0,0,0,0,0,0,0,0,0,0,0,0,0,0,0,0,0,0,0,0,0,0,0,0,0,0,0,0,0,0,0,0,0,0,0,0,0,0,0,0.2
3779,GJ05-068554,J.Non-CrystallineSolids,1973,v.012p.0271,Glass,Boro-Silicate,,,,,,,,,,,,,,50.07,45.35,0,0,0,0,0,4.57,0,0,0,0,0,0,0,0,0,0,0,0,0,0,0,0,0,0,0,0,0,0,0,0,0,0,0,0,0,0,0,0,0,0,0,0,0,0,0,0,0,0,0,0,0,0,0,0,0,0,0,0,0,0,0.2474
8710,GI03-191703R,NGF'sAdditionalNewData(J),2001,v.004p.0003,Glass,Alkaline-earthSilicate,AlkaliSilicate,Alumino-Silicate,,,,,ElectronicsElectrical,Substrate,PlasmaDisplay,,Annealing:at620Cfor2hr.,GlassNameC063Melting:inPtPtRhcrucibleat1600Cfor4hr.,,64.14,0,4.97,0,10.24,9.82,0,5.81,4.79,0,0,0,0,0,0,0,0.23,0,0,0,0,0,0,0,0,0,0,0,0,0,0,0,0,0,0,0,0,0,0,0,0,0,0,0,0,0,0,0,0,0,0,0,0,0,0,0,0,0,0,0,0,0,0.25
2843,GC01-052203,Shin-EtsuQuartzProducts(J),1980,Herasil123,Glass,Silica,,,Block,Slab,Rod,,OpticsOptoelectronics,,,,,,,99.96,0,0,0,0,0,0,0,0,0,0,0,0,0,0,0,0,0,0,0,0,0,0,0,0,0,0,0,0,0,0,0,0,0,0,0,0,0,0,0,0,0,0,0,0,0,0,0,0,0,0,0,0,0,0,0,0,0,0,0,0,0,0.17
9695,GJ05-355093,J.Non-CrystallineSolids,2014,v.404p.0124,Glass,Boro-Silicate,,,Melting,,,,,,,,,,,74,20.7,1,0,0,0,0,4.3,0,0,0,0,0,0,0,0,0,0,0,0,0,0,0,0,0,0,0,0,0,0,0,0,0,0,0,0,0,0,0,0,0,0,0,0,0,0,0,0,0,0,0,0,0,0,0,0,0,0,0,0,0,0,0.21
7474,GJ02-258710,PhysicsandChemistryofGlasses,2004,v.045p.0037,Glass,AlkaliSilicate,Alkaline-earthSilicate,,,,,,,,,,,,,76,0,0,10,0,0,0,14,0,0,0,0,0,0,0,0,0,0,0,0,0,0,0,0,0,0,0,0,0,0,0,0,0,0,0,0,0,0,0,0,0,0,0,0,0,0,0,0,0,0,0,0,0,0,0,0,0,0,0,0,0,0,0.19
18698,GP05-357285,USPatentCorningInc.(US),2014,A0335331,Glass,Boro-Silicate,OtherSilicate,,Melting,SheetGlass,NonAlkali,,ElectronicsElectrical,Substrate,,,,ex.31,,67.86,18.39,3.8,0,0,0,0,0,0,0,0,0,0,0,0,0,0,0,0,0,0,0,0,0,0,0,0,0,0,0,0,0,0,0,0,0.07,9.88,0,0,0,0,0,0,0,0,0,0,0,0,0,0,0,0,0,0,0,0,0,0,0,0,0,0.199
3215,GC04-051398,CorningInc.(US),1976,1990,Glass,Lead-Silicate,AlkaliSilicate,,PowderFrit,Tube,Sintered,,SolderGlassSealingGlass,,,,,IronSealing,,60.04,0,0,0,0,0,5.89,7.09,11.2,0,0,0,0,0,0,0,0,0,15.77,0,0,0,0,0,0,0,0,0,0,0,0,0,0,0,0,0,0,0,0,0,0,0,0,0,0,0,0,0,0,0,0,0,0,0,0,0,0,0,0,0,0,0,0.25
3225,GC01-071057,OharaQuarz(J),1980,SK-1300,Glass,Silica,,,CVD,HotPressed,Slab,,SubstrateforPhotolithographyMask,Substrate,Laser,,,ByVADProcess,,99.96,0,0,0,0,0,0,0,0,0,0,0,0,0,0,0,0,0,0,0,0,0,0,0,0,0,0,0,0,0,0,0,0,0,0,0,0,0,0,0,0,0,0,0,0,0,0,0,0,0,0,0,0,0,0,0,0,0,0,0,0,0,0.17
2883,GC01-052426,CoorsTek(J),,T-710,Glass,Silica,,,Opaque,Tube,,,ElectronicsElectrical,,,,,SuitableforHeaterPipe,,100,0,0,0,0,0,0,0,0,0,0,0,0,0,0,0,0,0,0,0,0,0,0,0,0,0,0,0,0,0,0,0,0,0,0,0,0,0,0,0,0,0,0,0,0,0,0,0,0,0,0,0,0,0,0,0,0,0,0,0,0,0,0.14
15293,XP02-303221,EuropeanPatentCorningInc.(US),2011,A2323955,Glass-Ceramics,AlkaliSilicate,,,,,,,Substrate,SubstrateforDisplay,,,,Ex.3,,65.41,0,0,0.91,0,0,30.17,0,1.22,0,0,0,0,0,0,1.22,0,0,0,0,0,0,0,0,0,0,0,0,0,0,0,0,0,0,0,0,1.07,0,0,0,0,0,0,0,0,0,0,0,0,0,0,0,0,0,0,0,0,0,0,0,0,0,0.22
9121,GJ02-310493,J.Non-CrystallineSolids,2013,v.364p.000040,Glass,AlkaliSilicate,Alkaline-earthSilicate,,,,,,,,,,,,,75,0,0,0,10,0,0,15,0,0,0,0,0,0,0,0,0,0,0,0,0,0,0,0,0,0,0,0,0,0,0,0,0,0,0,0,0,0,0,0,0,0,0,0,0,0,0,0,0,0,0,0,0,0,0,0,0,0,0,0,0,0,0.22
1857,GB02-019773,HandbookofGlassData,1987,v.00Cp.0213,Glass,AlkaliSilicate,Alkaline-earthSilicate,,,,,,,,,,,,,80,0,0,0,10,0,0,10,0,0,0,0,0,0,0,0,0,0,0,0,0,0,0,0,0,0,0,0,0,0,0,0,0,0,0,0,0,0,0,0,0,0,0,0,0,0,0,0,0,0,0,0,0,0,0,0,0,0,0,0,0,0,0.202
4184,GJ03-079659,J.Non-CrystallineSolids,1982,v.052p.0217,Glass,Alkaline-earthSilicate,Alumino-Silicate,,,,,,,,,,,,,65,0,2.9,0,32.1,0,0,0,0,0,0,0,0,0,0,0,0,0,0,0,0,0,0,0,0,0,0,0,0,0,0,0,0,0,0,0,0,0,0,0,0,0,0,0,0,0,0,0,0,0,0,0,0,0,0,0,0,0,0,0,0,0,0.262
5135,GJ01-162457,J.MaterialsScienceLetters,1995,v.014p.0697,Glass,Silica,,,,,,,,,,,,,,100,0,0,0,0,0,0,0,0,0,0,0,0,0,0,0,0,0,0,0,0,0,0,0,0,0,0,0,0,0,0,0,0,0,0,0,0,0,0,0,0,0,0,0,0,0,0,0,0,0,0,0,0,0,0,0,0,0,0,0,0,0,0.1763
2873,GC01-052416,CoorsTek(J),1980,T-6070,Glass,Silica,,,Fiber,,,,OpticalFiber,,,,,TransparentQuarzGlass,,99.93,0,0,0,0,0,0,0,0,0,0,0,0,0,0,0,0,0,0,0,0,0,0,0,0,0,0,0,0,0,0,0,0,0,0,0,0,0,0,0,0,0,0,0,0,0,0,0,0,0,0,0,0,0,0,0,0,0,0,0,0,0,0.14
7544,GJ02-176286,GlassPhysics&Chemistry,1998,v.024p.0525,Glass,AlkaliSilicate,Alkaline-earthSilicate,,,,,,,,,,,D.S.Sanditov,,55.56,0,0,0,0,33.33,0,11.11,0,0,0,0,0,0,0,0,0,0,0,0,0,0,0,0,0,0,0,0,0,0,0,0,0,0,0,0,0,0,0,0,0,0,0,0,0,0,0,0,0,0,0,0,0,0,0,0,0,0,0,0,0,0,0.286
2803,GJ03-039684,PhysicsandChemistryofGlasses,1987,v.028p.0164,Glass,Alkaline-earthSilicate,,,,,,,,,,,,,,64.52,0,0,0,19.85,0,0,14.89,0,0,0,0,0,0,0,0,0,0,0,0,0,0,0,0,0,0,0,0,0,0,0.74,0,0,0,0,0,0,0,0,0,0,0,0,0,0,0,0,0,0,0,0,0,0,0,0,0,0,0,0,0,0,0,0.255
4616,GJ02-091214,GlassPhysics&Chemistry,1980,v.006p.0310,Glass,AlkaliSilicate,Alumino-Silicate,,,,,,,,,,,,,66,0,18,0,0,0,16,0,0,0,0,0,0,0,0,0,0,0,0,0,0,0,0,0,0,0,0,0,0,0,0,0,0,0,0,0,0,0,0,0,0,0,0,0,0,0,0,0,0,0,0,0,0,0,0,0,0,0,0,0,0,0,0.209
8669,GI06-191658R,NGF'sAdditionalNewData(J),2001,v.004p.0001,Glass,Alumino-Silicate,AlkaliSilicate,Alkaline-earthSilicate,,,,,ElectronicsElectrical,Substrate,,,Annealing:at750Cfor1hr.,GlassNameC018Melting:inPtRhcrucibleat1610Cfor27hr.,,60.12,0,14.77,0,0,14.96,0,9.99,0,0,0,0,0,0,0,0,0,0,0,0,0,0,0.16,0,0,0,0,0,0,0,0,0,0,0,0,0,0,0,0,0,0,0,0,0,0,0,0,0,0,0,0,0,0,0,0,0,0,0,0,0,0,0,0.25
4177,GJ02-079022,GlassPhysics&Chemistry,1979,v.005p.0502,Glass,AlkaliSilicate,,,,,,,,,,,,,,58.7,0,0,0,0,0,41.3,0,0,0,0,0,0,0,0,0,0,0,0,0,0,0,0,0,0,0,0,0,0,0,0,0,0,0,0,0,0,0,0,0,0,0,0,0,0,0,0,0,0,0,0,0,0,0,0,0,0,0,0,0,0,0,0.231
2848,GC01-052208,Shin-EtsuQuartzProducts(J),1980,Suprasil12,Glass,Silica,,,CVD,Block,Slab,Rod,UV-TransmittingMaterial,OpticsOptoelectronics,Substrate,,,HighUVTransmitting,,100,0,0,0,0,0,0,0,0,0,0,0,0,0,0,0,0,0,0,0,0,0,0,0,0,0,0,0,0,0,0,0,0,0,0,0,0,0,0,0,0,0,0,0,0,0,0,0,0,0,0,0,0,0,0,0,0,0,0,0,0,0,0.17
2835,GC02-052114,AsahiGlass(J),,Float-Clear,Glass,AlkaliSilicate,Alkaline-earthSilicate,,FlatGlass,,,,ArchitectureTrafficIndustry,Window,,,,,,71.39,0,1.17,4.43,9.56,0,0,13.45,0,0,0,0,0,0,0,0,0,0,0,0,0,0,0,0,0,0,0,0,0,0,0,0,0,0,0,0,0,0,0,0,0,0,0,0,0,0,0,0,0,0,0,0,0,0,0,0,0,0,0,0,0,0,0.25
5202,GB02-164822,FundamentalsofInorganicGlasses,1994,v.001p.0171,Glass,AlkaliSilicate,Alkaline-earthSilicate,,,,,,,,,,,,,76.92,0,0,7.69,0,0,0,15.38,0,0,0,0,0,0,0,0,0,0,0,0,0,0,0,0,0,0,0,0,0,0,0,0,0,0,0,0,0,0,0,0,0,0,0,0,0,0,0,0,0,0,0,0,0,0,0,0,0,0,0,0,0,0,0.22
703,GB02-004793,HandbookofGlassProperties,1986,v.001p.0313,Glass,AlkaliSilicate,,,,,,,,,,,,,,80,0,0,0,0,0,0,0,20,0,0,0,0,0,0,0,0,0,0,0,0,0,0,0,0,0,0,0,0,0,0,0,0,0,0,0,0,0,0,0,0,0,0,0,0,0,0,0,0,0,0,0,0,0,0,0,0,0,0,0,0,0,0.242
10574,XP03-225194,USPatent,2002,A0028740,Glass-Ceramics,Alkaline-earthSilicate,Alumino-Silicate,,,,,,Substrate,MagneticMemoryDisk,,,,X.Zouetal.(JP)1sttreatment:750C4h2ndtreatment:950C4hCrystal:Mg-Al-titanate,,51.87,0,11.03,27.9,0,0,0,0,0,0,0,0,0,0,0,0,0,0,0,0,0,0,0,0.57,0,0.99,0,0,0,0,7.64,0,0,0,0,0,0,0,0,0,0,0,0,0,0,0,0,0,0,0,0,0,0,0,0,0,0,0,0,0,0,0,0.25
9116,GP02-206804,EuropeanPatentSaint-Gobain(FR),2000,A0979217,Glass,AlkaliSilicate,Alkaline-earthSilicate,,Strengthened(Tempered),,,,VehicleWindow,,,,,,,64.12,0,0.26,0.1,14.25,0,0,21.27,0.006371,0,0,0,0,0,0,0,0,0,0,0,0,0,0,0,0,0,0,0,0,0,0,0,0,0,0,0,0,0,0,0,0,0,0,0,0,0,0,0,0,0,0,0,0,0,0,0,0,0,0,0,0,0,0.23
7470,GJ02-258706,PhysicsandChemistryofGlasses,2004,v.045p.0037,Glass,AlkaliSilicate,Alkaline-earthSilicate,,,,,,,,,,,,,74,0,0,0,10.3,0,0,15.7,0,0,0,0,0,0,0,0,0,0,0,0,0,0,0,0,0,0,0,0,0,0,0,0,0,0,0,0,0,0,0,0,0,0,0,0,0,0,0,0,0,0,0,0,0,0,0,0,0,0,0,0,0,0,0.19
8456,XP03-189129,JapanesePatentHoyaCorp.(J),1999,A322362,Glass-Ceramics,Alkaline-earthSilicate,Alumino-Silicate,,,,,,,,,,,,,52.5,0,15.53,19.97,0,0,0,0,0,0,0,0,0,0,0,0,0,0,0,0,0,0,0,2,0,0,0,0,0,0,10,0,0,0,0,0,0,0,0,0,0,0,0,0,0,0,0,0,0,0,0,0,0,0,0,0,0,0,0,0,0,0,0.21
7354,GP02-252985,JapanesePatentSaint-Gobain(FR),2003,A306343,Glass,AlkaliSilicate,Alkaline-earthSilicate,,,,,,Window,,,,,Ex.3,,70.24,0,0.62,3.13,11.23,0,0,7.11,3.34,0,0,0,0,0,0,0,1.52,0,0,0,0,0,0,0,0,0,0,0,0,0,0,0,0,2.81,0,0,0,0,0,0,0,0,0,0,0,0,0,0,0,0,0,0,0,0,0,0,0,0,0,0,0,0,0.21
4262,GJ02-082124,GlassPhysics&Chemistry,1979,v.005p.0278,Glass,AlkaliSilicate,Alumino-Silicate,,,,,,,,,,,,,65,0,12,0,0,0,23,0,0,0,0,0,0,0,0,0,0,0,0,0,0,0,0,0,0,0,0,0,0,0,0,0,0,0,0,0,0,0,0,0,0,0,0,0,0,0,0,0,0,0,0,0,0,0,0,0,0,0,0,0,0,0,0.224
6145,GI05-191772R,NGF'sAdditionalNewData(J),2001,v.004p.0005,Glass,Boro-Silicate,,,,,,,,,,,Annealing:at650Cfor1h.,GlassNameC138Melting:inPt-Rhcrucibleat1550Cfor7h.,,78.49,9.2,1.86,0,2.24,0,0,6.67,0,0,0,0,0,0,0,0,0,0,0,0,0,0,0,0,0,0,0,0,0,0,1.54,0,0,0,0,0,0,0,0,0,0,0,0,0,0,0,0,0,0,0,0,0,0,0,0,0,0,0,0,0,0,0,0.2
18537,GP06-356681,USPatentCorningInc.(US),2014,A0141226,Glass,Alumino-Silicate,AlkaliSilicate,,Melting,SheetGlass,,,ChemicalStrengthen,ElectronicsElectrical,Display,,,ex.ANL,,61,0,18.5,0,0,0,0,14,0,0,0,0,0,0,0,0,0,0,0,0,0,0,0,6.5,0,0,0,0,0,0,0,0,0,0,0,0,0,0,0,0,0,0,0,0,0,0,0,0,0,0,0,0,0,0,0,0,0,0,0,0,0,0,0.238
756,GB02-006491,HandbookofGlassProperties,1986,v.001p.0326,Glass,AlkaliSilicate,Alkaline-earthSilicate,,,,,,,,,,,,,71.4,0,0,0,0,0,0,0,9.9,0,0,0,0,0,0,0,18.7,0,0,0,0,0,0,0,0,0,0,0,0,0,0,0,0,0,0,0,0,0,0,0,0,0,0,0,0,0,0,0,0,0,0,0,0,0,0,0,0,0,0,0,0,0,0.249
5549,GJ02-176282,GlassPhysics&Chemistry,1998,v.024p.0525,Glass,AlkaliSilicate,Alkaline-earthSilicate,,,,,,,,,,,D.S.Sanditov,,71.43,0,0,0,0,14.29,0,14.29,0,0,0,0,0,0,0,0,0,0,0,0,0,0,0,0,0,0,0,0,0,0,0,0,0,0,0,0,0,0,0,0,0,0,0,0,0,0,0,0,0,0,0,0,0,0,0,0,0,0,0,0,0,0,0.258
1864,GB02-019781,HandbookofGlassData,1987,v.00Cp.0214,Glass,AlkaliSilicate,Alkaline-earthSilicate,,,,,,,,,,,,,78.5,0,0,0,11.5,0,0,10,0,0,0,0,0,0,0,0,0,0,0,0,0,0,0,0,0,0,0,0,0,0,0,0,0,0,0,0,0,0,0,0,0,0,0,0,0,0,0,0,0,0,0,0,0,0,0,0,0,0,0,0,0,0,0.198
9107,GJ02-310185,J.Non-CrystallineSolids,2012,v.358p.003418,Glass,AlkaliSilicate,,,,,,,,,,,,,,92,0,0,0,0,0,0,8,0,0,0,0,0,0,0,0,0,0,0,0,0,0,0,0,0,0,0,0,0,0,0,0,0,0,0,0,0,0,0,0,0,0,0,0,0,0,0,0,0,0,0,0,0,0,0,0,0,0,0,0,0,0,0.172
4615,GJ02-091213,GlassPhysics&Chemistry,1980,v.006p.0310,Glass,AlkaliSilicate,Alumino-Silicate,,,,,,,,,,,,,66,0,19,0,0,0,15,0,0,0,0,0,0,0,0,0,0,0,0,0,0,0,0,0,0,0,0,0,0,0,0,0,0,0,0,0,0,0,0,0,0,0,0,0,0,0,0,0,0,0,0,0,0,0,0,0,0,0,0,0,0,0,0.212
5184,GB02-164783,FundamentalsofInorganicGlasses,1994,v.001p.0169,Glass,AlkaliSilicate,,,,,,,,,,,,,,85,0,0,0,0,0,0,15,0,0,0,0,0,0,0,0,0,0,0,0,0,0,0,0,0,0,0,0,0,0,0,0,0,0,0,0,0,0,0,0,0,0,0,0,0,0,0,0,0,0,0,0,0,0,0,0,0,0,0,0,0,0,0.2
8759,GI02-191766R,NGF'sAdditionalNewData(J),2001,v.004p.0005,Glass,AlkaliSilicate,Alumino-Silicate,Zinc-Silicate,,,,,,,,,Annealing:at650Cfor1h.,GlassNameC130Melting:inPtcrucibleat1550Cfor16h.,,50.24,0,15.32,0,0,0,0,15.15,14.88,0,0,0,0,0,0,4.41,0,0,0,0,0,0,0,0,0,0,0,0,0,0,0,0,0,0,0,0,0,0,0,0,0,0,0,0,0,0,0,0,0,0,0,0,0,0,0,0,0,0,0,0,0,0,0.25
2439,GB06-025738,HandbookofGlassData,1987,v.00Cp.0450,Glass,Alumino-Silicate,AlkaliSilicate,,,,,,,,,,,,,66,0,21,0,0,0,13,0,0,0,0,0,0,0,0,0,0,0,0,0,0,0,0,0,0,0,0,0,0,0,0,0,0,0,0,0,0,0,0,0,0,0,0,0,0,0,0,0,0,0,0,0,0,0,0,0,0,0,0,0,0,0,0.221
2381,GJ02-045761,GlassPhysics&Chemistry,1982,v.008p.0463,Glass,AlkaliSilicate,,,,,,,,,,,,,,75,0,0,0,0,0,0,25,0,0,0,0,0,0,0,0,0,0,0,0,0,0,0,0,0,0,0,0,0,0,0,0,0,0,0,0,0,0,0,0,0,0,0,0,0,0,0,0,0,0,0,0,0,0,0,0,0,0,0,0,0,0,0.226
8619,GI02-190651R,NGF'sAdditionalNewData(J),2000,v.002p.0003,Glass,AlkaliSilicate,Alumino-Silicate,OtherSilicate,,,,,PlasmaDisplay,,,,Annealing:at600Cfor2hr.,GlassNameA70Melting:inPtcrucibleat1600Cfor5hr.,,65.29,0,4.64,0,0,4.41,0,24.01,0,0,0,0,0,0,0,0,0,0,0,0,0,0,0,0,0,0,0,0,0,0,0,0,0,1.65,0,0,0,0,0,0,0,0,0,0,0,0,0,0,0,0,0,0,0,0,0,0,0,0,0,0,0,0,0.25
6131,GI05-190659R,NGF'sAdditionalNewData(J),2000,v.002p.0003,Glass,Boro-Silicate,,,,,,,,,,,Annealing:at650Cfor2hr.,GlassNameB07.Melting:inPtcrucibleat1640Cfor5hr.,,78.73,14.46,0,0,0,0,0,3.87,0.87,0,0,0,0,0,0,0,0,0,0,0,0,0,0,0,0,0,0,0,0,0,2.07,0,0,0,0,0,0,0,0,0,0,0,0,0,0,0,0,0,0,0,0,0,0,0,0,0,0,0,0,0,0,0,0.2
3237,GB02-071321,HandbookofGlassData,1983,v.00Ap.0320,Glass,AlkaliSilicate,,,,,,,,,,,,,,87,0,0,0,0,0,0,0,13,0,0,0,0,0,0,0,0,0,0,0,0,0,0,0,0,0,0,0,0,0,0,0,0,0,0,0,0,0,0,0,0,0,0,0,0,0,0,0,0,0,0,0,0,0,0,0,0,0,0,0,0,0,0.23
14032,GP03-293588,USPatentHoyaCorp.(J),2009,A7595273,Glass,Alkaline-earthSilicate,AlkaliSilicate,,,,,,Substrate,MagneticMemoryDisk,,,,Ex.1,,64,0,4,0,16,3,1,6.5,1.5,0,0,0,0,0,0,0,0,0,0,0,0,0,0,0,0,0,0,0,0,0,0,0,0,4,0,0,0,0,0,0,0,0,0,0,0,0,0,0,0,0,0,0,0,0,0,0,0,0,0,0,0,0,0.239
3863,GB02-071309,HandbookofGlassData,1983,v.00Ap.0313,Glass,AlkaliSilicate,,,,,,,,,,,,StirredMelting,,67.7,0,0,0,0,0,0,32.3,0,0,0,0,0,0,0,0,0,0,0,0,0,0,0,0,0,0,0,0,0,0,0,0,0,0,0,0,0,0,0,0,0,0,0,0,0,0,0,0,0,0,0,0,0,0,0,0,0,0,0,0,0,0,0.229
712,GJ05-005416,J.AmericanCeramicSoc.,1970,v.053p.0005,Glass,Boro-Silicate,,,FlatGlass,,,,,,,,,7TABS10FIGS,,70,14,0,0,0,0,0,16,0,0,0,0,0,0,0,0,0,0,0,0,0,0,0,0,0,0,0,0,0,0,0,0,0,0,0,0,0,0,0,0,0,0,0,0,0,0,0,0,0,0,0,0,0,0,0,0,0,0,0,0,0,0,0.2
7386,GB06-174591,DataBookofGlassComposition(J),1991,v.001p.0077,Glass,Alumino-Silicate,Alkaline-earthSilicate,,,,,,Chemical,,,,,,,64.37,4.48,10.4,10.83,8.9,0,0,1.01,0,0,0,0,0,0,0,0,0,0,0,0,0,0,0,0,0,0,0,0,0,0,0,0,0,0,0,0,0,0,0,0,0,0,0,0,0,0,0,0,0,0,0,0,0,0,0,0,0,0,0,0,0,0,0.24
4844,GJ05-140607,J.MaterialsScience,1991,v.026p.1216,Glass,Boro-Silicate,,,,,,,,,,,,InterfacialshearstrengthsofSiC-glassinterface,,83.04,11.57,1.33,0,0,0,0,3.8,0.26,0,0,0,0,0,0,0,0,0,0,0,0,0,0,0,0,0,0,0,0,0,0,0,0,0,0,0,0,0,0,0,0,0,0,0,0,0,0,0,0,0,0,0,0,0,0,0,0,0,0,0,0,0,0.2
8590,GI06-190612R,NGF'sAdditionalNewData(J),2000,v.002p.0001,Glass,Alumino-Silicate,AlkaliSilicate,Alkaline-earthSilicate,,,,,Substrate,,,,,GlassNameA25Melting:inPtcrucibleat1600Cfor5hr.Annealing:at730Cfor2hr.,,51.35,0,15.02,13.5,0,0,0,10.08,10.05,0,0,0,0,0,0,0,0,0,0,0,0,0,0,0,0,0,0,0,0,0,0,0,0,0,0,0,0,0,0,0,0,0,0,0,0,0,0,0,0,0,0,0,0,0,0,0,0,0,0,0,0,0,0.24
3244,GB02-071330,HandbookofGlassData,1983,v.00Ap.0323,Glass,AlkaliSilicate,,,,,,,,,,,,,,70,0,0,0,0,0,30,0,0,0,0,0,0,0,0,0,0,0,0,0,0,0,0,0,0,0,0,0,0,0,0,0,0,0,0,0,0,0,0,0,0,0,0,0,0,0,0,0,0,0,0,0,0,0,0,0,0,0,0,0,0,0,0.242
8665,GI06-191650R,NGF'sAdditionalNewData(J),2001,v.004p.0001,Glass,Alumino-Silicate,AlkaliSilicate,,,,,,ElectronicsElectrical,Substrate,,,Annealing:at810Cfor1hr.,GlassNameC010.Melting:inPtRhcrucibleat1620Cfor49hr.,,59.29,0,24.64,0,0.01,0,0,15.95,0,0,0,0,0,0,0,0.008706,0,0,0,0,0,0,0.11,0,0,0,0,0,0,0,0,0,0,0,0,0,0,0,0,0,0,0,0,0,0,0,0,0,0,0,0,0,0,0,0,0,0,0,0,0,0,0,0.23
2428,GB06-025726,HandbookofGlassData,1987,v.00Cp.0450,Glass,Alumino-Silicate,AlkaliSilicate,,,,,,,,,,,,,65,0,20,0,0,0,15,0,0,0,0,0,0,0,0,0,0,0,0,0,0,0,0,0,0,0,0,0,0,0,0,0,0,0,0,0,0,0,0,0,0,0,0,0,0,0,0,0,0,0,0,0,0,0,0,0,0,0,0,0,0,0,0.23
3792,GJ02-091259,GlassPhysics&Chemistry,1980,v.006p.0372,Glass,AlkaliSilicate,,,,,,,,,,,,,,80.4,0,0,0,0,0,0,19.6,0,0,0,0,0,0,0,0,0,0,0,0,0,0,0,0,0,0,0,0,0,0,0,0,0,0,0,0,0,0,0,0,0,0,0,0,0,0,0,0,0,0,0,0,0,0,0,0,0,0,0,0,0,0,0.234
820,GB02-006480,HandbookofGlassProperties,1986,v.001p.0326,Glass,AlkaliSilicate,Alkaline-earthSilicate,,,,,,,,,,,,,53.2,0,0,0,0,0,0,0,16.8,0,0,0,0,0,0,0,30,0,0,0,0,0,0,0,0,0,0,0,0,0,0,0,0,0,0,0,0,0,0,0,0,0,0,0,0,0,0,0,0,0,0,0,0,0,0,0,0,0,0,0,0,0,0.281
4696,GP07-092839,USPatentSchottGlassTech.(US),1985,A4554259,Glass,Zinc-Silicate,Alumino-Silicate,,NonAlkali,,,,SubstrateforPhotolithographyMask,,,,,,,64.86,3.2,8.56,0,6.34,4.26,0,0,0,0,0,0,0,0,0,12.64,0,0,0,0,0,0,0.08,0,0.05,0,0,0,0,0,0,0,0,0,0,0,0,0,0,0,0,0,0,0,0,0,0,0,0,0,0,0,0,0,0,0,0,0,0,0,0,0,0.246
9125,GP02-206825,EuropeanPatentCorningInc.(US),2000,A0980341,Glass,AlkaliSilicate,Alumino-Silicate,,Molded,,,,Lens&Prism,,,,,,,68.71,6.16,5.9,0,0,0,0,15.84,2.61,0,0,0,0,0,0,0,0,0,0,0,0,0,0,0,0.13,0,0,0,0,0,0,0,0,0.65,0,0,0,0,0,0,0,0,0,0,0,0,0,0,0,0,0,0,0,0,0,0,0,0,0,0,0,0,0.21
2448,GB02-025758,HandbookofGlassData,1987,v.00Cp.0453,Glass,AlkaliSilicate,,,,,,,,,,,,,,65,0,0,0,0,0,0,35,0,0,0,0,0,0,0,0,0,0,0,0,0,0,0,0,0,0,0,0,0,0,0,0,0,0,0,0,0,0,0,0,0,0,0,0,0,0,0,0,0,0,0,0,0,0,0,0,0,0,0,0,0,0,0.253
4251,GB04-081680,HandbookofGlassData,1983,v.00Ap.0501,Glass,Lead-Silicate,,,,,,,,,,,,,,61.6,0,0,0,0,0,0,0,0,0,0,0,0,0,0,0,0,0,38.4,0,0,0,0,0,0,0,0,0,0,0,0,0,0,0,0,0,0,0,0,0,0,0,0,0,0,0,0,0,0,0,0,0,0,0,0,0,0,0,0,0,0,0,0.15
4624,GJ02-091233,GlassPhysics&Chemistry,1980,v.006p.0310,Glass,AlkaliSilicate,Alumino-Silicate,,,,,,,,,,,,,66,0,21,0,0,0,13,0,0,0,0,0,0,0,0,0,0,0,0,0,0,0,0,0,0,0,0,0,0,0,0,0,0,0,0,0,0,0,0,0,0,0,0,0,0,0,0,0,0,0,0,0,0,0,0,0,0,0,0,0,0,0,0.221
15242,GP03-302879,USPatentHoyaCorp.(J),2011,A0159322,Glass,Alkaline-earthSilicate,AlkaliSilicate,,,,,,Substrate,MagneticMemoryDisk,ChemicalStrengthen,,,Ex.8,,65,0,5,0,13,3,0,4,6,0,0,0,0,0,0,0,0,0,0,0,0,0,0,0,0,0,0,0,0,0,0,0,0,4,0,0,0,0,0,0,0,0,0,0,0,0,0,0,0,0,0,0,0,0,0,0,0,0,0,0,0,0,0.24
4371,GP05-100014,USPatentUSAGov.(US),1984,A4482205,Glass,Boro-Silicate,,,,,,,OpticalFiber,,,,,Cladglass.,,95.65,4.34,0,0,0,0,0,0,0,0,0,0,0,0,0,0,0,0,0,0,0,0,0,0,0,0,0,0,0,0,0,0,0,0,0,0,0,0,0,0,0,0,0,0,0,0,0,0,0,0,0,0,0,0,0,0,0,0,0,0,0,0,0.219
7301,GJ02-251269,GlassPhysics&Chemistry,2003,v.029p.0002,Glass,AlkaliSilicate,,,,,,,,,,,,,,76.91,0,0,0,0,0,0,0,23.09,0,0,0,0,0,0,0,0,0,0,0,0,0,0,0,0,0,0,0,0,0,0,0,0,0,0,0,0,0,0,0,0,0,0,0,0,0,0,0,0,0,0,0,0,0,0,0,0,0,0,0,0,0,0.25
8602,GI06-190626R,NGF'sAdditionalNewData(J),2000,v.002p.0001,Glass,Alumino-Silicate,AlkaliSilicate,,,,,,MagneticMemoryDisk,,,,,GlassNameA45.Melt:inPtat1600Cfor5hr.Anneal:at750Cfor2hr.GlassforChem.Strengthen.,,61.69,0,11.28,5.17,0,0,11.41,10.45,0,0,0,0,0,0,0,0,0,0,0,0,0,0,0,0,0,0,0,0,0,0,0,0,0,0,0,0,0,0,0,0,0,0,0,0,0,0,0,0,0,0,0,0,0,0,0,0,0,0,0,0,0,0,0.23
5552,GJ01-176313,GlassPhysics&Chemistry,1998,v.024p.0534,Glass,Silica,,,,,,,,,,,,D.S.Sanditov,,100,0,0,0,0,0,0,0,0,0,0,0,0,0,0,0,0,0,0,0,0,0,0,0,0,0,0,0,0,0,0,0,0,0,0,0,0,0,0,0,0,0,0,0,0,0,0,0,0,0,0,0,0,0,0,0,0,0,0,0,0,0,0.17
12414,GP03-268790,JapanesePatentHoyaCorp.(J),2005,A314159,Glass,Alkaline-earthSilicate,AlkaliSilicate,,,,,,Substrate,MagneticMemoryDisk,,,,Ex.1,,64,0,4,0,16,3,1,6.5,1.5,0,0,0,0,0,0,0,0,0,0,0,0,0,0,0,0,0,0,0,0,0,0,0,0,4,0,0,0,0,0,0,0,0,0,0,0,0,0,0,0,0,0,0,0,0,0,0,0,0,0,0,0,0,0.239
2450,GB02-025760,HandbookofGlassData,1987,v.00Cp.0453,Glass,AlkaliSilicate,Boro-Silicate,,,,,,,,,,,,,65,15,0,0,0,0,0,20,0,0,0,0,0,0,0,0,0,0,0,0,0,0,0,0,0,0,0,0,0,0,0,0,0,0,0,0,0,0,0,0,0,0,0,0,0,0,0,0,0,0,0,0,0,0,0,0,0,0,0,0,0,0,0.195
16633,GP03-313222,USPatentCorningInc.(US),2013,A8598056,Glass,Alkaline-earthSilicate,Alumino-Silicate,,NonAlkali,,,,Display,LiquidCrystalDisplay,Substrate,,,Ex.3,,67.83,4.53,12.43,4.99,5.13,1.4,0,0,0,0,0,0,0,0,0,0,3.55,0,0,0,0,0.03,0,0,0,0,0,0,0,0,0,0,0,0.01,0,0.09,0,0,0,0,0,0,0,0,0,0,0,0,0,0,0,0,0,0,0,0,0,0,0,0,0,0,0.238
11917,GP02-261866,USPatentSchottAG(DE),2004,A6825142,Glass,AlkaliSilicate,,,,,,,ColorFilter,,,,,Ex.2,,59.93,0,0,0,0,0,10,24.98,0,0,0,0,0,0,0,0,0,0,0,0,0,0,0.1,4.99,0,0,0,0,0,0,0,0,0,0,0,0,0,0,0,0,0,0,0,0,0,0,0,0,0,0,0,0,0,0,0,0,0,0,0,0,0,0,0.25
5544,GJ02-176269,GlassPhysics&Chemistry,1998,v.024p.0525,Glass,AlkaliSilicate,Alkaline-earthSilicate,,,,,,,,,,,D.S.Sanditov,,76.92,0,0,0,0,0,0,15.38,0,0,0,0,0,0,0,0,7.69,0,0,0,0,0,0,0,0,0,0,0,0,0,0,0,0,0,0,0,0,0,0,0,0,0,0,0,0,0,0,0,0,0,0,0,0,0,0,0,0,0,0,0,0,0,0.238
6418,GJ02-144686,GlassPhysics&Chemistry,1992,v.018p.0387,Glass,AlkaliSilicate,,,,,,,,,,,,,,60,0,0,0,0,0,12.5,12.5,0,0,0,0,0,0,0,0,0,0,0,0,0,0,0,0,0,0,0,0,0,0,15,0,0,0,0,0,0,0,0,0,0,0,0,0,0,0,0,0,0,0,0,0,0,0,0,0,0,0,0,0,0,0,0.2328
856,GB02-006723,HandbookofGlassProperties,1986,v.001p.0327,Glass,AlkaliSilicate,Alumino-Silicate,,,,,,,,,,,,,65,0,16,0,0,0,19,0,0,0,0,0,0,0,0,0,0,0,0,0,0,0,0,0,0,0,0,0,0,0,0,0,0,0,0,0,0,0,0,0,0,0,0,0,0,0,0,0,0,0,0,0,0,0,0,0,0,0,0,0,0,0,0.223
11945,GP02-262125,USPatentSaint-Gobain(FR),2004,A0162213,Glass,AlkaliSilicate,Alkaline-earthSilicate,,Strengthened(Tempered),,,,VehicleWindow,,,,,Ex.5,,66.17,0,1.22,0.77,11.52,0.81,0,16.34,3.17,0,0,0,0,0,0,0,0,0,0,0,0,0,0,0,0,0,0,0,0,0,0,0,0,0,0,0,0,0,0,0,0,0,0,0,0,0,0,0,0,0,0,0,0,0,0,0,0,0,0,0,0,0,0.23
11309,GP02-252936,JapanesePatentKonicaMinolta(J),2003,A292336,Glass,AlkaliSilicate,,,Molded,,,,OpticalUse,Lens&Prism,,,,Ex.1,,60,5,5,0,0,0,23,4,3,0,0,0,0,0,0,0,0,0,0,0,0,0,0,0,0,0,0,0,0,0,0,0,0,0,0,0,0,0,0,0,0,0,0,0,0,0,0,0,0,0,0,0,0,0,0,0,0,0,0,0,0,0,0.23
