Repository: hori1537/rexrexxion-about-SP

File: input_csv/inputcsv_SiO2_0.01-100.00_youngsmodulus.csv (part 10 of 53)
No.,GlassNo.,DataSource,Year,DataSourceNumber,State,GlassSystem1,GlassSystem2,GlassSystem3,Appearance1,Appearance2,Appearance3,Appearance4,Usage1,Usage2,Usage3,Usage4,ThermalTreatment,Note,GlassNo.(Structure),SiO2,B2O3,Al2O3,MgO,CaO,BaO,Li2O,Na2O,K2O,Ag2O,MnO,FeO,CoO,NiO,CuO,ZnO,SrO,CdO,PbO,SnO,Cr2O3,Fe2O3,As2O3,Y2O3,Sb2O3,La2O3,Nd2O3,Gd2O3,Bi2O3,Co3O4,TiO2,MnO2,GeO2,ZrO2,CeO2,SnO2,P2O5,Ta2O5,Nb2O3,SO3,MoO3,WO3,H2O,LiF,NaF,KF,MgF2,CaF2,SrF2,BaF2,ZnF2,PbF2,YF3,AlF3,LaF3,GdF3,YbF3,ErF3,F,Cl,Br,Ag,Young'sModulusatRT(GPa)
4886,XP06-212780,JapanesePatentKonicaMinolta(J),2001,A287953,Glass-Ceramics,Alumino-Silicate,Alkaline-earthSilicate,OtherSilicate,GlassCeramics,,,,MagneticMemoryDisk,,,,,crystal:(MgAl)SiO3,,43.48,0,12.38,26.22,0,0,9.83,0,0,0,0,0,0,0,0,0,0,0,0,0,0,0,0,0,0,0,0,0,0,0,8.09,0,0,0,0,0,0,0,0,0,0,0,0,0,0,0,0,0,0,0,0,0,0,0,0,0,0,0,0,0,0,0,152.5
1396,GJ02-061752,GlassTechnology,1964,v.005p.0216,Glass,AlkaliSilicate,,,,,,,,,,,,,,84,0,0,0,0,0,0,16,0,0,0,0,0,0,0,0,0,0,0,0,0,0,0,0,0,0,0,0,0,0,0,0,0,0,0,0,0,0,0,0,0,0,0,0,0,0,0,0,0,0,0,0,0,0,0,0,0,0,0,0,0,0,62.9
6915,GI02-257651,Proc.ICG,2004,v.007p.0024,Glass,AlkaliSilicate,,,,,,,,,,,,,,67,0,0,0,0,0,0,33,0,0,0,0,0,0,0,0,0,0,0,0,0,0,0,0,0,0,0,0,0,0,0,0,0,0,0,0,0,0,0,0,0,0,0,0,0,0,0,0,0,0,0,0,0,0,0,0,0,0,0,0,0,0,51
7956,GP03-284594,JapanesePatentHoyaCorp.(J),2008,A097821,Glass,Alkaline-earthSilicate,AlkaliSilicate,,,,,,Substrate,MagneticMemoryDisk,,,,Ex.7,,55,0,7,18,0,0,10,0,0,0,0,0,0,0,0,0,0,0,0,0,0,0,0,3,0,0,0,0,0,0,7,0,0,0,0,0,0,0,0,0,0,0,0,0,0,0,0,0,0,0,0,0,0,0,0,0,0,0,0,0,0,0,106.1
3499,GI02-190647R,NGF'sAdditionalNewData(J),2000,v.002p.0003,Glass,AlkaliSilicate,Alumino-Silicate,Alkaline-earthSilicate,,,,,PlasmaDisplay,,,,Annealing:at620Cfor2hr.,GlassNameA66Melting:inPtcrucibleat1600Cfor5hr.,,60.68,0,4.23,0,11.25,0,0,22.39,0,0,0,0,0,0,0,0,0,0,0,0,0,0,0,0,0,0,0,0,0,0,0,0,0,1.45,0,0,0,0,0,0,0,0,0,0,0,0,0,0,0,0,0,0,0,0,0,0,0,0,0,0,0,0,74.05
6930,GI03-257677,Proc.ICG,2004,v.007p.0030,Glass,Alkaline-earthSilicate,Alumino-Silicate,,,,,,,,,,,,,40.24,0,16.92,24.32,5.71,0,5.91,0.5,0,0,0,0,0,0,0,0,0.6,0,0,0,0,0,0,0,0,0,0,0,0,0,3.2,0,0,2.6,0,0,0,0,0,0,0,0,0,0,0,0,0,0,0,0,0,0,0,0,0,0,0,0,0,0,0,0,112
559,GB02-019758,HandbookofGlassData,1987,v.00Cp.0209,Glass,AlkaliSilicate,Alkaline-earthSilicate,,,,,,,,,,,,,58.8,0,0,0,0,0,0,0,24,0,0,0,0,0,0,0,17.2,0,0,0,0,0,0,0,0,0,0,0,0,0,0,0,0,0,0,0,0,0,0,0,0,0,0,0,0,0,0,0,0,0,0,0,0,0,0,0,0,0,0,0,0,0,59.09
4506,GP03-211540,JapanesePatentHoyaCorp.(J),2001,A076336,Glass,Alkaline-earthSilicate,Alumino-Silicate,AlkaliSilicate,,,,,Substrate,MagneticMemoryDisk,,,,,,57.92,0,5.94,5.94,7.92,0,11.39,0,0,0,0,0,0,0,0,0,0,0,0,0.99,0,0,0,1.98,0,0,0,0,0,0,7.92,0,0,0,0,0,0,0,0,0,0,0,0,0,0,0,0,0,0,0,0,0,0,0,0,0,0,0,0,0,0,0,104
7660,GP05-275318,USPatentHoyaCorp.(J),2006,A7090937,Glass,Boro-Silicate,Alkaline-earthSilicate,Alumino-Silicate,,,,,Substrate,MagneticMemoryDisk,,,,Ex.2,,10,50,12,8,20,0,0,0,0,0,0,0,0,0,0,0,0,0,0,0,0,0,0,0,0,0,0,0,0,0,0,0,0,0,0,0,0,0,0,0,0,0,0,0,0,0,0,0,0,0,0,0,0,0,0,0,0,0,0,0,0,0,80
4129,XP06-210778,JapanesePatentKonicaMinolta(J),2001,A019478,Glass-Ceramics,Alumino-Silicate,AlkaliSilicate,,,,,,MagneticMemoryDisk,,,,,,,71.17,0,4.82,4.73,0,0,16.44,0,0.31,0,0,0,0,0,0,0,0,0,0,0,0,0,0,0,0,0,0,0,0,0,0.51,0,0,1.41,0,0,0.61,0,0,0,0,0,0,0,0,0,0,0,0,0,0,0,0,0,0,0,0,0,0,0,0,0,92.6
6477,GP05-252940,JapanesePatentKonicaMinolta(J),2003,A292336,Glass,Boro-Silicate,AlkaliSilicate,,Molded,,,,OpticalUse,Lens&Prism,,,,Ex.5,,29,28.99,4,0,0,0,28.01,7,1,0,0,0,0,0,0,2,0,0,0,0,0,0,0,0,0,0,0,0,0,0,0,0,0,0,0,0,0,0,0,0,0,0,0,0,0,0,0,0,0,0,0,0,0,0,0,0,0,0,0,0,0,0,90.3
8731,GP02-298518,JapanesePatentOharaInc.(J),2010,A198679,Glass,AlkaliSilicate,,,,,,,Substrate,MagneticMemoryDisk,,,,Ex.5,,62.42,1.79,4.9,5.42,0,0,10.44,8.05,0.66,0,0,0,0,0,0,0,0,0,0,0,0,0,0,0,0,0,0,0,0,0,0.78,0,0,4.05,0,0.17,1.32,0,0,0,0,0,0,0,0,0,0,0,0,0,0,0,0,0,0,0,0,0,0,0,0,0,87.9
2188,GJ03-108573,J.Non-CrystallineSolids,1989,v.108p.0187,Glass,Alkaline-earthSilicate,,,,,,,,,,,,ExtensionofMakishimaandMackenzie'stheory,,60,0,10,0,30,0,0,0,0,0,0,0,0,0,0,0,0,0,0,0,0,0,0,0,0,0,0,0,0,0,0,0,0,0,0,0,0,0,0,0,0,0,0,0,0,0,0,0,0,0,0,0,0,0,0,0,0,0,0,0,0,0,86.2
9663,GJ02-312111,J.AmericanCeramicSoc.,2013,v.096p.001436,Glass,AlkaliSilicate,Alkaline-earthSilicate,Alumino-Silicate,,,,,,,,,Annealedattheirrespectiveannealingtemp.for2hr.,,,62.77,0,13.31,7.9,0.08,0,0,15.78,0,0,0,0,0,0,0,0,0,0,0,0,0,0,0,0,0,0,0,0,0,0,0,0,0,0,0,0.15,0,0,0,0,0,0,0,0,0,0,0,0,0,0,0,0,0,0,0,0,0,0,0,0,0,0,75.7
1304,GJ01-060358,J.Non-CrystallineSolids,1981,v.043p.0309,Glass,Silica,,,,,,,,,,,,Data=Quotation,,100,0,0,0,0,0,0,0,0,0,0,0,0,0,0,0,0,0,0,0,0,0,0,0,0,0,0,0,0,0,0,0,0,0,0,0,0,0,0,0,0,0,0,0,0,0,0,0,0,0,0,0,0,0,0,0,0,0,0,0,0,0,90.16
4042,GJ03-209914,J.Non-CrystallineSolids,2001,v.290p.0180,Glass,Alkaline-earthSilicate,Alumino-Silicate,,,,,,MagneticMemoryDisk,,,,,,,50,0,15,15,20,0,0,0,0,0,0,0,0,0,0,0,0,0,0,0,0,0,0,0,0,0,0,0,0,0,0,0,0,0,0,0,0,0,0,0,0,0,0,0,0,0,0,0,0,0,0,0,0,0,0,0,0,0,0,0,0,0,99.5
5473,XP03-222400,JapanesePatentHoyaCorp.(J),2002,A087835,Glass-Ceramics,Alkaline-earthSilicate,Alumino-Silicate,,GlassCeramics,,,,Substrate,MagneticMemoryDisk,,,,,,46,0,10.5,30.5,0,0,0,0,0.5,0,0,0,0,0,0,0,0,0,0,0,0,0,0,0.5,0,0,0,0,0,0,10,0,0,2,0,0,0,0,0,0,0,0,0,0,0,0,0,0,0,0,0,0,0,0,0,0,0,0,0,0,0,0,149.2
3820,XP03-205183,JapanesePatentOharaInc.(J),2000,A187828,Glass-Ceramics,Alkaline-earthSilicate,Alumino-Silicate,,GlassCeramics,,,,MagneticMemoryDisk,,,,,,,48.14,2.97,6.37,27.82,0.53,0,7.71,0,0,0,0,0,0,0,0,0,0,0,0,0,0,0,0.09,0,0.02,0,0,0,0,0,1.85,0,0,2.25,0,0.59,1.04,0,0,0,0.62,0,0,0,0,0,0,0,0,0,0,0,0,0,0,0,0,0,0,0,0,0,140
82,GB02-004867,HandbookofGlassProperties,1986,v.001p.0318,Glass,AlkaliSilicate,,,,,,,,,,,,,,70,0,0,0,0,0,0,15,15,0,0,0,0,0,0,0,0,0,0,0,0,0,0,0,0,0,0,0,0,0,0,0,0,0,0,0,0,0,0,0,0,0,0,0,0,0,0,0,0,0,0,0,0,0,0,0,0,0,0,0,0,0,56.1
3885,GP09-205853,JapanesePatentNipponSheetGlass(J),2000,A313638,Glass,OtherSilicate,Alumino-Silicate,,,,,,Substrate,MagneticMemoryDisk,,,,,,41.3,0,12.5,0,0,0,0,0,0,0,34.6,0,0,0,0,0,0,0,0,0,0,0,0,0,0,0,0,0,0,0,9.6,0,0,0,2,0,0,0,0,0,0,0,0,0,0,0,0,0,0,0,0,0,0,0,0,0,0,0,0,0,0,0,103
8470,GP03-293821,USPatentAsahiGlass(J),2009,A0176640,Glass,Alkaline-earthSilicate,Alumino-Silicate,,NonAlkali,,,,Substrate,LiquidCrystalDisplay,,,,Ex.4,,63.46,7.49,11.58,7.98,6.99,0,0,0,0,0,0,0,0,0,0,0,2.5,0,0,0,0,0,0,0,0,0,0,0,0,0,0,0,0,0,0,0,0,0,0,0,0,0,0,0,0,0,0,0,0,0,0,0,0,0,0,0,0,0,0,0,0,0,80
8367,GP03-290840,EuropeanPatentNipponSheetGlass(J),2009,A2017236,Glass,Alkaline-earthSilicate,Boro-Silicate,,,,,,Display,,,,,Ex.2,,43.22,8.84,4.95,4,28.95,0,0,0,0,0,0,0,0,0,0,1.02,3.49,0,0,0,0,3,0,0,0,1.98,0,0,0,0,0,0,0,0.55,0,0,0,0,0,0,0,0,0,0,0,0,0,0,0,0,0,0,0,0,0,0,0,0,0,0,0,0,99
9406,GP20-308262,EuropeanPatentSchottGlassTech.(US),2012,A2436659,Glass,Phosphate,,,,,,,Laser,,,,,Ex.6,,8.5,5,10.83,0,0,0,11.78,0,0,0,0,0,0,0,0,0,0,0,0,0,0,0,0.12,0,0,1.5,1,0,0,0,0,0,0,0,0,0,61.27,0,0,0,0,0,0,0,0,0,0,0,0,0,0,0,0,0,0,0,0,0,0,0,0,0,72.2
3509,GI03-190714R,NGF'sAdditionalNewData(J),2000,v.002p.0005,Glass,Alkaline-earthSilicate,AlkaliSilicate,Phosphate,,,,,Biotechnology,,,,Annealing:at530Cfor2hr.,GlassNameP12Melting:inPtcrucibleat1250Cfor5hr.,,45.93,0,0,0,24.25,0,0,23.85,0,0,0,0,0,0,0,0,0,0,0,0,0,0,0,0,0,0,0,0,0,0,0,0,0,0,0,0,2.9,0,0,0,0,0,0,0,0,0,0,3.07,0,0,0,0,0,0,0,0,0,0,0,0,0,0,74.11
2798,XP09-164507,EuropeanPatentCorningInc.(US),1995,A0668250,Glass-Ceramics,OtherSilicate,Alumino-Silicate,,,,,,,,,,,Nickelaluminosilicateglass-ceramics,,51.37,0,16.45,13.32,0,0,0,0,0,0,0,0,0,18.87,0,0,0,0,0,0,0,0,0,0,0,0,0,0,0,0,0,0,0,0,0,0,0,0,0,0,0,0,0,0,0,0,0,0,0,0,0,0,0,0,0,0,0,0,0,0,0,0,133.7
7561,XP03-272495,USPatentHoyaCorp.(J),2006,A7015161,Glass-Ceramics,Alkaline-earthSilicate,Alumino-Silicate,,GlassCeramics,,,,Substrate,MagneticMemoryDisk,,,Tg+30C4hand1000C4h,Ex.7Crystalothers:Titanate,,43,0,12.5,32.5,0,0,0,0,0,0,0,0,0,0,0,0,0,0,0,0,0,0,0,2,0,0,0,0,0,0,10,0,0,0,0,0,0,0,0,0,0,0,0,0,0,0,0,0,0,0,0,0,0,0,0,0,0,0,0,0,0,0,170
2782,GP03-163299,JapanesePatentCorningInc.(US),1995,A232931,Glass,Alkaline-earthSilicate,Fluoro-Silicate,,,,,,ArtificialTooth,,,,,,,50.8,0,0,0,22.18,0,0,6.78,3.49,0,0,0,0,0,0,0,0,0,0,0,0,0,0,0,0,0,0,0,0,0,0,0,0,0,0,0,1.18,0,0,0,0,0,0,0,0,0,0,0,0,0,0,0,0,0,0,0,0,0,15.58,0,0,0,83
4306,XP03-210955,JapanesePatentKonicaMinolta(J),2001,A026446,Glass-Ceramics,Alkaline-earthSilicate,Alumino-Silicate,,,,,,MagneticMemoryDisk,,,,,Crystal:Magnesium-Aluminosilicate,,50.94,0,9.34,33.75,0,0,5.69,0,0,0,0,0,0,0,0,0,0,0,0,0,0,0,0,0,0,0,0,0,0,0,0,0,0,0,0,0,0,0.28,0,0,0,0,0,0,0,0,0,0,0,0,0,0,0,0,0,0,0,0,0,0,0,0,101
8000,GP02-285178,USPatentNipponSheetGlass(J),2008,A0053152,Glass,AlkaliSilicate,Alkaline-earthSilicate,Alumino-Silicate,,,,,Substrate,MagneticMemoryDisk,,,Annealedat650Cfor30min.,Ex.3,,65.33,0,6.49,5,9.21,0,0,9.96,4.01,0,0,0,0,0,0,0,0,0,0,0,0,0,0,0,0,0,0,0,0,0,0,0,0,0,0,0,0,0,0,0,0,0,0,0,0,0,0,0,0,0,0,0,0,0,0,0,0,0,0,0,0,0,76
7807,GP02-280736,JapanesePatentPanasonicCorp.(J),2007,A182991,Glass,AlkaliSilicate,Alkaline-earthSilicate,,Fiber,,,,ThermalInsulator,,,,,Ex.1,,65.23,4.33,0,5.53,10.43,0,0,13.91,0.57,0,0,0,0,0,0,0,0,0,0,0,0,0,0,0,0,0,0,0,0,0,0,0,0,0,0,0,0,0,0,0,0,0,0,0,0,0,0,0,0,0,0,0,0,0,0,0,0,0,0,0,0,0,78.1
5935,GP04-225326,USPatentSchottAG(DE),2002,A0058577,Glass,Lead-Silicate,,,,,,,OpticalUse,Display,,,,,,55.04,0,0,0,0,0,0,0.87,0.83,0,0,0,0,0,0,0,0,0,43.06,0,0,0,0.2,0,0,0,0,0,0,0,0,0,0,0,0,0,0,0,0,0,0,0,0,0,0,0,0,0,0,0,0,0,0,0,0,0,0,0,0,0,0,0,52.8
3187,GI05-184121,NGF'sAdditionalNewData(J),2000,v.001p.0347,Glass,Boro-Silicate,AlkaliSilicate,,,,,,,,,,,U.Doct.thesisUniv.ofTokyo1979,,30,50,0,0,0,0,0,20,0,0,0,0,0,0,0,0,0,0,0,0,0,0,0,0,0,0,0,0,0,0,0,0,0,0,0,0,0,0,0,0,0,0,0,0,0,0,0,0,0,0,0,0,0,0,0,0,0,0,0,0,0,0,68.6
4299,XP03-210948,JapanesePatentKonicaMinolta(J),2001,A026445,Glass-Ceramics,Alkaline-earthSilicate,Alumino-Silicate,,,,,,MagneticMemoryDisk,,,,,Crystal:Magnesium-Aluminosilicate,,46.65,0,7.93,32.97,0,0,7.74,0,2.45,0,0,0,0,0,0,1.42,0,0,0,0,0,0,0,0,0.4,0.44,0,0,0,0,0,0,0,0,0,0,0,0,0,0,0,0,0,0,0,0,0,0,0,0,0,0,0,0,0,0,0,0,0,0,0,0,106
1614,GJ30-076004,J.AmericanCeramicSoc.,1969,v.052p.0539,Glass,Aluminate,,,,,,,,,,,,4FiguresMeltedinAir,,7.07,0,28.28,7.07,57.58,0,0,0,0,0,0,0,0,0,0,0,0,0,0,0,0,0,0,0,0,0,0,0,0,0,0,0,0,0,0,0,0,0,0,0,0,0,0,0,0,0,0,0,0,0,0,0,0,0,0,0,0,0,0,0,0,0,109.2
4211,XP06-210860,JapanesePatentKonicaMinolta(J),2001,A019487,Glass-Ceramics,Alumino-Silicate,AlkaliSilicate,,,,,,MagneticMemoryDisk,,,,,,,69.75,2.51,5.14,0,0,0,19.09,0,0,0,0,0,0,0,0,0,0,0,0,0,0,0,0,0,0,0,0,0,0,0,2.04,0,0,0.57,0,0,0.9,0,0,0,0,0,0,0,0,0,0,0,0,0,0,0,0,0,0,0,0,0,0,0,0,0,92.6
1558,GJ06-072008,PhysicsandChemistryofGlasses,1961,v.002p.0119,Glass,Alumino-Silicate,Alkaline-earthSilicate,,,,,,,,,,,,,53.97,0,12.07,24.56,1.1,0,0,0,0,0,0,0,0,0,0,0,0,0,0,0,0,0,0,0,0,0,0,0,0,0,8.29,0,0,0,0,0,0,0,0,0,0,0,0,0,0,0,0,0,0,0,0,0,0,0,0,0,0,0,0,0,0,0,86.24
1821,GB05-088789,TechnicalGlasses,1961,v.001p.0149,Glass,Boro-Silicate,Alumino-Silicate,Alkaline-earthSilicate,,,,,,,,,,Hysil,,82.82,11.02,1.63,0,0.33,0,0,4.19,0,0,0,0,0,0,0,0,0,0,0,0,0,0,0,0,0,0,0,0,0,0,0,0,0,0,0,0,0,0,0,0,0,0,0,0,0,0,0,0,0,0,0,0,0,0,0,0,0,0,0,0,0,0,58.31
1919,GJ02-091258,GlassPhysics&Chemistry,1980,v.006p.0372,Glass,AlkaliSilicate,,,,,,,,,,,,,,70.55,0,0,0,0,0,0,29.45,0,0,0,0,0,0,0,0,0,0,0,0,0,0,0,0,0,0,0,0,0,0,0,0,0,0,0,0,0,0,0,0,0,0,0,0,0,0,0,0,0,0,0,0,0,0,0,0,0,0,0,0,0,0,56.66
7860,XP03-281606,USPatentHoyaCorp.(J),2007,A7264894,Glass-Ceramics,Alkaline-earthSilicate,Alumino-Silicate,,,,,,Substrate,MagneticMemoryDisk,,,800C4hr+1000C4hr,Ex.1-7,,46.82,0,10.27,34.89,0,0,0,0,0,0,0,0,0,0,0,0,0,0,0,0,0,0,0,0.53,0,0,0,0,0,0,7.49,0,0,0,0,0,0,0,0,0,0,0,0,0,0,0,0,0,0,0,0,0,0,0,0,0,0,0,0,0,0,0,147.5
5587,GP09-223064,JapanesePatentAsahiGlass(J),2002,A249336,Glass,OtherSilicate,Alkaline-earthSilicate,,,,,,Substrate,MagneticMemoryDisk,ElectricCircuitCircuitBoard,,,,,30,0,0,0,7.5,0,0,15,0,0,0,0,0,0,0,0,7.5,0,0,0,0,0,0,0,0,0,0,0,0,0,40,0,0,0,0,0,0,0,0,0,0,0,0,0,0,0,0,0,0,0,0,0,0,0,0,0,0,0,0,0,0,0,102
8311,GP03-290622,USPatentNipponSheetGlass(J),2009,A0105061,Glass,Alkaline-earthSilicate,Boro-Silicate,,,,,,Display,,,,,Ex.6,,36.23,12.83,4.95,4,31.95,0,0,0,0,0,0,0,0,0,0,1.02,3.49,0,0,0,0,3,0,0,0,1.98,0,0,0,0,0,0,0,0.55,0,0,0,0,0,0,0,0,0,0,0,0,0,0,0,0,0,0,0,0,0,0,0,0,0,0,0,0,99
134,GB02-006433,HandbookofGlassProperties,1986,v.001p.0322,Glass,AlkaliSilicate,Alkaline-earthSilicate,,,,,,,,,,,,,70.2,0,0,0,18.6,0,0,11.2,0,0,0,0,0,0,0,0,0,0,0,0,0,0,0,0,0,0,0,0,0,0,0,0,0,0,0,0,0,0,0,0,0,0,0,0,0,0,0,0,0,0,0,0,0,0,0,0,0,0,0,0,0,0,75.8
2906,XP03-169442,USPatentCorningInc.(US),1996,A5491116,Glass-Ceramics,Alkaline-earthSilicate,Alumino-Silicate,,,,,,MagneticMemoryDisk,CookingWareCulinary,,,,,,48.55,0,10.97,30.15,0,0,0,0,0,0,0,0,0,0,0,0.97,0,0,0,0,0,0,0,0,0,0,0,0,0,0,9.36,0,0,0,0,0,0,0,0,0,0,0,0,0,0,0,0,0,0,0,0,0,0,0,0,0,0,0,0,0,0,0,148.4
10837,GP06-357097,USPatentAsahiGlass(J),2014,A0287905,Glass,Alumino-Silicate,Alkaline-earthSilicate,,Melting,SheetGlass,NonAlkali,,SubstrateforDisplay,SubstrateforPhotolithographyMask,SolarCell,,,ex.5,,68.2,0.5,14.3,7.8,8.7,0,0,0,0,0,0,0,0,0,0,0,0.5,0,0,0,0,0,0,0,0,0,0,0,0,0,0,0,0,0,0,0,0,0,0,0,0,0,0,0,0,0,0,0,0,0,0,0,0,0,0,0,0,0,0,0,0,0,84.2
3111,GP03-180939,JapanesePatentHoyaCorp.(J),1998,A079122,Glass,Alkaline-earthSilicate,Alumino-Silicate,,,,,,Substrate,MagneticMemoryDisk,,,,,,45,0,10,30,5,0,0,0,0,0,0,0,0,0,0,0,0,0,0,0,0,0,0,5,0,0,0,0,0,0,5,0,0,0,0,0,0,0,0,0,0,0,0,0,0,0,0,0,0,0,0,0,0,0,0,0,0,0,0,0,0,0,118.9
3747,GP02-204872,JapanesePatentNipponSheetGlass(J),2000,A143282,Glass,AlkaliSilicate,Alkaline-earthSilicate,,,,,,MagneticMemoryDisk,,,,,,,59.5,0,5.5,0,11.4,0,18.6,1.9,0,0,0,0,0,0,0,0,0,0,0,0,0,0,0,0,0,0,0,0,0,0,3.1,0,0,0,0,0,0,0,0,0,0,0,0,0,0,0,0,0,0,0,0,0,0,0,0,0,0,0,0,0,0,0,90.9
7664,GP05-275322,USPatentHoyaCorp.(J),2006,A7090937,Glass,Boro-Silicate,Alkaline-earthSilicate,Alumino-Silicate,,,,,Substrate,MagneticMemoryDisk,,,,Ex.6,,45,10,15,10,10,0,5,5,0,0,0,0,0,0,0,0,0,0,0,0,0,0,0,0,0,0,0,0,0,0,0,0,0,0,0,0,0,0,0,0,0,0,0,0,0,0,0,0,0,0,0,0,0,0,0,0,0,0,0,0,0,0,87.97
2507,GJ35-144348,GlassPhysics&Chemistry,1992,v.018p.0159,Glass,Germanate,,,,,,,,,,,,,,8.72,0,0,0,0,0,0,8.72,0,0,0,0,0,0,0,0,0,0,0,0,0,0,0,0,0,0,0,0,0,0,0,0,82.56,0,0,0,0,0,0,0,0,0,0,0,0,0,0,0,0,0,0,0,0,0,0,0,0,0,0,0,0,0,65.8
161,GB02-006472,HandbookofGlassProperties,1986,v.001p.0326,Glass,AlkaliSilicate,Alkaline-earthSilicate,,,,,,,,,,,,,70.7,0,0,0,0,0,0,0,22.3,0,0,0,0,0,0,0,7,0,0,0,0,0,0,0,0,0,0,0,0,0,0,0,0,0,0,0,0,0,0,0,0,0,0,0,0,0,0,0,0,0,0,0,0,0,0,0,0,0,0,0,0,0,54.3
3211,GJ02-186682,GlassPhysics&Chemistry,1999,v.025p.0257,Glass,AlkaliSilicate,OtherSilicate,,,,,,,,,,,,,51,0,0,0,0,0,5,20,0,0,0,0,0,0,0,0,0,0,0,0,0,0,0,0,0,0,0,0,0,0,15,0,0,9,0,0,0,0,0,0,0,0,0,0,0,0,0,0,0,0,0,0,0,0,0,0,0,0,0,0,0,0,94.79
3832,GP02-205228,JapanesePatentNipponSheetGlass(J),2000,A203872,Glass,AlkaliSilicate,Alkaline-earthSilicate,,,,,,MagneticMemoryDisk,,,,,,,55.3,0,4.9,6.9,3,0,14.6,4,0,0,0,0,0,0,0,0,6.9,0,0,0,0,0,0,0,0,0,0,0,0,0,2.9,0,0,1.5,0,0,0,0,0,0,0,0,0,0,0,0,0,0,0,0,0,0,0,0,0,0,0,0,0,0,0,0,96.4
9524,GP05-309948,EuropeanPatentCorningInc.(US),2012,A2484645,Glass,Boro-Silicate,Alumino-Silicate,,NonAlkali,,,,LiquidCrystalDisplay,Substrate,,,,Ex.9,,68.44,9.99,10.6,1.21,9.19,0,0,0,0,0,0,0,0,0,0,0,0.5,0,0,0,0,0,0,0,0,0,0,0,0,0,0,0,0,0,0,0.07,0,0,0,0,0,0,0,0,0,0,0,0,0,0,0,0,0,0,0,0,0,0,0,0,0,0,72.45
8469,GP03-293820,USPatentAsahiGlass(J),2009,A0176640,Glass,Alkaline-earthSilicate,Alumino-Silicate,,NonAlkali,,,,Substrate,LiquidCrystalDisplay,,,,Ex.3,,63,8.5,10.5,8,7,0,0,0,0,0,0,0,0,0,0,0,3,0,0,0,0,0,0,0,0,0,0,0,0,0,0,0,0,0,0,0,0,0,0,0,0,0,0,0,0,0,0,0,0,0,0,0,0,0,0,0,0,0,0,0,0,0,80
542,GB02-019741,HandbookofGlassData,1987,v.00Cp.0209,Glass,AlkaliSilicate,Alkaline-earthSilicate,,,,,,,,,,,,,81.3,0,0,0,0,0,0,0,14.2,0,0,0,0,0,0,0,4.5,0,0,0,0,0,0,0,0,0,0,0,0,0,0,0,0,0,0,0,0,0,0,0,0,0,0,0,0,0,0,0,0,0,0,0,0,0,0,0,0,0,0,0,0,0,57.53
8676,GP06-297285,EuropeanPatentSaint-Gobain(FR),2010,A2170777,Glass,Alumino-Silicate,AlkaliSilicate,Alkaline-earthSilicate,Fiber,,,,Filler,,,,,Ex.3,,53.12,0,15.82,4.98,9.78,0,0,12.42,3.55,0,0,0,0,0,0,0,0,0,0,0,0,0.08,0,0,0,0,0,0,0,0,0.17,0,0,0,0,0,0,0,0,0.08,0,0,0,0,0,0,0,0,0,0,0,0,0,0,0,0,0,0,0,0,0,0,80.2
4014,GJ02-209886,J.Non-CrystallineSolids,2001,v.290p.0180,Glass,AlkaliSilicate,OtherSilicate,,,,,,MagneticMemoryDisk,,,,,,,55,0,0,0,0,0,0,25,0,0,0,0,0,0,0,0,0,0,0,0,0,0,0,0,0,0,0,0,0,0,20,0,0,0,0,0,0,0,0,0,0,0,0,0,0,0,0,0,0,0,0,0,0,0,0,0,0,0,0,0,0,0,76.7
10889,GP02-357391,USPatentAsahiGlass(J),2014,A0364298,Glass,AlkaliSilicate,,,Melting,SheetGlass,,,ChemicalStrengthen,ElectronicsElectrical,SolarCell,Airplane,,ex.33,,70,0,6,3,0,0,16,3,0,0,0,0,0,0,0,0,0,0,0,0,0,0,0,0,0,0,0,0,0,0,0,0,0,2,0,0,0,0,0,0,0,0,0,0,0,0,0,0,0,0,0,0,0,0,0,0,0,0,0,0,0,0,82.9
8247,XP06-289793,JapanesePatentCorningInc.(US),2009,A504563,Glass-Ceramics,Alumino-Silicate,OtherSilicate,,,,,,Substrate,LiquidCrystalDisplay,SolarCell,,,Ex.82,,70.04,0,17.56,0.76,0,0,0,0,0,0,0,0,0,0,0,0,0,0,0,0,0,0,0,0,0,11.64,0,0,0,0,0,0,0,0,0,0,0,0,0,0,0,0,0,0,0,0,0,0,0,0,0,0,0,0,0,0,0,0,0,0,0,0,94.3092
4759,XP03-212653,JapanesePatentKonicaMinolta(J),2001,A287940,Glass-Ceramics,Alkaline-earthSilicate,Alumino-Silicate,OtherSilicate,GlassCeramics,,,,MagneticMemoryDisk,,,,,crystal:(MgAl)SiO3,,39,0,10.35,27.63,0,0,9.81,0,0,0,0,0,0,0,0,0,0,0,0,0,0,0,0,0,0,0,0,0,0,0,13.21,0,0,0,0,0,0,0,0,0,0,0,0,0,0,0,0,0,0,0,0,0,0,0,0,0,0,0,0,0,0,0,140.7
202,GB03-006513,HandbookofGlassProperties,1986,v.001p.0336,Glass,Alkaline-earthSilicate,Alumino-Silicate,,,,,,,,,,,,,55,0,5,0,0,0,0,0,0,0,0,0,0,0,0,0,40,0,0,0,0,0,0,0,0,0,0,0,0,0,0,0,0,0,0,0,0,0,0,0,0,0,0,0,0,0,0,0,0,0,0,0,0,0,0,0,0,0,0,0,0,0,80.3
3086,GP05-179713,USPatentSchottGlas(Jena)(DE),1997,A5599753,Glass,Boro-Silicate,,,,,,,,,,,,,,82.63,6.21,2.85,0,0.33,0,1.03,6.87,0,0,0,0,0,0,0,0,0,0,0,0,0,0,0,0,0,0,0,0,0,0,0,0,0,0,0,0,0,0,0,0,0,0,0,0,0,0,0,0,0,0,0,0,0,0,0,0,0,0,0,0,0,0,67
4519,GP03-211700,JapanesePatentNipponSheetGlass(J),2001,A114531,Glass,Alkaline-earthSilicate,Alumino-Silicate,,,,,,Substrate,MagneticMemoryDisk,,,,,,38.46,0,16.78,27.57,3.4,0,5.39,0.8,0,0,0,0,0,0,0,0,1,0,0,0,0,0,0,0,0,0,0,0,0,0,3.5,0,0,3.1,0,0,0,0,0,0,0,0,0,0,0,0,0,0,0,0,0,0,0,0,0,0,0,0,0,0,0,0,115
4467,XP02-211223,JapanesePatentOharaInc.(J),2001,A035417,Glass-Ceramics,AlkaliSilicate,Alumino-Silicate,,GlassCeramics,,,,CathodeRayTube,,,,,,,67.93,0,4.54,0.43,0,0,22.28,0,0.92,0,0,0,0,0,0,0.57,0,0,0,0,0,0,0.06,0,0,0,0,0,0,0,0,0,0,2.58,0,0,0.69,0,0,0,0,0,0,0,0,0,0,0,0,0,0,0,0,0,0,0,0,0,0,0,0,0,110
10341,GP06-351967,EuropeanPatentAsahiGlass(J),2013,A2660213,Glass,Alumino-Silicate,Alkaline-earthSilicate,,Melting,SheetGlass,,,Substrate,Display,SubstrateforPhotolithographyMask,,,ex.3,,68.5,0,13.5,8.5,8.5,0,0,0,0,0,0,0,0,0,0,0,1,0,0,0,0,0,0,0,0,0,0,0,0,0,0,0,0,0,0,0,0,0,0,0,0,0,0,0,0,0,0,0,0,0,0,0,0,0,0,0,0,0,0,0,0,0,87
3831,GP02-205227,JapanesePatentNipponSheetGlass(J),2000,A203872,Glass,AlkaliSilicate,Alkaline-earthSilicate,,,,,,MagneticMemoryDisk,,,,,,,59.9,0,3.8,3.5,7.6,0,14.8,1.5,0,0,0,0,0,0,0,0,5.5,0,0,0,0,0,0,0,0,0,0,0,0,0,1.9,0,0,1.5,0,0,0,0,0,0,0,0,0,0,0,0,0,0,0,0,0,0,0,0,0,0,0,0,0,0,0,0,95.4
4010,GJ02-209882,J.Non-CrystallineSolids,2001,v.290p.0180,Glass,AlkaliSilicate,,,,,,,MagneticMemoryDisk,,,,,,,80,0,0,0,0,0,20,0,0,0,0,0,0,0,0,0,0,0,0,0,0,0,0,0,0,0,0,0,0,0,0,0,0,0,0,0,0,0,0,0,0,0,0,0,0,0,0,0,0,0,0,0,0,0,0,0,0,0,0,0,0,0,76.9
2231,GJ05-111398,GlassPhysics&Chemistry,1989,v.015p.0103,Glass,Boro-Silicate,,,,,,,,,,,,,,80.6,10.3,0,0,0,0,0,9.1,0,0,0,0,0,0,0,0,0,0,0,0,0,0,0,0,0,0,0,0,0,0,0,0,0,0,0,0,0,0,0,0,0,0,0,0,0,0,0,0,0,0,0,0,0,0,0,0,0,0,0,0,0,0,65.4
6644,XP06-253655,USPatentKonicaMinolta(J),2003,A6635591,Glass-Ceramics,Alumino-Silicate,AlkaliSilicate,Alkaline-earthSilicate,,,,,Substrate,MagneticMemoryDisk,,,,Heattreatment:550C5h+700C5hCrystalothers:ZinctitaniumoxideZincsiliconoxideEx.2,,69.2,0,4.66,7.37,0,0,9.94,0,0,0,0,0,0,0,0,5.11,0,0,0,0,0,0,0,0,0,0,0,0,0,0,3.72,0,0,0,0,0,0,0,0,0,0,0,0,0,0,0,0,0,0,0,0,0,0,0,0,0,0,0,0,0,0,0,105
4389,XP03-211038,JapanesePatentKonicaMinolta(J),2001,A026454,Glass-Ceramics,Alkaline-earthSilicate,Alumino-Silicate,,,,,,MagneticMemoryDisk,,,,,Crystal:Magnesium-Aluminosilicate,,54.89,0,6.41,25.56,0,0,0,0,2.67,0,0,0,0,0,0,1.54,0,0,0,0,0,0,0,0,0.43,0.48,0,0,0,0,8.02,0,0,0,0,0,0,0,0,0,0,0,0,0,0,0,0,0,0,0,0,0,0,0,0,0,0,0,0,0,0,0,107.2
3391,XP03-189136,JapanesePatentHoyaCorp.(J),1999,A322363,Glass-Ceramics,Alkaline-earthSilicate,Alumino-Silicate,,,,,,,,,,,,,47,0,12.5,28.5,0,0,0,0,0,0,0,0,0,0,0,0,0,0,0,0,0,0,0,0,0,0,0,0,0,0,10,0,0,0,0,0,0,2,0,0,0,0,0,0,0,0,0,0,0,0,0,0,0,0,0,0,0,0,0,0,0,0,132.9
5516,XP03-222621,JapanesePatentKonicaMinolta(J),2002,A145641,Glass-Ceramics,Alkaline-earthSilicate,Alumino-Silicate,AlkaliSilicate,,,,,Substrate,MagneticMemoryDisk,,,,,,67.65,0,4.29,3.88,0,0,12.56,0,1.33,0,0,0,0,0,0,0,5.43,0,0,0,0,0,0,0,0.11,0,0,0,0,0,2.35,0,0,1.52,0,0,0.88,0,0,0,0,0,0,0,0,0,0,0,0,0,0,0,0,0,0,0,0,0,0,0,0,0,76.2
9011,XP06-302158,JapanesePatentSchottAG(DE),2011,A7906444,Glass-Ceramics,Alumino-Silicate,Alkaline-earthSilicate,OtherSilicate,,,,,VehicleWindow,Airplane,,,850C1hr+950C2hr+1050C2hr.,Ex.1,,26.09,4.35,26.09,30.42,0,0,0,0,0,0,0,0,0,0,0,0,0,0,0,0,0,0,0,8.7,0,0,0,0,0,0,4.35,0,0,0,0,0,0,0,0,0,0,0,0,0,0,0,0,0,0,0,0,0,0,0,0,0,0,0,0,0,0,0,190
8441,XP02-293569,USPatentOharaInc.(J),2009,A7589038,Glass-Ceramics,AlkaliSilicate,Alumino-Silicate,,,,,,Substrate,MagneticMemoryDisk,,,540C5hr+620C3hr.,Ex.1,,72.69,0,4.06,1.14,0,0,19.23,0,0.61,0,0,0,0,0,0,0.35,0,0,0,0,0,0,0,0,0.04,0,0,0,0,0,0,0,0,1.07,0,0,0.81,0,0,0,0,0,0,0,0,0,0,0,0,0,0,0,0,0,0,0,0,0,0,0,0,0,92
7333,XJ02-267928,J.Non-CrystallineSolids,2005,v.351p.3655,Glass-Ceramics,AlkaliSilicate,Alkaline-earthSilicate,,,,,,,,,,620C8h+940C8h,,,50.66,0,0.89,17.15,4.31,0,0,0,10.53,0,0,0,0,0,0,0,0,0,0,0,0,0,0,0,0,0,0,0,0,0,0.67,0,0,0,0,0,0,0,0,0,0,0,0,0,0,0,0,0,0,0,0,0,0,0,0,0,0,0,15.79,0,0,0,76.43
6695,XP03-253706,USPatentKonicaMinolta(J),2003,A6645890,Glass-Ceramics,Alkaline-earthSilicate,Alumino-Silicate,,,,,,Substrate,MagneticMemoryDisk,,,,Heattreatment:660C5h+700C5hCrystalothers:ClinoenstatiteMg-Al-silicateEx.3,,42.22,0,9.13,34.98,0,0,6.61,0,0,0,0,0,0,0,0,0,0,0,0,0,0,0,0,0,0,0,0,0,0,0,7.06,0,0,0,0,0,0,0,0,0,0,0,0,0,0,0,0,0,0,0,0,0,0,0,0,0,0,0,0,0,0,0,152
5790,XP02-224536,USPatentOharaInc.(J),2002,A6420286,Glass-Ceramics,AlkaliSilicate,Alumino-Silicate,,GlassCeramics,,,,ColorFilter,,,,,Nucleation:540C2hCrystallization:740C4h,,73.17,0,4.03,0,0,0,18.64,0,0.87,0,0,0,0,0,0,0.36,0,0,0,0,0,0,0,0,0.04,0,0,0,0,0,0,0,0,1.86,0,0,1.03,0,0,0,0,0,0,0,0,0,0,0,0,0,0,0,0,0,0,0,0,0,0,0,0,0,100
3942,XP06-206505,USPatentCorningInc.(US),2000,A6124223,Glass-Ceramics,Alumino-Silicate,Alkaline-earthSilicate,,,,,,CookingWareCulinary,TableWare,,,,,,52.75,0,17.3,14.59,0,0,4.37,0,0,0,0,0,0,0,0,2.81,0,0,0,0,0,0,0,0,0,0,0,0,0,0,8.18,0,0,0,0,0,0,0,0,0,0,0,0,0,0,0,0,0,0,0,0,0,0,0,0,0,0,0,0,0,0,0,119.4
8029,GJ04-286096,J.MaterialsScience,2008,v.043p.3954,Glass,Lead-Silicate,,,,,,,,,,,,,,29.21,0,0,0,0,0,0,0,0,0,0,0,0,0,0,0,0,0,70.79,0,0,0,0,0,0,0,0,0,0,0,0,0,0,0,0,0,0,0,0,0,0,0,0,0,0,0,0,0,0,0,0,0,0,0,0,0,0,0,0,0,0,0,7.12
2463,GJ35-144304,GlassPhysics&Chemistry,1992,v.018p.0159,Glass,Germanate,,,,,,,,,,,,,,8.95,0,0,0,0,0,0,8.95,0,0,0,0,0,0,0,0,18.6,0,0,0,0,0,0,0,0,0,0,0,0,0,0,0,63.49,0,0,0,0,0,0,0,0,0,0,0,0,0,0,0,0,0,0,0,0,0,0,0,0,0,0,0,0,0,80.5
6498,GP05-253074,JapanesePatentNipponElectricGlass(J),2003,A335548,Glass,Boro-Silicate,Alumino-Silicate,,NonAlkali,,,,LiquidCrystalDisplay,Substrate,,,,Ex.2,,67.46,12.94,9.76,0,7.67,0,0,0,0,0,0,0,0,0,0,0,0,0,0,0,0,0,0,0,0.23,0,0,0,0,0,0,0,0,0.05,0,0,1.89,0,0,0,0,0,0,0,0,0,0,0,0,0,0,0,0,0,0,0,0,0,0,0,0,0,70
854,XP03-030021,JapanesePatentAsahiGlass(J),1984,A092942,Glass-Ceramics,Alkaline-earthSilicate,AlkaliSilicate,Alumino-Silicate,GlassCeramics,,,,Wall,,,,,(1)1450-1500(2)950-1000(3)700-600,,42.92,0,7.31,31.28,0,0,0,18.49,0,0,0,0,0,0,0,0,0,0,0,0,0,0,0,0,0,0,0,0,0,0,0,0,0,0,0,0,0,0,0,0,0,0,0,0,0,0,0,0,0,0,0,0,0,0,0,0,0,0,0,0,0,0,98
846,XP03-030013,JapanesePatentAsahiGlass(J),1984,A092942,Glass-Ceramics,Alkaline-earthSilicate,AlkaliSilicate,Alumino-Silicate,GlassCeramics,,,,Wall,,,,,(1)1450-1500(2)950-1000(3)700-600,,54.67,0,4.44,28.1,0,0,0,12.79,0,0,0,0,0,0,0,0,0,0,0,0,0,0,0,0,0,0,0,0,0,0,0,0,0,0,0,0,0,0,0,0,0,0,0,0,0,0,0,0,0,0,0,0,0,0,0,0,0,0,0,0,0,0,98
8534,GP02-294441,EuropeanPatentSaint-Gobain(FR),2009,A2091878,Glass,AlkaliSilicate,Alkaline-earthSilicate,,Fiber,,,,Composite,,,,,Ex.8,,69.31,0,0,0,8.02,0,2.21,8.02,3.51,0,0,0,0,0,0,0,0,0,0,0,0,0,0,0,0,0,0,0,0,0,0,0,0,8.93,0,0,0,0,0,0,0,0,0,0,0,0,0,0,0,0,0,0,0,0,0,0,0,0,0,0,0,0,88.3
7824,XP02-280896,JapanesePatentOharaInc.(J),2007,A223884,Glass-Ceramics,AlkaliSilicate,Alumino-Silicate,,,,,,MagneticMemoryDisk,,,,5405hr+620C3hr,Ex.1,,72.69,0,4.06,1.14,0,0,19.23,0,0.61,0,0,0,0,0,0,0.35,0,0,0,0,0,0,0,0,0.04,0,0,0,0,0,0,0,0,1.07,0,0,0.81,0,0,0,0,0,0,0,0,0,0,0,0,0,0,0,0,0,0,0,0,0,0,0,0,0,92
9772,GP02-313169,USPatentAsahiGlass(J),2013,A8580411,Glass,AlkaliSilicate,Alumino-Silicate,,,,,,Substrate,MagneticMemoryDisk,,,,Ex.10,,65.5,0,12,0,0,0,12.8,4.5,3.4,0,0,0,0,0,0,0,0,0,0,0,0,0,0,0,0,0,0,0,0,0,0,0,0,1.8,0,0,0,0,0,0,0,0,0,0,0,0,0,0,0,0,0,0,0,0,0,0,0,0,0,0,0,0,83.1
2939,GJ04-170502,PhysicsandChemistryofGlasses,1997,v.038p.0083,Glass,Lead-Silicate,,,Fiber,,,,,,,,,,,50,0,0,0,0,0,0,0,0,0,0,0,0,0,0,0,0,0,50,0,0,0,0,0,0,0,0,0,0,0,0,0,0,0,0,0,0,0,0,0,0,0,0,0,0,0,0,0,0,0,0,0,0,0,0,0,0,0,0,0,0,0,44.1
1374,GJ02-061730,GlassTechnology,1964,v.005p.0216,Glass,AlkaliSilicate,Boro-Silicate,Alumino-Silicate,,,,,,,,,,,,68,12,4,0,0,0,0,16,0,0,0,0,0,0,0,0,0,0,0,0,0,0,0,0,0,0,0,0,0,0,0,0,0,0,0,0,0,0,0,0,0,0,0,0,0,0,0,0,0,0,0,0,0,0,0,0,0,0,0,0,0,0,75.45
6552,XP03-253295,USPatentKonicaMinolta(J),2003,A6596659,Glass-Ceramics,Alkaline-earthSilicate,Alumino-Silicate,,GlassCeramics,,,,MagneticMemoryDisk,,,,,HeatTreatment:670C6h+720C5.5hCrystalothres:MagnesiumaluminasilicateEx.7,,44.9,0,13.38,35.99,0,0,5.44,0,0,0,0,0,0,0,0,0,0,0,0,0,0,0,0,0,0,0,0,0,0,0,0,0,0,0,0,0,0,0.29,0,0,0,0,0,0,0,0,0,0,0,0,0,0,0,0,0,0,0,0,0,0,0,0,103.6
4997,XP03-212891,JapanesePatentKonicaMinolta(J),2001,A287964,Glass-Ceramics,Alkaline-earthSilicate,Alumino-Silicate,OtherSilicate,GlassCeramics,,,,MagneticMemoryDisk,,,,,crystal:(MgAl)SiO3,,41.16,0,8.05,38.02,0,0,7.88,0,0,0,0,0,0,0,0,0,0,0,0,0,0,0,0,0,0.09,0,0,0,0,0,4.8,0,0,0,0,0,0,0,0,0,0,0,0,0,0,0,0,0,0,0,0,0,0,0,0,0,0,0,0,0,0,0,147.1
10708,XP03-356554,JapanesePatentOharaInc.(J),2014,A114200,Glass-Ceramics,Alkaline-earthSilicate,Alumino-Silicate,,Melting,GlassCeramics,,,MagneticMemoryDisk,,,,750C360min,ex.31crystal:MgAl2O4,,60.9,3.61,10.77,15.57,0,0,0,5.06,0,0,0,0,0,0,0,0,0,0,0,0,0,0,0,0,0,0,0,0,0,0,4.09,0,0,0,0,0,0,0,0,0,0,0,0,0,0,0,0,0,0,0,0,0,0,0,0,0,0,0,0,0,0,0,90
3894,GP03-205862,JapanesePatentNipponSheetGlass(J),2000,A313639,Glass,Alkaline-earthSilicate,Alumino-Silicate,OtherSilicate,,,,,Substrate,MagneticMemoryDisk,,,,,,39.96,0,9.99,26.67,0,0,0,0,0,0,10.49,0,0,0,0,0,0,0,0,0,0,0,0,0,0,0,0,0,0,0,10.49,0,0,2.4,0,0,0,0,0,0,0,0,0,0,0,0,0,0,0,0,0,0,0,0,0,0,0,0,0,0,0,0,116
10057,GP05-316436,USPatentNipponElectricGlass(J),2014,A8835335,Glass,Boro-Silicate,Alumino-Silicate,,NonAlkali,,,,Display,LiquidCrystalDisplay,Substrate,,,Ex.1,,64.98,15.53,9.96,0,9.35,0,0,0,0,0,0,0,0,0,0,0,0,0,0,0,0,0,0,0,0,0,0,0,0,0,0,0,0,0.05,0,0.13,0,0,0,0,0,0,0,0,0,0,0,0,0,0,0,0,0,0,0,0,0,0,0,0,0,0,67
2020,GB02-096384,PropertiesofGlass,1954,v.001p.0303,Glass,AlkaliSilicate,Alkaline-earthSilicate,,,,,,,,,,,,,74.84,0,0.26,0.41,10.01,0,0,14.41,0,0,0,0,0,0,0,0,0,0,0,0,0,0.06,0,0,0,0,0,0,0,0,0,0,0,0,0,0,0,0,0,0,0,0,0,0,0,0,0,0,0,0,0,0,0,0,0,0,0,0,0,0,0,0,68.95
6706,XP03-253717,USPatentKonicaMinolta(J),2003,A6645891,Glass-Ceramics,Alkaline-earthSilicate,Alumino-Silicate,Zinc-Silicate,,,,,Substrate,MagneticMemoryDisk,,,,Heattreat:660C5h+700C5hCrystalothers:ClinoenstatiteMg-Al-silicateZn-TioxideEx.4,,46.14,0,12.08,23.69,0,0,5.15,0,0,0,0,0,0,0,0,9.08,0,0,0,0,0,0,0,0,0,0,0,0,0,0,3.86,0,0,0,0,0,0,0,0,0,0,0,0,0,0,0,0,0,0,0,0,0,0,0,0,0,0,0,0,0,0,0,104
6372,GJ03-244864,Contrib.Mineral.Petrol.,2001,v.141p.0297,Glass,Alkaline-earthSilicate,Alumino-Silicate,,,,,,,,,,,,,49.64,0,3.97,21.3,25.09,0,0,0,0,0,0,0,0,0,0,0,0,0,0,0,0,0,0,0,0,0,0,0,0,0,0,0,0,0,0,0,0,0,0,0,0,0,0,0,0,0,0,0,0,0,0,0,0,0,0,0,0,0,0,0,0,0,102.1
519,GB02-019718,HandbookofGlassData,1987,v.00Cp.0204,Glass,AlkaliSilicate,Zinc-Silicate,,,,,,,,,,,,,70,0,0,0,0,0,0,0,12,0,0,0,0,0,0,18,0,0,0,0,0,0,0,0,0,0,0,0,0,0,0,0,0,0,0,0,0,0,0,0,0,0,0,0,0,0,0,0,0,0,0,0,0,0,0,0,0,0,0,0,0,0,63.31
793,GB05-025817,HandbookofGlassData,1987,v.00Cp.0455,Glass,Boro-Silicate,AlkaliSilicate,,,,,,,,,,,,,76.92,15.38,0,0,0,0,0,0,7.69,0,0,0,0,0,0,0,0,0,0,0,0,0,0,0,0,0,0,0,0,0,0,0,0,0,0,0,0,0,0,0,0,0,0,0,0,0,0,0,0,0,0,0,0,0,0,0,0,0,0,0,0,0,67.68
4222,XP06-210871,JapanesePatentKonicaMinolta(J),2001,A019488,Glass-Ceramics,Alumino-Silicate,AlkaliSilicate,,,,,,MagneticMemoryDisk,,,,,,,73.28,0,6.31,0,0,0,16.95,0,0,0,0,0,0,0,0,0,0,0,0,0,0,0,0,0,0,0,0,0,0,0,0.9,0,0,1.55,0,0,1.01,0,0,0,0,0,0,0,0,0,0,0,0,0,0,0,0,0,0,0,0,0,0,0,0,0,96.6
10490,GP02-353647,JapanesePatentSchottAG(DE),2013,A520388,Glass,AlkaliSilicate,Alumino-Silicate,,Melting,SheetGlass,,,ChemicalStrengthen,Traffic,VehicleWindow,,,ex.4,,65.62,0.45,11.13,0.03,1.14,0,10.44,8.73,0.07,0,0,0,0,0,0,0.1,0.09,0,0,0,0,0.03,0,0,0,0,0,0,0,0,0,0,0,1.96,0.04,0.04,0.13,0,0,0,0,0,0,0,0,0,0,0,0,0,0,0,0,0,0,0,0,0,0,0,0,0,83.7
7089,GP02-261871,USPatentSchottAG(DE),2004,A6825142,Glass,AlkaliSilicate,,,,,,,ColorFilter,,,,,Ex.8,,59.93,0,0,0,0,0,10,24.98,0,0,0,0,0,0,0,0,0,0,0,0,0,0,0.1,4.99,0,0,0,0,0,0,0,0,0,0,0,0,0,0,0,0,0,0,0,0,0,0,0,0,0,0,0,0,0,0,0,0,0,0,0,0,0,0,83
626,GB05-025637,HandbookofGlassData,1987,v.00Cp.0438,Glass,Boro-Silicate,AlkaliSilicate,,,,,,,,,,,,,5,85,0,0,0,0,0,10,0,0,0,0,0,0,0,0,0,0,0,0,0,0,0,0,0,0,0,0,0,0,0,0,0,0,0,0,0,0,0,0,0,0,0,0,0,0,0,0,0,0,0,0,0,0,0,0,0,0,0,0,0,0,32.14
1513,GB02-071317,HandbookofGlassData,1983,v.00Ap.0317,Glass,AlkaliSilicate,,,,,,,,,,,,Heat-treatmentcondition:600C/1hr,,87.4,0,0,0,0,0,0,12.6,0,0,0,0,0,0,0,0,0,0,0,0,0,0,0,0,0,0,0,0,0,0,0,0,0,0,0,0,0,0,0,0,0,0,0,0,0,0,0,0,0,0,0,0,0,0,0,0,0,0,0,0,0,0,64.58
8602,GP05-296240,JapanesePatentCorningInc.(US),2010,A509180,Glass,Boro-Silicate,Alumino-Silicate,Alkaline-earthSilicate,NonAlkali,,,,Display,LiquidCrystalDisplay,,,Annealedat725Cfor1hr.,Ex.10,,68.59,9.94,10.55,1.21,9.14,0,0,0,0,0,0,0,0,0,0,0,0.5,0,0,0,0,0,0,0,0,0,0,0,0,0,0,0,0,0,0,0.07,0,0,0,0,0,0,0,0,0,0,0,0,0,0,0,0,0,0,0,0,0,0,0,0,0,0,73.14
1639,GJ02-076399,J.AmericanCeramicSoc.,1977,v.060p.0017,Glass,AlkaliSilicate,Alumino-Silicate,,,,,,,,,,,,,67.99,0,5.72,0,0,0,26.29,0,0,0,0,0,0,0,0,0,0,0,0,0,0,0,0,0,0,0,0,0,0,0,0,0,0,0,0,0,0,0,0,0,0,0,0,0,0,0,0,0,0,0,0,0,0,0,0,0,0,0,0,0,0,0,85.56
3996,GJ05-207739,J.CeramicSoc.Japan,2001,v.109p.0511,Glass,Boro-Silicate,AlkaliSilicate,,,,,,,,,,,,,57,19,0,0,0,0,0,24,0,0,0,0,0,0,0,0,0,0,0,0,0,0,0,0,0,0,0,0,0,0,0,0,0,0,0,0,0,0,0,0,0,0,0,0,0,0,0,0,0,0,0,0,0,0,0,0,0,0,0,0,0,0,84
7471,XP03-269958,EuropeanPatentHoyaCorp.(J),2005,A1577275,Glass-Ceramics,Alkaline-earthSilicate,Alumino-Silicate,,GlassCeramics,,,,Substrate,MagneticMemoryDisk,,,800C4h+1000C4h,Ex.1-1,,50.54,0,10.43,30.89,0,0,0,0,0,0,0,0,0,0,0,0,0,0,0,0,0,0,0,0.54,0,0,0,0,0,0,7.6,0,0,0,0,0,0,0,0,0,0,0,0,0,0,0,0,0,0,0,0,0,0,0,0,0,0,0,0,0,0,0,135.6
6435,GJ05-252147,PhysicsandChemistryofGlasses,2003,v.044p.0383,Glass,Boro-Silicate,,,MixedAlkali,,,,RadioActiveWasteSolidi,,,,,,,58.37,17.92,3.62,0,0,0,9.93,10.16,0,0,0,0,0,0,0,0,0,0,0,0,0,0,0,0,0,0,0,0,0,0,0,0,0,0,0,0,0,0,0,0,0,0,0,0,0,0,0,0,0,0,0,0,0,0,0,0,0,0,0,0,0,0,87
1171,GC03-051554,CorningInc.(US),,E-Glass,Glass,Alkaline-earthSilicate,Alumino-Silicate,Boro-Silicate,Fiber,,,,PlasticsFRP,Fiber,,,,ReinforcementFiber,,56.05,8.96,8.56,6.96,19.46,0,0,0,0,0,0,0,0,0,0,0,0,0,0,0,0,0,0,0,0,0,0,0,0,0,0,0,0,0,0,0,0,0,0,0,0,0,0,0,0,0,0,0,0,0,0,0,0,0,0,0,0,0,0,0,0,0,74
8582,GP06-295952,JapanesePatentNipponElectricGlass(J),2010,A090026,Glass,Alumino-Silicate,Boro-Silicate,Alkaline-earthSilicate,,,,,Substrate,Window,,,,Ex.5,,65.9,7.71,11.19,5,4.79,0,0,0,0,0,0,0,0,0,0,0,5.18,0,0,0,0,0,0,0,0.23,0,0,0,0,0,0,0,0,0,0,0,0,0,0,0,0,0,0,0,0,0,0,0,0,0,0,0,0,0,0,0,0,0,0,0,0,0,77
10550,GP06-353973,USPatentCorningInc.(US),2014,A1016172,Glass,Alumino-Silicate,AlkaliSilicate,,Melting,,,,ChemicalStrengthen,,,,,ex.46,,64.11,5.22,14.71,2.1,0.03,0,0,13.55,0.2,0,0,0,0,0,0,0,0,0,0,0,0,0,0,0,0,0,0,0,0,0,0,0,0,0,0,0.07,0,0,0,0,0,0,0,0,0,0,0,0,0,0,0,0,0,0,0,0,0,0,0,0,0,0,68.034
742,GB05-025766,HandbookofGlassData,1987,v.00Cp.0454,Glass,Boro-Silicate,AlkaliSilicate,,,,,,,,,,,,,41.67,41.67,0,0,0,0,0,16.67,0,0,0,0,0,0,0,0,0,0,0,0,0,0,0,0,0,0,0,0,0,0,0,0,0,0,0,0,0,0,0,0,0,0,0,0,0,0,0,0,0,0,0,0,0,0,0,0,0,0,0,0,0,0,62.93
5710,XP03-224072,USPatentNipponSheetGlass(J),2002,A6376084,Glass-Ceramics,Alkaline-earthSilicate,OtherSilicate,,GlassCeramics,,,,Substrate,MagneticMemoryDisk,,,,,,43.04,0,13.01,19.92,0,0,0,0,0,0,16.02,0,0,0,0,0,0,0,0,0,0,0,0,0,0,0,0,0,0,0,8.01,0,0,0,0,0,0,0,0,0,0,0,0,0,0,0,0,0,0,0,0,0,0,0,0,0,0,0,0,0,0,0,158
10469,GP03-353456,JapanesePatentOwensCorning(US),2013,A500939,Glass,Alkaline-earthSilicate,Alumino-Silicate,,Fiber,Melting,,,Fiber,PlasticsFRP,,,,ex.4,,61.35,0,10.3,14.33,13.37,0,0,0,0.65,0,0,0,0,0,0,0,0,0,0,0,0,0,0,0,0,0,0,0,0,0,0,0,0,0,0,0,0,0,0,0,0,0,0,0,0,0,0,0,0,0,0,0,0,0,0,0,0,0,0,0,0,0,86.3
4795,XP03-212689,JapanesePatentKonicaMinolta(J),2001,A287944,Glass-Ceramics,Alkaline-earthSilicate,OtherSilicate,,GlassCeramics,,,,MagneticMemoryDisk,,,,,crystal:(MgAl)SiO3,,47.98,0,2.95,23.84,0,0,10.05,0,0,0,0,0,0,0,0,0,0,0,0,0,0,0,0,0,1.65,0,0,0,0,0,13.53,0,0,0,0,0,0,0,0,0,0,0,0,0,0,0,0,0,0,0,0,0,0,0,0,0,0,0,0,0,0,0,140.8
2835,GB02-164809,FundamentalsofInorganicGlasses,1994,v.001p.0171,Glass,AlkaliSilicate,Alkaline-earthSilicate,,,,,,,,,,,,,55.56,0,0,0,0,0,0,11.11,0,0,0,0,0,0,0,0,0,33.33,0,0,0,0,0,0,0,0,0,0,0,0,0,0,0,0,0,0,0,0,0,0,0,0,0,0,0,0,0,0,0,0,0,0,0,0,0,0,0,0,0,0,0,0,71
279,GB02-006612,HandbookofGlassProperties,1986,v.001p.0330,Glass,AlkaliSilicate,Alumino-Silicate,,,,,,,,,,,,,45,0,30,0,0,0,0,25,0,0,0,0,0,0,0,0,0,0,0,0,0,0,0,0,0,0,0,0,0,0,0,0,0,0,0,0,0,0,0,0,0,0,0,0,0,0,0,0,0,0,0,0,0,0,0,0,0,0,0,0,0,0,78.5
2279,GJ06-113207,PhysicsandChemistryofGlasses,1989,v.030p.0087,Glass,Alumino-Silicate,Fluoro-Silicate,,,,,,,,,,,Cordierite-basedoxyfluorideglass,,55.56,0,22.22,11.11,0,0,0,0,0,0,0,0,0,0,0,0,0,0,0,0,0,0,0,0,0,0,0,0,0,0,0,0,0,0,0,0,0,0,0,0,0,0,0,0,0,0,11.11,0,0,0,0,0,0,0,0,0,0,0,0,0,0,0,91.4
3051,GJ02-176337,GlassPhysics&Chemistry,1998,v.024p.0539,Glass,AlkaliSilicate,,,,,,,,,,,,D.S.Sanditov,,67.1,0,0,0,0,0,0,32.9,0,0,0,0,0,0,0,0,0,0,0,0,0,0,0,0,0,0,0,0,0,0,0,0,0,0,0,0,0,0,0,0,0,0,0,0,0,0,0,0,0,0,0,0,0,0,0,0,0,0,0,0,0,0,58.4
8068,XP02-287014,JapanesePatentOharaInc.(J),2008,A254984,Glass-Ceramics,AlkaliSilicate,Alumino-Silicate,,,,,,Substrate,MagneticMemoryDisk,,,540C5hr+660C3hr,Ex.B,,72.75,0,4,1.14,0,0,19.23,0,0.61,0,0,0,0,0,0,0.35,0,0,0,0,0,0,0,0,0.04,0,0,0,0,0,0,0,0,1.07,0,0,0.81,0,0,0,0,0,0,0,0,0,0,0,0,0,0,0,0,0,0,0,0,0,0,0,0,0,93
780,GB05-025804,HandbookofGlassData,1987,v.00Cp.0455,Glass,Boro-Silicate,AlkaliSilicate,,,,,,,,,,,,,60.61,30.3,0,0,0,0,0,0,9.09,0,0,0,0,0,0,0,0,0,0,0,0,0,0,0,0,0,0,0,0,0,0,0,0,0,0,0,0,0,0,0,0,0,0,0,0,0,0,0,0,0,0,0,0,0,0,0,0,0,0,0,0,0,48.67
9498,XP06-309640,USPatentOharaInc.(J),2012,A8283060,Glass-Ceramics,Alumino-Silicate,Zinc-Silicate,Alkaline-earthSilicate,,,,,Substrate,MagneticMemoryDisk,,,,Ex.5,,49.26,0,11.46,16.1,0,0,4.34,0,0,0,0,0,0,0,0,12.76,0,0,0,0,0,0,0,0,0,0,0,0,0,0,4.88,0,0,1.05,0.15,0,0,0,0,0,0,0,0,0,0,0,0,0,0,0,0,0,0,0,0,0,0,0,0,0,0,0,106
8195,GP05-289346,JapanesePatentAsahiGlass(J),2009,A040676,Glass,Boro-Silicate,Zinc-Silicate,,,,,,PlasmaDisplay,Substrate,,,,Ex.7,,27.67,44.51,0,0,0,0,0,4.91,4.96,0,0,0,0.09,0,0.98,14.87,0,0,0,0,0,0,0,0,0,0,0,0,0,0,0,0,0,2.01,0,0,0,0,0,0,0,0,0,0,0,0,0,0,0,0,0,0,0,0,0,0,0,0,0,0,0,0,56
38,GB02-004787,HandbookofGlassProperties,1986,v.001p.0312,Glass,AlkaliSilicate,,,,,,,,,,,,,,75,0,0,0,0,0,0,25,0,0,0,0,0,0,0,0,0,0,0,0,0,0,0,0,0,0,0,0,0,0,0,0,0,0,0,0,0,0,0,0,0,0,0,0,0,0,0,0,0,0,0,0,0,0,0,0,0,0,0,0,0,0,59.77
1557,GJ09-072007,PhysicsandChemistryofGlasses,1961,v.002p.0119,Glass,OtherSilicate,Alkaline-earthSilicate,,,,,,,,,,,,,43.75,0,2.57,18.01,17.97,0,0,0,0,0,0,0,0,0,0,0,0,0,0,0,0,0,0,0,0,0,0,0,0,0,12.61,0,0,5.08,0,0,0,0,0,0,0,0,0,0,0,0,0,0,0,0,0,0,0,0,0,0,0,0,0,0,0,0,99.96
855,XP03-030022,JapanesePatentAsahiGlass(J),1984,A092942,Glass-Ceramics,Alkaline-earthSilicate,AlkaliSilicate,Alumino-Silicate,GlassCeramics,,,,Wall,,,,,(1)1450-1500(2)950-1000(3)700-600,,51.15,0,5.63,28.5,0,0,0,12.97,0,0,0,0,0,0,0,1.41,0,0,0,0,0,0,0,0,0,0,0,0,0,0,0,0.33,0,0,0,0,0,0,0,0,0,0,0,0,0,0,0,0,0,0,0,0,0,0,0,0,0,0,0,0,0,0,98
1095,GJ05-047322,J.CeramicSoc.Japan,1983,v.091p.0199,Glass,Boro-Silicate,,,,,,,,,,,,,,40,40,0,0,0,0,0,0,20,0,0,0,0,0,0,0,0,0,0,0,0,0,0,0,0,0,0,0,0,0,0,0,0,0,0,0,0,0,0,0,0,0,0,0,0,0,0,0,0,0,0,0,0,0,0,0,0,0,0,0,0,0,55.92
4422,XP03-211071,JapanesePatentKonicaMinolta(J),2001,A026458,Glass-Ceramics,Alkaline-earthSilicate,Alumino-Silicate,,GlassCeramics,,,,MagneticMemoryDisk,,,,,Crystal:Magnesium-Aluminosilicate,,51.38,0,11.95,36.43,0,0,0,0,0,0,0,0,0,0,0,0,0,0,0,0,0,0,0,0,0,0,0,0,0,0,0,0,0,0.24,0,0,0,0,0,0,0,0,0,0,0,0,0,0,0,0,0,0,0,0,0,0,0,0,0,0,0,0,104.2
2929,XP06-170026,EuropeanPatentCorningInc.(US),1996,A0710627,Glass-Ceramics,Alumino-Silicate,Zinc-Silicate,,LowAlkali,GlassCeramics,,,MagneticMemoryDisk,,,,,,,52.14,0,21.05,0,0,0,0,0,1.75,0,0,0,0,0,0,20.67,0,0,0,0,0,0,0,0,0,0,0,0,0,0,4.4,0,0,0,0,0,0,0,0,0,0,0,0,0,0,0,0,0,0,0,0,0,0,0,0,0,0,0,0,0,0,0,107.4
3692,GP03-204427,JapanesePatentAsahiGlass(J),2000,A063144,Glass,Alkaline-earthSilicate,,,,,,,Substrate,MagneticMemoryDisk,,,,,,48,4,5,35,0,0,8,0,0,0,0,0,0,0,0,0,0,0,0,0,0,0,0,0,0,0,0,0,0,0,0,0,0,0,0,0,0,0,0,0,0,0,0,0,0,0,0,0,0,0,0,0,0,0,0,0,0,0,0,0,0,0,101
8603,GP20-296329,USPatent,2010,A7651966,Glass,Phosphate,,,Fiber,AlkaliResistant,,,,,,,,Mo-SciCo.Ex.Sr-12,,7.57,0,1.02,1.38,33.49,0,0,1.58,0,0,0,0,0,0,0,0,0.07,0,0.01,0,0,4.56,0,0.58,0,1.83,0,0,0,0,0,0.13,0,0,0.01,0,47.75,0,0,0,0,0,0,0,0,0,0,0,0,0,0,0,0,0,0,0,0,0,0,0,0,0,61
832,GP06-029649,JapanesePatentAsahiGlass(J),1983,A064243,Glass,Alumino-Silicate,Alkaline-earthSilicate,OtherSilicate,,,,,Fiber,,,,,,,60.56,0,13.77,11.08,11.38,0,0,0,0,0,0,0,0,0,0,0,0,0,0,0,0,0,0,0,0,0,0,0,0,0,3.19,0,0,0,0,0,0,0,0,0,0,0,0,0,0,0,0,0,0,0,0,0,0,0,0,0,0,0,0,0,0,0,89.18
852,XP02-030019,JapanesePatentAsahiGlass(J),1984,A092942,Glass-Ceramics,AlkaliSilicate,Alkaline-earthSilicate,Alumino-Silicate,GlassCeramics,,,,Wall,,,,,(1)1450-1500(2)950-1000(3)700-600,,46.84,0,8.05,26.18,0,0,0,18.92,0,0,0,0,0,0,0,0,0,0,0,0,0,0,0,0,0,0,0,0,0,0,0,0,0,0,0,0,0,0,0,0,0,0,0,0,0,0,0,0,0,0,0,0,0,0,0,0,0,0,0,0,0,0,98
6744,XP03-254068,USPatent,2003,A0171201,Glass-Ceramics,Alkaline-earthSilicate,Alumino-Silicate,OtherSilicate,,,,,Substrate,MagneticMemoryDisk,,,,X.Zouetal.Heattreat:800C4h+1000C4hCrystal:MgO-Al2O3-SiO2Mg-Al-titanateEx.1-1,,50.54,0,10.43,30.89,0,0,0,0,0,0,0,0,0,0,0,0,0,0,0,0,0,0,0,0.54,0,0,0,0,0,0,7.6,0,0,0,0,0,0,0,0,0,0,0,0,0,0,0,0,0,0,0,0,0,0,0,0,0,0,0,0,0,0,0,135.6
3356,GP03-188943,JapanesePatentNipponSheetGlass(J),1999,A302033,Glass,Alkaline-earthSilicate,Alumino-Silicate,AlkaliSilicate,,,,,MagneticMemoryDisk,Substrate,,,,,,41.91,0,9.5,12.51,18.31,0,16.71,0,0,0,0,0,0,0,0,0,0,0,0,0,0,0,0,0,0,0,0,0,0,0,0,0,0,0,0,1,0,0,0,0.06,0,0,0,0,0,0,0,0,0,0,0,0,0,0,0,0,0,0,0,0,0,0,108
7012,GJ02-259451,J.Non-CrystallineSolids,2004,v.344p.0066,Glass,AlkaliSilicate,Alkaline-earthSilicate,,MixedAlkali,,,,,,,,,,,72.38,0,0.12,0.1,11.89,0,0,0.05,15.46,0,0,0,0,0,0,0,0,0,0,0,0,0,0,0,0,0,0,0,0,0,0,0,0,0,0,0,0,0,0,0,0,0,0,0,0,0,0,0,0,0,0,0,0,0,0,0,0,0,0,0,0,0,63
290,GB02-006623,HandbookofGlassProperties,1986,v.001p.0329,Glass,AlkaliSilicate,Boro-Silicate,,,,,,,,,,,,,5,65,0,0,0,0,0,30,0,0,0,0,0,0,0,0,0,0,0,0,0,0,0,0,0,0,0,0,0,0,0,0,0,0,0,0,0,0,0,0,0,0,0,0,0,0,0,0,0,0,0,0,0,0,0,0,0,0,0,0,0,0,70.5
1375,GJ02-061731,GlassTechnology,1964,v.005p.0216,Glass,AlkaliSilicate,Boro-Silicate,Alumino-Silicate,,,,,,,,,,,,72,8,4,0,0,0,0,16,0,0,0,0,0,0,0,0,0,0,0,0,0,0,0,0,0,0,0,0,0,0,0,0,0,0,0,0,0,0,0,0,0,0,0,0,0,0,0,0,0,0,0,0,0,0,0,0,0,0,0,0,0,0,73.77
1753,GJ30-078845,J.AmericanCeramicSoc.,1970,v.053p.0311,Glass,Aluminate,,,,,,,,,,,,8Figs4Tables.,,4,0,30,0,54,0,0,12,0,0,0,0,0,0,0,0,0,0,0,0,0,0,0,0,0,0,0,0,0,0,0,0,0,0,0,0,0,0,0,0,0,0,0,0,0,0,0,0,0,0,0,0,0,0,0,0,0,0,0,0,0,0,104.9
5838,XP06-224787,USPatentKonicaMinolta(J),2002,A6458728,Glass-Ceramics,Alumino-Silicate,AlkaliSilicate,,,,,,Substrate,MagneticMemoryDisk,,,,Primaryheattreatment:570C2.5hSecondaryheattreatment:690C2.5h,,74.08,0,5.74,0,0.52,0,17.64,0,0,0,0,0,0,0,0,0,0,0,0,0,0,0,0,0,0,0,0,0,0,0,0.37,0,0,0,0,0,1.65,0,0,0,0,0,0,0,0,0,0,0,0,0,0,0,0,0,0,0,0,0,0,0,0,0,89.8
