Repository: hori1537/rexrexxion-about-SP

File: input_csv/inputcsv_SiO2_0.01-100.00_PoissonRatio.csv (part 11 of 11)
No.,GlassNo.,DataSource,Year,DataSourceNumber,State,GlassSystem1,GlassSystem2,GlassSystem3,Appearance1,Appearance2,Appearance3,Appearance4,Usage1,Usage2,Usage3,Usage4,ThermalTreatment,Note,GlassNo.(Structure),SiO2,B2O3,Al2O3,MgO,CaO,BaO,Li2O,Na2O,K2O,Ag2O,MnO,FeO,CoO,NiO,CuO,ZnO,SrO,CdO,PbO,SnO,Cr2O3,Fe2O3,As2O3,Y2O3,Sb2O3,La2O3,Nd2O3,Gd2O3,Bi2O3,Co3O4,TiO2,MnO2,GeO2,ZrO2,CeO2,SnO2,P2O5,Ta2O5,Nb2O3,SO3,MoO3,WO3,H2O,LiF,NaF,KF,MgF2,CaF2,SrF2,BaF2,ZnF2,PbF2,YF3,AlF3,LaF3,GdF3,YbF3,ErF3,F,Cl,Br,Ag,PoissonRatio
8730,GI03-191723R,NGF'sAdditionalNewData(J),2001,v.004p.0003,Glass,Alkaline-earthSilicate,Alumino-Silicate,Boro-Silicate,,,,,ElectronicsElectrical,Substrate,,,Annealing:at630Cfor1hr.,GlassName:C083Melting:inPt-Rhcrucibleat1530Cfor5hr.,,55.18,10.02,9.37,0,0,0,0,5.06,4.9,0,0,0,0,0,0,0,15.36,0,0,0,0,0,0.11,0,0,0,0,0,0,0,0,0,0,0,0,0,0,0,0,0,0,0,0,0,0,0,0,0,0,0,0,0,0,0,0,0,0,0,0,0,0,0,0.25
2446,GB02-025754,HandbookofGlassData,1987,v.00Cp.0453,Glass,AlkaliSilicate,Boro-Silicate,,,,,,,,,,,,,60,15,0,0,0,0,0,25,0,0,0,0,0,0,0,0,0,0,0,0,0,0,0,0,0,0,0,0,0,0,0,0,0,0,0,0,0,0,0,0,0,0,0,0,0,0,0,0,0,0,0,0,0,0,0,0,0,0,0,0,0,0,0.227
3430,GJ02-055816,J.AmericanCeramicSoc.,1971,v.054p.0309,Glass,AlkaliSilicate,,,GlassCeramics,,,,,,,,,,,69.87,0,6.85,0,0,0,21.87,0,0,0,0,0,0,0,0,0,0,0,0,0,0,0,0,0,0,0,0,0,0,0,0.85,0,0,0.55,0,0,0,0,0,0,0,0,0,0,0,0,0,0,0,0,0,0,0,0,0,0,0,0,0,0,0,0,0.202
3461,GJ02-082114,GlassPhysics&Chemistry,1979,v.005p.0278,Glass,AlkaliSilicate,Alumino-Silicate,,,,,,,,,,,,,73,0,12,0,0,0,15,0,0,0,0,0,0,0,0,0,0,0,0,0,0,0,0,0,0,0,0,0,0,0,0,0,0,0,0,0,0,0,0,0,0,0,0,0,0,0,0,0,0,0,0,0,0,0,0,0,0,0,0,0,0,0,0.212
5196,GB02-164804,FundamentalsofInorganicGlasses,1994,v.001p.0171,Glass,AlkaliSilicate,Alkaline-earthSilicate,,,,,,,,,,,,,76.92,0,0,0,0,0,0,15.38,0,0,0,0,0,0,0,0,0,7.69,0,0,0,0,0,0,0,0,0,0,0,0,0,0,0,0,0,0,0,0,0,0,0,0,0,0,0,0,0,0,0,0,0,0,0,0,0,0,0,0,0,0,0,0,0.23
3254,GB02-071360,HandbookofGlassData,1983,v.00Ap.0326,Glass,AlkaliSilicate,,,,,,,,,,,,Gambergetal.1974,,85,0,0,0,0,0,0,0,15,0,0,0,0,0,0,0,0,0,0,0,0,0,0,0,0,0,0,0,0,0,0,0,0,0,0,0,0,0,0,0,0,0,0,0,0,0,0,0,0,0,0,0,0,0,0,0,0,0,0,0,0,0,0.617
7108,GB02-164803,FundamentalsofInorganicGlasses,1994,v.001p.0171,Glass,AlkaliSilicate,Alkaline-earthSilicate,,,,,,,,,,,,,55.56,0,0,0,0,33.33,0,11.11,0,0,0,0,0,0,0,0,0,0,0,0,0,0,0,0,0,0,0,0,0,0,0,0,0,0,0,0,0,0,0,0,0,0,0,0,0,0,0,0,0,0,0,0,0,0,0,0,0,0,0,0,0,0,0.29
7555,GJ02-176338,GlassPhysics&Chemistry,1998,v.024p.0539,Glass,AlkaliSilicate,,,,,,,,,,,,D.S.Sanditov,,63.74,0,0,0,0,0,0,36.26,0,0,0,0,0,0,0,0,0,0,0,0,0,0,0,0,0,0,0,0,0,0,0,0,0,0,0,0,0,0,0,0,0,0,0,0,0,0,0,0,0,0,0,0,0,0,0,0,0,0,0,0,0,0,0.255
7466,GJ02-258702,PhysicsandChemistryofGlasses,2004,v.045p.0037,Glass,AlkaliSilicate,,,,,,,,,,,,,,79,0,2,4,1,0,0,13,1,0,0,0,0,0,0,0,0,0,0,0,0,0,0,0,0,0,0,0,0,0,0,0,0,0,0,0,0,0,0,0,0,0,0,0,0,0,0,0,0,0,0,0,0,0,0,0,0,0,0,0,0,0,0.18
2840,GC01-052200,Shin-EtsuQuartzProducts(J),1980,Heralux-WG,Glass,Silica,,,Tube,,,,Machinary,,,,,ForOpticalFiberMfg,,100,0,0,0,0,0,0,0,0,0,0,0,0,0,0,0,0,0,0,0,0,0,0,0,0,0,0,0,0,0,0,0,0,0,0,0,0,0,0,0,0,0,0,0,0,0,0,0,0,0,0,0,0,0,0,0,0,0,0,0,0,0,0.17
8666,GI06-191654R,NGF'sAdditionalNewData(J),2001,v.004p.0001,Glass,Alumino-Silicate,AlkaliSilicate,,,,,,ElectronicsElectrical,Substrate,,,,GlassNameC014Melting:inPtRhcrucibleat1610Cfor20hr.Annealing:at790Cfor1hr.,,60.05,0,14.68,0,0,0,0,0,25.27,0,0,0,0,0,0,0,0,0,0,0,0,0,0,0,0,0,0,0,0,0,0,0,0,0,0,0,0,0,0,0,0,0,0,0,0,0,0,0,0,0,0,0,0,0,0,0,0,0,0,0,0,0,0.25
3874,GB02-071375,HandbookofGlassData,1983,v.00Ap.0333,Glass,AlkaliSilicate,,,,,,,,,,,,,,67,0,0,0,0,0,0,33,0,0,0,0,0,0,0,0,0,0,0,0,0,0,0,0,0,0,0,0,0,0,0,0,0,0,0,0,0,0,0,0,0,0,0,0,0,0,0,0,0,0,0,0,0,0,0,0,0,0,0,0,0,0,0.249
7112,GB02-164809,FundamentalsofInorganicGlasses,1994,v.001p.0171,Glass,AlkaliSilicate,Alkaline-earthSilicate,,,,,,,,,,,,,55.56,0,0,0,0,0,0,11.11,0,0,0,0,0,0,0,0,0,33.33,0,0,0,0,0,0,0,0,0,0,0,0,0,0,0,0,0,0,0,0,0,0,0,0,0,0,0,0,0,0,0,0,0,0,0,0,0,0,0,0,0,0,0,0,0.285
8240,GJ02-186688,GlassPhysics&Chemistry,1999,v.025p.0257,Glass,AlkaliSilicate,OtherSilicate,,,,,,,,,,,,,57,0,0,0,0,0,20,5,0,0,0,0,0,0,0,0,0,0,0,0,0,0,0,0,0,0,0,0,0,0,15,0,0,3,0,0,0,0,0,0,0,0,0,0,0,0,0,0,0,0,0,0,0,0,0,0,0,0,0,0,0,0,0.23
1867,GB02-019785,HandbookofGlassData,1987,v.00Cp.0214,Glass,AlkaliSilicate,Alkaline-earthSilicate,,,,,,,,,,,,,70.2,0,0,0,18.6,0,0,11.2,0,0,0,0,0,0,0,0,0,0,0,0,0,0,0,0,0,0,0,0,0,0,0,0,0,0,0,0,0,0,0,0,0,0,0,0,0,0,0,0,0,0,0,0,0,0,0,0,0,0,0,0,0,0,0.218
3394,GJ02-079017,GlassPhysics&Chemistry,1979,v.005p.0502,Glass,AlkaliSilicate,,,,,,,,,,,,,,71.4,0,0,0,0,0,28.6,0,0,0,0,0,0,0,0,0,0,0,0,0,0,0,0,0,0,0,0,0,0,0,0,0,0,0,0,0,0,0,0,0,0,0,0,0,0,0,0,0,0,0,0,0,0,0,0,0,0,0,0,0,0,0,0.205
5547,GJ02-176276,GlassPhysics&Chemistry,1998,v.024p.0525,Glass,AlkaliSilicate,Alkaline-earthSilicate,,,,,,,,,,,D.S.Sanditov,,71.43,0,0,0,0,0,0,14.29,0,0,0,0,0,0,0,0,0,14.29,0,0,0,0,0,0,0,0,0,0,0,0,0,0,0,0,0,0,0,0,0,0,0,0,0,0,0,0,0,0,0,0,0,0,0,0,0,0,0,0,0,0,0,0,0.255
9777,GP06-356850,USPatentCorningInc.(US),2014,A0179510,Glass,Alumino-Silicate,Alkaline-earthSilicate,,Melting,SheetGlass,,,Display,LiquidCrystalDisplay,,,,ex.8,,71.2,1.97,12.38,4.35,6.09,0.03,0,0,0,0,0,0,0,0,0,0,3.85,0,0,0,0,0.01,0,0,0,0,0,0,0,0,0,0,0,0.02,0,0.1,0,0,0,0,0,0,0,0,0,0,0,0,0,0,0,0,0,0,0,0,0,0,0,0,0,0,0.229
5697,XJ02-115949,J.MaterialsScience,1990,v.025p.4488,Glass-Ceramics,AlkaliSilicate,OtherSilicate,,GlassCeramics,Strengthened(Tempered),,,,,,,,Nucleation615C15h.Crystallization810C3h.ZT5-T,,53,0,0,0,0,0,30,0,0,0,0,0,0,0,0,0,0,0,0,0,0,0,0,0,0,0,0,0,0,0,4,0,0,13,0,0,0,0,0,0,0,0,0,0,0,0,0,0,0,0,0,0,0,0,0,0,0,0,0,0,0,0,0.22
1847,GB02-019762,HandbookofGlassData,1987,v.00Cp.0210,Glass,AlkaliSilicate,Alkaline-earthSilicate,,,,,,,,,,,,,85.2,0,0,0,0,0,0,0,8.7,0,0,0,0,0,0,0,6.1,0,0,0,0,0,0,0,0,0,0,0,0,0,0,0,0,0,0,0,0,0,0,0,0,0,0,0,0,0,0,0,0,0,0,0,0,0,0,0,0,0,0,0,0,0,0.209
9118,GP02-206806,EuropeanPatentSaint-Gobain(FR),2000,A0979217,Glass,AlkaliSilicate,Alkaline-earthSilicate,,Strengthened(Tempered),,,,VehicleWindow,,,,,,,66.22,0,1.2,0.76,11.39,0,0,17.24,3.19,0,0,0,0,0,0,0,0,0,0,0,0,0,0,0,0,0,0,0,0,0,0,0,0,0,0,0,0,0,0,0,0,0,0,0,0,0,0,0,0,0,0,0,0,0,0,0,0,0,0,0,0,0,0.23
2082,GB02-019747,HandbookofGlassData,1987,v.00Cp.0209,Glass,AlkaliSilicate,Alkaline-earthSilicate,,,,,,,,,,,,,65.8,0,0,0,0,0,0,0,15.5,0,0,0,0,0,0,0,18.7,0,0,0,0,0,0,0,0,0,0,0,0,0,0,0,0,0,0,0,0,0,0,0,0,0,0,0,0,0,0,0,0,0,0,0,0,0,0,0,0,0,0,0,0,0,0.262
18677,GP02-357252,USPatentCorningInc.(US),2014,A0329660,Glass,AlkaliSilicate,Alumino-Silicate,Boro-Silicate,Melting,SheetGlass,,,ElectronicsElectrical,ChemicalStrengthen,,,,ex.19,,64.03,10.91,12.51,0,0.04,0,0,12.41,0,0,0,0,0,0,0,0,0,0,0,0,0,0,0,0,0,0,0,0,0,0,0,0,0,0,0,0.1,0,0,0,0,0,0,0,0,0,0,0,0,0,0,0,0,0,0,0,0,0,0,0,0,0,0,0.224
2886,GC01-052429,CoorsTek(J),1980,T-230,Glass,Silica,,,OtherShape,,,,ElectronicsElectrical,,,,,TransparentQuarzGlass,,99.96,0,0,0,0,0,0,0,0,0,0,0,0,0,0,0,0,0,0,0,0,0,0,0,0,0,0,0,0,0,0,0,0,0,0,0,0,0,0,0,0,0,0,0,0,0,0,0,0,0,0,0,0,0,0,0,0,0,0,0,0,0,0.14
18579,GP02-356865,USPatentCorningInc.(US),2014,A0227523,Glass,AlkaliSilicate,Alumino-Silicate,,Melting,,,,ChemicalStrengthen,,,,,ex.31,,66.96,3.96,12.63,2.47,0.04,0,0,13.84,0.01,0,0,0,0,0,0,0,0,0,0,0,0,0.01,0,0,0,0,0,0,0,0,0,0,0,0.01,0,0.08,0,0,0,0,0,0,0,0,0,0,0,0,0,0,0,0,0,0,0,0,0,0,0,0,0,0,0.224
7295,GJ02-251261,GlassPhysics&Chemistry,2003,v.029p.0002,Glass,AlkaliSilicate,,,,,,,,,,,,,,72.62,0,0,0,0,0,0,27.38,0,0,0,0,0,0,0,0,0,0,0,0,0,0,0,0,0,0,0,0,0,0,0,0,0,0,0,0,0,0,0,0,0,0,0,0,0,0,0,0,0,0,0,0,0,0,0,0,0,0,0,0,0,0,0.25
12671,XP03-272696,USPatentHoyaCorp.(J),2006,A0040142,Glass-Ceramics,Alkaline-earthSilicate,Alumino-Silicate,,,,,,Substrate,MagneticMemoryDisk,,,770C4h+950C4h,Ex.3-1,,50.11,0,10.66,30.81,0,0,0,0,0,0,0,0,0,0,0,0,0,0,0,0,0,0,0,0.55,0,0.48,0,0,0,0,7.39,0,0,0,0,0,0,0,0,0,0,0,0,0,0,0,0,0,0,0,0,0,0,0,0,0,0,0,0,0,0,0,0.24
9797,GP06-357000,USPatentCorningInc.(US),2014,A0249017,Glass,Alumino-Silicate,Alkaline-earthSilicate,,Melting,SheetGlass,,,Display,LiquidCrystalDisplay,,,,ex.20,,70.74,2.48,13,3.35,4.58,4.28,0,0,0,0,0,0,0,0,0,0,1.43,0,0,0,0,0.01,0,0,0,0,0,0,0,0,0,0,0,0.02,0,0.1,0,0,0,0,0,0,0,0,0,0,0,0,0,0,0,0,0,0,0,0,0,0,0,0,0,0,0.219
8227,GJ02-186675,GlassPhysics&Chemistry,1999,v.025p.0257,Glass,AlkaliSilicate,OtherSilicate,,,,,,,,,,,,,60,0,0,0,0,0,0,25,0,0,0,0,0,0,0,0,0,0,0,0,0,0,0,0,0,0,0,0,0,0,15,0,0,0,0,0,0,0,0,0,0,0,0,0,0,0,0,0,0,0,0,0,0,0,0,0,0,0,0,0,0,0,0.24
8767,GI06-191778R,NGF'sAdditionalNewData(J),2001,v.004p.0005,Glass,Alumino-Silicate,Alkaline-earthSilicate,Boro-Silicate,NonAlkali,,,,Substrate,ElectronicsElectrical,,,Annealing:at850Cfor1h.,GlassNameC144Melting:inPtcrucibleat1700Cfor7h.,,69.37,8.02,12.76,0,0,5.03,0,0.07,0,0,0,0,0,0,0,2.61,2.14,0,0,0,0,0,0,0,0,0,0,0,0,0,0,0,0,0,0,0,0,0,0,0,0,0,0,0,0,0,0,0,0,0,0,0,0,0,0,0,0,0,0,0,0,0,0.25
18541,GP06-356685,USPatentCorningInc.(US),2014,A0141226,Glass,Alumino-Silicate,AlkaliSilicate,,Melting,SheetGlass,,,ChemicalStrengthen,ElectronicsElectrical,Display,,,ex.ANP,,53,0,26.5,0,0,0,0,14,0,0,0,0,0,0,0,0,0,0,0,0,0,0,0,6.5,0,0,0,0,0,0,0,0,0,0,0,0,0,0,0,0,0,0,0,0,0,0,0,0,0,0,0,0,0,0,0,0,0,0,0,0,0,0,0.239
3795,GJ02-091263,GlassPhysics&Chemistry,1980,v.006p.0372,Glass,AlkaliSilicate,,,,,,,,,,,,,,83.3,0,0,0,0,0,0,0,16.7,0,0,0,0,0,0,0,0,0,0,0,0,0,0,0,0,0,0,0,0,0,0,0,0,0,0,0,0,0,0,0,0,0,0,0,0,0,0,0,0,0,0,0,0,0,0,0,0,0,0,0,0,0,0.236
8548,GP06-293700,USPatentCorningInc.(US),2009,A7612004,Glass,Alumino-Silicate,,,,,,,SolarCell,LiquidCrystalDisplay,,,,Ex.90,,70.01,0,17.75,0,0,0,0,0,0,0,0,0,0,0,0,0,0,0,0,0,0,0,0,0,0,12.24,0,0,0,0,0,0,0,0,0,0,0,0,0,0,0,0,0,0,0,0,0,0,0,0,0,0,0,0,0,0,0,0,0,0,0,0,0.263
5204,GB02-164828,FundamentalsofInorganicGlasses,1994,v.001p.0171,Glass,AlkaliSilicate,Alkaline-earthSilicate,,,,,,,,,,,,,76.92,0,0,0,7.69,0,0,15.38,0,0,0,0,0,0,0,0,0,0,0,0,0,0,0,0,0,0,0,0,0,0,0,0,0,0,0,0,0,0,0,0,0,0,0,0,0,0,0,0,0,0,0,0,0,0,0,0,0,0,0,0,0,0,0.225
2809,GJ03-039690,PhysicsandChemistryofGlasses,1987,v.028p.0164,Glass,Alkaline-earthSilicate,,,,,,,,,,,,,,53.12,0,0,0,16.34,0,0,12.26,0,0,0,0,0,0,0,0,0,0,0,0,0,0,0,0,0,0,0,0,0,0,18.28,0,0,0,0,0,0,0,0,0,0,0,0,0,0,0,0,0,0,0,0,0,0,0,0,0,0,0,0,0,0,0,0.26
797,GJ02-008383,GlassScienceandTechnology,1979,v.052p.0127,Glass,AlkaliSilicate,,,,,,,,,,,CoolingRate;0.5C/min,CoolingRate;5c/min,,73.83,0,0,0,10.69,0,0,15.47,0,0,0,0,0,0,0,0,0,0,0,0,0,0,0,0,0,0,0,0,0,0,0,0,0,0,0,0,0,0,0,0,0,0,0,0,0,0,0,0,0,0,0,0,0,0,0,0,0,0,0,0,0,0,0.224
2832,GC02-052111,AsahiGlass(J),,SunBronze,Glass,AlkaliSilicate,Alkaline-earthSilicate,,FlatGlass,,,,Window,VehicleWindow,,,,,,71.39,0,1.17,4.43,9.56,0,0,13.45,0,0,0,0,0,0,0,0,0,0,0,0,0,0,0,0,0,0,0,0,0,0,0,0,0,0,0,0,0,0,0,0,0,0,0,0,0,0,0,0,0,0,0,0,0,0,0,0,0,0,0,0,0,0,0.25
7106,GB02-164801,FundamentalsofInorganicGlasses,1994,v.001p.0171,Glass,AlkaliSilicate,Alkaline-earthSilicate,,,,,,,,,,,,,62.5,0,0,0,0,25,0,12.5,0,0,0,0,0,0,0,0,0,0,0,0,0,0,0,0,0,0,0,0,0,0,0,0,0,0,0,0,0,0,0,0,0,0,0,0,0,0,0,0,0,0,0,0,0,0,0,0,0,0,0,0,0,0,0.28
1851,GB02-019767,HandbookofGlassData,1987,v.00Cp.0213,Glass,AlkaliSilicate,Alkaline-earthSilicate,,,,,,,,,,,,,82,0,0,0,8,0,0,10,0,0,0,0,0,0,0,0,0,0,0,0,0,0,0,0,0,0,0,0,0,0,0,0,0,0,0,0,0,0,0,0,0,0,0,0,0,0,0,0,0,0,0,0,0,0,0,0,0,0,0,0,0,0,0.193
4265,GJ06-082127,GlassPhysics&Chemistry,1979,v.005p.0278,Glass,Alumino-Silicate,AlkaliSilicate,,,,,,,,,,,,,65,0,17.5,0,0,0,17.5,0,0,0,0,0,0,0,0,0,0,0,0,0,0,0,0,0,0,0,0,0,0,0,0,0,0,0,0,0,0,0,0,0,0,0,0,0,0,0,0,0,0,0,0,0,0,0,0,0,0,0,0,0,0,0,0.223
3172,GJ05-062541,J.AmericanCeramicSoc.,1980,v.063p.0581,Glass,Boro-Silicate,,,,,,,,,,,,5Figs.,,71.73,12.38,0,0,0,0,0,15.89,0,0,0,0,0,0,0,0,0,0,0,0,0,0,0,0,0,0,0,0,0,0,0,0,0,0,0,0,0,0,0,0,0,0,0,0,0,0,0,0,0,0,0,0,0,0,0,0,0,0,0,0,0,0,0.2
11901,XP03-261539,USPatentHoyaCorp.(J),2004,A6774072,Glass-Ceramics,Alkaline-earthSilicate,Alumino-Silicate,,,,,,Substrate,MagneticMemoryDisk,OpticalMemory,,,Ex.1-4Heattreat:805C4h+1000C4h,,52.58,0,11.78,25.09,0,0,0,0,0,0,0,0,0,0,0,2.33,0,0,0,0,0,0,0,0.7,0,0,0,0,0,0,7.52,0,0,0,0,0,0,0,0,0,0,0,0,0,0,0,0,0,0,0,0,0,0,0,0,0,0,0,0,0,0,0,0.23
2022,GB02-025709,HandbookofGlassData,1987,v.00Cp.0449,Glass,AlkaliSilicate,Alumino-Silicate,,,,,,,,,,,,,77,0,8,0,0,0,15,0,0,0,0,0,0,0,0,0,0,0,0,0,0,0,0,0,0,0,0,0,0,0,0,0,0,0,0,0,0,0,0,0,0,0,0,0,0,0,0,0,0,0,0,0,0,0,0,0,0,0,0,0,0,0,0.26
2712,GP07-035672,JapanesePatentSchottGlassTech.(US),1985,A239342,Glass,Zinc-Silicate,Alumino-Silicate,Alkaline-earthSilicate,NonAlkali,,,,SubstrateforPhotolithographyMask,,,,,,,64.84,3.2,8.56,0,6.34,4.26,0,0,0,0,0,0,0,0,0,12.64,0,0,0,0,0,0,0.15,0,0,0,0,0,0,0,0,0,0,0,0,0,0,0,0,0,0,0,0,0,0,0,0,0,0,0,0,0,0,0,0,0,0,0,0,0,0,0,0.246
7121,GB02-164824,FundamentalsofInorganicGlasses,1994,v.001p.0171,Glass,AlkaliSilicate,Alkaline-earthSilicate,,,,,,,,,,,,,66.67,0,0,20,0,0,0,13.33,0,0,0,0,0,0,0,0,0,0,0,0,0,0,0,0,0,0,0,0,0,0,0,0,0,0,0,0,0,0,0,0,0,0,0,0,0,0,0,0,0,0,0,0,0,0,0,0,0,0,0,0,0,0,0.235
10599,GP04-225325,USPatentSchottAG(DE),2002,A0058577,Glass,Lead-Silicate,,,,,,,OpticalUse,Display,,,,,,54.54,0,0,0,0,0,0,0.85,0.84,0,0,0,0,0,0,0,0,0,43.57,0,0,0,0.2,0,0,0,0,0,0,0,0,0,0,0,0,0,0,0,0,0,0,0,0,0,0,0,0,0,0,0,0,0,0,0,0,0,0,0,0,0,0,0,0.25
7102,GB02-164795,FundamentalsofInorganicGlasses,1994,v.001p.0171,Glass,AlkaliSilicate,Lead-Silicate,,,,,,,,,,,,,62.5,0,0,0,0,0,0,12.5,0,0,0,0,0,0,0,0,0,0,25,0,0,0,0,0,0,0,0,0,0,0,0,0,0,0,0,0,0,0,0,0,0,0,0,0,0,0,0,0,0,0,0,0,0,0,0,0,0,0,0,0,0,0,0.24
694,GB02-004781,HandbookofGlassProperties,1986,v.001p.0311,Glass,AlkaliSilicate,,,,,,,,,,,,,,80,0,0,0,0,0,20,0,0,0,0,0,0,0,0,0,0,0,0,0,0,0,0,0,0,0,0,0,0,0,0,0,0,0,0,0,0,0,0,0,0,0,0,0,0,0,0,0,0,0,0,0,0,0,0,0,0,0,0,0,0,0,0.226
10012,GI06-217333,Proc.ICG,1998,v.D04p.:011,Glass,Alumino-Silicate,AlkaliSilicate,Alkaline-earthSilicate,,,,,,,,,,,,60,0,16,0,8,0,0,16,0,0,0,0,0,0,0,0,0,0,0,0,0,0,0,0,0,0,0,0,0,0,0,0,0,0,0,0,0,0,0,0,0,0,0,0,0,0,0,0,0,0,0,0,0,0,0,0,0,0,0,0,0,0,0.23
787,GJ03-008314,GlassScienceandTechnology,1978,v.051p.0008,Glass,Alkaline-earthSilicate,,,,,,,,,,,,,,76.5,0,0,0,13.5,0,0,10,0,0,0,0,0,0,0,0,0,0,0,0,0,0,0,0,0,0,0,0,0,0,0,0,0,0,0,0,0,0,0,0,0,0,0,0,0,0,0,0,0,0,0,0,0,0,0,0,0,0,0,0,0,0,0.201
2785,GC04-051354,CorningInc.(US),1982,120,Glass,Lead-Silicate,AlkaliSilicate,,Tube,BlownBottleBulb,PowderFrit,Sintered,Lamp,CathodeRayTube,,,,TransmissionCurve,,75.07,0,1.58,0,0,0,0,5.19,7.69,0,0,0,0,0,0,0,0,0,10.46,0,0,0,0,0,0,0,0,0,0,0,0,0,0,0,0,0,0,0,0,0,0,0,0,0,0,0,0,0,0,0,0,0,0,0,0,0,0,0,0,0,0,0,0.22
763,GB02-006622,HandbookofGlassProperties,1986,v.001p.0330,Glass,AlkaliSilicate,Alumino-Silicate,,,,,,,,,,,,,80,0,5,0,0,0,0,15,0,0,0,0,0,0,0,0,0,0,0,0,0,0,0,0,0,0,0,0,0,0,0,0,0,0,0,0,0,0,0,0,0,0,0,0,0,0,0,0,0,0,0,0,0,0,0,0,0,0,0,0,0,0,0.206
4182,GJ03-079657,J.Non-CrystallineSolids,1982,v.052p.0217,Glass,Alkaline-earthSilicate,Alumino-Silicate,,,,,,,,,,,,,53.25,0,12.51,0,34.23,0,0,0,0,0,0,0,0,0,0,0,0,0,0,0,0,0,0,0,0,0,0,0,0,0,0,0,0,0,0,0,0,0,0,0,0,0,0,0,0,0,0,0,0,0,0,0,0,0,0,0,0,0,0,0,0,0,0.287
2805,GJ03-039686,PhysicsandChemistryofGlasses,1987,v.028p.0164,Glass,Alkaline-earthSilicate,,,,,,,,,,,,,,63.11,0,0,0,19.42,0,0,14.57,0,0,0,0,0,0,0,0,0,0,0,0,0,0,0,0,0,0,0,0,0,0,2.9,0,0,0,0,0,0,0,0,0,0,0,0,0,0,0,0,0,0,0,0,0,0,0,0,0,0,0,0,0,0,0,0.272
787,GB02-004784,HandbookofGlassProperties,1986,v.001p.0312,Glass,AlkaliSilicate,,,,,,,,,,,,,,60,0,0,0,0,0,0,40,0,0,0,0,0,0,0,0,0,0,0,0,0,0,0,0,0,0,0,0,0,0,0,0,0,0,0,0,0,0,0,0,0,0,0,0,0,0,0,0,0,0,0,0,0,0,0,0,0,0,0,0,0,0,0.278
2441,GB02-025743,HandbookofGlassData,1987,v.00Cp.0450,Glass,AlkaliSilicate,Alumino-Silicate,,,,,,,,,,,,,63,0,5,0,0,0,32,0,0,0,0,0,0,0,0,0,0,0,0,0,0,0,0,0,0,0,0,0,0,0,0,0,0,0,0,0,0,0,0,0,0,0,0,0,0,0,0,0,0,0,0,0,0,0,0,0,0,0,0,0,0,0,0.229
8713,GI03-191706,NGF'sAdditionalNewData(J),2001,v.004p.0003,Glass,Alkaline-earthSilicate,AlkaliSilicate,Alumino-Silicate,,,,,ElectronicsElectrical,Substrate,PlasmaDisplay,,Anneal:at620Cfor2hr.,GlassNameC066Melt:inPtPtRhat1600Cfor4hr.Defectexist.,,64.08,0,5.08,0.22,14.87,5.2,0,5.73,4.77,0,0,0,0,0,0,0,0,0,0,0.05,0,0,0,0,0,0,0,0,0,0,0,0,0,0,0,0,0,0,0,0,0,0,0,0,0,0,0,0,0,0,0,0,0,0,0,0,0,0,0,0,0,0,0.25
8721,GI03-191714,NGF'sAdditionalNewData(J),2001,v.004p.0003,Glass,Alkaline-earthSilicate,AlkaliSilicate,Alumino-Silicate,,,,,ElectronicsElectrical,Substrate,PlasmaDisplay,,Anneal:at590Cfor2hr.,GlassNameC074Melt:inPtPtRhat1600Cfor4hr.Defectexist.,,64.48,0,5.09,9.27,5,0,0,5.89,4.75,0,0,0,0,0,0,0,5.52,0,0,0,0,0,0,0,0,0,0,0,0,0,0,0,0,0,0,0,0,0,0,0,0,0,0,0,0,0,0,0,0,0,0,0,0,0,0,0,0,0,0,0,0,0,0.24
690,GB02-004776,HandbookofGlassProperties,1986,v.001p.0310,Glass,AlkaliSilicate,,,,,,,,,,,,,,72,0,0,0,0,0,28,0,0,0,0,0,0,0,0,0,0,0,0,0,0,0,0,0,0,0,0,0,0,0,0,0,0,0,0,0,0,0,0,0,0,0,0,0,0,0,0,0,0,0,0,0,0,0,0,0,0,0,0,0,0,0,0.211
6129,GI02-190644R,NGF'sAdditionalNewData(J),2000,v.002p.0003,Glass,AlkaliSilicate,Alumino-Silicate,,,,,,MagneticMemoryDisk,,,,Annealing:at530Cfor2hr.,GlassNameA63.Melting:inPtcrucibleat1650Cfor5hr.,,75.02,0,3.01,0,0,0,19.98,0,1.99,0,0,0,0,0,0,0,0,0,0,0,0,0,0,0,0,0,0,0,0,0,0,0,0,0,0,0,0,0,0,0,0,0,0,0,0,0,0,0,0,0,0,0,0,0,0,0,0,0,0,0,0,0,0.21
752,GB02-006484,HandbookofGlassProperties,1986,v.001p.0326,Glass,AlkaliSilicate,Alkaline-earthSilicate,,,,,,,,,,,,,81.3,0,0,0,0,0,0,0,14.2,0,0,0,0,0,0,0,4.5,0,0,0,0,0,0,0,0,0,0,0,0,0,0,0,0,0,0,0,0,0,0,0,0,0,0,0,0,0,0,0,0,0,0,0,0,0,0,0,0,0,0,0,0,0,0.228
2808,GC01-051470,CorningInc.(US),1973,7958,Glass,Silica,,,Rod,Block,Disk,,,,,,,PrismGradeFnsedSilicaOH1000ppm,,100,0,0,0,0,0,0,0,0,0,0,0,0,0,0,0,0,0,0,0,0,0,0,0,0,0,0,0,0,0,0,0,0,0,0,0,0,0,0,0,0,0,0,0,0,0,0,0,0,0,0,0,0,0,0,0,0,0,0,0,0,0,0.16
2053,GJ02-026062,GlassScienceandTechnology,1984,v.057p.0255,Glass,AlkaliSilicate,Alkaline-earthSilicate,,PhaseSeparated,,,,,,,,,650C24h,,80,0,0,0,10,0,0,10,0,0,0,0,0,0,0,0,0,0,0,0,0,0,0,0,0,0,0,0,0,0,0,0,0,0,0,0,0,0,0,0,0,0,0,0,0,0,0,0,0,0,0,0,0,0,0,0,0,0,0,0,0,0,0.203
8607,GI06-190631R,NGF'sAdditionalNewData(J),2000,v.002p.0001,Glass,Alumino-Silicate,AlkaliSilicate,OtherSilicate,,,,,MagneticRecordingHead,,,,Anneal:at700Cfor2hr.,GlassNameA49.Melt:inPtat1600Cfor5hr.GlassforChem.Strengthen.,,65.24,0,9.67,0,0,0,10,10.19,0,0,0,0,0,0,0,0,0,0,0,0,0,0,0.19,0,0,0,0,0,0,0,0,0,0,4.71,0,0,0,0,0,0,0,0,0,0,0,0,0,0,0,0,0,0,0,0,0,0,0,0,0,0,0,0,0.22
2408,GB05-025680,HandbookofGlassData,1987,v.00Cp.0441,Glass,Boro-Silicate,AlkaliSilicate,,,,,,,,,,,,,50.07,45.35,0,0,0,0,0,4.57,0,0,0,0,0,0,0,0,0,0,0,0,0,0,0,0,0,0,0,0,0,0,0,0,0,0,0,0,0,0,0,0,0,0,0,0,0,0,0,0,0,0,0,0,0,0,0,0,0,0,0,0,0,0,0.2069
7293,GJ02-251259,GlassPhysics&Chemistry,2003,v.029p.0002,Glass,AlkaliSilicate,,,,,,,,,,,,,,72.62,0,0,0,0,0,0,27.38,0,0,0,0,0,0,0,0,0,0,0,0,0,0,0,0,0,0,0,0,0,0,0,0,0,0,0,0,0,0,0,0,0,0,0,0,0,0,0,0,0,0,0,0,0,0,0,0,0,0,0,0,0,0,0.24
10414,GP02-223907,USPatentSaint-Gobain(FR),2002,A6335300,Glass,AlkaliSilicate,Alkaline-earthSilicate,,SheetGlass,Strengthened(Tempered),,,VehicleWindow,,,,,,,65.22,0,0.59,0,15.16,0,0,18.39,0.64,0,0,0,0,0,0,0,0,0,0,0,0,0,0,0,0,0,0,0,0,0,0,0,0,0,0,0,0,0,0,0,0,0,0,0,0,0,0,0,0,0,0,0,0,0,0,0,0,0,0,0,0,0,0.23
2792,GC05-051411,CorningInc.(US),1976,7040,Glass,Boro-Silicate,AlkaliSilicate,,Tube,BlownBottleBulb,,,SolderGlassSealingGlass,,,,,KovarSealing,,70.97,21.03,1.87,0,0,0,0,4.1,2.02,0,0,0,0,0,0,0,0,0,0,0,0,0,0,0,0,0,0,0,0,0,0,0,0,0,0,0,0,0,0,0,0,0,0,0,0,0,0,0,0,0,0,0,0,0,0,0,0,0,0,0,0,0,0.23
853,GB02-006720,HandbookofGlassProperties,1986,v.001p.0327,Glass,AlkaliSilicate,Alumino-Silicate,,,,,,,,,,,,,65,0,10,0,0,0,25,0,0,0,0,0,0,0,0,0,0,0,0,0,0,0,0,0,0,0,0,0,0,0,0,0,0,0,0,0,0,0,0,0,0,0,0,0,0,0,0,0,0,0,0,0,0,0,0,0,0,0,0,0,0,0,0.227
5263,GC01-167701,TosohQuartz(J),1998,NSG-OPAQUEQU-OP-3,Glass,Silica,,,Block,,,,ElectronicsElectrical,,,,,,,99.93,0,0,0,0,0,0,0,0,0,0,0,0,0,0,0,0,0,0,0,0,0,0,0,0,0,0,0,0,0,0,0,0,0,0,0,0,0,0,0,0,0,0,0,0,0,0,0,0,0,0,0,0,0,0,0,0,0,0,0,0,0,0.17
9117,GJ02-310486,J.Non-CrystallineSolids,2013,v.364p.000040,Glass,AlkaliSilicate,Alkaline-earthSilicate,,,,,,,,,,,,,71.4,0,0,0,4.8,0,0,23.8,0,0,0,0,0,0,0,0,0,0,0,0,0,0,0,0,0,0,0,0,0,0,0,0,0,0,0,0,0,0,0,0,0,0,0,0,0,0,0,0,0,0,0,0,0,0,0,0,0,0,0,0,0,0,0.24
3396,GJ02-079023,GlassPhysics&Chemistry,1979,v.005p.0502,Glass,AlkaliSilicate,,,,,,,,,,,,,,80.4,0,0,0,0,0,0,19.6,0,0,0,0,0,0,0,0,0,0,0,0,0,0,0,0,0,0,0,0,0,0,0,0,0,0,0,0,0,0,0,0,0,0,0,0,0,0,0,0,0,0,0,0,0,0,0,0,0,0,0,0,0,0,0.234
15884,GJ02-308378,J.Non-CrystallineSolids,2012,v.358p.001474,Glass,AlkaliSilicate,,,MixedAlkali,,,,,,,,AnnealedatTgfor2hr.,,,60,0,0,0,0,0,10,30,0,0,0,0,0,0,0,0,0,0,0,0,0,0,0,0,0,0,0,0,0,0,0,0,0,0,0,0,0,0,0,0,0,0,0,0,0,0,0,0,0,0,0,0,0,0,0,0,0,0,0,0,0,0,0.23
6420,GJ02-144688,GlassPhysics&Chemistry,1992,v.018p.0387,Glass,AlkaliSilicate,,,,,,,,,,,,,,60,0,0,0,0,0,25,0,0,0,0,0,0,0,0,0,0,0,0,0,0,0,0,0,0,0,0,0,0,0,15,0,0,0,0,0,0,0,0,0,0,0,0,0,0,0,0,0,0,0,0,0,0,0,0,0,0,0,0,0,0,0,0.2292
845,GB02-006712,HandbookofGlassProperties,1986,v.001p.0327,Glass,AlkaliSilicate,Alumino-Silicate,,,,,,,,,,,,,69,0,20,0,0,0,11,0,0,0,0,0,0,0,0,0,0,0,0,0,0,0,0,0,0,0,0,0,0,0,0,0,0,0,0,0,0,0,0,0,0,0,0,0,0,0,0,0,0,0,0,0,0,0,0,0,0,0,0,0,0,0,0.225
18205,GP06-353973,USPatentCorningInc.(US),2014,A1016172,Glass,Alumino-Silicate,AlkaliSilicate,,Melting,,,,ChemicalStrengthen,,,,,ex.46,,64.11,5.22,14.71,2.1,0.03,0,0,13.55,0.2,0,0,0,0,0,0,0,0,0,0,0,0,0,0,0,0,0,0,0,0,0,0,0,0,0,0,0.07,0,0,0,0,0,0,0,0,0,0,0,0,0,0,0,0,0,0,0,0,0,0,0,0,0,0,0.22
3260,GB02-071382,HandbookofGlassData,1983,v.00Ap.0333,Glass,AlkaliSilicate,,,Sol-Gel,,,,,,,,,,,83.34,0,0,0,0,0,0,16.66,0,0,0,0,0,0,0,0,0,0,0,0,0,0,0,0,0,0,0,0,0,0,0,0,0,0,0,0,0,0,0,0,0,0,0,0,0,0,0,0,0,0,0,0,0,0,0,0,0,0,0,0,0,0,0.194
2864,GC01-052407,TosohQuartz(J),1980,,Glass,Silica,,,Tube,,,,ElectronicsElectrical,,,,,,,100,0,0,0,0,0,0,0,0,0,0,0,0,0,0,0,0,0,0,0,0,0,0,0,0,0,0,0,0,0,0,0,0,0,0,0,0,0,0,0,0,0,0,0,0,0,0,0,0,0,0,0,0,0,0,0,0,0,0,0,0,0,0.17
5734,GP05-179714,USPatentSchottGlas(Jena)(DE),1997,A5599753,Glass,Boro-Silicate,,,,,,,,,,,,,,80.69,7.97,2.69,0,0.33,0.08,1.04,6.44,0,0,0,0,0,0,0,0,0,0,0,0,0,0,0,0,0,0,0,0,0,0,0,0,0,0.76,0,0,0,0,0,0,0,0,0,0,0,0,0,0,0,0,0,0,0,0,0,0,0,0,0,0,0,0,0.2
10612,GP02-225358,USPatentSaint-Gobain(FR),2002,A0065187,Glass,AlkaliSilicate,Alkaline-earthSilicate,,Strengthened(Tempered),,,,VehicleWindow,,,,,,,69.62,0,1.28,0.15,9.45,0.04,0,16.09,3.37,0,0,0,0,0,0,0,0,0,0,0,0,0,0,0,0,0,0,0,0,0,0,0,0,0,0,0,0,0,0,0,0,0,0,0,0,0,0,0,0,0,0,0,0,0,0,0,0,0,0,0,0,0,0.22
8664,GI06-191649R,NGF'sAdditionalNewData(J),2001,v.004p.0001,Glass,Alumino-Silicate,AlkaliSilicate,,,,,,ElectronicsElectrical,Substrate,,,Annealing:at770Cfor1hr.,GlassNameC009.Melting:inPtRhcrucibleat1550Cfor18hr.,,65.94,0,15.68,0,0.01,0,0,0,18.3,0,0,0,0,0,0,0,0,0,0,0,0,0,0.07,0,0,0,0,0,0,0,0,0,0,0,0,0,0,0,0,0,0,0,0,0,0,0,0,0,0,0,0,0,0,0,0,0,0,0,0,0,0,0,0.23
848,GB02-006715,HandbookofGlassProperties,1986,v.001p.0327,Glass,AlkaliSilicate,Alumino-Silicate,,,,,,,,,,,,,66,0,21,0,0,0,13,0,0,0,0,0,0,0,0,0,0,0,0,0,0,0,0,0,0,0,0,0,0,0,0,0,0,0,0,0,0,0,0,0,0,0,0,0,0,0,0,0,0,0,0,0,0,0,0,0,0,0,0,0,0,0,0.221
3866,GB02-071329,HandbookofGlassData,1983,v.00Ap.0323,Glass,AlkaliSilicate,,,,,,,,,,,,,,65,0,0,0,0,0,35,0,0,0,0,0,0,0,0,0,0,0,0,0,0,0,0,0,0,0,0,0,0,0,0,0,0,0,0,0,0,0,0,0,0,0,0,0,0,0,0,0,0,0,0,0,0,0,0,0,0,0,0,0,0,0,0.228
8702,GI03-191695R,NGF'sAdditionalNewData(J),2001,v.004p.0003,Glass,Alkaline-earthSilicate,AlkaliSilicate,Alumino-Silicate,,,,,ElectronicsElectrical,Substrate,PlasmaDisplay,,Annealing:at570Cfor2hr.,GlassNameC055Melting:inPtPtRhcrucibleat1600Cfor4hr.,,63.99,0,5.09,0,0,15.19,0,5.94,4.62,0,0,0,0,0,0,0,5.17,0,0,0,0,0,0,0,0,0,0,0,0,0,0,0,0,0,0,0,0,0,0,0,0,0,0,0,0,0,0,0,0,0,0,0,0,0,0,0,0,0,0,0,0,0,0.26
2295,GJ02-041105,GlassPhysics&Chemistry,1981,v.007p.0131,Glass,AlkaliSilicate,,,,,,,,,,,,,,70,0,0,0,0,0,0,30,0,0,0,0,0,0,0,0,0,0,0,0,0,0,0,0,0,0,0,0,0,0,0,0,0,0,0,0,0,0,0,0,0,0,0,0,0,0,0,0,0,0,0,0,0,0,0,0,0,0,0,0,0,0,0.236
5412,GB01-174589,DataBookofGlassComposition(J),1991,v.001p.0076,Glass,Silica,,,CVD,,,,Chemical,,,,,,,100,0,0,0,0,0,0,0,0,0,0,0,0,0,0,0,0,0,0,0,0,0,0,0,0,0,0,0,0,0,0,0,0,0,0,0,0,0,0,0,0,0,0,0,0,0,0,0,0,0,0,0,0,0,0,0,0,0,0,0,0,0,0.16
6886,GJ02-158741,GlassPhysics&Chemistry,1994,v.020p.0139,Glass,AlkaliSilicate,OtherSilicate,,,,,,,,,,,,,52.6,0,0,0,0,0,23.2,3.2,2.1,0,0,0,0,0,0,0,0,0,0,0,0,0,0,0,0,0,0,0,0,0,0,0,10.5,8.4,0,0,0,0,0,0,0,0,0,0,0,0,0,0,0,0,0,0,0,0,0,0,0,0,0,0,0,0,0.2348
3459,GJ02-082112,GlassPhysics&Chemistry,1979,v.005p.0278,Glass,AlkaliSilicate,Alumino-Silicate,,,,,,,,,,,,,77,0,8,0,0,0,15,0,0,0,0,0,0,0,0,0,0,0,0,0,0,0,0,0,0,0,0,0,0,0,0,0,0,0,0,0,0,0,0,0,0,0,0,0,0,0,0,0,0,0,0,0,0,0,0,0,0,0,0,0,0,0,0.2
12845,GP02-275551,USPatentSaint-Gobain(FR),2006,A7153798,Glass,AlkaliSilicate,Alkaline-earthSilicate,,Strengthened(Tempered),,,,VehicleWindow,,,,,Ex.5,,66.17,0,1.22,0.77,11.52,0.81,0,16.34,3.17,0,0,0,0,0,0,0,0,0,0,0,0,0,0,0,0,0,0,0,0,0,0,0,0,0,0,0,0,0,0,0,0,0,0,0,0,0,0,0,0,0,0,0,0,0,0,0,0,0,0,0,0,0,0.23
705,GB04-004819,HandbookofGlassProperties,1986,v.001p.0315,Glass,Lead-Silicate,,,,,,,,,,,,,,70,0,0,0,0,0,0,0,0,0,0,0,0,0,0,0,0,0,30,0,0,0,0,0,0,0,0,0,0,0,0,0,0,0,0,0,0,0,0,0,0,0,0,0,0,0,0,0,0,0,0,0,0,0,0,0,0,0,0,0,0,0,0.174
8620,GI02-190652R,NGF'sAdditionalNewData(J),2000,v.002p.0003,Glass,AlkaliSilicate,Alumino-Silicate,OtherSilicate,,,,,PlasmaDisplay,,,,Annealing:at600Cfor2hr.,GlassNameA71Melting:inPtcrucibleat1600Cfor5hr.,,67.29,0,4.79,0,0,4.55,0,15.75,5.92,0,0,0,0,0,0,0,0,0,0,0,0,0,0,0,0,0,0,0,0,0,0,0,0,1.7,0,0,0,0,0,0,0,0,0,0,0,0,0,0,0,0,0,0,0,0,0,0,0,0,0,0,0,0,0.25
2427,GB06-025725,HandbookofGlassData,1987,v.00Cp.0450,Glass,Alumino-Silicate,AlkaliSilicate,,,,,,,,,,,,,65,0,18,0,0,0,17,0,0,0,0,0,0,0,0,0,0,0,0,0,0,0,0,0,0,0,0,0,0,0,0,0,0,0,0,0,0,0,0,0,0,0,0,0,0,0,0,0,0,0,0,0,0,0,0,0,0,0,0,0,0,0,0.223
7100,GB02-164787,FundamentalsofInorganicGlasses,1994,v.001p.0169,Glass,AlkaliSilicate,,,,,,,,,,,,,,65,0,0,0,0,0,0,35,0,0,0,0,0,0,0,0,0,0,0,0,0,0,0,0,0,0,0,0,0,0,0,0,0,0,0,0,0,0,0,0,0,0,0,0,0,0,0,0,0,0,0,0,0,0,0,0,0,0,0,0,0,0,0.26
9775,GP06-356848,USPatentCorningInc.(US),2014,A0179510,Glass,Alumino-Silicate,Alkaline-earthSilicate,,Melting,SheetGlass,,,Display,LiquidCrystalDisplay,,,,ex.4,,70.81,4.9,12.27,2.12,4.98,0.05,0,0,0,0,0,0,0,0,0,0,4.78,0,0,0,0,0.01,0,0,0,0,0,0,0,0,0,0,0,0,0,0.07,0,0,0,0,0,0,0,0,0,0,0,0,0,0,0,0,0,0,0,0,0,0,0,0,0,0,0.233
782,GJ03-008309,GlassScienceandTechnology,1978,v.051p.0008,Glass,Alkaline-earthSilicate,,,,,,,,,,,,,,73,0,0,0,8,0,0,19,0,0,0,0,0,0,0,0,0,0,0,0,0,0,0,0,0,0,0,0,0,0,0,0,0,0,0,0,0,0,0,0,0,0,0,0,0,0,0,0,0,0,0,0,0,0,0,0,0,0,0,0,0,0,0.215
7353,GP02-252984,JapanesePatentSaint-Gobain(FR),2003,A306343,Glass,AlkaliSilicate,Alkaline-earthSilicate,,,,,,Window,,,,,Ex.1,,75.63,0,0.59,0,12.9,0,0,10.69,0.19,0,0,0,0,0,0,0,0,0,0,0,0,0,0,0,0,0,0,0,0,0,0,0,0,0,0,0,0,0,0,0,0,0,0,0,0,0,0,0,0,0,0,0,0,0,0,0,0,0,0,0,0,0,0.215
