Repository: hori1537/rexrexxion-about-SP

File: input_csv/inputcsv_SiO2_0.01-100.00_youngsmodulus.csv (part 11 of 53)
No.,GlassNo.,DataSource,Year,DataSourceNumber,State,GlassSystem1,GlassSystem2,GlassSystem3,Appearance1,Appearance2,Appearance3,Appearance4,Usage1,Usage2,Usage3,Usage4,ThermalTreatment,Note,GlassNo.(Structure),SiO2,B2O3,Al2O3,MgO,CaO,BaO,Li2O,Na2O,K2O,Ag2O,MnO,FeO,CoO,NiO,CuO,ZnO,SrO,CdO,PbO,SnO,Cr2O3,Fe2O3,As2O3,Y2O3,Sb2O3,La2O3,Nd2O3,Gd2O3,Bi2O3,Co3O4,TiO2,MnO2,GeO2,ZrO2,CeO2,SnO2,P2O5,Ta2O5,Nb2O3,SO3,MoO3,WO3,H2O,LiF,NaF,KF,MgF2,CaF2,SrF2,BaF2,ZnF2,PbF2,YF3,AlF3,LaF3,GdF3,YbF3,ErF3,F,Cl,Br,Ag,Young'sModulusatRT(GPa)
3073,GJ02-178206,J.AmericanCeramicSoc.,1998,v.081p.2485,Glass,AlkaliSilicate,Alkaline-earthSilicate,,,,,,,,,,,J.Sehgal,,70,0,0,0,10,0,0,20,0,0,0,0,0,0,0,0,0,0,0,0,0,0,0,0,0,0,0,0,0,0,0,0,0,0,0,0,0,0,0,0,0,0,0,0,0,0,0,0,0,0,0,0,0,0,0,0,0,0,0,0,0,0,69
1439,GJ02-062795,J.AmericanCeramicSoc.,1984,v.067p.0270,Glass,AlkaliSilicate,Alumino-Silicate,,Fiber,,,,,,,,,TherearetwoFigsofYoung'smoduli,,66.1,0,6.65,0,0,0,0,27.25,0,0,0,0,0,0,0,0,0,0,0,0,0,0,0,0,0,0,0,0,0,0,0,0,0,0,0,0,0,0,0,0,0,0,0,0,0,0,0,0,0,0,0,0,0,0,0,0,0,0,0,0,0,0,61
9827,GP06-313496,EuropeanPatentOCVIntellectualCapital(US),2013,A2630094,Glass,Alumino-Silicate,Alkaline-earthSilicate,,Fiber,,,,Composite,Fiber,,,,OCVIntellectualCapitalLLC.Ex.2,,73.04,0,11.52,15.03,0,0,0.41,0,0,0,0,0,0,0,0,0,0,0,0,0,0,0,0,0,0,0,0,0,0,0,0,0,0,0,0,0,0,0,0,0,0,0,0,0,0,0,0,0,0,0,0,0,0,0,0,0,0,0,0,0,0,0,87.3
7715,GP05-275759,USPatentHoyaCorp.(J),2006,A0205584,Glass,Boro-Silicate,Alkaline-earthSilicate,Alumino-Silicate,,,,,Substrate,MagneticMemoryDisk,,,,Ex.4,,30,30,12,8,15,0,0,0,5,0,0,0,0,0,0,0,0,0,0,0,0,0,0,0,0,0,0,0,0,0,0,0,0,0,0,0,0,0,0,0,0,0,0,0,0,0,0,0,0,0,0,0,0,0,0,0,0,0,0,0,0,0,75.52
10016,GP02-316215,JapanesePatentAsahiGlass(J),2014,A232561,Glass,AlkaliSilicate,Alkaline-earthSilicate,,,,,,Substrate,MagneticMemoryDisk,,,,Ex.2,,66,0,5.5,8,0,0,8.4,4,4.6,0,0,0,0,0,0,0,0,0,0,0,0,0,0,0,0,0,0,0,0,0,0,0,0,3.5,0,0,0,0,0,0,0,0,0,0,0,0,0,0,0,0,0,0,0,0,0,0,0,0,0,0,0,0,85.7
4762,XP03-212656,JapanesePatentKonicaMinolta(J),2001,A287941,Glass-Ceramics,Alkaline-earthSilicate,Alumino-Silicate,OtherSilicate,GlassCeramics,,,,MagneticMemoryDisk,,,,,crystal:(MgAl)SiO3,,39.17,0,11.83,36.48,0,0,2.95,0,0,0,0,0,0,0,0,0,0,0,0,0,0,0,0,0,0,0,0,0,0,0,9.57,0,0,0,0,0,0,0,0,0,0,0,0,0,0,0,0,0,0,0,0,0,0,0,0,0,0,0,0,0,0,0,148.5
4444,XP02-211124,JapanesePatentOharaInc.(J),2001,A019489,Glass-Ceramics,AlkaliSilicate,Alumino-Silicate,,,,,,Substrate,MagneticMemoryDisk,,,,,,72.55,0,3.45,0.73,0,0,18.65,0,1.25,0,0,0,0,0,0,0.36,0,0,0,0,0,0,0,0,0.04,0,0,0,0,0,0,0,0,0.95,0,0.58,0.83,0,0,0,0.61,0,0,0,0,0,0,0,0,0,0,0,0,0,0,0,0,0,0,0,0,0,105
9649,GJ02-311903,J.Non-CrystallineSolids,2013,v.376p.000175,Glass,AlkaliSilicate,Alkaline-earthSilicate,,MixedAlkali,,,,,,,,,,,46.1,0,0,0,26.9,0,24.4,0,0,0,0,0,0,0,0,0,0,0,0,0,0,0,0,0,0,0,0,0,0,0,0,0,0,0,0,0,2.6,0,0,0,0,0,0,0,0,0,0,0,0,0,0,0,0,0,0,0,0,0,0,0,0,0,88
9357,GP05-307939,USPatent,2012,A0135852,Glass,Boro-Silicate,Alumino-Silicate,,NonAlkali,,,,Substrate,,,,,A.J.Ellisonetal.Ex.3,,63.69,14.98,10.18,2.21,5.2,0,0,0,0,0,0,0,0,0,0,0,3.59,0,0,0,0,0.009998,0,0,0,0,0,0,0,0,0,0,0,0.009998,0,0.1,0,0,0,0,0,0,0,0,0,0,0,0,0,0,0,0,0,0,0,0,0,0,0,0,0,0,68.26
10885,GP02-357387,USPatentAsahiGlass(J),2014,A0364298,Glass,AlkaliSilicate,Alumino-Silicate,,Melting,SheetGlass,,,ChemicalStrengthen,ElectronicsElectrical,SolarCell,Airplane,,ex.17,,69,0,8,3,0,0,15,5,0,0,0,0,0,0,0,0,0,0,0,0,0,0,0,0,0,0,0,0,0,0,0,0,0,0,0,0,0,0,0,0,0,0,0,0,0,0,0,0,0,0,0,0,0,0,0,0,0,0,0,0,0,0,82.4
1755,GJ30-078847,J.AmericanCeramicSoc.,1970,v.053p.0311,Glass,Aluminate,,,,,,,,,,,,8Figs4Tables.,,4,0,30,0,47,0,0,19,0,0,0,0,0,0,0,0,0,0,0,0,0,0,0,0,0,0,0,0,0,0,0,0,0,0,0,0,0,0,0,0,0,0,0,0,0,0,0,0,0,0,0,0,0,0,0,0,0,0,0,0,0,0,89.7
8929,GP02-300960,JapanesePatentAsahiGlass(J),2011,A026186,Glass,AlkaliSilicate,Alumino-Silicate,,,,,,Substrate,MagneticMemoryDisk,,,,Ex.6,,65.7,0,8.5,0,0,0,12.4,10.9,0,0,0,0,0,0,0,0,0,0,0,0,0,0,0,0,0,0,0,0,0,0,0,0,0,2.5,0,0,0,0,0,0,0,0,0,0,0,0,0,0,0,0,0,0,0,0,0,0,0,0,0,0,0,0,84
4802,XP03-212696,JapanesePatentKonicaMinolta(J),2001,A287945,Glass-Ceramics,Alkaline-earthSilicate,OtherSilicate,,GlassCeramics,,,,MagneticMemoryDisk,,,,,crystal:(MgAl)SiO3,,41.09,0,2.66,37.68,0,0,6.35,0,0,0,0,0,0,0,0,0,0,0,0,0,0,0,0,0,0,0,0,0,0,0,12.22,0,0,0,0,0,0,0,0,0,0,0,0,0,0,0,0,0,0,0,0,0,0,0,0,0,0,0,0,0,0,0,150.2
10277,GP03-351365,JapanesePatentHoyaCorp.(J),2011,AW019010,Glass,Alkaline-earthSilicate,AlkaliSilicate,,Melting,Disk,,,MagneticMemoryDisk,,,,,ex.19,,66.3,0,0.4,6.5,12.5,0,0.6,4.4,4.5,0,0,0,0,0,0,0,0,0,0,0,0,0,0,0,0,0,0,0,0,0,0,0,0,4.8,0,0,0,0,0,0,0,0,0,0,0,0,0,0,0,0,0,0,0,0,0,0,0,0,0,0,0,0,86
788,GB02-025812,HandbookofGlassData,1987,v.00Cp.0455,Glass,AlkaliSilicate,Boro-Silicate,,,,,,,,,,,,,15.38,7.69,0,0,0,0,0,0,76.92,0,0,0,0,0,0,0,0,0,0,0,0,0,0,0,0,0,0,0,0,0,0,0,0,0,0,0,0,0,0,0,0,0,0,0,0,0,0,0,0,0,0,0,0,0,0,0,0,0,0,0,0,0,60.98
10313,GP03-351665,USPatentHoyaCorp.(J),2013,A8394516,Glass,Alkaline-earthSilicate,AlkaliSilicate,,Melting,Disk,,,MagneticMemoryDisk,,,,,ex.10,,65,0,6,1,13.5,0,1.5,8,0,0,0,0,0,0,0,0,1,0,0,0,0,0,0,0,0,0,0,0,0,0,0,0,0,4,0,0,0,0,0,0,0,0,0,0,0,0,0,0,0,0,0,0,0,0,0,0,0,0,0,0,0,0,87
2993,GJ02-176248,GlassPhysics&Chemistry,1998,v.024p.0525,Glass,AlkaliSilicate,,,,,,,,,,,,D.S.Sanditov,,73.6,0,0,0,0,0,0,0,26.4,0,0,0,0,0,0,0,0,0,0,0,0,0,0,0,0,0,0,0,0,0,0,0,0,0,0,0,0,0,0,0,0,0,0,0,0,0,0,0,0,0,0,0,0,0,0,0,0,0,0,0,0,0,47.25
7086,GP02-261868,USPatentSchottAG(DE),2004,A6825142,Glass,AlkaliSilicate,,,,,,,ColorFilter,,,,,Ex.4,,54.01,0,0,4.91,0,0,9.83,24.56,0,0,0,0,0,0,0,0,0,0,0,0,0,0,0.1,4.91,0,0,0,0,0,0,0,0,0,0,0,0,0,0,0,0,0,0,0,0,0,0,0,0,0,0,0,0,0,0,0,0,0,0,1.68,0,0,0,86
1935,GJ05-092143,AppliedOptics,1981,v.020p.3276,Glass,Boro-Silicate,,,Fiber,,,,OpticalFiber,,,,,Clad.Temp.insensitivefiber,,86.78,13.21,0,0,0,0,0,0,0,0,0,0,0,0,0,0,0,0,0,0,0,0,0,0,0,0,0,0,0,0,0,0,0,0,0,0,0,0,0,0,0,0,0,0,0,0,0,0,0,0,0,0,0,0,0,0,0,0,0,0,0,0,50.76
8480,GP03-293932,USPatent,2009,A0226671,Glass,Alkaline-earthSilicate,Alumino-Silicate,Boro-Silicate,NonAlkali,,,,Substrate,LiquidCrystalDisplay,,,,T.Yanaseetal.Ex.6,,67.7,9.12,10.27,0,7.83,0,0,0,0,0,0,0,0,0,0,0,4.69,0,0,0,0,0,0,0.3,0,0,0,0,0,0,0,0,0,0,0,0.09,0,0,0,0,0,0,0,0,0,0,0,0,0,0,0,0,0,0,0,0,0,0,0,0,0,0,71
8019,GP06-285453,EuropeanPatentSaint-Gobain(FR),2008,A1888473,Glass,Alumino-Silicate,Boro-Silicate,,,,,,Substrate,,,,,Ex.2,,69.34,9.1,10.44,0.16,9.9,0,0,0,0,0,0,0,0,0,0,0,0,0,0,0,0,0,0,0,0,0,0,0,0,0,1.06,0,0,0,0,0,0,0,0,0,0,0,0,0,0,0,0,0,0,0,0,0,0,0,0,0,0,0,0,0,0,0,71.9
1909,GJ02-091234,GlassPhysics&Chemistry,1980,v.006p.0310,Glass,AlkaliSilicate,Alumino-Silicate,,,,,,,,,,,,,70,0,13,0,0,0,17,0,0,0,0,0,0,0,0,0,0,0,0,0,0,0,0,0,0,0,0,0,0,0,0,0,0,0,0,0,0,0,0,0,0,0,0,0,0,0,0,0,0,0,0,0,0,0,0,0,0,0,0,0,0,0,83
5458,GP03-222065,JapanesePatentAsahiGlass(J),2002,A029774,Glass,Alkaline-earthSilicate,AlkaliSilicate,Alumino-Silicate,,,,,MagneticMemoryDisk,,,,,,,64.4,0,6.4,6.1,0,0,6.3,0.8,0,0,0,0,0,0,0,2,10.1,0,0,0,0,0,0,0,0,0,0,0,0,0,3.3,0,0,0.6,0,0,0,0,0,0,0,0,0,0,0,0,0,0,0,0,0,0,0,0,0,0,0,0,0,0,0,0,89
3773,GP02-205051,JapanesePatentNipponSheetGlass(J),2000,A159544,Glass,AlkaliSilicate,Alkaline-earthSilicate,,,,,,MagneticMemoryDisk,,,,,,,50.64,0,3.2,14.79,0,0,19.87,2.1,0,0,0,0,0,0,0,0,2.6,0,0,0,0,0,0,0,0,0,0,0,0,0,4.8,0,0,2,0,0,0,0,0,0,0,0,0,0,0,0,0,0,0,0,0,0,0,0,0,0,0,0,0,0,0,0,103
4058,GJ03-209930,J.Non-CrystallineSolids,2001,v.290p.0180,Glass,Alkaline-earthSilicate,Alumino-Silicate,,,,,,MagneticMemoryDisk,,,,,,,45,0,6,25,0,0,5,0,0,0,0,0,0,0,0,0,0,0,0,0,0,0,0,10,0,0,0,0,0,0,7,0,0,2,0,0,0,0,0,0,0,0,0,0,0,0,0,0,0,0,0,0,0,0,0,0,0,0,0,0,0,0,129
6537,XP06-253280,USPatentKonicaMinolta(J),2003,A6593259,Glass-Ceramics,Alumino-Silicate,Alkaline-earthSilicate,,GlassCeramics,,,,MagneticMemoryDisk,,,,,HeatTreatment:670C5h+730C4.5hCrystalothres:Mg-Al-silicateEx.2,,56.56,0,8.32,17.67,0,0,10.57,0,1.12,0,0,0,0,0,0,0,0,0,0,0,0,0,0,1.02,0.09,0,0,0,0,0,3.95,0,0,0,0,0,0.7,0,0,0,0,0,0,0,0,0,0,0,0,0,0,0,0,0,0,0,0,0,0,0,0,0,96.2
9667,GJ02-312115,J.AmericanCeramicSoc.,2013,v.096p.001436,Glass,AlkaliSilicate,Alkaline-earthSilicate,Alumino-Silicate,,,,,,,,,Annealedattheirrespectiveannealingtemp.for2hr.,,,52.02,0,23.97,7.93,0.09,0,0,15.82,0,0,0,0,0,0,0,0,0,0,0,0,0,0,0,0,0,0,0,0,0,0,0,0,0,0,0,0.16,0,0,0,0,0,0,0,0,0,0,0,0,0,0,0,0,0,0,0,0,0,0,0,0,0,0,80.2
3857,XP06-205649,JapanesePatentOharaInc.(J),2000,A273444,Glass-Ceramics,Alumino-Silicate,AlkaliSilicate,,,,,,Substrate,MagneticMemoryDisk,,,,,,72.75,0,2.99,0,0,0,20.19,0,1.34,0,0,0,0,0,0,0.35,0,0,0,0,0,0,0.06,0,0,0,0,0,0,0,0,0,0,1.63,0,0,0.69,0,0,0,0,0,0,0,0,0,0,0,0,0,0,0,0,0,0,0,0,0,0,0,0,0,92
9203,XP02-305694,USPatentOharaInc.(J),2011,A8043706,Glass-Ceramics,AlkaliSilicate,Alumino-Silicate,,,,,,Substrate,MagneticMemoryDisk,,,710C3hr.,Ex.E,,68.32,0,4.23,2.29,0,0,14.42,0,1.31,0,0,0,0,0,0,3.86,0.59,0,0,0,0,0,0,0.55,0.04,0,0,0,0,0,2.31,0,0,1,0,0,1.08,0,0,0,0,0,0,0,0,0,0,0,0,0,0,0,0,0,0,0,0,0,0,0,0,0,82
4333,XP06-210982,JapanesePatentKonicaMinolta(J),2001,A026449,Glass-Ceramics,Alumino-Silicate,Alkaline-earthSilicate,,,,,,MagneticMemoryDisk,,,,,Crystal:Magnesium-Aluminosilicate,,51.44,0,11.89,30.37,0,0,0,0,0,0,0,0,0,0,0,0,0,0,0,0,0,0,0,0,0,0,0,0,0,0,4.21,0,0,2.09,0,0,0,0,0,0,0,0,0,0,0,0,0,0,0,0,0,0,0,0,0,0,0,0,0,0,0,0,110.6
4271,XP06-210920,JapanesePatentKonicaMinolta(J),2001,A026443,Glass-Ceramics,Alumino-Silicate,Alkaline-earthSilicate,,,,,,MagneticMemoryDisk,,,,,Crystal:Magnesium-Aluminosilicate,,41.74,0,19.41,29.83,0,0,0,0,0,0,0,0,0,0,0,0,0,0,0,0,0,0,0,0,0,0,0,0,0,0,7.74,0,0,0,0,0,0,1.28,0,0,0,0,0,0,0,0,0,0,0,0,0,0,0,0,0,0,0,0,0,0,0,0,108.1
1452,GJ02-062808,J.AmericanCeramicSoc.,1984,v.067p.0270,Glass,AlkaliSilicate,,,Fiber,,,,,,,,,TherearetwoFigsofYoung'smoduli,,71.4,0,0,0,0,0,0,28.6,0,0,0,0,0,0,0,0,0,0,0,0,0,0,0,0,0,0,0,0,0,0,0,0,0,0,0,0,0,0,0,0,0,0,0,0,0,0,0,0,0,0,0,0,0,0,0,0,0,0,0,0,0,0,55.7
6721,XP03-253732,USPatentKonicaMinolta(J),2003,A6645892,Glass-Ceramics,Alkaline-earthSilicate,Alumino-Silicate,OtherSilicate,,,,,Substrate,MagneticMemoryDisk,,,,Heattreatment:660C5h+700C5hCrystalothers:ClinoenstatiteMg-Al-silicateEx.9,,35.07,0,7.61,34.39,0,0,11.13,0,0,0,0,0,0,0,0,0,0,0,0,0,0,0,0,0,0,0,0,0,0,0,11.8,0,0,0,0,0,0,0,0,0,0,0,0,0,0,0,0,0,0,0,0,0,0,0,0,0,0,0,0,0,0,0,142.7
5684,GP03-223920,USPatentNipponSheetGlass(J),2002,A6340647,Glass,Alkaline-earthSilicate,Alumino-Silicate,AlkaliSilicate,,,,,Substrate,MagneticMemoryDisk,,,,,,54,0,17,11,7,0,7,0,0,0,0,0,0,0,0,0,0,0,0,0,0,0,0,0,0,0,0,0,0,0,0,0,0,4,0,0,0,0,0,0,0,0,0,0,0,0,0,0,0,0,0,0,0,0,0,0,0,0,0,0,0,0,100
4845,XP03-212739,JapanesePatentKonicaMinolta(J),2001,A287949,Glass-Ceramics,Alkaline-earthSilicate,Alumino-Silicate,OtherSilicate,GlassCeramics,,,,MagneticMemoryDisk,,,,,crystal:(MgAl)SiO3,,41.96,0,6.59,31.97,0,0,9.38,0,2.38,0,0,0,0,0,0,0,0,0,0,0,0,0,0,0,0,0,0,0,0,0,7.72,0,0,0,0,0,0,0,0,0,0,0,0,0,0,0,0,0,0,0,0,0,0,0,0,0,0,0,0,0,0,0,146.1
6725,XP03-253736,USPatentKonicaMinolta(J),2003,A6649549,Glass-Ceramics,Alkaline-earthSilicate,Alumino-Silicate,,,,,,Substrate,MagneticMemoryDisk,,,,Heattreatment:660C5h+700C5hCrystalothers:ClinoenstatiteMg-Al-silicateEx.3,,43.26,0,11.9,28.66,0,0,9.67,0,0,0,0,0,0,0,0,0,0,0,0,0,0,0,0,0,0,0,0,0,0,0,6.51,0,0,0,0,0,0,0,0,0,0,0,0,0,0,0,0,0,0,0,0,0,0,0,0,0,0,0,0,0,0,0,133
4542,GP03-211796,JapanesePatentAsahiGlass(J),2001,A134925,Glass,Alkaline-earthSilicate,Alumino-Silicate,,,,,,Substrate,MagneticMemoryDisk,,,,,,53,0,5,19,5,0,6,0,0,0,0,0,0,0,0,5,0,0,0,0,0,0,0,5,0,0,0,0,0,0,0,0,0,2,0,0,0,0,0,0,0,0,0,0,0,0,0,0,0,0,0,0,0,0,0,0,0,0,0,0,0,0,116
6303,GP02-228367,EuropeanPatentNipponSheetGlass(J),2003,A1270524,Glass,AlkaliSilicate,Alkaline-earthSilicate,,SheetGlass,,,,IRAbsorbingMaterial,UVAbsorbingMaterial,VehicleWindow,,,Ex.9,,70.65,0,0.78,5.44,8.24,0,2.96,10.85,0.48,0,0,0,0.02,0.08,0,0,0,0,0,0,0,0.48,0,0,0,0,0,0,0,0,0.02,0,0,0,0,0,0,0,0,0,0,0,0,0,0,0,0,0,0,0,0,0,0,0,0,0,0,0,0,0,0,0,77.5
2449,GJ35-144290,GlassPhysics&Chemistry,1992,v.018p.0159,Glass,Germanate,,,,,,,,,,,,,,10.36,0,0,5.8,0,0,0,10.36,0,0,0,0,0,0,0,0,0,0,0,0,0,0,0,0,0,0,0,0,0,0,0,0,73.48,0,0,0,0,0,0,0,0,0,0,0,0,0,0,0,0,0,0,0,0,0,0,0,0,0,0,0,0,0,72.4
3503,GI03-190654R,NGF'sAdditionalNewData(J),2000,v.002p.0003,Glass,Alkaline-earthSilicate,Alumino-Silicate,Boro-Silicate,,,,,ElectronicsElectrical,,,,Annealing:at750Cfor2hr.,GlassNameB02.Melting:inPtcrucibleat1640Cfor5hr.,,57.38,6.86,11.01,5.59,19.16,0,0,0,0,0,0,0,0,0,0,0,0,0,0,0,0,0,0,0,0,0,0,0,0,0,0,0,0,0,0,0,0,0,0,0,0,0,0,0,0,0,0,0,0,0,0,0,0,0,0,0,0,0,0,0,0,0,85.04
8465,GP06-293699,USPatentCorningInc.(US),2009,A7612004,Glass,Alumino-Silicate,,,,,,,SolarCell,LiquidCrystalDisplay,,,,Ex.89,,66.99,0,15.42,8.99,0.02,0,0,0,0,0,0,0,0,0,0,0,0,0,0,0,0,0,0,0,0,8.58,0,0,0,0,0,0,0,0,0,0,0,0,0,0,0,0,0,0,0,0,0,0,0,0,0,0,0,0,0,0,0,0,0,0,0,0,95.8341
7030,XP03-260868,JapanesePatentHoyaCorp.(J),2004,A220719,Glass-Ceramics,Alkaline-earthSilicate,Alumino-Silicate,,GlassCeramics,,,,Substrate,,,,,Ex.5,,46,0,10.5,30.5,0,0,0,0,0.5,0,0,0,0,0,0,0,0,0,0,0,0,0,0,0.5,0,0,0,0,0,0,10,0,0,2,0,0,0,0,0,0,0,0,0,0,0,0,0,0,0,0,0,0,0,0,0,0,0,0,0,0,0,0,149
4280,XP06-210929,JapanesePatentKonicaMinolta(J),2001,A026444,Glass-Ceramics,Alumino-Silicate,Alkaline-earthSilicate,,,,,,MagneticMemoryDisk,,,,,Crystal:Magnesium-Aluminosilicate,,46.73,0,11.03,26.85,0,0,6.44,0,1.28,0,0,0,0,0,0,0,0,0,0,0,0,0,0,0,0.1,0,0,0,0,0,6.77,0,0,0,0,0,0.8,0,0,0,0,0,0,0,0,0,0,0,0,0,0,0,0,0,0,0,0,0,0,0,0,0,98.55
2591,GJ01-146444,J.CeramicSoc.Japan,1991,v.099p.0600,Glass,Silica,,,Doped(Stuffed),,,,,,,,,,,100,0,0,0,0,0,0,0,0,0,0,0,0,0,0,0,0,0,0,0,0,0,0,0,0,0,0,0,0,0,0,0,0,0,0,0,0,0,0,0,0,0,0,0,0,0,0,0,0,0,0,0,0,0,0,0,0,0,0,0,0,0,74.58
10690,GP02-356437,JapanesePatentNipponElectricGlass(J),2014,A097928,Glass,AlkaliSilicate,Alumino-Silicate,,Melting,SheetGlass,,,ChemicalStrengthen,Display,Solar,,,ex.24,,74.77,0,8.45,0,0,0,4.09,8.5,3.68,0,0,0,0,0,0,0,0,0,0,0,0,0,0,0,0,0,0,0,0,0,0,0,0,0,0,0.51,0,0,0,0,0,0,0,0,0,0,0,0,0,0,0,0,0,0,0,0,0,0,0,0,0,0,74
4842,XP03-212736,JapanesePatentKonicaMinolta(J),2001,A287949,Glass-Ceramics,Alkaline-earthSilicate,Alumino-Silicate,OtherSilicate,GlassCeramics,,,,MagneticMemoryDisk,,,,,crystal:(MgAl)SiO3,,40.41,0,8.51,36.57,0,0,4.84,0,0,0,0,0,0,0,0,0,0,0,0,0,0,0,0,0,0,0,0,0,0,0,9.41,0,0,0,0,0,0,0.26,0,0,0,0,0,0,0,0,0,0,0,0,0,0,0,0,0,0,0,0,0,0,0,0,143.8
6090,GP02-226360,JapanesePatentNipponSheetGlass(J),2003,A002683,Glass,AlkaliSilicate,Alkaline-earthSilicate,,,,,,IRAbsorbingMaterial,UVAbsorbingMaterial,VehicleWindow,,,Ex.7,,70.9,0,0.79,5.47,8.25,0,0.66,12.84,0.48,0,0,0,0.02,0.08,0,0,0,0,0,0,0,0.49,0,0,0,0,0,0,0,0,0.02,0,0,0,0,0,0,0,0,0,0,0,0,0,0,0,0,0,0,0,0,0,0,0,0,0,0,0,0,0,0,0,75
3065,GJ04-176386,GlassPhysics&Chemistry,1998,v.024p.0539,Glass,Lead-Silicate,,,,,,,,,,,,D.S.Sanditov,,34,0,0,0,0,0,0,0,0,0,0,0,0,0,0,0,0,0,66,0,0,0,0,0,0,0,0,0,0,0,0,0,0,0,0,0,0,0,0,0,0,0,0,0,0,0,0,0,0,0,0,0,0,0,0,0,0,0,0,0,0,0,41.2
635,GB05-025650,HandbookofGlassData,1987,v.00Cp.0438,Glass,Boro-Silicate,,,,,,,,,,,,,,20,80,0,0,0,0,0,0,0,0,0,0,0,0,0,0,0,0,0,0,0,0,0,0,0,0,0,0,0,0,0,0,0,0,0,0,0,0,0,0,0,0,0,0,0,0,0,0,0,0,0,0,0,0,0,0,0,0,0,0,0,0,22.83
5080,XP03-213089,JapanesePatentHoyaCorp.(J),2001,A325718,Glass-Ceramics,Alkaline-earthSilicate,Alumino-Silicate,OtherSilicate,GlassCeramics,,,,Substrate,MagneticMemoryDisk,,,,Crystal:Titanate,,47,0,12.5,28.5,0,0,0,0,0,0,0,0,0,0,0,0,0,0,0,0,0,0,0,2,0,0,0,0,0,0,10,0,0,0,0,0,0,0,0,0,0,0,0,0,0,0,0,0,0,0,0,0,0,0,0,0,0,0,0,0,0,0,146.7
6267,GP02-228165,USPatentNipponSheetGlass(J),2003,A0083188,Glass,AlkaliSilicate,Alkaline-earthSilicate,,,,,,IRAbsorbingMaterial,UVAbsorbingMaterial,VehicleWindow,,,Ex.7,,70.9,0,0.79,5.47,8.25,0,0.66,12.84,0.48,0,0,0,0.02,0.08,0,0,0,0,0,0,0,0.49,0,0,0,0,0,0,0,0,0.02,0,0,0,0,0,0,0,0,0,0,0,0,0,0,0,0,0,0,0,0,0,0,0,0,0,0,0,0,0,0,0,75
4259,XP06-210908,JapanesePatentKonicaMinolta(J),2001,A026441,Glass-Ceramics,Alumino-Silicate,Alkaline-earthSilicate,,,,,,MagneticMemoryDisk,,,,,Crystal:Magnesium-Aluminosilicate,,40.34,0,12.19,40.55,0,0,0,0,2.64,0,0,0,0,0,0,1.53,0,0,0,0,0,0,0,0,0.43,0.48,0,0,0,0,0,0,0,0,0,0,1.84,0,0,0,0,0,0,0,0,0,0,0,0,0,0,0,0,0,0,0,0,0,0,0,0,0,102.5
6493,GP03-253069,JapanesePatentNipponElectricGlass(J),2003,A335547,Glass,Alkaline-earthSilicate,AlkaliSilicate,,,,,,PlasmaDisplay,Substrate,,,,Ex.3,,65.52,0,6.04,12.72,2.54,0,0,1.15,6.26,0,0,0,0,0,0,0,4.94,0,0,0,0,0,0,0,0,0,0,0,0,0,0,0,0,0.79,0,0,0,0,0,0,0,0,0,0,0,0,0,0,0,0,0,0,0,0,0,0,0,0,0,0,0,0,80
8165,GJ06-288987,J.AmericanCeramicSoc.,2009,v.092p.0087,Glass,Alumino-Silicate,,,,,,,,,,,,,,20,0,55,0,0,0,0,0,0,0,0,0,0,0,0,0,0,0,0,0,0,0,0,25,0,0,0,0,0,0,0,0,0,0,0,0,0,0,0,0,0,0,0,0,0,0,0,0,0,0,0,0,0,0,0,0,0,0,0,0,0,0,113.5
4577,GP02-211961,JapanesePatentAsahiGlass(J),2001,A172043,Glass,AlkaliSilicate,Alkaline-earthSilicate,,,,,,Substrate,MagneticMemoryDisk,,,,,,69,0,5,5.5,3.7,0,6,7.8,0.5,0,0,0,0,0,0,0,0,0,0,0,0,0,0,2,0,0,0,0,0,0,0,0,0,0.5,0,0,0,0,0,0,0,0,0,0,0,0,0,0,0,0,0,0,0,0,0,0,0,0,0,0,0,0,84
1370,GJ02-061726,GlassTechnology,1964,v.005p.0216,Glass,AlkaliSilicate,Boro-Silicate,Alumino-Silicate,,,,,,,,,,,,72,4,8,0,0,0,0,16,0,0,0,0,0,0,0,0,0,0,0,0,0,0,0,0,0,0,0,0,0,0,0,0,0,0,0,0,0,0,0,0,0,0,0,0,0,0,0,0,0,0,0,0,0,0,0,0,0,0,0,0,0,0,71.57
1151,GC05-051448,CorningInc.(US),,7720,Glass,Boro-Silicate,Lead-Silicate,,Tube,BlownBottleBulb,,,SolderGlassSealingGlass,,,,,TungstenSealingTransmissionCurve,,79.55,13.91,0.63,0,0,0,0,4.17,0,0,0,0,0,0,0,0,0,0,1.73,0,0,0,0,0,0,0,0,0,0,0,0,0,0,0,0,0,0,0,0,0,0,0,0,0,0,0,0,0,0,0,0,0,0,0,0,0,0,0,0,0,0,0,61.74
8773,GP02-298823,JapanesePatentAsahiGlass(J),2010,A254549,Glass,AlkaliSilicate,Alkaline-earthSilicate,,,,,,Substrate,MagneticMemoryDisk,,,,Ex.4,,66,0,5.5,8,0,0,8.4,4,4.6,0,0,0,0,0,0,0,0,0,0,0,0,0,0,0,0,0,0,0,0,0,1,0,0,2.5,0,0,0,0,0,0,0,0,0,0,0,0,0,0,0,0,0,0,0,0,0,0,0,0,0,0,0,0,84.2
10454,GJ05-353097,J.Non-CrystallineSolids,2014,v.388p.0037,Glass,Boro-Silicate,,,Melting,,,,,,,,annealedfor2h.,S2-TiO2,,68.63,29.41,0,0,0,0,0,0,0,0,0,0,0,0,0,0,0,0,0,0,0,0,0,0,0,0,0,0,0,0,1.96,0,0,0,0,0,0,0,0,0,0,0,0,0,0,0,0,0,0,0,0,0,0,0,0,0,0,0,0,0,0,0,77.82
2632,GJ02-153085,GlassScienceandTechnology,1994,v.067p.0241,Glass,AlkaliSilicate,Alkaline-earthSilicate,,,,,,,,,,,DGGstandardglass1,,71.72,0,1.23,4.18,6.73,0,0,14.95,0.38,0,0,0,0,0,0,0,0,0,0,0,0,0.19,0,0,0,0,0,0,0,0,0.13,0,0,0,0,0,0,0,0,0.43,0,0,0,0,0,0,0,0,0,0,0,0,0,0,0,0,0,0,0,0,0,0,71.9
2408,GB06-139712,HandbookofGlassData,1993,v.00Ep.0561,Glass,Alumino-Silicate,,,,,,,,,,,,p571574,,60.9,0,26.9,0,0,0,0,0,0,0,0,0,0,0,0,0,0,0,0,0,0,0,0,12.2,0,0,0,0,0,0,0,0,0,0,0,0,0,0,0,0,0,0,0,0,0,0,0,0,0,0,0,0,0,0,0,0,0,0,0,0,0,0,78.97
10383,GP06-352243,USPatentCorningInc.(US),2013,A0224491,Glass,Alumino-Silicate,AlkaliSilicate,Alkaline-earthSilicate,Melting,,,,ChemicalStrengthen,Display,ConsumerProducts,VehicleWindow,,ex.28,,57.18,0,18.71,0.13,8.15,0,0,15.68,0,0,0,0,0,0,0,0,0,0,0,0,0,0,0,0,0,0,0,0,0,0,0,0,0,0,0,0.15,0,0,0,0,0,0,0,0,0,0,0,0,0,0,0,0,0,0,0,0,0,0,0,0,0,0,78.24
1560,GJ02-072010,PhysicsandChemistryofGlasses,1961,v.002p.0119,Glass,AlkaliSilicate,Alkaline-earthSilicate,,,,,,,,,,,Aglass,,71.54,0.4,2.69,0.9,8.96,0,0,12.04,1.89,0,0,0,0,0,0,0,0,0,0,0,0,1.59,0,0,0,0,0,0,0,0,0,0,0,0,0,0,0,0,0,0,0,0,0,0,0,0,0,0,0,0,0,0,0,0,0,0,0,0,0,0,0,0,73.5
523,GB02-019722,HandbookofGlassData,1987,v.00Cp.0206,Glass,AlkaliSilicate,Zinc-Silicate,Alumino-Silicate,,,,,,,,,,,,65.3,0,0.1,0,0,0,17.3,0,0,0,0,0,0,0,0,17.3,0,0,0,0,0,0,0,0,0,0,0,0,0,0,0,0,0,0,0,0,0,0,0,0,0,0,0,0,0,0,0,0,0,0,0,0,0,0,0,0,0,0,0,0,0,0,85.26
1900,GJ02-091225,GlassPhysics&Chemistry,1980,v.006p.0310,Glass,AlkaliSilicate,Alumino-Silicate,,,,,,,,,,,,,73,0,16,0,0,0,11,0,0,0,0,0,0,0,0,0,0,0,0,0,0,0,0,0,0,0,0,0,0,0,0,0,0,0,0,0,0,0,0,0,0,0,0,0,0,0,0,0,0,0,0,0,0,0,0,0,0,0,0,0,0,0,83.8
9691,GP02-312478,JapanesePatentNipponSheetGlass(J),2013,A159546,Glass,AlkaliSilicate,Boro-Silicate,Alumino-Silicate,Flake,,,,Filler,,,,,Ex.4,,73.86,7.3,4.58,0.44,0,0,1.49,11.49,0.44,0,0,0,0,0,0,0,0,0,0,0,0,0,0,0,0,0,0,0,0,0,0,0,0,0,0,0,0.4,0,0,0,0,0,0,0,0,0,0,0,0,0,0,0,0,0,0,0,0,0,0,0,0,0,77
6575,XP03-253398,USPatentKonicaMinolta(J),2003,A6610620,Glass-Ceramics,Alkaline-earthSilicate,Alumino-Silicate,,GlassCeramics,,,,Substrate,MagneticMemoryDisk,,,,HeatTreatment:640C5h+700C4.5hCrystalothers:MagnesiumaluminasilicateEx.2,,55.57,0,8.2,19.38,0,0,8.38,0,1.04,0,0,0,0,0,0,0,0,0,0,0,0,0,0,1,0.08,0,0,0,0,0,5.66,0,0,0,0,0,0.69,0,0,0,0,0,0,0,0,0,0,0,0,0,0,0,0,0,0,0,0,0,0,0,0,0,94.21
1359,GJ02-061715,GlassTechnology,1964,v.005p.0216,Glass,AlkaliSilicate,Alkaline-earthSilicate,,,,,,,,,,,,,71,0,0,0,14.5,0,0,14.5,0,0,0,0,0,0,0,0,0,0,0,0,0,0,0,0,0,0,0,0,0,0,0,0,0,0,0,0,0,0,0,0,0,0,0,0,0,0,0,0,0,0,0,0,0,0,0,0,0,0,0,0,0,0,73.73
2199,GJ02-108584,J.Non-CrystallineSolids,1989,v.108p.0187,Glass,AlkaliSilicate,,,,,,,,,,,,ExtensionofMakishimaandMackenzie'stheory,,85,0,0,0,0,0,15,0,0,0,0,0,0,0,0,0,0,0,0,0,0,0,0,0,0,0,0,0,0,0,0,0,0,0,0,0,0,0,0,0,0,0,0,0,0,0,0,0,0,0,0,0,0,0,0,0,0,0,0,0,0,0,76.4
7168,GJ06-263885,J.Non-CrystallineSolids,2005,v.351p.0650,Glass,Alumino-Silicate,OtherSilicate,,,,,,,,,,,,,15,0,55,0,0,0,0,0,0,0,0,0,0,0,0,0,0,0,0,0,0,0,0,0,0,30,0,0,0,0,0,0,0,0,0,0,0,0,0,0,0,0,0,0,0,0,0,0,0,0,0,0,0,0,0,0,0,0,0,0,0,0,147
4315,XP06-210964,JapanesePatentKonicaMinolta(J),2001,A026447,Glass-Ceramics,Alumino-Silicate,Alkaline-earthSilicate,,,,,,MagneticMemoryDisk,,,,,Crystal:Magnesium-Aluminosilicate,,56.47,2.77,13.62,24.11,0,0,3.03,0,0,0,0,0,0,0,0,0,0,0,0,0,0,0,0,0,0,0,0,0,0,0,0,0,0,0,0,0,0,0,0,0,0,0,0,0,0,0,0,0,0,0,0,0,0,0,0,0,0,0,0,0,0,0,102.4
6384,GJ03-244876,Contrib.Mineral.Petrol.,2001,v.141p.0297,Glass,Alkaline-earthSilicate,Alumino-Silicate,,,,,,,,,,,,,42.82,0,5.52,34.9,16.76,0,0,0,0,0,0,0,0,0,0,0,0,0,0,0,0,0,0,0,0,0,0,0,0,0,0,0,0,0,0,0,0,0,0,0,0,0,0,0,0,0,0,0,0,0,0,0,0,0,0,0,0,0,0,0,0,0,111.4
2855,GB02-164829,FundamentalsofInorganicGlasses,1994,v.001p.0171,Glass,AlkaliSilicate,Alkaline-earthSilicate,,,,,,,,,,,,,71.43,0,0,0,14.29,0,0,14.29,0,0,0,0,0,0,0,0,0,0,0,0,0,0,0,0,0,0,0,0,0,0,0,0,0,0,0,0,0,0,0,0,0,0,0,0,0,0,0,0,0,0,0,0,0,0,0,0,0,0,0,0,0,0,74
5760,XP02-224278,USPatentOharaInc.(J),2002,A6395368,Glass-Ceramics,AlkaliSilicate,,,,,,,MagneticMemoryDisk,,,,,Nucleationtemp.540CCrystallizationtemp.780C,,72.43,0,1.95,1.13,0,0,20,0,2.3,0,0,0,0,0,0,0.35,0,0,0,0,0,0,0,0,0.04,0,0,0,0,0,0,0,0,0.88,0,0,0.92,0,0,0,0,0,0,0,0,0,0,0,0,0,0,0,0,0,0,0,0,0,0,0,0,0,120
4367,XP06-211016,JapanesePatentKonicaMinolta(J),2001,A026452,Glass-Ceramics,Alumino-Silicate,Alkaline-earthSilicate,,,,,,MagneticMemoryDisk,,,,,Crystal:Magnesium-Aluminosilicate,,55.84,0,13.87,26.15,0,0,0,0,0,0,0,0,0,0,0,0,0,0,0,0,0,0,0,0,0,0,0,0,0,0,3.38,0,0,0,0,0,0,0.76,0,0,0,0,0,0,0,0,0,0,0,0,0,0,0,0,0,0,0,0,0,0,0,0,107.4
4156,XP06-210805,JapanesePatentKonicaMinolta(J),2001,A019481,Glass-Ceramics,Alumino-Silicate,AlkaliSilicate,,,,,,MagneticMemoryDisk,,,,,,,73.12,0,4.31,0,0,0,18.96,0,0,0,0,0,0,0,0,2.13,0,0,0,0,0,0,0,0,0,0,0,0,0,0,0,0,0,0.14,0,0,1.34,0,0,0,0,0,0,0,0,0,0,0,0,0,0,0,0,0,0,0,0,0,0,0,0,0,88.2
1411,GJ02-062451,J.AmericanCeramicSoc.,1972,v.055p.0360,Glass,AlkaliSilicate,OtherSilicate,,,,,,,,,,,Pressuredependencedata.,,55,0,0,0,0,0,0,25,0,0,0,0,0,0,0,0,0,0,0,0,0,0,0,0,0,0,0,0,0,0,20,0,0,0,0,0,0,0,0,0,0,0,0,0,0,0,0,0,0,0,0,0,0,0,0,0,0,0,0,0,0,0,77.95
4638,GP03-212454,JapanesePatentAsahiGlass(J),2001,A261365,Glass,Alkaline-earthSilicate,Alumino-Silicate,,,,,,Substrate,MagneticMemoryDisk,,,,,,7,0,28,0,58,0,7,0,0,0,0,0,0,0,0,0,0,0,0,0,0,0,0,0,0,0,0,0,0,0,0,0,0,0,0,0,0,0,0,0,0,0,0,0,0,0,0,0,0,0,0,0,0,0,0,0,0,0,0,0,0,0,110
9260,GJ06-306803,J.Non-CrystallineSolids,2012,v.358p.001002,Glass,Alumino-Silicate,AlkaliSilicate,,,,,,,,,,,,,61.13,4.98,19.38,0,0,0,0,13.63,0,0,0,0,0,0,0,0,0,0,0,0,0,0.88,0,0,0,0,0,0,0,0,0,0,0,0,0,0,0,0,0,0,0,0,0,0,0,0,0,0,0,0,0,0,0,0,0,0,0,0,0,0,0,0,70.8
4298,XP06-210947,JapanesePatentKonicaMinolta(J),2001,A026445,Glass-Ceramics,Alumino-Silicate,Alkaline-earthSilicate,,,,,,MagneticMemoryDisk,,,,,Crystal:Magnesium-Aluminosilicate,,48.59,0,15.38,29.75,0,0,4.86,0,0.64,0,0,0,0,0,0,0.37,0,0,0,0,0,0,0,0,0.04,0.37,0,0,0,0,0,0,0,0,0,0,0,0,0,0,0,0,0,0,0,0,0,0,0,0,0,0,0,0,0,0,0,0,0,0,0,0,103
896,GJ02-037033,J.AmericanCeramicSoc.,1978,v.061p.0027,Glass,AlkaliSilicate,,,,,,,,,,,,8Figures1Table,,70,0,10,0,0,0,0,20,0,0,0,0,0,0,0,0,0,0,0,0,0,0,0,0,0,0,0,0,0,0,0,0,0,0,0,0,0,0,0,0,0,0,0,0,0,0,0,0,0,0,0,0,0,0,0,0,0,0,0,0,0,0,70
10843,GP02-357253,USPatentCorningInc.(US),2014,A0329660,Glass,AlkaliSilicate,Alumino-Silicate,Boro-Silicate,Melting,SheetGlass,,,ElectronicsElectrical,ChemicalStrengthen,,,,ex.29,,64.03,11.91,12.01,0,0.04,0,0,11.91,0,0,0,0,0,0,0,0,0,0,0,0,0,0,0,0,0,0,0,0,0,0,0,0,0,0,0,0.1,0,0,0,0,0,0,0,0,0,0,0,0,0,0,0,0,0,0,0,0,0,0,0,0,0,0,59.6
9255,GJ02-306798,J.Non-CrystallineSolids,2012,v.358p.001002,Glass,AlkaliSilicate,,,,,,,,,,,,,,71.8,4.9,7.6,0,0,0,0,14.7,0,0,0,0,0,0,0,0,0,0,0,0,0,1,0,0,0,0,0,0,0,0,0,0,0,0,0,0,0,0,0,0,0,0,0,0,0,0,0,0,0,0,0,0,0,0,0,0,0,0,0,0,0,0,73.8
1550,GB02-071379,HandbookofGlassData,1983,v.00Ap.0332,Glass,AlkaliSilicate,,,,,,,,,,,,,,85,0,0,0,0,0,0,15,0,0,0,0,0,0,0,0,0,0,0,0,0,0,0,0,0,0,0,0,0,0,0,0,0,0,0,0,0,0,0,0,0,0,0,0,0,0,0,0,0,0,0,0,0,0,0,0,0,0,0,0,0,0,64.4
4713,XP03-212607,JapanesePatentKonicaMinolta(J),2001,A287936,Glass-Ceramics,Alkaline-earthSilicate,Alumino-Silicate,Zinc-Silicate,GlassCeramics,,,,MagneticMemoryDisk,,,,,crystal:(MgAl)SiO3Zn2Ti3O8Zn2TiO4,,38.59,0,8.53,21.57,0,0,15.52,0,0,0,0,0,0,0,0,9.26,0,0,0,0,0,0,0,0,0,0,0,0,0,0,6.53,0,0,0,0,0,0,0,0,0,0,0,0,0,0,0,0,0,0,0,0,0,0,0,0,0,0,0,0,0,0,0,139
8189,GP05-289308,JapanesePatentAsahiGlass(J),2009,A035471,Glass,Boro-Silicate,,,NonLead,,,,PlasmaDisplay,SolderGlassSealingGlass,Substrate,,,Ex.9,,34.92,32.48,0,10,0,0,7.6,0,7.49,0,0,0,0,0,0,7.51,0,0,0,0,0,0,0,0,0,0,0,0,0,0,0,0,0,0,0,0,0,0,0,0,0,0,0,0,0,0,0,0,0,0,0,0,0,0,0,0,0,0,0,0,0,0,76
9584,GP02-310957,JapanesePatent,2013,A047174,Glass,AlkaliSilicate,Alumino-Silicate,,,,,,,,,,,ChineseCompany.Ex.2,,65.8,0,11.4,4.8,0,0,0,16.7,1,0,0,0,0,0,0,0.08,0,0,0,0,0,0,0,0.04,0,0,0,0,0,0,0.08,0,0,0,0,0.1,0,0,0,0,0,0,0,0,0,0,0,0,0,0,0,0,0,0,0,0,0,0,0,0,0,0,72.2
10282,GP03-351435,USPatentOCVIntellectualCapital(US),2013,A8341978,Glass,Alkaline-earthSilicate,Alumino-Silicate,,Melting,Fiber,,,,,,,,ex.11,,63.19,0,11.46,14.76,9.61,0,0,0.25,0,0,0,0,0,0,0,0,0,0,0,0,0,0.15,0,0,0,0,0,0,0,0,0.58,0,0,0,0,0,0,0,0,0,0,0,0,0,0,0,0,0,0,0,0,0,0,0,0,0,0,0,0,0,0,0,12.6
3296,GP03-188080,JapanesePatentHoyaCorp.(J),1999,A116267,Glass,Alkaline-earthSilicate,Alumino-Silicate,,,,,,Substrate,MagneticMemoryDisk,,,,,,49,0,21,25,5,0,0,0,0,0,0,0,0,0,0,0,0,0,0,0,0,0,0,0,0,0,0,0,0,0,0,0,0,0,0,0,0,0,0,0,0,0,0,0,0,0,0,0,0,0,0,0,0,0,0,0,0,0,0,0,0,0,108.8
3741,GP02-204866,JapanesePatentNipponSheetGlass(J),2000,A143282,Glass,AlkaliSilicate,Alkaline-earthSilicate,,,,,,MagneticMemoryDisk,,,,,,,60.2,0,4.6,4.3,7.3,0,18.8,1.9,0,0,0,0,0,0,0,0,0,0,0,0,0,0,0,0,0,0,0,0,0,0,2.9,0,0,0,0,0,0,0,0,0,0,0,0,0,0,0,0,0,0,0,0,0,0,0,0,0,0,0,0,0,0,0,93.4
5434,GJ05-221527,J.AmericanCeramicSoc.,2002,v.085p.2499,Glass,Boro-Silicate,AlkaliSilicate,,,,,,,,,,,Influenceofcompositiononfatiguebehavior,,82.84,8.13,0,0,0,0,0,9.03,0,0,0,0,0,0,0,0,0,0,0,0,0,0,0,0,0,0,0,0,0,0,0,0,0,0,0,0,0,0,0,0,0,0,0,0,0,0,0,0,0,0,0,0,0,0,0,0,0,0,0,0,0,0,74
9978,GP06-315290,USPatentOthers,2014,A8728964,Glass,Alumino-Silicate,,,Fiber,,,,,,,,,AGYHoldingCo.Ex.6,,64.64,4.99,14.35,14.83,0.09,0,1.06,0,0,0,0,0,0,0,0,0,0,0,0,0,0,0.02,0,0,0,0,0,0,0,0,0.02,0,0,0,0,0,0,0,0,0,0,0,0,0,0,0,0,0,0,0,0,0,0,0,0,0,0,0,0,0,0,0,90.8
4818,XP06-212712,JapanesePatentKonicaMinolta(J),2001,A287946,Glass-Ceramics,Alumino-Silicate,Alkaline-earthSilicate,OtherSilicate,GlassCeramics,,,,MagneticMemoryDisk,,,,,crystal:(MgAl)SiO3,,43.79,0,11.02,24.2,0,0,9.89,0,0,0,0,0,0,0,0,0,0,0,0,0,0,0,0,0,0,0,0,0,0,0,11.1,0,0,0,0,0,0,0,0,0,0,0,0,0,0,0,0,0,0,0,0,0,0,0,0,0,0,0,0,0,0,0,137.7
6536,XP06-253279,USPatentKonicaMinolta(J),2003,A6593259,Glass-Ceramics,Alumino-Silicate,Alkaline-earthSilicate,,GlassCeramics,,,,MagneticMemoryDisk,,,,,HeatTreatment:640C5h+710C4.5hCrystalothres:Mg-Al-silicateEx.1,,57.98,0,11.35,17.77,0,0,6.41,0,0,0,0,0,0,0,0,0,0,0,0,0,0,0,0,0,0.07,0,0,0,0,0,5.52,0,0,0,0,0,0.9,0,0,0,0,0,0,0,0,0,0,0,0,0,0,0,0,0,0,0,0,0,0,0,0,0,95.4
8379,XP06-290974,EuropeanPatentCorningInc.(US),2009,A2065346,Glass-Ceramics,Alumino-Silicate,Alkaline-earthSilicate,,,,,,SubstrateforPhotolithographyMask,,,,850C1hr+1150C1hr.,Ex.6,,58.17,0,12.1,20.82,0,0,0,0,0,0,0,2.01,0,0,0,0,0,0,0,0,0,0,0,0,0,0,0,0,0,0,6.9,0,0,0,0,0,0,0,0,0,0,0,0,0,0,0,0,0,0,0,0,0,0,0,0,0,0,0,0,0,0,0,135
8937,GP02-301039,JapanesePatentAsahiGlass(J),2011,A040122,Glass,AlkaliSilicate,Alumino-Silicate,,,,,,Substrate,MagneticMemoryDisk,,,,Ex.4,,71.34,0,8.13,8.38,0,0,5.96,0,5.22,0,0,0,0,0,0,0,0,0,0,0,0,0,0,0,0,0,0,0,0,0,0,0,0,0,0,0,0,0,0,0,0,0,0,0,0,0,0,0,0,0,0,0,0,0,0,0,0,0,0.97,0,0,0,80
6920,GI03-257667,Proc.ICG,2004,v.007p.0030,Glass,Alkaline-earthSilicate,Alumino-Silicate,,,,,,,,,,,,,39,0,16.4,23.5,5.5,0,5.7,0.5,0,0,0,0,0,0,0,0,0.6,0,0,0,0,0,0,0,0,0,0,0,0,0,6.3,0,0,2.5,0,0,0,0,0,0,0,0,0,0,0,0,0,0,0,0,0,0,0,0,0,0,0,0,0,0,0,0,115
3043,GJ02-176329,GlassPhysics&Chemistry,1998,v.024p.0539,Glass,AlkaliSilicate,,,,,,,,,,,,D.S.Sanditov,,71.4,0,0,0,0,0,28.6,0,0,0,0,0,0,0,0,0,0,0,0,0,0,0,0,0,0,0,0,0,0,0,0,0,0,0,0,0,0,0,0,0,0,0,0,0,0,0,0,0,0,0,0,0,0,0,0,0,0,0,0,0,0,0,77.5
3971,GP02-206825,EuropeanPatentCorningInc.(US),2000,A0980341,Glass,AlkaliSilicate,Alumino-Silicate,,Molded,,,,Lens&Prism,,,,,,,68.71,6.16,5.9,0,0,0,0,15.84,2.61,0,0,0,0,0,0,0,0,0,0,0,0,0,0,0,0.13,0,0,0,0,0,0,0,0,0.65,0,0,0,0,0,0,0,0,0,0,0,0,0,0,0,0,0,0,0,0,0,0,0,0,0,0,0,0,75.9
3796,XP03-205129,JapanesePatentNGKInsulators(J),2000,A178041,Glass-Ceramics,Alkaline-earthSilicate,Alumino-Silicate,,GlassCeramics,,,,MagneticMemoryDisk,,,,,,,44.16,0,13.29,16.08,16.08,0,0,0,0,0,0,0,0,0,0,1.1,0,0,0,0,0,0,0,0,0,0,0,0,0,0,9.29,0,0,0,0,0,0,0,0,0,0,0,0,0,0,0,0,0,0,0,0,0,0,0,0,0,0,0,0,0,0,0,131
6153,XP06-227615,USPatentKonicaMinolta(J),2003,A6524982,Glass-Ceramics,Alumino-Silicate,AlkaliSilicate,,GlassCeramics,,,,Substrate,MagneticMemoryDisk,,,,Ex.12Heattreatment:575C5.5H700C3h,,71.73,2.58,6.58,0,0,0,16.63,0,0,0,0,0,0,0,0,0,0,0,0,0,0,0,0,0,0,0,0,0,0,0,0,0,0,1.21,0,0,1.27,0,0,0,0,0,0,0,0,0,0,0,0,0,0,0,0,0,0,0,0,0,0,0,0,0,89.2
10303,GP02-351655,USPatentOharaInc.(J),2013,A8394515,Glass,AlkaliSilicate,OtherSilicate,,Melting,Disk,,,Substrate,ChemicalStrengthen,MagneticMemoryDisk,,,ex.15,,63.65,0.9,4.91,3.11,1.12,0,10.47,6.06,0.66,0,0,0,0,0,0,0,0,0,0,0,0,0,0,0,0,0,0,0,0,0,5.49,0,0,2.03,0.15,0,1.32,0,0,0,0,0.13,0,0,0,0,0,0,0,0,0,0,0,0,0,0,0,0,0,0,0,0,87.2
6897,XP06-256862,USPatentAsahiGlass(J),2004,A0116268,Glass-Ceramics,Alumino-Silicate,,,GlassCeramics,,,,Substrate,ColorFilter,,,,Ex.9Crystal:NaK3Al4Si4O16,,44.66,0,25.07,5.09,0,0,0,4.5,13.49,0,0,0,0,0,0,0,0,0,0,0,0,0,0,0,0,0,0,0,0,0,6.29,0,0,0.9,0,0,0,0,0,0,0,0,0,0,0,0,0,0,0,0,0,0,0,0,0,0,0,0,0,0,0,0,96
8941,GP02-301043,JapanesePatentAsahiGlass(J),2011,A040122,Glass,AlkaliSilicate,Alumino-Silicate,,,,,,Substrate,MagneticMemoryDisk,,,,Ex.8,,68.46,0,5.9,7.23,0,0,9.14,0,4.07,0,0,0,0,0,0,0,0,0,0,0,0,0,0,0,0,0,0,0,0,0,0,0,0,2.96,0,0,0,0,0,0,0,0,0,0,0,0,0,0,0,0,0,0,0,0,0,0,0,0,2.24,0,0,0,85
8434,GP02-293147,JapanesePatentAsahiGlass(J),2009,A280478,Glass,AlkaliSilicate,Alumino-Silicate,,,,,,Substrate,MagneticMemoryDisk,,,,Ex.8,,61.9,0,13,3,0,0,10.7,6.8,3,0,0,0,0,0,0,0,0,0,0,0,0,0,0,0,0,0,0,0,0,0,1,0,0,0.6,0,0,0,0,0,0,0,0,0,0,0,0,0,0,0,0,0,0,0,0,0,0,0,0,0,0,0,0,83
7031,XP03-260869,JapanesePatentHoyaCorp.(J),2004,A220719,Glass-Ceramics,Alkaline-earthSilicate,Alumino-Silicate,,GlassCeramics,,,,Substrate,,,,,Ex.6,,46,0,10.5,30,0,0,0,0,0,0,0,0,0,0,0,0,1,0,0,0,0,0,0,0.5,0,0,0,0,0,0,10,0,0,2,0,0,0,0,0,0,0,0,0,0,0,0,0,0,0,0,0,0,0,0,0,0,0,0,0,0,0,0,152
10385,GP06-352245,USPatentCorningInc.(US),2013,A0224491,Glass,Alumino-Silicate,AlkaliSilicate,Alkaline-earthSilicate,Melting,,,,ChemicalStrengthen,Display,ConsumerProducts,VehicleWindow,,ex.40,,63.96,0,14.39,5.14,2.14,0,0,14.21,0,0,0,0,0,0,0,0,0,0,0,0,0,0,0,0,0,0,0,0,0,0,0,0,0,0,0,0.15,0,0,0,0,0,0,0,0,0,0,0,0,0,0,0,0,0,0,0,0,0,0,0,0,0,0,75.3
677,GB05-025701,HandbookofGlassData,1987,v.00Cp.0446,Glass,Boro-Silicate,AlkaliSilicate,,,,,,,,,,,,,52.5,24.3,0,0,0,0,0,23.2,0,0,0,0,0,0,0,0,0,0,0,0,0,0,0,0,0,0,0,0,0,0,0,0,0,0,0,0,0,0,0,0,0,0,0,0,0,0,0,0,0,0,0,0,0,0,0,0,0,0,0,0,0,0,78.6
6381,GJ03-244873,Contrib.Mineral.Petrol.,2001,v.141p.0297,Glass,Alkaline-earthSilicate,Alumino-Silicate,,,,,,,,,,,,,45.7,0,3.24,31.22,19.84,0,0,0,0,0,0,0,0,0,0,0,0,0,0,0,0,0,0,0,0,0,0,0,0,0,0,0,0,0,0,0,0,0,0,0,0,0,0,0,0,0,0,0,0,0,0,0,0,0,0,0,0,0,0,0,0,0,107.2
6808,GP02-255558,JapanesePatentNipponSheetGlass(J),2004,A043295,Glass,AlkaliSilicate,Alkaline-earthSilicate,Alumino-Silicate,,,,,Substrate,MagneticMemoryDisk,,,,Ex.1,,64.97,0,6.52,5.03,8.69,0,0,10,4.3,0,0,0,0,0,0,0,0.49,0,0,0,0,0,0,0,0,0,0,0,0,0,0,0,0,0,0,0,0,0,0,0,0,0,0,0,0,0,0,0,0,0,0,0,0,0,0,0,0,0,0,0,0,0,75
6310,GJ02-228908,J.Non-CrystallineSolids,2003,v.316p.0054,Glass,AlkaliSilicate,Alkaline-earthSilicate,,,,,,,,,,,Surfacedamageofglass,,71,0,0,0,11.5,0,0,17.5,0,0,0,0,0,0,0,0,0,0,0,0,0,0,0,0,0,0,0,0,0,0,0,0,0,0,0,0,0,0,0,0,0,0,0,0,0,0,0,0,0,0,0,0,0,0,0,0,0,0,0,0,0,0,70.2
1114,GJ05-047357,J.CeramicSoc.Japan,1983,v.091p.0199,Glass,Boro-Silicate,,,,,,,,,,,,,,66.67,22.22,0,0,0,0,0,11.11,0,0,0,0,0,0,0,0,0,0,0,0,0,0,0,0,0,0,0,0,0,0,0,0,0,0,0,0,0,0,0,0,0,0,0,0,0,0,0,0,0,0,0,0,0,0,0,0,0,0,0,0,0,0,68.44
4281,XP03-210930,JapanesePatentKonicaMinolta(J),2001,A026444,Glass-Ceramics,Alkaline-earthSilicate,Alumino-Silicate,,,,,,MagneticMemoryDisk,,,,,Crystal:Magnesium-Aluminosilicate,,48.02,0,9.39,31.64,0,0,5.21,0,0,0,0,0,0,0,0,0,0,0,0,0,0,0,0,0,0,0,0,0,0,0,5.13,0,0,0,0,0,0.61,0,0,0,0,0,0,0,0,0,0,0,0,0,0,0,0,0,0,0,0,0,0,0,0,0,100.1
4347,XP06-210996,JapanesePatentKonicaMinolta(J),2001,A026450,Glass-Ceramics,Alumino-Silicate,Alkaline-earthSilicate,,,,,,MagneticMemoryDisk,,,,,Crystal:Magnesium-Aluminosilicate,,50.22,0,13.62,31.63,0,0,0,0,0,0,0,0,0,0,0,0,0,0,0,0,0,0,0,0,0,0,0,0,0,0,3.79,0,0,0,0,0,0,0.74,0,0,0,0,0,0,0,0,0,0,0,0,0,0,0,0,0,0,0,0,0,0,0,0,113.2
6361,GJ02-241088,J.MaterialsScience,1987,v.022p.1682,Glass,AlkaliSilicate,Alumino-Silicate,Boro-Silicate,,,,,,,,,Annealing:from50KaboveTgtoRTat5K/min.,,,69,12,4,0,0,0,0,15,0,0,0,0,0,0,0,0,0,0,0,0,0,0,0,0,0,0,0,0,0,0,0,0,0,0,0,0,0,0,0,0,0,0,0,0,0,0,0,0,0,0,0,0,0,0,0,0,0,0,0,0,0,0,71.9
10683,GP03-356286,JapanesePatentNipponElectricGlass(J),2014,A089984,Glass,Alkaline-earthSilicate,Alumino-Silicate,Boro-Silicate,Melting,FilmSheet,NonAlkali,,Battery,,,,,ex.4,,68.13,9.36,10.87,1.62,9.3,0,0,0,0,0,0,0,0,0,0,0,0.63,0,0,0,0,0,0,0,0,0,0,0,0,0,0,0,0,0,0,0.09,0,0,0,0,0,0,0,0,0,0,0,0,0,0,0,0,0,0,0,0,0,0,0,0,0,0,73
3220,GJ02-186956,GlassScienceandTechnology,1999,v.072p.0315,Glass,AlkaliSilicate,,,,,,,,,,,,,,74,0,0,0,0,0,0,26,0,0,0,0,0,0,0,0,0,0,0,0,0,0,0,0,0,0,0,0,0,0,0,0,0,0,0,0,0,0,0,0,0,0,0,0,0,0,0,0,0,0,0,0,0,0,0,0,0,0,0,0,0,0,70.1
2822,GB02-164796,FundamentalsofInorganicGlasses,1994,v.001p.0171,Glass,AlkaliSilicate,Lead-Silicate,,,,,,,,,,,,,58.82,0,0,0,0,0,0,11.76,0,0,0,0,0,0,0,0,0,0,29.41,0,0,0,0,0,0,0,0,0,0,0,0,0,0,0,0,0,0,0,0,0,0,0,0,0,0,0,0,0,0,0,0,0,0,0,0,0,0,0,0,0,0,0,54
10629,XP02-355858,JapanesePatentAsahiGlass(J),2012,AW121116,Glass-Ceramics,AlkaliSilicate,,,Melting,GlassCeramics,,,Display,,,,537C2h+800C4h,ex.25,,64.3,0,2.7,0,0,0,27.6,0,2.2,0,0,0,0,0,0,0,0,0,0,0,0,0,0,0,0,0,0,0,0,0,0,0,0,1.7,0,0,1.5,0,0,0,0,0,0,0,0,0,0,0,0,0,0,0,0,0,0,0,0,0,0,0,0,0,105
8225,GP05-289553,JapanesePatentAsahiGlass(J),2009,A091184,Glass,Boro-Silicate,,,NonLead,,,,PlasmaDisplay,SolderGlassSealingGlass,,,,Ex.10,,24.9,39.79,0,0,0,0,0,3.02,8.86,0,0,0,0,0,0.45,22.98,0,0,0,0,0,0,0,0,0,0,0,0,0,0,0,0,0,0,0,0,0,0,0,0,0,0,0,0,0,0,0,0,0,0,0,0,0,0,0,0,0,0,0,0,0,0,61
10321,GP03-351915,EuropeanPatentSchottGlas(Jena)(DE),2013,A2649019,Glass,Alkaline-earthSilicate,Alumino-Silicate,,Melting,WaterResistant,,,,,,,,ex.5,,70.06,0,7.57,13.47,8.82,0,0,0,0,0,0,0,0,0,0,0,0,0,0,0,0,0,0,0,0,0,0,0,0,0,0,0,0,0,0,0.08,0,0,0,0,0,0,0,0,0,0,0,0,0,0,0,0,0,0,0,0,0,0,0,0,0,0,88
3537,GI06-191665R,NGF'sAdditionalNewData(J),2001,v.004p.0001,Glass,Alumino-Silicate,AlkaliSilicate,Alkaline-earthSilicate,,,,,ElectronicsElectrical,Substrate,,,Annealing:at780Cfor1hr.,GlassNameC025Melting:inPtRhcrucibleat1550Cfor17hr.,,54.63,0,14.88,0,0.01,0,0,9.76,0,0,0,0,0,0,0,0,20.57,0,0,0,0,0,0.15,0,0,0,0,0,0,0,0,0,0,0,0,0,0,0,0,0,0,0,0,0,0,0,0,0,0,0,0,0,0,0,0,0,0,0,0,0,0,0,81.2
4420,XP06-211069,JapanesePatentKonicaMinolta(J),2001,A026458,Glass-Ceramics,Alumino-Silicate,Alkaline-earthSilicate,,GlassCeramics,,,,MagneticMemoryDisk,,,,,Crystal:Magnesium-Aluminosilicate,,49.9,0,14.38,32.3,0,0,0,0,0,0,0,0,0,0,0,0,0,0,0,0,0,0,0,0,0,0,0,0,0,0,3.03,0,0,0.39,0,0,0,0,0,0,0,0,0,0,0,0,0,0,0,0,0,0,0,0,0,0,0,0,0,0,0,0,109.4
70,GB09-004830,HandbookofGlassProperties,1986,v.001p.0316,Glass,OtherSilicate,,,,,,,,,,,,,,93.86,0,0,0,0,0,0,0,0,0,0,0,0,0,0,0,0,0,0,0,0,0,0,0,0,0,0,0,0,0,6.14,0,0,0,0,0,0,0,0,0,0,0,0,0,0,0,0,0,0,0,0,0,0,0,0,0,0,0,0,0,0,0,66
1840,GB05-089082,TechnicalGlasses,1961,v.001p.0344,Glass,Boro-Silicate,AlkaliSilicate,Alumino-Silicate,,,,,SolderGlassSealingGlass,,,,,,,78.19,9,3.07,0,1.67,0,0,7.07,1,0,0,0,0,0,0,0,0,0,0,0,0,0,0,0,0,0,0,0,0,0,0,0,0,0,0,0,0,0,0,0,0,0,0,0,0,0,0,0,0,0,0,0,0,0,0,0,0,0,0,0,0,0,71.34
8227,GP05-289664,JapanesePatentAsahiGlass(J),2009,A102222,Glass,Boro-Silicate,,,NonLead,,,,PlasmaDisplay,SolderGlassSealingGlass,Substrate,,,Ex.2,,42.5,42.5,0,0,0,0,0,4,6,0,0,0,0,0,0,5,0,0,0,0,0,0,0,0,0,0,0,0,0,0,0,0,0,0,0,0,0,0,0,0,0,0,0,0,0,0,0,0,0,0,0,0,0,0,0,0,0,0,0,0,0,0,53
173,GB02-006484,HandbookofGlassProperties,1986,v.001p.0326,Glass,AlkaliSilicate,Alkaline-earthSilicate,,,,,,,,,,,,,81.3,0,0,0,0,0,0,0,14.2,0,0,0,0,0,0,0,4.5,0,0,0,0,0,0,0,0,0,0,0,0,0,0,0,0,0,0,0,0,0,0,0,0,0,0,0,0,0,0,0,0,0,0,0,0,0,0,0,0,0,0,0,0,0,58.7
962,GJ02-039815,J.CeramicSoc.Japan,1983,v.091p.0116,Glass,AlkaliSilicate,,,,,,,,,,,,,,72.5,0,0,0,0,0,27.5,0,0,0,0,0,0,0,0,0,0,0,0,0,0,0,0,0,0,0,0,0,0,0,0,0,0,0,0,0,0,0,0,0,0,0,0,0,0,0,0,0,0,0,0,0,0,0,0,0,0,0,0,0,0,0,74.46
8745,GP06-298617,JapanesePatentNipponElectricGlass(J),2010,A215498,Glass,Alumino-Silicate,Boro-Silicate,Alkaline-earthSilicate,,,,,Battery,,,,,Ex.1,,66.45,9.59,11.13,0,9.52,0,0,0,0,0,0,0,0,0,0,0,3.22,0,0,0,0,0,0,0,0,0,0,0,0,0,0,0,0,0,0,0.09,0,0,0,0,0,0,0,0,0,0,0,0,0,0,0,0,0,0,0,0,0,0,0,0,0,0,73
1895,GJ02-091220,GlassPhysics&Chemistry,1980,v.006p.0310,Glass,AlkaliSilicate,Alumino-Silicate,,,,,,,,,,,,,70,0,18,0,0,0,12,0,0,0,0,0,0,0,0,0,0,0,0,0,0,0,0,0,0,0,0,0,0,0,0,0,0,0,0,0,0,0,0,0,0,0,0,0,0,0,0,0,0,0,0,0,0,0,0,0,0,0,0,0,0,0,86.3
10019,GP02-316218,JapanesePatentAsahiGlass(J),2014,A232561,Glass,AlkaliSilicate,Alkaline-earthSilicate,,,,,,Substrate,MagneticMemoryDisk,,,,Ex.5,,65,0,6.5,8,0,0,8.4,5,4.6,0,0,0,0,0,0,0,0,0,0,0,0,0,0,0,0,0,0,0,0,0,0,0,0,2.5,0,0,0,0,0,0,0,0,0,0,0,0,0,0,0,0,0,0,0,0,0,0,0,0,0,0,0,0,83.3
10876,GP02-357359,USPatentCorningInc.(US),2014,A0356576,Glass,AlkaliSilicate,Alumino-Silicate,,Melting,SheetGlass,Disk,,MagneticMemoryDisk,ChemicalStrengthen,,,,ex.54,,66.06,0,8.13,0,0,0,13.03,9.97,0,0,0,0,0,0,0,0,0,0,0,0,0,0,0,0,0,0,0,0,0,0,0,0,0,2.81,0,0,0,0,0,0,0,0,0,0,0,0,0,0,0,0,0,0,0,0,0,0,0,0,0,0,0,0,83.39
4714,XP03-212608,JapanesePatentKonicaMinolta(J),2001,A287936,Glass-Ceramics,Alkaline-earthSilicate,Alumino-Silicate,OtherSilicate,GlassCeramics,,,,MagneticMemoryDisk,,,,,crystal:(MgAl)SiO3,,42,0,9.9,25.04,0,0,15.77,0,0,0,0,0,0,0,0,0,0,0,0,0,0,0,0,0,0,0,0,0,0,0,7.09,0,0,0,0,0,0.2,0,0,0,0,0,0,0,0,0,0,0,0,0,0,0,0,0,0,0,0,0,0,0,0,0,143
886,XP27-035712,JapanesePatentCanonInc.(J),1987,A007648,Glass-Ceramics,Lead,Borate,,LowMelting,GlassCeramics,,,SolderGlassSealingGlass,,,,,,,8.39,21.73,6.59,0,0,0,0,0,0,0,0,0,0,0,0,0,0,0,63.29,0,0,0,0,0,0,0,0,0,0,0,0,0,0,0,0,0,0,0,0,0,0,0,0,0,0,0,0,0,0,0,0,0,0,0,0,0,0,0,0,0,0,0,12.74
9364,GP05-307946,USPatent,2012,A0135852,Glass,Boro-Silicate,Alumino-Silicate,,NonAlkali,,,,Substrate,,,,,A.J.Ellisonetal.Ex.10,,63.9,16.48,8.49,4.25,1.25,0,0,0,0,0,0,0,0,0,0,0,5.49,0,0,0,0,0.01,0,0,0,0,0,0,0,0,0,0,0,0,0,0.1,0,0,0,0,0,0,0,0,0,0,0,0,0,0,0,0,0,0,0,0,0,0,0,0,0,0,65.5
5435,GJ05-221528,J.AmericanCeramicSoc.,2002,v.085p.2499,Glass,Boro-Silicate,AlkaliSilicate,,,,,,,,,,,Influenceofcompositiononfatiguebehavior,,82.85,11.74,1.46,0,0,0,0,3.49,0.46,0,0,0,0,0,0,0,0,0,0,0,0,0,0,0,0,0,0,0,0,0,0,0,0,0,0,0,0,0,0,0,0,0,0,0,0,0,0,0,0,0,0,0,0,0,0,0,0,0,0,0,0,0,63
4949,XP03-212843,JapanesePatentKonicaMinolta(J),2001,A287959,Glass-Ceramics,Alkaline-earthSilicate,Alumino-Silicate,OtherSilicate,GlassCeramics,,,,MagneticMemoryDisk,,,,,crystal:(MgAl)SiO3,,38.53,0,9.69,37.82,0,0,6.61,0,2.4,0,0,0,0,0,0,0,0,0,0,0,0,0,0,0,0,0,0,0,0,0,4.95,0,0,0,0,0,0,0,0,0,0,0,0,0,0,0,0,0,0,0,0,0,0,0,0,0,0,0,0,0,0,0,112.4
1873,XJ06-091194,GlassTechnology,1974,v.015p.0071,Glass-Ceramics,Alumino-Silicate,,,GlassCeramics,,,,,,,,,HT=730CX8h+1100CX3h.,,59.18,0,19.02,16.04,5.76,0,0,0,0,0,0,0,0,0,0,0,0,0,0,0,0,0,0,0,0,0,0,0,0,0,0,0,0,0,0,0,0,0,0,0,0,0,0,0,0,0,0,0,0,0,0,0,0,0,0,0,0,0,0,0,0,0,113
