Repository: hori1537/rexrexxion-about-SP

File: input_csv/inputcsv_SiO2_0.01-100.00_Abbesnumber.csv (part 12 of 17)
No.,GlassNo.,DataSource,Year,DataSourceNumber,State,GlassSystem1,GlassSystem2,GlassSystem3,Appearance1,Appearance2,Appearance3,Appearance4,Usage1,Usage2,Usage3,Usage4,ThermalTreatment,Note,GlassNo.(Structure),SiO2,B2O3,Al2O3,MgO,CaO,BaO,Li2O,Na2O,K2O,Ag2O,MnO,FeO,CoO,NiO,CuO,ZnO,SrO,CdO,PbO,SnO,Cr2O3,Fe2O3,As2O3,Y2O3,Sb2O3,La2O3,Nd2O3,Gd2O3,Bi2O3,Co3O4,TiO2,MnO2,GeO2,ZrO2,CeO2,SnO2,P2O5,Ta2O5,Nb2O3,SO3,MoO3,WO3,H2O,LiF,NaF,KF,MgF2,CaF2,SrF2,BaF2,ZnF2,PbF2,YF3,AlF3,LaF3,GdF3,YbF3,ErF3,F,Cl,Br,Ag,AbbeValue(nd-1)/(nF-nC)
7838,GP02-179636,JapanesePatent,1997,A328330,Glass,AlkaliSilicate,Alkaline-earthSilicate,,NonLead,,,,Container,TableWare,,,,,,64.34,1.01,0,0,1.87,6.08,0,10.74,3.72,0,0,0,0,0,0,7.75,0,0,0,0,0,0,0,0,0.12,0,0,0,0,0,4.38,0,0,0,0,0,0,0,0,0,0,0,0,0,0,0,0,0,0,0,0,0,0,0,0,0,0,0,0,0,0,0,47
3664,GP04-063325,JapanesePatentSumitaOpticalGlass(J),1982,A034042,Glass,Lead-Silicate,Boro-Silicate,,,,,,Lens&Prism,,,,,,,52.19,5.5,1.25,0,0,0,0,0,0,0,0,0,0,0,0,0,0,0,40.72,0,0,0,0.32,0,0,0,0,0,0,0,0,0,0,0,0,0,0,0,0,0,0,0,0,0,0,0,0,0,0,0,0,0,0,0,0,0,0,0,0,0,0,0,26.2
5412,GP02-105005,USPatentCorningInc.(US),1989,A4822758,Glass,AlkaliSilicate,Boro-Silicate,,,,,,OphthalmicLens,,,,,,,60.15,4.28,0.33,0,3.8,0,1.56,6.17,9.97,0,0,0,0,0,0,0,0,0,0,0,0,0,0.1,0,0,0,0,0,0,0,12.92,0,0,0.71,0,0,0,0,0,0,0,0,0,0,0,0,0,0,0,0,0,0,0,0,0,0,0,0,0,0,0,0,41.2
5354,GP04-102607,JapanesePatentOharaInc.(J),1989,A308843,Glass,Lead-Silicate,AlkaliSilicate,,Pressed,,,,MoldedLens,,,,,,,57.65,0,3.39,0,0,0,8.7,11.17,3.67,0,0,0,0,0,0,0,0,0,14.35,0,0,0,0,0,0,1.06,0,0,0,0,0,0,0,0,0,0,0,0,0,0,0,0,0,0,0,0,0,0,0,0,0,0,0,0,0,0,0,0,0,0,0,0,37
1894,GB09-021477,HandbookofGlassData,1987,v.00Cp.0398,Glass,OtherSilicate,AlkaliSilicate,,,,,,,,,,,,,76.28,0,0,0,0,0,0,18.49,0,0,0,0,0,0,0,0,0,0,0,0,0,0,0,0,5.23,0,0,0,0,0,0,0,0,0,0,0,0,0,0,0,0,0,0,0,0,0,0,0,0,0,0,0,0,0,0,0,0,0,0,0,0,0,45.82
15034,GP03-301330,JapanesePatentNipponElectricGlass(J),2011,A079688,Glass,Alkaline-earthSilicate,AlkaliSilicate,Boro-Silicate,,,,,OpticalUse,Lens&Prism,,,,Ex.6,,53.58,9.26,0.7,3.55,0,13.07,11.98,1.16,0,0,0,0,0,0,0,4.4,2.07,0,0,0,0,0,0,0,0.01,0.22,0,0,0,0,0,0,0,0,0,0,0,0,0,0,0,0,0,0,0,0,0,0,0,0,0,0,0,0,0,0,0,0,0,0,0,0,57.7
9933,GP09-214882,EuropeanPatentSchottAG(DE),2001,A1156989,Glass,OtherSilicate,,,,,,,Composite,Filler,,,,HighproportionofZrO2,,69.72,0,4.34,0,3.95,3.95,0,3.34,3.92,0,0,0,0,0,0,0,0,0,0,0,0,0,0,0,0,0,0,0,0,0,0,0,0,10.78,0,0,0,0,0,0,0,0,0,0,0,0,0,0,0,0,0,0,0,0,0,0,0,0,0,0,0,0,53.48
9034,GP05-205479,JapanesePatentOharaInc.(J),2000,A247678,Glass,Boro-Silicate,,,,,,,OpticalUse,Lens&Prism,,,,,,62.8,16.8,3.32,0,0,0,8.24,6.95,1.63,0,0,0,0,0,0,0,0,0,0,0,0,0,0,0,0.11,0,0,0,0,0,0.15,0,0,0,0,0,0,0,0,0,0,0,0,0,0,0,0,0,0,0,0,0,0,0,0,0,0,0,0,0,0,0,65.1
7421,GB05-174682,DataBookofGlassComposition(J),1991,v.001p.0099,Glass,Boro-Silicate,AlkaliSilicate,,,,,,OpticalUse,Lens&Prism,,,,KzF1,,61.47,16.15,2.36,0,0,0,0,0,10.23,0,0,0,0,0,0,3.95,0,0,0,0,0,0,0.16,0,5.68,0,0,0,0,0,0,0,0,0,0,0,0,0,0,0,0,0,0,0,0,0,0,0,0,0,0,0,0,0,0,0,0,0,0,0,0,0,49.5
2069,GB02-019568,HandbookofGlassData,1987,v.00Cp.0168,Glass,AlkaliSilicate,Lead-Silicate,,,,,,,,,,,,,67.94,0,0,0,0,0,0,0,4.46,0,0,0,0,0,0,0,0,0,27.6,0,0,0,0,0,0,0,0,0,0,0,0,0,0,0,0,0,0,0,0,0,0,0,0,0,0,0,0,0,0,0,0,0,0,0,0,0,0,0,0,0,0,0,31.5
3969,GB02-096210,PropertiesofGlass,1954,v.001p.0235,Glass,AlkaliSilicate,Boro-Silicate,,,,,,,,,,,trace;MgO,,77.06,11.05,0.53,0,0.1,0,0,11.23,0,0,0,0,0,0,0,0,0,0,0,0,0,0.02,0,0,0,0,0,0,0,0,0,0,0,0,0,0,0,0,0,0,0,0,0,0,0,0,0,0,0,0,0,0,0,0,0,0,0,0,0,0,0,0,47.2
2561,GP03-030463,JapanesePatentOharaInc.(J),1984,A169953,Glass,Alkaline-earthSilicate,OtherSilicate,Boro-Silicate,AcidResistant,,,,,,,,,,,58.66,4.82,3.29,0,0,19.43,0,0,0,0,0,0,0,0,0,4.12,3.24,0,0,0,0,0,0,0,0.14,0,0,0,0,0,6.3,0,0,0,0,0,0,0,0,0,0,0,0,0,0,0,0,0,0,0,0,0,0,0,0,0,0,0,0,0,0,0,50.3
9572,GP04-212024,JapanesePatent,2001,A180970,Glass,Lead-Silicate,,,,,,,OpticalUse,Lens&Prism,,,,,,69.56,0,0,0,0,0,0,7.39,5.11,0,0,0,0,0,0,9.54,0,0,8.32,0,0,0,0.08,0,0,0,0,0,0,0,0,0,0,0,0,0,0,0,0,0,0,0,0,0,0,0,0,0,0,0,0,0,0,0,0,0,0,0,0,0,0,0,44.7
8019,GP03-181582,JapanesePatent,1998,A212133,Glass,Alkaline-earthSilicate,,,NonLead,,,,OpticalUse,Lens&Prism,,,,,,58.02,5.86,2.4,0,6.41,18.9,0,0.66,4.51,0,0,0,0,0,0,0,0,0,0,0,0,0,0,0,0.08,0,0,0,0,0,2.56,0,0,0.6,0,0,0,0,0,0,0,0,0,0,0,0,0,0,0,0,0,0,0,0,0,0,0,0,0,0,0,0,53.54
6710,GP03-155469,JapanesePatentOharaInc.(J),1994,A107426,Glass,Alkaline-earthSilicate,AlkaliSilicate,Boro-Silicate,,,,,Lens&Prism,,,,,,,57.99,14.83,0.95,0,6.33,2.95,6.05,2.71,1.71,0,0,0,0,0,0,0,0,0,0,0,0,0,0,0,0.02,0,0,0,0,0,6.46,0,0,0,0,0,0,0,0,0,0,0,0,0,0,0,0,0,0,0,0,0,0,0,0,0,0,0,0,0,0,0,53.9
4296,GB04-098981,PropertiesofGlass,1954,v.001p.0433,Glass,Lead-Silicate,AlkaliSilicate,,,,,,,,,,,DF-2DenseFlint,,73.43,0,0,0,0,0,0,2.58,3.92,0,0,0,0,0,0,0.5,0,0,19.48,0,0,0,0.04,0,0.06,0,0,0,0,0,0,0,0,0,0,0,0,0,0,0,0,0,0,0,0,0,0,0,0,0,0,0,0,0,0,0,0,0,0,0,0,0,36.6
2372,GB07-024319,HandbookofGlassData,1987,v.00Cp.0685,Glass,Zinc-Silicate,Alkaline-earthSilicate,,,,,,,,,,,,,52,0,0,0,0,6,0,0,0,0,0,0,0,0,0,42,0,0,0,0,0,0,0,0,0,0,0,0,0,0,0,0,0,0,0,0,0,0,0,0,0,0,0,0,0,0,0,0,0,0,0,0,0,0,0,0,0,0,0,0,0,0,49
11567,GP05-255948,JapanesePatentNipponElectricGlass(J),2004,A137145,Glass,Boro-Silicate,AlkaliSilicate,,Pressed,Molded,,,OpticalUse,Lens&Prism,,,,Ex.7,,55.12,11.51,0.06,0,0.35,0.78,21.95,0.11,0,0,0,0,0,0,0,4.48,0,0,0,0,0,0,0,0,0,3.17,0,0,0,0,0,0,0,2.47,0,0,0,0,0,0,0,0,0,0,0,0,0,0,0,0,0,0,0,0,0,0,0,0,0,0,0,0,56.1
4668,GP04-092632,USPatentHoyaCorp.(J),1985,A4562162,Glass,Lead-Silicate,,,,,,,OphthalmicLens,,,,,,,50.6,0,0,0,0,1.92,6.16,1.78,1.95,0,0,0,0,0,0,10.97,8.89,0,13.99,0,0,0,0,0,0,0,0,0,0,0,0,0,0,3.73,0,0,0,0,0,0,0,0,0,0,0,0,0,0,0,0,0,0,0,0,0,0,0,0,0,0,0,0,35.5
1892,GB02-021475,HandbookofGlassData,1987,v.00Cp.0397,Glass,AlkaliSilicate,OtherSilicate,,,,,,,,,,,,,77.65,0,0,0,0,0,0,18.82,0,0,0,0,0,0,0,0,0,0,0,0,0,0,0,0,3.53,0,0,0,0,0,0,0,0,0,0,0,0,0,0,0,0,0,0,0,0,0,0,0,0,0,0,0,0,0,0,0,0,0,0,0,0,0,49.04
3577,GP04-060937,USPatent,1988,A4721690,Glass,Lead-Silicate,,,,,,,OpticsOptoelectronics,Lens&Prism,RadiationShield,,,,,56.59,0,0,0,0,0,0,0.98,1.3,0,0,0,0,0,0,0,0,0,37.02,0,0,0,0.12,0,0,0,0,0,0,0,1.99,0,0,1.99,0,0,0,0,0,0,0,0,0,0,0,0,0,0,0,0,0,0,0,0,0,0,0,0,0,0,0,0,25.3
12488,GP04-269544,USPatent,2005,A0176574,Glass,Lead-Silicate,,,,,,,OpticalUse,,,,,S.Wolffetal.Ex.1,,53.9,0,0,0,0,0,0,0.86,0.85,0,0,0,0,0,0,0,0,0,44.19,0,0,0,0.2,0,0,0,0,0,0,0,0,0,0,0,0,0,0,0,0,0,0,0,0,0,0,0,0,0,0,0,0,0,0,0,0,0,0,0,0,0,0,0,23.79
2310,GJ04-041162,GlassPhysics&Chemistry,1985,v.011p.0360,Glass,Lead-Silicate,AlkaliSilicate,,,,,,OpticsOptoelectronics,,,,,,,71.2,0,0,0,0,0,0,0,2.37,0,0,0,0,0,0,0,0,0,26.43,0,0,0,0,0,0,0,0,0,0,0,0,0,0,0,0,0,0,0,0,0,0,0,0,0,0,0,0,0,0,0,0,0,0,0,0,0,0,0,0,0,0,0,32.5
11098,GJ04-245068,J.Res.NationalBureauofStandards,1951,v.046p.0176,Glass,Lead-Silicate,AlkaliSilicate,,,,,,OpticalUse,,,,,viscositybyrotationalviscometer,,69.19,0,0,0,0,0,0,7.36,5.61,0,0,0,0,0,0,0,0,0,17.61,0,0,0,0.23,0,0,0,0,0,0,0,0,0,0,0,0,0,0,0,0,0,0,0,0,0,0,0,0,0,0,0,0,0,0,0,0,0,0,0,0,0,0,0,36.6
2481,GP03-028849,JapanesePatentOharaInc.(J),1985,A122747,Glass,Alkaline-earthSilicate,Boro-Silicate,Zinc-Silicate,,,,,Lens&Prism,,,,,,,50.54,5.9,1.15,7.28,16.76,0,9.83,3.79,0,0,0,0,0,0,0,3.61,0,0,1.05,0,0,0,0.09,0,0,0,0,0,0,0,0,0,0,0,0,0,0,0,0,0,0,0,0,0,0,0,0,0,0,0,0,0,0,0,0,0,0,0,0,0,0,0,54.5
8080,GP05-278936,USPatentSchottAG(DE),2007,A7163904,Glass,Boro-Silicate,AlkaliSilicate,,,,,,OpticalUse,,,,,Ex.8,,73.61,10.16,0,0,0.23,0.56,0,9.68,4.89,0,0,0,0,0,0,0,0,0,0,0,0,0,0,0,0.07,0,0,0,0,0,0.8,0,0,0,0,0,0,0,0,0,0,0,0,0,0,0,0,0,0,0,0,0,0,0,0,0,0,0,0,0,0,0,62.03
4441,GJ02-108770,J.Non-CrystallineSolids,1989,v.107p.0316,Glass,AlkaliSilicate,Alumino-Silicate,,,,,,,,,,,,,70.45,0,4.35,0,0,0,0,25.17,0.02,0,0,0,0,0,0,0,0,0,0,0,0,0,0,0,0,0,0,0,0,0,0,0,0,0,0,0,0,0,0,0,0,0,0,0,0,0,0,0,0,0,0,0,0,0,0,0,0,0,0,0,0,0,57.7
8535,GP03-190107,EuropeanPatent,1999,A0893417,Glass,Alkaline-earthSilicate,AlkaliSilicate,,,,,,,,,,,,,65,1.01,0,0,1.89,6.43,0,6.81,5.23,0,0,0,0,0,0,7.78,0,0,0,0,0,0,0,0,0.12,0,0,0,0,0,5.73,0,0,0,0,0,0,0,0,0,0,0,0,0,0,0,0,0,0,0,0,0,0,0,0,0,0,0,0,0,0,0,47
1905,GB09-021489,HandbookofGlassData,1987,v.00Cp.0398,Glass,OtherSilicate,AlkaliSilicate,,,,,,,,,,,,,73.58,0,0,0,0,0,0,17.83,0,0,0,0,0,0,0,0,0,0,0,0,0,0,0,0,0,0,0,0,8.59,0,0,0,0,0,0,0,0,0,0,0,0,0,0,0,0,0,0,0,0,0,0,0,0,0,0,0,0,0,0,0,0,0,34.87
6764,GP03-155825,JapanesePatent,1994,A183774,Glass,Alkaline-earthSilicate,AlkaliSilicate,,NonLead,,,,TableWare,,,,,,,64.34,1.01,0,0,1.87,6.08,0,10.74,3.72,0,0,0,0,0,0,7.75,0,0,0,0,0,0,0,0,0.12,0,0,0,0,0,4.38,0,0,0,0,0,0,0,0,0,0,0,0,0,0,0,0,0,0,0,0,0,0,0,0,0,0,0,0,0,0,0,47
4692,GP07-092835,USPatentSchottGlassTech.(US),1985,A4554259,Glass,Zinc-Silicate,Alumino-Silicate,,NonAlkali,,,,SubstrateforPhotolithographyMask,,,,,,,64.76,3.19,8.55,3.17,3.17,4.24,0,0,0,0,0,0,0,0,0,12.62,0,0,0.15,0,0,0,0.08,0,0.05,0,0,0,0,0,0,0,0,0,0,0,0,0,0,0,0,0,0,0,0,0,0,0,0,0,0,0,0,0,0,0,0,0,0,0,0,0,57.68
15432,GP05-305191,JapanesePatentNipponElectricGlass(J),2011,A225418,Glass,Boro-Silicate,AlkaliSilicate,,,,,,OpticalUse,Lens&Prism,,,,Ex.4,,51.35,14.49,6.4,2.94,0,1.16,19.86,1.91,1.89,0,0,0,0,0,0,0,0,0,0,0,0,0,0,0,0.0001018,0,0,0,0,0,0,0,0,0,0,0,0,0,0,0,0,0,0,0,0,0,0,0,0,0,0,0,0,0,0,0,0,0,0,0,0,0,62.6
4560,GP02-116682,JapanesePatentHoyaCorp.(J),1991,A012341,Glass,AlkaliSilicate,Lead-Silicate,,Fiber,WaterResistant,,,OpticalTransmission,OpticalFiber,OpticalWaveguide,,,Clad.,,71.1,0,1.55,0,5.18,0,11,4.59,3.75,0,0,0,0,0,0,0,0,0,2.83,0,0,0,0,0,0,0,0,0,0,0,0,0,0,0,0,0,0,0,0,0,0,0,0,0,0,0,0,0,0,0,0,0,0,0,0,0,0,0,0,0,0,0,55.4
16108,GP03-309839,USPatentNipponSheetGlass(J),2012,A8338524,Glass,Alkaline-earthSilicate,Alumino-Silicate,,Flake,,,,Filler,Composite,,,,Ex.5,,59.62,0,7.65,0,27.13,0,0.82,0.61,0,0,0,0,0,0,0,0,0,0,0,0,0,0,0,0,0,0,0,0,0,0,4.17,0,0,0,0,0,0,0,0,0,0,0,0,0,0,0,0,0,0,0,0,0,0,0,0,0,0,0,0,0,0,0,54
7507,GJ01-259680,J.Non-CrystallineSolids,2004,v.345p.0332,Glass,Silica,,,,,,,,,,,,,,100,0,0,0,0,0,0,0,0,0,0,0,0,0,0,0,0,0,0,0,0,0,0,0,0,0,0,0,0,0,0,0,0,0,0,0,0,0,0,0,0,0,0,0,0,0,0,0,0,0,0,0,0,0,0,0,0,0,0,0,0,0,68
3241,GP03-052767,JapanesePatentOharaInc.(J),1982,A205338,Glass,Alkaline-earthSilicate,Lead-Silicate,Zinc-Silicate,,,,,,,,,,,,52.57,3.89,0,0,6.43,21.18,0,1.45,0,0,0,0,0,0,0,6.64,0,0,3.43,0,0,0,0,0,0,0,0,0,0,0,0,0,0,4.39,0,0,0,0,0,0,0,0,0,0,0,0,0,0,0,0,0,0,0,0,0,0,0,0,0,0,0,0,47.2
10241,GP03-222809,JapanesePatentNipponElectricGlass(J),2002,A187735,Glass,Alkaline-earthSilicate,AlkaliSilicate,,Pressed,,,,OpticalUse,,,,,,,51.1,5.87,2.11,0,8.95,3.51,13.92,1.74,1.14,0,0,0,0,0,0,0,8.65,0,0,0,0,0,0,0,0.02,2.07,0,0.53,0,0,0.27,0,0,0.12,0,0,0,0,0,0,0,0,0,0,0,0,0,0,0,0,0,0,0,0,0,0,0,0,0,0,0,0,56.5
7350,GP05-252958,JapanesePatentHoyaCorp.(J),2003,A292339,Glass,Boro-Silicate,AlkaliSilicate,,,,,,Lens&Prism,LiquidCrystalDisplay,,,,Ex.3,,71.98,14,1,0,2,0,0,8,0,0,0,0,0,0,0,3,0,0,0,0,0,0,0,0,0.02,0,0,0,0,0,0,0,0,0,0,0,0,0,0,0,0,0,0,0,0,0,0,0,0,0,0,0,0,0,0,0,0,0,0,0,0,0,63.4
9035,GP05-205480,JapanesePatentOharaInc.(J),2000,A247678,Glass,Boro-Silicate,,,,,,,OpticalUse,Lens&Prism,,,,,,64.29,13,4.38,0,0,0,12.12,4.38,1.6,0,0,0,0,0,0,0,0,0,0,0,0,0,0,0,0.08,0,0,0,0,0,0.15,0,0,0,0,0,0,0,0,0,0,0,0,0,0,0,0,0,0,0,0,0,0,0,0,0,0,0,0,0,0,0,64.2
1118,GB03-012970,HandbookofGlassProperties,1986,v.001p.0603,Glass,Alkaline-earthSilicate,OtherSilicate,,,,,,,,,,,,,53,0,0,0,0,40,0,0,0,0,0,0,0,0,0,0,0,0,0,0,0,0,0,0,0,0,0,0,0,0,0,0,0,0,0,0,0,7,0,0,0,0,0,0,0,0,0,0,0,0,0,0,0,0,0,0,0,0,0,0,0,0,44.6
12712,GP08-274295,JapanesePatentSumitaOpticalGlass(J),2006,A176351,Glass,Fluoro-Silicate,OtherSilicate,,Pressed,NonLead,,,OpticalUse,Lens&Prism,,,,Ex.2,,51.06,0,0,0,0,0,0,0,0,0,0,0,0,0,0,0,0,0,0,0,0,0,0,0,0,0,0,0,0,0,18.4,0,0,0,0,0,0,0,0,0,0,0,0,0,0,27.5,0,0,0,0,0,0,0,3.04,0,0,0,0,0,0,0,0,34.7
5363,GP04-102619,JapanesePatentOharaInc.(J),1989,A308843,Glass,Lead-Silicate,AlkaliSilicate,,Pressed,,,,MoldedLens,,,,,,,61.89,0,0.43,0,0,0,5.92,10,3.75,0,0,0,0,0,0,0,0,0,17.45,0,0,0,0,0,0,0,0,0,0,0,0.55,0,0,0,0,0,0,0,0,0,0,0,0,0,0,0,0,0,0,0,0,0,0,0,0,0,0,0,0,0,0,0,35
5184,GB03-098960,PropertiesofGlass,1954,v.001p.0426,Glass,Alkaline-earthSilicate,Zinc-Silicate,Boro-Silicate,,,,,,,,,,VeryDenseBariumCrown,,53.72,7.58,3.09,0,0,24.6,0,0,0,0,0,0,0,0,0,10.23,0,0,0.53,0,0,0,0.24,0,0,0,0,0,0,0,0,0,0,0,0,0,0,0,0,0,0,0,0,0,0,0,0,0,0,0,0,0,0,0,0,0,0,0,0,0,0,0,54.2
1901,GB09-021485,HandbookofGlassData,1987,v.00Cp.0398,Glass,OtherSilicate,AlkaliSilicate,,,,,,,,,,,,,77.81,0,0,0,0,0,0,18.86,0,0,0,0,0,0,0,0,0,0,0,0,0,0,0,0,0,0,0,0,3.33,0,0,0,0,0,0,0,0,0,0,0,0,0,0,0,0,0,0,0,0,0,0,0,0,0,0,0,0,0,0,0,0,0,44.9
3243,GP03-052770,JapanesePatentOharaInc.(J),1982,A205338,Glass,Alkaline-earthSilicate,Lead-Silicate,Zinc-Silicate,,,,,,,,,,,,50.4,0,0,0,0,23.83,3.49,0,0,0,0,0,0,0,0,6.41,0,0,11.46,0,0,0,0,0,0.18,0,0,0,0,0,0,0,0,4.23,0,0,0,0,0,0,0,0,0,0,0,0,0,0,0,0,0,0,0,0,0,0,0,0,0,0,0,0,38.8
4862,GB05-096209,PropertiesofGlass,1954,v.001p.0235,Glass,Boro-Silicate,AlkaliSilicate,,,,,,,,,,,trace:MgO,,69.61,19.5,0.54,0,0.14,0,0,10.17,0,0,0,0,0,0,0,0,0,0,0,0,0,0.02,0,0,0,0,0,0,0,0,0,0,0,0,0,0,0,0,0,0,0,0,0,0,0,0,0,0,0,0,0,0,0,0,0,0,0,0,0,0,0,0,46
2605,GP05-031099,JapanesePatentSchottAG(DE),1983,A135151,Glass,Boro-Silicate,AlkaliSilicate,OtherSilicate,,,,,OpticsOptoelectronics,OphthalmicLens,,,,,,52.18,9.52,0,5.38,4.37,0,22.18,0,0,0,0,0,0,0,0,0,0,0,0,0,0,0,0,0,0,0,0,0,0,0,3.2,0,0,3.16,0,0,0,0,0,0,0,0,0,0,0,0,0,0,0,0,0,0,0,0,0,0,0,0,0,0,0,0,51.8
994,GB02-011590,HandbookofGlassProperties,1986,v.001p.0567,Glass,AlkaliSilicate,Alkaline-earthSilicate,,,,,,,,,,,,,58.8,0,0,0,0,0,0,0,24,0,0,0,0,0,0,0,17.2,0,0,0,0,0,0,0,0,0,0,0,0,0,0,0,0,0,0,0,0,0,0,0,0,0,0,0,0,0,0,0,0,0,0,0,0,0,0,0,0,0,0,0,0,0,55.8
18083,GP03-353554,JapanesePatentOwensCorning(US),2013,A513547,Glass,Alkaline-earthSilicate,Zinc-Silicate,Alumino-Silicate,Melting,Fiber,,,PlasticsFRP,,,,,ex.2,,56.3,0,8.58,0,14.71,0,0,0,0,0,0,0,0,0,0,12.61,0,0,0,0,0,0,0,0,0,0,0,0,0,0,7.8,0,0,0,0,0,0,0,0,0,0,0,0,0,0,0,0,0,0,0,0,0,0,0,0,0,0,0,0,0,0,0,42.95
7392,GB05-174621,DataBookofGlassComposition(J),1991,v.001p.0088,Glass,Boro-Silicate,Alkaline-earthSilicate,,,,,,OpticalUse,Lens&Prism,,,,PSK2,,56.37,20.79,0.77,0,0,15.41,0,3.16,3.32,0,0,0,0,0,0,0,0,0,0,0,0,0,0.2,0,0,0,0,0,0,0,0,0,0,0,0,0,0,0,0,0,0,0,0,0,0,0,0,0,0,0,0,0,0,0,0,0,0,0,0,0,0,0,63.1
14280,GP03-295596,JapanesePatentOharaInc.(J),2010,A024101,Glass,Alkaline-earthSilicate,,,,,,,OpticalUse,Lens&Prism,,,,Ex.3,,58.24,12.02,2.84,0,0,14.88,5.09,2.33,0.97,0,0,0,0,0,0,3.55,0,0,0,0,0,0,0,0,0.08,0,0,0,0,0,0,0,0,0,0,0,0,0,0,0,0,0,0,0,0,0,0,0,0,0,0,0,0,0,0,0,0,0,0,0,0,0,59.7
2664,GP04-033898,JapanesePatentSchottAG(DE),1985,A180930,Glass,Lead-Silicate,AlkaliSilicate,OtherSilicate,,,,,RadiationShield,OpticalFiber,OphthalmicLens,IonElectrodeGElerode,,,,62.42,0,0,0,0,0,0,2.63,3,0,0,0,0,0,0,0,0,0,27.91,0,0,0,0.16,0,0,0,0,0,0,0,1.49,0,0,2.38,0,0,0,0,0,0,0,0,0,0,0,0,0,0,0,0,0,0,0,0,0,0,0,0,0,0,0,0,29.5
12739,GP03-274511,JapanesePatentSchottAG(DE),2006,A219368,Glass,Alkaline-earthSilicate,Boro-Silicate,,HardGlass,NonLead,,,OpticalUse,Lens&Prism,,,,Ex.2,,51.25,14.08,2.06,0,0,12.33,15.46,2.26,0,0,0,0,0,0,0,1.72,0.68,0,0,0,0,0,0,0,0.07,0,0,0,0,0,0.09,0,0,0,0,0,0,0,0,0,0,0,0,0,0,0,0,0,0,0,0,0,0,0,0,0,0,0,0,0,0,0,59.91
12351,GP04-268272,JapanesePatentSchottAG(DE),2005,A194182,Glass,Lead-Silicate,,,,,,,OpticalUse,Lens&Prism,,,,Ex.5,,53.9,0,0,0,0,0,0,0.86,0.85,0,0,0,0,0,0.001669,0,0,0,44.19,0,0,0,0.2,0,0,0,0,0,0,0,0,0,0,0,0,0,0,0,0,0,0,0,0,0,0,0,0,0,0,0,0,0,0,0,0,0,0,0,0,0,0,0,23.76
11305,GP06-252919,JapanesePatentNipponSheetGlass(J),2003,A283028,Glass,Alumino-Silicate,Alkaline-earthSilicate,,,,,,,,,,,Ex.7,,64.27,0,13.87,14.87,0,0,4.99,0,0,0,0,0,0,0,0,0,0,0,0,0,0,0,0,0,0,0,0,0,1,0,0,0,0,1,0,0,0,0,0,0,0,0,0,0,0,0,0,0,0,0,0,0,0,0,0,0,0,0,0,0,0,0,60
15508,XP06-305700,USPatentOharaInc.(J),2011,A8043985,Glass-Ceramics,Alumino-Silicate,,,,,,,Semiconductor,,,,MaxTemp=780C,Ex.1,,63.27,0,16.54,1.71,1.23,0.45,9.21,0,0,0,0,0,0,0,0,0.42,0,0,0,0,0,0,0,0,0.06,0,0,0,0,0,2.15,0,0,1.12,0.2,0,3.64,0,0,0,0,0,0,0,0,0,0,0,0,0,0,0,0,0,0,0,0,0,0,0,0,0,55.5
1882,GB02-021465,HandbookofGlassData,1987,v.00Cp.0397,Glass,AlkaliSilicate,OtherSilicate,,,,,,,,,,,,,77.34,0,0,0,0,0,0,18.75,0,0,0,0,0,0,0,0,0,0,0,0,0,0,0,0,0,3.91,0,0,0,0,0,0,0,0,0,0,0,0,0,0,0,0,0,0,0,0,0,0,0,0,0,0,0,0,0,0,0,0,0,0,0,0,56.57
973,GB04-011334,HandbookofGlassProperties,1986,v.001p.0563,Glass,Lead-Silicate,AlkaliSilicate,,,,,,,,,,,,,53.25,0,0,0,0,0,0,9.37,0,0,0,0,0,0,0,0,0,0,37.38,0,0,0,0,0,0,0,0,0,0,0,0,0,0,0,0,0,0,0,0,0,0,0,0,0,0,0,0,0,0,0,0,0,0,0,0,0,0,0,0,0,0,0,24.79
14314,GP02-296135,JapanesePatentNipponElectricGlass(J),2010,A120837,Glass,AlkaliSilicate,,,Pressed,Molded,,,OpticalUse,Lens&Prism,,,,Ex.23,,61.09,2.98,1.02,0,0,6.32,18.54,1.12,0,0,0,0,0,0,0,6.38,0,0,0,0,0,0,0,0,0,2.55,0,0,0,0,0,0,0,0,0,0,0,0,0,0,0,0,0,0,0,0,0,0,0,0,0,0,0,0,0,0,0,0,0,0,0,0,56
7718,GP02-266498,EuropeanPatentOharaInc.(J),2005,A1514849,Glass,AlkaliSilicate,,,,,,,OpticalUse,Lens&Prism,,,,Ex.8,,73.05,3.71,0,0,1.73,0,1.08,8.12,10.42,0,0,0,0,0,0,0.79,0.75,0,0,0,0,0,0,0,0.11,0,0,0,0,0,0.24,0,0,0,0,0,0,0,0,0,0,0,0,0,0,0,0,0,0,0,0,0,0,0,0,0,0,0,0,0,0,0,61.8
7335,GP06-252475,JapanesePatentNipponSheetGlass(J),2003,A183047,Glass,Alumino-Silicate,AlkaliSilicate,,Colored,,,,Illumination,,,,,Ex.8,,71.22,0,14.89,3,0,0,9.89,0,0,0,0,0,0,0,0,0,0,0,0,0,0,0,0,0,0,0,0,0,1,0,0,0,0,0,0,0,0,0,0,0,0,0,0,0,0,0,0,0,0,0,0,0,0,0,0,0,0,0,0,0,0,0,40
10958,GP02-228229,USPatent,2003,A0092559,Glass,AlkaliSilicate,,,,,,,ColorFilter,Substrate,,,,S.Pucilowskietal.Ex.8,,59.93,0,0,0,0,0,10,24.98,0,0,0,0,0,0,0,0,0,0,0,0,0,0,0.1,4.99,0,0,0,0,0,0,0,0,0,0,0,0,0,0,0,0,0,0,0,0,0,0,0,0,0,0,0,0,0,0,0,0,0,0,0,0,0,0,53.15
8382,GP05-287029,JapanesePatentNipponElectricGlass(J),2008,A255002,Glass,Boro-Silicate,AlkaliSilicate,,Fiber,,,,Composite,,,,,Ex.7,,72.38,16.2,1.26,0,0,0,0,2.08,4.45,0,0,0,0,0,0,0,0,0,0,0,0,0,0,0,0,0,0,0,0,0,3.63,0,0,0,0,0,0,0,0,0,0,0,0,0,0,0,0,0,0,0,0,0,0,0,0,0,0,0,0,0,0,0,54
3745,GP09-067757,JapanesePatentHoyaCorp.(J),1981,A059640,Glass,OtherSilicate,AlkaliSilicate,Boro-Silicate,,,,,OphthalmicLens,,,,,,,65.4,4.09,1.55,0,0,0,8.48,2.04,4.57,0,0,0,0,0,0,0,0.61,0,0,0,0,0,0,0,0,0,0,0,0,0,13.24,0,0,0,0,0,0,0,0,0,0,0,0,0,0,0,0,0,0,0,0,0,0,0,0,0,0,0,0,0,0,0,39.4
6768,GP03-156363,EuropeanPatent,1994,A0594422,Glass,Alkaline-earthSilicate,AlkaliSilicate,OtherSilicate,NonLead,,,,TableWare,,,,,,,63.96,1.26,0,0,4.99,5.47,1.17,3.39,6.68,0,0,0,0,0,0,6.45,0,0,0,0,0,0,0,0,0.07,0,0,0,0,0,6.57,0,0,0,0,0,0,0,0,0,0,0,0,0,0,0,0,0,0,0,0,0,0,0,0,0,0,0,0,0,0,0,46.5
7190,GJ02-245091,J.Res.NationalBureauofStandards,1951,v.046p.0176,Glass,AlkaliSilicate,,,,,,,OpticalUse,,,,,viscosityanddensityofmoltenglasseswithacounterbalanced-spheremethod,,74.69,4.48,0,0,2.45,0,0,14.81,3.31,0,0,0,0,0,0,0,0,0,0,0,0,0,0,0,0.26,0,0,0,0,0,0,0,0,0,0,0,0,0,0,0,0,0,0,0,0,0,0,0,0,0,0,0,0,0,0,0,0,0,0,0,0,0,60.5
11443,GP03-254114,USPatent,2003,A0191007,Glass,Alkaline-earthSilicate,AlkaliSilicate,,NonLead,,,,OpticalUse,Lens&Prism,,,,S.Mashikoetal.Ex.7,,56.36,2.57,0,0,0.66,5.34,0,2.4,7.11,0,0,0,0,0,0,4.57,5.75,0,0,0,0,0,0,0,0.03,0,0,0,0,0,14.91,0,0,0.3,0,0,0,0,0,0,0,0,0,0,0,0,0,0,0,0,0,0,0,0,0,0,0,0,0,0,0,0,39.1
12000,GP03-262424,USPatent,2004,A0242397,Glass,Alkaline-earthSilicate,,,,,,,OpticalUse,Lens&Prism,,,,HikariGlassCo.LtdEx.8,,62.63,7.21,1.85,0,6.15,1.43,11.54,1.01,0.66,0,0,0,0,0,0,5.39,1.21,0,0,0,0,0,0,0.92,0,0,0,0,0,0,0,0,0,0,0,0,0,0,0,0,0,0,0,0,0,0,0,0,0,0,0,0,0,0,0,0,0,0,0,0,0,0,63
7396,GB03-174634,DataBookofGlassComposition(J),1991,v.001p.0091,Glass,Alkaline-earthSilicate,Zinc-Silicate,,,,,,OpticalUse,Lens&Prism,,,,BaK4,,62.97,6.41,0,0,0,9.72,0,4.88,4.02,0,0,0,0,0,0,10.69,0,0,1.02,0,0,0,0.15,0,0.13,0,0,0,0,0,0,0,0,0,0,0,0,0,0,0,0,0,0,0,0,0,0,0,0,0,0,0,0,0,0,0,0,0,0,0,0,0,56
4217,GP05-080661,USPatentCorningInc.(US),1986,A4565791,Glass,Boro-Silicate,AlkaliSilicate,,,,,,OphthalmicLens,,,,,,,68.35,13.08,2.02,0,0,0,0,6.3,3.96,0,0,0,0,0,0,1.57,0,0,0,0,0,0,0.1,0,0,0,0,0,0,0,3.6,0,0,0,0,0,0,0,0,0,0,0,0,0,0,0,0,0,0,0,0,0,0,0,0,0,0,0,0,1.01,0,0,54.6
2396,GB03-024994,HandbookofGlassData,1987,v.00Cp.0774,Glass,Alkaline-earthSilicate,Alumino-Silicate,,,,,,,,,,,,,56,0,10,0,0,34,0,0,0,0,0,0,0,0,0,0,0,0,0,0,0,0,0,0,0,0,0,0,0,0,0,0,0,0,0,0,0,0,0,0,0,0,0,0,0,0,0,0,0,0,0,0,0,0,0,0,0,0,0,0,0,0,55.4
7351,GP05-252959,JapanesePatentHoyaCorp.(J),2003,A292339,Glass,Boro-Silicate,AlkaliSilicate,,,,,,Lens&Prism,LiquidCrystalDisplay,,,,Ex.4,,78,13,1,1,0,0,0,7,0,0,0,0,0,0,0,0,0,0,0,0,0,0,0,0,0,0,0,0,0,0,0,0,0,0,0,0,0,0,0,0,0,0,0,0,0,0,0,0,0,0,0,0,0,0,0,0,0,0,0,0,0,0,64.5
4294,GB04-098979,PropertiesofGlass,1954,v.001p.0433,Glass,Lead-Silicate,AlkaliSilicate,,,,,,,,,,,ExtraLightFlintELF-1,,77.7,1.01,0,0,0,1.01,0,3.4,6.69,0,0,0,0,0,0,0,0,0,10.09,0,0,0,0.04,0,0.06,0,0,0,0,0,0,0,0,0,0,0,0,0,0,0,0,0,0,0,0,0,0,0,0,0,0,0,0,0,0,0,0,0,0,0,0,0,45.5
8521,GP05-189656,USPatentCorningInc.(US),1999,A5932501,Glass,Boro-Silicate,,,,,,,,,,,,,,53.09,16.11,0,0,0,2.75,6.83,3.3,2.32,0,0,0,0,0,0.46,0,1.34,0,0,1.08,0,0,0,0,0,1.63,0,0,0,0,0,0,0,7.21,0,0,0,0,0,0,0,0,0,0,0,0,0,0,0,0,0,0,0,0,0,0,0,0,0,2.06,1.82,0,54.9
2389,GB03-024986,HandbookofGlassData,1987,v.00Cp.0774,Glass,Alkaline-earthSilicate,Alumino-Silicate,,,,,,,,,,,,,58,0,8,0,0,34,0,0,0,0,0,0,0,0,0,0,0,0,0,0,0,0,0,0,0,0,0,0,0,0,0,0,0,0,0,0,0,0,0,0,0,0,0,0,0,0,0,0,0,0,0,0,0,0,0,0,0,0,0,0,0,0,54.8
1812,GB02-019562,HandbookofGlassData,1987,v.00Cp.0168,Glass,AlkaliSilicate,Lead-Silicate,,,,,,,,,,,,,78.73,0,0,0,0,0,0,0,6.66,0,0,0,0,0,0,0,0,0,14.61,0,0,0,0,0,0,0,0,0,0,0,0,0,0,0,0,0,0,0,0,0,0,0,0,0,0,0,0,0,0,0,0,0,0,0,0,0,0,0,0,0,0,0,40.6
6079,GP03-127651,JapanesePatentCanonInc.(J),1993,A246735,Glass,Alkaline-earthSilicate,Boro-Silicate,,Pressed,,,,Lens&Prism,,,,,,,51.81,9.81,1.49,0,13.54,6.68,5.08,0,0,0,0,0,0,0,0,3.54,0,0,0,0,0,0,0,0,0.04,0,0,0,0,0,0,0,0,0,0,0,0,0,0,0,0,0,0,0,0,0,0,0,0,8.01,0,0,0,0,0,0,0,0,0,0,0,0,58.3
14374,GP03-296756,USPatentNipponSheetGlass(J),2010,A0029830,Glass,Alkaline-earthSilicate,,,Flake,,,,Filler,,,,,Ex.7,,60.01,0,7.7,4.26,22.03,0,0.4,0.4,0,0,0,0,0,0,0,0,0,0,0,0,0,0,0,0,0,0,0,0,0,0,5.2,0,0,0,0,0,0,0,0,0,0,0,0,0,0,0,0,0,0,0,0,0,0,0,0,0,0,0,0,0,0,0,52
18437,XP06-356297,JapanesePatentOharaInc.(J),2014,A091637,Glass-Ceramics,Alumino-Silicate,AlkaliSilicate,,Melting,GlassCeramics,,,Mirror,SubstrateforPhotolithographyMask,,,650-750C1-150h+750-850C1-300h,ex.3,,63.64,0,16.56,1.71,1.29,0.47,8.76,0,0,0,0,0,0,0,0,0.69,0,0,0,0,0,0,0,0,0,0,0,0,0,0,1.98,0,0,0.64,0,0.62,3.64,0,0,0,0,0,0,0,0,0,0,0,0,0,0,0,0,0,0,0,0,0,0,0,0,0,55.4
3858,GP05-071051,EuropeanPatentCorningInc.(US),1985,A0151346,Glass,Boro-Silicate,AlkaliSilicate,,,,,,OphthalmicLens,,,,,,,61.97,16.9,3.93,0,0,0,3.9,4.27,3.99,0,0,0,0,0,0,0,0,0,0,0,0,0,0,0,0,0,0,0,0,0,2.42,0,0,1.56,0,0,0,0,0,0,0,0,0,0,0,0,0,0,0,0,0,0,0,0,0,0,0,0,0,1.04,0,0,55.8
14313,GP03-296134,JapanesePatentNipponElectricGlass(J),2010,A120837,Glass,Alkaline-earthSilicate,Boro-Silicate,AlkaliSilicate,Pressed,Molded,,,OpticalUse,Lens&Prism,,,,Ex.20,,55.24,10.6,1.81,0,2.63,13.47,12.34,1.19,0,0,0,0,0,0,0,0.91,0,0,0,0,0,0,0,0,0,0.91,0,0,0,0,0,0,0,0.9,0,0,0,0,0,0,0,0,0,0,0,0,0,0,0,0,0,0,0,0,0,0,0,0,0,0,0,0,58
866,GB02-012258,HandbookofGlassProperties,1986,v.001p.0584,Glass,AlkaliSilicate,OtherSilicate,,,,,,,,,,,,,80,0,0,0,0,0,0,10,0,0,0,0,0,0,0,0,0,0,0,0,0,0,0,0,0,0,0,0,0,0,10,0,0,0,0,0,0,0,0,0,0,0,0,0,0,0,0,0,0,0,0,0,0,0,0,0,0,0,0,0,0,0,43.5
2589,GP04-030756,JapanesePatentCorningInc.(US),1983,A049643,Glass,Lead-Silicate,OtherSilicate,Alkaline-earthSilicate,,,,,OphthalmicLens,,,,,,,51.85,0,0,0,0,7.3,0,10.97,0,0,0,0,0,0,0,2.97,0,0,14.38,0,0,0,0,0,0,2.65,0,0,0,0,7.13,0,0,2.74,0,0,0,0,0,0,0,0,0,0,0,0,0,0,0,0,0,0,0,0,0,0,0,0,0,0,0,0,31.25
2041,GB02-019121,HandbookofGlassData,1987,v.00Cp.0157,Glass,AlkaliSilicate,Lead-Silicate,,,,,,,,,,,,,56.18,0,0,0,0,0,0,10.77,0,0,0,0,0,0,0,0,0,0,33.05,0,0,0,0,0,0,0,0,0,0,0,0,0,0,0,0,0,0,0,0,0,0,0,0,0,0,0,0,0,0,0,0,0,0,0,0,0,0,0,0,0,0,0,26.4
8075,GP05-278931,USPatentSchottAG(DE),2007,A7163904,Glass,Boro-Silicate,AlkaliSilicate,,,,,,OpticalUse,,,,,Ex.3,,74.09,10.23,0,0,0.23,0.56,0,9.74,4.92,0,0,0,0,0,0,0,0,0,0,0,0,0,0,0,0.07,0,0,0,0,0,0.16,0,0,0,0,0,0,0,0,0,0,0,0,0,0,0,0,0,0,0,0,0,0,0,0,0,0,0,0,0,0,0,63.9
8016,GP03-181579,JapanesePatent,1998,A212133,Glass,Alkaline-earthSilicate,,,NonLead,,,,OpticalUse,Lens&Prism,,,,,,55.4,7.78,2.53,0,0,22.21,0,0,0,0,0,0,0,0,0,8.98,0,0,0,0,0,0,0,0,0.09,0,0,0,0,0,1.4,0,0,1.61,0,0,0,0,0,0,0,0,0,0,0,0,0,0,0,0,0,0,0,0,0,0,0,0,0,0,0,0,53.17
15922,GP05-308875,JapanesePatentNipponElectricGlass(J),2012,A140314,Glass,Boro-Silicate,,,NonLead,,,,OpticalUse,Lens&Prism,,,,Ex.5,,61.07,18.82,7.07,0,1.75,0,1.1,7.4,2.78,0,0,0,0,0,0,0,0,0,0,0,0,0,0,0,0.01,0,0,0,0,0,0,0,0,0,0,0,0,0,0,0,0,0,0,0,0,0,0,0,0,0,0,0,0,0,0,0,0,0,0,0,0,0,64.1
4218,GB02-097079,PropertiesofGlass,1954,v.001p.0398,Glass,AlkaliSilicate,OtherSilicate,,,,,,,,,,,,,72.14,0,0,0,0,0,0,26.06,0,0,0,0,0,0,0,0,0,0,0,0,0,0,0,0,0,0,0,0,1.81,0,0,0,0,0,0,0,0,0,0,0,0,0,0,0,0,0,0,0,0,0,0,0,0,0,0,0,0,0,0,0,0,0,47.8
2351,GB03-024287,HandbookofGlassData,1987,v.00Cp.0684,Glass,Alkaline-earthSilicate,Zinc-Silicate,,,,,,,,,,,,,66,0,0,0,0,24,0,0,0,0,0,0,0,0,0,10,0,0,0,0,0,0,0,0,0,0,0,0,0,0,0,0,0,0,0,0,0,0,0,0,0,0,0,0,0,0,0,0,0,0,0,0,0,0,0,0,0,0,0,0,0,0,55
2592,GP04-030759,JapanesePatentCorningInc.(US),1983,A049643,Glass,Lead-Silicate,Alkaline-earthSilicate,OtherSilicate,,,,,OphthalmicLens,,,,,,,50.51,0,0,0,0,12.75,0,8.49,0,0,0,0,0,0,0,3.33,0,0,14.33,0,0,0,0,0,0,0.62,0,0,0,0,7.24,0,0,2.73,0,0,0,0,0,0,0,0,0,0,0,0,0,0,0,0,0,0,0,0,0,0,0,0,0,0,0,0,31.25
14372,GP03-296754,USPatentNipponSheetGlass(J),2010,A0029830,Glass,Alkaline-earthSilicate,,,Flake,,,,Filler,,,,,Ex.5,,59.62,0,7.65,0,27.13,0,0.82,0.61,0,0,0,0,0,0,0,0,0,0,0,0,0,0,0,0,0,0,0,0,0,0,4.17,0,0,0,0,0,0,0,0,0,0,0,0,0,0,0,0,0,0,0,0,0,0,0,0,0,0,0,0,0,0,0,54
7391,GP02-255899,JapanesePatentCarlZeiss(DE),2004,A123525,Glass,AlkaliSilicate,Boro-Silicate,,,,,,UV-TransmittingMaterial,,,,,Ex.2,,74.15,10.23,0,0,0.23,0.56,0,9.75,4.93,0,0,0,0,0,0,0,0,0,0,0,0,0,0,0,0.07,0,0,0,0,0,0.08,0,0,0,0,0,0,0,0,0,0,0,0,0,0,0,0,0,0,0,0,0,0,0,0,0,0,0,0,0,0,0,64.15
867,GB02-012259,HandbookofGlassProperties,1986,v.001p.0584,Glass,AlkaliSilicate,OtherSilicate,,,,,,,,,,,,,75,0,0,0,0,0,0,15,0,0,0,0,0,0,0,0,0,0,0,0,0,0,0,0,0,0,0,0,0,0,10,0,0,0,0,0,0,0,0,0,0,0,0,0,0,0,0,0,0,0,0,0,0,0,0,0,0,0,0,0,0,0,43.8
9860,GP04-214521,EuropeanPatentSchottAG(DE),2001,A1106585,Glass,Lead-Silicate,Zinc-Silicate,,,,,,OpticalUse,Lens&Prism,,,,,,64.03,0,0,0,0,0,0,10,2.97,0,0,0,0,0,0,16.35,0,0,6.57,0,0,0,0.08,0,0,0,0,0,0,0,0,0,0,0,0,0,0,0,0,0,0,0,0,0,0,0,0,0,0,0,0,0,0,0,0,0,0,0,0,0,0,0,45
7893,GP07-180517,EuropeanPatent,1997,A0797550,Glass,Zinc-Silicate,AlkaliSilicate,,NonLead,,,,LivingConsumerPArts,,,,,,,66.79,0,0,0,0,0,0,6.46,8.34,0,0,0,0,0,0,16.81,0,0,0,0,0,0,0,0,0.19,0,0,0,1.41,0,0,0,0,0,0,0,0,0,0,0,0,0,0,0,0,0,0,0,0,0,0,0,0,0,0,0,0,0,0,0,0,0,52.5
8629,GI06-190671R,NGF'sAdditionalNewData(J),2000,v.002p.0003,Glass,Alumino-Silicate,Alkaline-earthSilicate,Boro-Silicate,NonAlkali,,,,Substrate,,,,Annealing:at850Cfor2hr.,GlassNameB26.Melting:inPtcrucibleat1630Cfor5hr.,,67.42,7.24,12.57,4.57,3.84,4.36,0,0,0,0,0,0,0,0,0,0,0,0,0,0,0,0,0,0,0,0,0,0,0,0,0,0,0,0,0,0,0,0,0,0,0,0,0,0,0,0,0,0,0,0,0,0,0,0,0,0,0,0,0,0,0,0,61
2803,GC01-051459,CorningInc.(US),1959,7905,Glass,Silica,,,BlownBottleBulb,FlatGlass,,,,,,,,VYCOR.InfraredTransnmittingGlass.TransmitCurve,,100,0,0,0,0,0,0,0,0,0,0,0,0,0,0,0,0,0,0,0,0,0,0,0,0,0,0,0,0,0,0,0,0,0,0,0,0,0,0,0,0,0,0,0,0,0,0,0,0,0,0,0,0,0,0,0,0,0,0,0,0,0,68
2594,GP04-030761,JapanesePatentCorningInc.(US),1983,A049643,Glass,Lead-Silicate,OtherSilicate,AlkaliSilicate,,,,,OphthalmicLens,,,,,,,52.14,0,0,0,0,3.59,0,12.35,0,0,0,0,0,0,0,0,0,0,14.46,0,0,0,0,0,0,4.08,0,0,0,0,10.63,0,0,2.75,0,0,0,0,0,0,0,0,0,0,0,0,0,0,0,0,0,0,0,0,0,0,0,0,0,0,0,0,29.84
1818,GB02-019576,HandbookofGlassData,1987,v.00Cp.0169,Glass,AlkaliSilicate,Lead-Silicate,,,,,,,,,,,,,79.34,0,0,0,0,0,0,0,9.34,0,0,0,0,0,0,0,0,0,11.32,0,0,0,0,0,0,0,0,0,0,0,0,0,0,0,0,0,0,0,0,0,0,0,0,0,0,0,0,0,0,0,0,0,0,0,0,0,0,0,0,0,0,0,43.4
9552,GP02-211989,JapanesePatent,2001,A180965,Glass,AlkaliSilicate,OtherSilicate,Alumino-Silicate,NonLead,,,,OpticalUse,Lens&Prism,,,,,,59.53,0,4.66,0,0,0,0,14.23,7.92,0,0,0,0,0,0,0,0,0,0,0,0,0,0,0,0.07,0,0,0,0,0,13.59,0,0,0,0,0,0,0,0,0,0,0,0,0,0,0,0,0,0,0,0,0,0,0,0,0,0,0,0,0,0,0,41.44
4652,GP04-092472,USPatentCorningInc.(US),1982,A4351906,Glass,Lead-Silicate,Alkaline-earthSilicate,OtherSilicate,,,,,OphthalmicLens,,,,,,,54.47,0,0,0,0,5.71,0,11.04,0,0,0,0,0,0,0,0,0,0,15.37,0,0,0,0,0,0,4.43,0,0,0,0,6.99,0,0,1.99,0,0,0,0,0,0,0,0,0,0,0,0,0,0,0,0,0,0,0,0,0,0,0,0,0,0,0,0,31.41
6875,GJ03-158056,J.Non-CrystallineSolids,1994,v.169p.0288,Glass,Alkaline-earthSilicate,AlkaliSilicate,,,,,,,,,,,,,60,0,0,20,0,0,0,0,20,0,0,0,0,0,0,0,0,0,0,0,0,0,0,0,0,0,0,0,0,0,0,0,0,0,0,0,0,0,0,0,0,0,0,0,0,0,0,0,0,0,0,0,0,0,0,0,0,0,0,0,0,0,57.4
1018,GB03-012539,HandbookofGlassProperties,1986,v.001p.0591,Glass,Alkaline-earthSilicate,Zinc-Silicate,,,,,,,,,,,,,60,0,0,0,0,30,0,0,0,0,0,0,0,0,0,10,0,0,0,0,0,0,0,0,0,0,0,0,0,0,0,0,0,0,0,0,0,0,0,0,0,0,0,0,0,0,0,0,0,0,0,0,0,0,0,0,0,0,0,0,0,0,54
2869,GJ04-041177,GlassPhysics&Chemistry,1985,v.011p.0360,Glass,Lead-Silicate,AlkaliSilicate,,,,,,OpticsOptoelectronics,,,,,,,64.4,0,0,0,0,0,0,0,3.58,0,0,0,0,0,0,0,0,0,32.02,0,0,0,0,0,0,0,0,0,0,0,0,0,0,0,0,0,0,0,0,0,0,0,0,0,0,0,0,0,0,0,0,0,0,0,0,0,0,0,0,0,0,0,29
2875,GJ04-041190,GlassPhysics&Chemistry,1985,v.011p.0360,Glass,Lead-Silicate,AlkaliSilicate,,,,,,OpticsOptoelectronics,,,,,,,67.83,0,0,0,0,0,0,0,7.08,0,0,0,0,0,0,0,0,0,25.09,0,0,0,0,0,0,0,0,0,0,0,0,0,0,0,0,0,0,0,0,0,0,0,0,0,0,0,0,0,0,0,0,0,0,0,0,0,0,0,0,0,0,0,32.5
15702,GP03-307441,JapanesePatentNipponElectricGlass(J),2012,A046392,Glass,Alkaline-earthSilicate,,,,,,,OpticalUse,Lens&Prism,,,,Ex.1,,54.17,8.25,2.5,0,6.83,4.58,14.95,2.06,0,0,0,0,0,0,0,2.35,4.31,0,0,0,0,0.001119,0,0,0,0,0,0,0,0,0,0,0,0,0,0,0,0,0,0,0,0,0,0,0,0,0,0,0,0,0,0,0,0,0,0,0,0,0,0,0,0,60
1043,GB07-012574,HandbookofGlassProperties,1986,v.001p.0592,Glass,Zinc-Silicate,Alkaline-earthSilicate,,,,,,,,,,,,,52,0,0,0,0,20,0,0,0,0,0,0,0,0,0,28,0,0,0,0,0,0,0,0,0,0,0,0,0,0,0,0,0,0,0,0,0,0,0,0,0,0,0,0,0,0,0,0,0,0,0,0,0,0,0,0,0,0,0,0,0,0,50.7
4203,GP05-080496,USPatentSchottAG(DE),1984,A4438211,Glass,Boro-Silicate,AlkaliSilicate,OtherSilicate,,,,,OphthalmicLens,,,,,,,52.18,9.52,0,5.38,4.37,0,22.18,0,0,0,0,0,0,0,0,0,0,0,0,0,0,0,0,0,0,0,0,0,0,0,3.2,0,0,3.16,0,0,0,0,0,0,0,0,0,0,0,0,0,0,0,0,0,0,0,0,0,0,0,0,0,0,0,0,51.8
12489,GP04-269545,USPatent,2005,A0176574,Glass,Lead-Silicate,,,,,,,OpticalUse,,,,,S.Wolffetal.Ex.3,,53.91,0,0,0,0,0,0,0.86,0.85,0,0,0,0,0,0,0,0,0,44.21,0,0,0,0.1,0,0.07,0,0,0,0,0,0,0,0,0,0,0,0,0,0,0,0,0,0,0,0,0,0,0,0,0,0,0,0,0,0,0,0,0,0,0,0,0,23.73
16308,GP03-311109,JapanesePatentNipponSheetGlass(J),2013,A067519,Glass,Alkaline-earthSilicate,Alumino-Silicate,,Flake,,,,Filler,,,,,Ex.5,,60.5,1.5,8.7,4.75,12.35,0,0,0,0,0,0,0,0,0,0,0,6,0,0,0,0,0,0,0,0,0,0,0,0,0,6.2,0,0,0,0,0,0,0,0,0,0,0,0,0,0,0,0,0,0,0,0,0,0,0,0,0,0,0,0,0,0,0,48
12354,GP04-268275,JapanesePatentSchottAG(DE),2005,A194182,Glass,Lead-Silicate,,,,,,,OpticalUse,Lens&Prism,,,,Ex.8,,53.96,0,0,0,0,0,0,0.86,0.85,0,0,0,0,0,0,0,0,0,44.23,0,0,0,0.1,0,0,0,0,0,0,0,0.001663,0,0,0,0,0,0,0,0,0,0,0,0,0,0,0,0,0,0,0,0,0,0,0,0,0,0,0,0,0,0,0,23.78
3205,GP04-050459,JapanesePatentCorningInc.(US),1980,A121926,Glass,Lead-Silicate,Boro-Silicate,Alkaline-earthSilicate,,,,,OphthalmicLens,,,,,,,61.24,8.59,5.51,0,0,3.83,2.12,3.06,0,0,0,0,0,0,0,0,0,0,14.53,0,0,0,0.09,0,0.05,0,0,0,0,0,0.98,0,0,0,0,0,0,0,0,0,0,0,0,0,0,0,0,0,0,0,0,0,0,0,0,0,0,0,0,0,0,0,40.5
3253,GP07-052785,JapanesePatent,1982,A106538,Glass,Zinc-Silicate,Alkaline-earthSilicate,AlkaliSilicate,,,,,,,,,,,,56.02,0,0,0,0,8.29,2.5,10.86,0,0,0,0,0,0,0,20.21,0,0,2,0,0,0,0.11,0,0,0,0,0,0,0,0,0,0,0,0,0,0,0,0,0,0,0,0,0,0,0,0,0,0,0,0,0,0,0,0,0,0,0,0,0,0,0,47.6
13531,GP05-287025,JapanesePatentNipponElectricGlass(J),2008,A255002,Glass,Boro-Silicate,AlkaliSilicate,,Fiber,,,,Composite,,,,,Ex.3,,67.06,8.64,2.95,0,0,0,10.06,7.28,0.64,0,0,0,0,0,0,1.11,0,0,0,0,0,0,0,0,0,0,0,0,0,0,2.26,0,0,0,0,0,0,0,0,0,0,0,0,0,0,0,0,0,0,0,0,0,0,0,0,0,0,0,0,0,0,0,57
18440,XP06-356300,JapanesePatentOharaInc.(J),2014,A091637,Glass-Ceramics,Alumino-Silicate,AlkaliSilicate,,Melting,GlassCeramics,,,Mirror,SubstrateforPhotolithographyMask,,,650-750C1-150h+750-850C1-300h,ex.6,,63.61,0,16.55,1.71,1.29,0.35,8.76,0,0,0,0,0,0,0,0,0.92,0,0,0,0,0,0,0,0,0,0,0,0,0,0,1.98,0,0,0.28,0,0.91,3.64,0,0,0,0,0,0,0,0,0,0,0,0,0,0,0,0,0,0,0,0,0,0,0,0,0,54.7
14288,GP03-295695,JapanesePatentOharaInc.(J),2010,A047425,Glass,Alkaline-earthSilicate,Boro-Silicate,,,,,,OpticalUse,Lens&Prism,,,,Ex.4,,55,18,1,1.2,0,20,0.45,0.2,0,0,0,0,0,0,0,3,0,0,0,0,0,0,0,0,0.05,0,0,0,0,0,1.1,0,0,0,0,0,0,0,0,0,0,0,0,0,0,0,0,0,0,0,0,0,0,0,0,0,0,0,0,0,0,0,60.2
13856,GP07-290795,USPatent,2009,A0163342,Glass,Zinc-Silicate,AlkaliSilicate,,Fiber,,,,OpticalWaveguide,,,,,U.kolbergetal.Ex.7,,56.75,0,0,0,0,0.42,1.97,7.95,4.94,0,0,0,0,0,0,24.35,0,0,0,0,0,0,0.12,0,0,1.24,0,0,0,0,0,0,0,2.22,0,0,0,0,0,0,0,0,0,0,0,0,0,0,0,0,0,0,0,0,0,0,0,0,0,0,0,0,51.06
11866,GP07-261127,JapanesePatentCarlZeiss(DE),2004,A277281,Glass,Zinc-Silicate,AlkaliSilicate,,Fiber,,,,OpticalUse,OpticalWaveguide,,,,Ex.5,,53.66,4.12,0.07,0,0.64,3.27,5.51,8.09,3.8,0,0,0,0,0,0,15.84,0,0,0,0,0,0,0,0,0,0.88,0,0,0,0,0,0,0,4.07,0,0,0.05,0,0,0,0,0,0,0,0,0,0,0,0,0,0,0,0,0,0,0,0,0,0,0,0,0,51.79
6731,GP09-155524,JapanesePatentOharaInc.(J),1994,A115969,Glass,OtherSilicate,AlkaliSilicate,,,,,,Lens&Prism,,,,,,,55.73,0,0,0,0,0,2.19,19.03,7.58,0,0,0,0,0,0,0,0,0,0,0,0,0,0,0,0.05,0,0,0,0,0,15.42,0,0,0,0,0,0,0,0,0,0,0,0,0,0,0,0,0,0,0,0,0,0,0,0,0,0,0,0,0,0,0,41.2
3870,GB02-096070,PropertiesofGlass,1954,v.001p.0232,Glass,AlkaliSilicate,Alkaline-earthSilicate,,,,,,,,,,,,,74.26,0,0.22,0.22,4.86,0,0,20.37,0,0,0,0,0,0,0,0,0,0,0,0,0,0.07,0,0,0,0,0,0,0,0,0,0,0,0,0,0,0,0,0,0,0,0,0,0,0,0,0,0,0,0,0,0,0,0,0,0,0,0,0,0,0,0,58.6
4901,GB04-096432,PropertiesofGlass,1954,v.001p.0375,Glass,Lead-Silicate,AlkaliSilicate,,,,,,,,,,,,,65.61,0,0,0,0,0,0,1.92,10.54,0,0,0,0,0,0,0,0,0,21.93,0,0,0,0,0,0,0,0,0,0,0,0,0,0,0,0,0,0,0,0,0,0,0,0,0,0,0,0,0,0,0,0,0,0,0,0,0,0,0,0,0,0,0,33.2
1037,GB03-012565,HandbookofGlassProperties,1986,v.001p.0591,Glass,Alkaline-earthSilicate,Zinc-Silicate,,,,,,,,,,,,,62,0,0,0,0,24,0,0,0,0,0,0,0,0,0,14,0,0,0,0,0,0,0,0,0,0,0,0,0,0,0,0,0,0,0,0,0,0,0,0,0,0,0,0,0,0,0,0,0,0,0,0,0,0,0,0,0,0,0,0,0,0,54.2
4704,GP03-092944,USPatentSumitaOpticalGlass(J),1981,A4297141,Glass,Alkaline-earthSilicate,Zinc-Silicate,AlkaliSilicate,,,,,Lens&Prism,,,,,,,66.59,0,0,0,21.95,0,0,3.97,2.61,0,0,0,0,0,0,2.26,0,0,0,0,0,0,0.31,0,0,0,0,0,0,0,2.31,0,0,0,0,0,0,0,0,0,0,0,0,0,0,0,0,0,0,0,0,0,0,0,0,0,0,0,0,0,0,0,54.3
7196,GP05-167902,JapanesePatentHoyaCorp.(J),1996,A012368,Glass,Boro-Silicate,Alkaline-earthSilicate,,Pressed,,,,OpticalUse,Lens&Prism,,,,,,53.86,11.33,2.15,0,0,9.75,16.75,0,1.31,0,0,0,0,0,0,4.21,0,0,0,0,0,0,0.17,0,0,0.46,0,0,0,0,0,0,0,0,0,0,0,0,0,0,0,0,0,0,0,0,0,0,0,0,0,0,0,0,0,0,0,0,0,0,0,0,59
8482,GP02-290546,USPatentNipponSheetGlass(J),2009,A0088309,Glass,AlkaliSilicate,Alkaline-earthSilicate,,,,,,Substrate,Biotechnology,,,,Ex.10,,70.38,6.77,2.7,0,0,0,0,6.76,5.21,0,0,0,0,0,0,4.75,0,0,0,0,0,0.000164,0,0,0,0,0,0,0,0,3.28,0,0,0,0,0,0,0,0,0.15,0,0,0,0,0,0,0,0,0,0,0,0,0,0,0,0,0,0,0,0,0,0,54.9
1795,GB02-019488,HandbookofGlassData,1987,v.00Cp.0166,Glass,AlkaliSilicate,Alkaline-earthSilicate,,,,,,,,,,,,,81.8,0,0,0,0,0,0,0,10.8,0,0,0,0,0,0,0,7.4,0,0,0,0,0,0,0,0,0,0,0,0,0,0,0,0,0,0,0,0,0,0,0,0,0,0,0,0,0,0,0,0,0,0,0,0,0,0,0,0,0,0,0,0,0,61.4
860,GB09-012027,HandbookofGlassProperties,1986,v.001p.0578,Glass,OtherSilicate,AlkaliSilicate,,,,,,,,,,,,,75.55,0,0,0,0,0,0,18.31,0,0,0,0,0,0,0,0,0,0,0,0,0,0,0,0,6.14,0,0,0,0,0,0,0,0,0,0,0,0,0,0,0,0,0,0,0,0,0,0,0,0,0,0,0,0,0,0,0,0,0,0,0,0,0,44.67
13812,GP02-290540,USPatentNipponSheetGlass(J),2009,A0088309,Glass,AlkaliSilicate,Alkaline-earthSilicate,,,,,,Substrate,Biotechnology,,,,Ex.4,,66.05,0,1,5.04,8.94,4.97,1.91,11.89,0,0,0,0,0,0,0,0,0,0,0,0,0,0.0001193,0,0,0,0,0,0,0,0,0.06,0,0,0,0,0,0,0,0,0.14,0,0,0,0,0,0,0,0,0,0,0,0,0,0,0,0,0,0,0,0,0,0,58.8
16106,GP03-309837,USPatentNipponSheetGlass(J),2012,A8338524,Glass,Alkaline-earthSilicate,Alumino-Silicate,,Flake,,,,Filler,Composite,,,,Ex.3,,60.01,0,7.7,5.47,21.83,0,0.39,0.4,0,0,0,0,0,0,0,0,0,0,0,0,0,0,0,0,0,0,0,0,0,0,4.2,0,0,0,0,0,0,0,0,0,0,0,0,0,0,0,0,0,0,0,0,0,0,0,0,0,0,0,0,0,0,0,55
6260,GP03-204401,JapanesePatent,2000,A053441,Glass,Alkaline-earthSilicate,Boro-Silicate,AlkaliSilicate,NonLead,,,,OpticalUse,,,,,,,75.23,5.11,0,0,0.25,9.29,0,4.59,3.78,0,0,0,0,0,0,0.44,0,0,0,0,0,0,0,0,0.07,0,0,0,0,0,1.07,0,0,0.17,0,0,0,0,0,0,0,0,0,0,0,0,0,0,0,0,0,0,0,0,0,0,0,0,0,0,0,0,59.22
12357,GP03-268297,JapanesePatentNipponElectricGlass(J),2005,A200296,Glass,Alkaline-earthSilicate,Boro-Silicate,AlkaliSilicate,Pressed,Molded,NonLead,,OpticalUse,Lens&Prism,,,,Ex.3,,57.94,8.38,1.8,0,0,3.81,17.49,2.96,0,0,0,0,0,0,0,0.58,4.91,0,0,0,0,0,0,0,0.05,2.08,0,0,0,0,0,0,0,0,0,0,0,0,0,0,0,0,0,0,0,0,0,0,0,0,0,0,0,0,0,0,0,0,0,0,0,0,59.3
2625,GP09-031169,JapanesePatent,1984,A003041,Glass,OtherSilicate,AlkaliSilicate,Alkaline-earthSilicate,,,,,OphthalmicLens,,,,,,,65.51,0,0,0,10.66,0,1,10.15,1.49,0,0,0,0,0,0,0,0,0,0,0,0,0,0.03,0,0,0,0,0,0,0,11.15,0,0,0,0,0,0,0,0,0,0,0,0,0,0,0,0,0,0,0,0,0,0,0,0,0,0,0,0,0,0,0,41.86
2514,GP03-029153,JapanesePatentOharaInc.(J),1985,A046945,Glass,Alkaline-earthSilicate,AlkaliSilicate,OtherSilicate,,,,,OpticsOptoelectronics,Lens&Prism,OpticalFiber,,,,,51.26,4.65,3.18,0,5.78,12.69,5.42,10.46,0,0,0,0,0,0,0,0,3.13,0,1.45,0,0,0,0,0,0,1.99,0,0,0,0,0,0,0,0,0,0,0,0,0,0,0,0,0,0,0,0,0,0,0,0,0,0,0,0,0,0,0,0,0,0,0,0,52.6
5295,GP05-100077,USPatentSchottAG(DE),1984,A4486541,Glass,Boro-Silicate,Lead-Silicate,,,,,,,,,,,,,52.19,19.24,0,0,0,0,9.38,0,4.49,0.08,0,0,0,0,0.01,0,0,0,2.8,0,0,0,0,0,0,2.49,0,0,0,0,1.94,0,0,4.93,0,0,0,0,0,0,0,0,0,0,0,0,0,0,0,0,0,0,0,0,0,0,0,0,0,1.33,1.11,0,40
6035,GP04-126926,JapanesePatentCorningInc.(US),1993,A132337,Glass,Lead-Silicate,Boro-Silicate,,,,,,OphthalmicLens,,,,,,,59.69,3.64,5.97,0,0,0,2.87,1.3,0,0,0,0,0,0,0,0,0,0,19.13,0,0,0,0.1,0,0,0.94,0,0,0,0,5.31,0,0,1.04,0,0,0,0,0,0,0,0,0,0,0,0,0,0,0,0,0,0,0,0,0,0,0,0,0,0,0,0,31.8
13384,GP03-284892,USPatentSchottAG(DE),2008,A7323427,Glass,Alkaline-earthSilicate,AlkaliSilicate,Zinc-Silicate,,,,,OpticalUse,Lens&Prism,OpticalWaveguide,,,Ex.6,,51.6,5.3,0.72,0,1.32,3.37,0,7.15,7.84,0,0,0,0,0,0,18.14,0,0,0,0,0,0,0,0,0,0,0,0,0,0,0,0,0,3,0,0,1.56,0,0,0,0,0,0,0,0,0,0,0,0,0,0,0,0,0,0,0,0,0,0,0,0,0,52.74
4365,GB03-099546,PropertiesofGlass,1954,v.001p.0425,Glass,Alkaline-earthSilicate,AlkaliSilicate,,,,,,OpticalUse,,,,,Type:3463L.B.C.,,72.84,1.98,0.14,0,0.41,13.44,0,0,11.15,0,0,0,0,0,0,0,0,0,0,0,0,0,0.04,0,0,0,0,0,0,0,0,0,0,0,0,0,0,0,0,0,0,0,0,0,0,0,0,0,0,0,0,0,0,0,0,0,0,0,0,0,0,0,59.4
4559,GP02-116680,JapanesePatentHoyaCorp.(J),1991,A012341,Glass,AlkaliSilicate,Lead-Silicate,,Fiber,WaterResistant,,,OpticalTransmission,OpticalFiber,OpticalWaveguide,,,Clad.,,74.39,0,1.62,1.64,0,0,9.29,4.8,3.93,0,0,0,0,0,0,0,0,0,4.32,0,0,0,0,0,0,0,0,0,0,0,0,0,0,0,0,0,0,0,0,0,0,0,0,0,0,0,0,0,0,0,0,0,0,0,0,0,0,0,0,0,0,0,54.5
14193,GP03-294507,EuropeanPatentNipponSheetGlass(J),2009,A2119680,Glass,Alkaline-earthSilicate,Alumino-Silicate,,Flake,,,,Filler,,,,,Ex.6,,60.01,0,7.7,1.46,25.83,0,0.4,0.4,0,0,0,0,0,0,0,0,0,0,0,0,0,0,0,0,0,0,0,0,0,0,4.2,0,0,0,0,0,0,0,0,0,0,0,0,0,0,0,0,0,0,0,0,0,0,0,0,0,0,0,0,0,0,0,54
2662,GP04-033824,JapanesePatentHoyaCorp.(J),1985,A209707,Glass,Lead-Silicate,AlkaliSilicate,,Fiber,,,,Sensor,,,,,,,57.35,0,0,0,0,0,0,0.4,1.75,0,0,0,0,0,0,0,0,0,40.5,0,0,0,0,0,0,0,0,0,0,0,0,0,0,0,0,0,0,0,0,0,0,0,0,0,0,0,0,0,0,0,0,0,0,0,0,0,0,0,0,0,0,0,25.5
7434,GP04-256708,USPatent,2004,A0063563,Glass,Lead-Silicate,,,,,,,OpticalUse,Lens&Prism,,,,A.Masumuraetal.Ex.6,,74.75,0,0,0,0,0,0,7.78,6.49,0,0,0,0,0,0,0,0,0,10.88,0,0,0,0,0,0.08,0,0,0,0,0,0.02,0,0,0,0,0,0,0,0,0,0,0,0,0,0,0,0,0,0,0,0,0,0,0,0,0,0,0,0,0,0,0,42.8
4218,GP05-080662,USPatentCorningInc.(US),1986,A4565791,Glass,Boro-Silicate,AlkaliSilicate,,,,,,OphthalmicLens,,,,,,,62.61,14.03,3.88,0,0,0,5.96,3.18,5.96,0,0,0,0,0,0,0,0,0,0,0,0,0,0.09,0,0,0,0,0,0,0,3.26,0,0,0,0,0,0,0,0,0,0,0,0,0,0,0,0,0,0,0,0,0,0,0,0,0,0,0,0,1.02,0,0,55.3
13240,XP06-282397,EuropeanPatentOharaInc.(J),2007,A1864952,Glass-Ceramics,Alumino-Silicate,,,GlassCeramics,,,,,,,,,Ex.9,,63.29,0,16.61,1.37,1.23,0.45,9.25,0,0,0,0,0,0,0,0,0.34,0,0,0,0,0,0,0,0,0,0,0,0,0,0,2.16,0,0,1.12,0,0.23,3.8,0,0,0,0,0.15,0,0,0,0,0,0,0,0,0,0,0,0,0,0,0,0,0,0,0,0,55.2
12717,GP08-274302,JapanesePatentSumitaOpticalGlass(J),2006,A176351,Glass,Fluoro-Silicate,OtherSilicate,,Pressed,NonLead,,,OpticalUse,Lens&Prism,,,,Ex.9,,50.47,0,1.92,0,0,0,0,0,0,0,0,0,0,0,0,0,0,0,0,0,0,0,0,0,0,0,0,0,0,0,14.7,0,0,2.12,0,0,0,0,0,0,0,0,0,0,0,28.07,0,0,0,0,0,0,0,2.72,0,0,0,0,0,0,0,0,35.6
