Repository: hori1537/rexrexxion-about-SP

File: input_csv/inputcsv_SiO2_0.01-100.00_youngsmodulus.csv (part 12 of 53)
No.,GlassNo.,DataSource,Year,DataSourceNumber,State,GlassSystem1,GlassSystem2,GlassSystem3,Appearance1,Appearance2,Appearance3,Appearance4,Usage1,Usage2,Usage3,Usage4,ThermalTreatment,Note,GlassNo.(Structure),SiO2,B2O3,Al2O3,MgO,CaO,BaO,Li2O,Na2O,K2O,Ag2O,MnO,FeO,CoO,NiO,CuO,ZnO,SrO,CdO,PbO,SnO,Cr2O3,Fe2O3,As2O3,Y2O3,Sb2O3,La2O3,Nd2O3,Gd2O3,Bi2O3,Co3O4,TiO2,MnO2,GeO2,ZrO2,CeO2,SnO2,P2O5,Ta2O5,Nb2O3,SO3,MoO3,WO3,H2O,LiF,NaF,KF,MgF2,CaF2,SrF2,BaF2,ZnF2,PbF2,YF3,AlF3,LaF3,GdF3,YbF3,ErF3,F,Cl,Br,Ag,Young'sModulusatRT(GPa)
6863,XP03-256561,USPatentHoyaCorp.(J),2004,A0018929,Glass-Ceramics,Alkaline-earthSilicate,Alumino-Silicate,,,,,,Substrate,MagneticMemoryDisk,,,,Ex.1Heattreatment:Tg+284h+1000C4hCrystalothers:Titanate,,48,0,11,30,0,0,0,0,0,0,0,0,0,0,0,0,0,0,0,0,0,0,0,1,0,0,0,0,0,0,10,0,0,0,0,0,0,0,0,0,0,0,0,0,0,0,0,0,0,0,0,0,0,0,0,0,0,0,0,0,0,0,148.5
3195,GI05-184130,NGF'sAdditionalNewData(J),2000,v.001p.0347,Glass,Boro-Silicate,AlkaliSilicate,,,,,,,,,,,U.Doct.thesisUniv.ofTokyo1979,,30,40,0,0,0,0,0,30,0,0,0,0,0,0,0,0,0,0,0,0,0,0,0,0,0,0,0,0,0,0,0,0,0,0,0,0,0,0,0,0,0,0,0,0,0,0,0,0,0,0,0,0,0,0,0,0,0,0,0,0,0,0,72.03
537,GB02-019736,HandbookofGlassData,1987,v.00Cp.0206,Glass,AlkaliSilicate,Zinc-Silicate,Alumino-Silicate,,,,,,,,,,,,65.5,0,0.2,0,0,0,0,0,17,0,0,0,0,0,0,17.3,0,0,0,0,0,0,0,0,0,0,0,0,0,0,0,0,0,0,0,0,0,0,0,0,0,0,0,0,0,0,0,0,0,0,0,0,0,0,0,0,0,0,0,0,0,0,59.78
4521,GP03-211702,JapanesePatentNipponSheetGlass(J),2001,A114531,Glass,Alkaline-earthSilicate,Alumino-Silicate,,,,,,Substrate,MagneticMemoryDisk,,,,,,38.24,0,17.92,27.13,2.5,0,6.11,0.6,0,0,0,0,0,0,0,0,0.7,0,0,0,0,0,0,0,0,0,0,0,0,0,3,0,0,3.8,0,0,0,0,0,0,0,0,0,0,0,0,0,0,0,0,0,0,0,0,0,0,0,0,0,0,0,0,115
1238,GJ02-053822,J.Non-CrystallineSolids,1973,v.012p.0035,Glass,AlkaliSilicate,,,,,,,,,,,,,,47.5,0,0,0,0,0,0,27.5,0,0,0,0,0,0,0,0,0,0,0,0,0,0,0,0,0,0,0,0,0,0,25,0,0,0,0,0,0,0,0,0,0,0,0,0,0,0,0,0,0,0,0,0,0,0,0,0,0,0,0,0,0,0,78.98
174,GB02-006485,HandbookofGlassProperties,1986,v.001p.0326,Glass,AlkaliSilicate,Alkaline-earthSilicate,,,,,,,,,,,,,59.6,0,0,0,0,0,0,0,14,0,0,0,0,0,0,0,26.4,0,0,0,0,0,0,0,0,0,0,0,0,0,0,0,0,0,0,0,0,0,0,0,0,0,0,0,0,0,0,0,0,0,0,0,0,0,0,0,0,0,0,0,0,0,68.6
2567,GJ35-144408,GlassPhysics&Chemistry,1992,v.018p.0159,Glass,Germanate,,,,,,,,,,,,,,8.81,0,0,0,0,0,0,8.81,0,0,0,0,0,0,0,0,0,0,0,0,0,0,0,0,0,0,0,0,19.93,0,0,0,62.46,0,0,0,0,0,0,0,0,0,0,0,0,0,0,0,0,0,0,0,0,0,0,0,0,0,0,0,0,0,63.4
9183,GP03-305439,JapanesePatentOharaInc.(J),2011,A246290,Glass,Alkaline-earthSilicate,Alumino-Silicate,Zinc-Silicate,,,,,Substrate,MagneticMemoryDisk,,,,Ex.5,,56.41,2.93,10.66,10.54,1.21,0,0,2.2,0,0,0,0,0,0,0,10.65,0,0,0,0,0,0,0,0,0,0,0,0,0,0,4.68,0,0,0,0.23,0,0.48,0,0,0,0,0,0,0,0,0,0,0,0,0,0,0,0,0,0,0,0,0,0,0,0,0,91
126,GB02-006425,HandbookofGlassProperties,1986,v.001p.0321,Glass,AlkaliSilicate,Alkaline-earthSilicate,,,,,,,,,,,,,70,0,0,18,0,0,0,12,0,0,0,0,0,0,0,0,0,0,0,0,0,0,0,0,0,0,0,0,0,0,0,0,0,0,0,0,0,0,0,0,0,0,0,0,0,0,0,0,0,0,0,0,0,0,0,0,0,0,0,0,0,0,68.1
6382,GJ03-244874,Contrib.Mineral.Petrol.,2001,v.141p.0297,Glass,Alkaline-earthSilicate,Alumino-Silicate,,,,,,,,,,,,,42.52,0,11.5,29.27,16.71,0,0,0,0,0,0,0,0,0,0,0,0,0,0,0,0,0,0,0,0,0,0,0,0,0,0,0,0,0,0,0,0,0,0,0,0,0,0,0,0,0,0,0,0,0,0,0,0,0,0,0,0,0,0,0,0,0,108.1
7261,GP02-265758,USPatentKonicaMinolta(J),2005,A6908870,Glass,AlkaliSilicate,Alkaline-earthSilicate,,,,,,Substrate,MagneticMemoryDisk,,,,Ex.4,,66.23,3.16,3.05,5.92,4.04,0,7.58,4.05,1.3,0,0,0,0,0,0,0,0,0,0,0,0,0,0,0,0.06,0.32,0,0,0,0,2.45,0,0,1.84,0,0,0,0,0,0,0,0,0,0,0,0,0,0,0,0,0,0,0,0,0,0,0,0,0,0,0,0,87
8771,GP02-298821,JapanesePatentAsahiGlass(J),2010,A254549,Glass,AlkaliSilicate,Alkaline-earthSilicate,,,,,,Substrate,MagneticMemoryDisk,,,,Ex.2,,66,0,5.5,8,0,0,8.4,4,4.6,0,0,0,0,0,0,0,0,0,0,0,0,0,0,0,0,0,0,0,0,0,0,0,0,3.5,0,0,0,0,0,0,0,0,0,0,0,0,0,0,0,0,0,0,0,0,0,0,0,0,0,0,0,0,85.7
2994,GJ04-176249,GlassPhysics&Chemistry,1998,v.024p.0525,Glass,Lead-Silicate,,,,,,,,,,,,D.S.Sanditov,,48.15,0,0,0,0,0,0,0,0,0,0,0,0,0,0,0,0,0,51.85,0,0,0,0,0,0,0,0,0,0,0,0,0,0,0,0,0,0,0,0,0,0,0,0,0,0,0,0,0,0,0,0,0,0,0,0,0,0,0,0,0,0,0,49.29
10742,XP03-356696,USPatentOharaInc.(J),2014,A0141285,Glass-Ceramics,Alkaline-earthSilicate,Alumino-Silicate,,Melting,Disk,GlassCeramics,,MagneticMemoryDisk,Glass-Ceramics,,,770c350min,ex.4,,61.6,3.65,10.91,12.61,1.13,0,1.06,4.1,0,0,0,0,0,0,0,0,0,0,0,0,0,0,0,0,0,0,0,0,0,0,4.38,0,0,0,0,0,0.56,0,0,0,0,0,0,0,0,0,0,0,0,0,0,0,0,0,0,0,0,0,0,0,0,0,89
8182,GP05-289300,JapanesePatentAsahiGlass(J),2009,A035471,Glass,Boro-Silicate,,,NonLead,,,,PlasmaDisplay,SolderGlassSealingGlass,Substrate,,,Ex.1,,35.43,39.5,0,0,0,0,0,6,7.53,0,0,0,0,0,1.04,10.5,0,0,0,0,0,0,0,0,0,0,0,0,0,0,0,0,0,0,0,0,0,0,0,0,0,0,0,0,0,0,0,0,0,0,0,0,0,0,0,0,0,0,0,0,0,0,74
6745,XP03-254069,USPatent,2003,A0171201,Glass-Ceramics,Alkaline-earthSilicate,Alumino-Silicate,OtherSilicate,,,,,Substrate,MagneticMemoryDisk,,,,X.Zouetal.Heattreat:810C4h+1000C4hCrystal:MgO-Al2O3-SiO2Mg-Al-titanateEx.1-2,,50.25,0,10.51,31.58,0,0,0,0,0,0,0,0,0,0,0,0,0,0,0,0,0,0,0,0.54,0,0,0,0,0,0,7.12,0,0,0,0,0,0,0,0,0,0,0,0,0,0,0,0,0,0,0,0,0,0,0,0,0,0,0,0,0,0,0,131.9
5019,XP03-212913,JapanesePatentKonicaMinolta(J),2001,A287966,Glass-Ceramics,Alkaline-earthSilicate,Alumino-Silicate,Zinc-Silicate,GlassCeramics,,,,MagneticMemoryDisk,,,,,crystal:(MgAl)SiO3Zn2Ti3O8Zn2TiO4,,44.64,0,8.09,29.24,0,0,4.93,0,0,0,0,0,0,0,0,9.41,0,0,0,0,0,0,0,0,0,0,0,0,0,0,3.69,0,0,0,0,0,0,0,0,0,0,0,0,0,0,0,0,0,0,0,0,0,0,0,0,0,0,0,0,0,0,0,140.7
9791,GP03-313372,USPatentNittoBoseki(J),2013,A0210602,Glass,Alkaline-earthSilicate,Alumino-Silicate,,Fiber,,,,Fiber,,,,,Ex.8,,60.17,0,12.06,18.36,9.27,0,0,0.1,0,0,0,0,0,0,0,0,0,0,0,0,0,0.04,0,0,0,0,0,0,0,0,0,0,0,0,0,0,0,0,0,0,0,0,0,0,0,0,0,0,0,0,0,0,0,0,0,0,0,0,0,0,0,0,97
1122,GC06-051155,SchottAG(DE),1986,8409,Glass,Alumino-Silicate,Alkaline-earthSilicate,,NonAlkali,Pressed,Tube,PowderFrit,ElectronicsElectrical,Machinary,,,,SUPREMAX.ForHighTempThermometer.,,57.84,7.26,13.01,14.11,6.76,0,0,1.02,0,0,0,0,0,0,0,0,0,0,0,0,0,0,0,0,0,0,0,0,0,0,0,0,0,0,0,0,0,0,0,0,0,0,0,0,0,0,0,0,0,0,0,0,0,0,0,0,0,0,0,0,0,0,87
7199,XP03-265082,JapanesePatentHoyaCorp.(J),2005,A119963,Glass-Ceramics,Alkaline-earthSilicate,Alumino-Silicate,,,,,,MagneticMemoryDisk,,,,Tg+38C4hr:1000C4hr,Ex.4,,46,0,10.5,31,0,0,0,0,0,0,0,0,0,0,0,0,0,0,0,0,0,0,0,0.5,0,0,0,0,0,0,10,0,0,2,0,0,0,0,0,0,0,0,0,0,0,0,0,0,0,0,0,0,0,0,0,0,0,0,0,0,0,0,153.2
1235,GJ02-053819,J.Non-CrystallineSolids,1973,v.012p.0035,Glass,AlkaliSilicate,,,,,,,,,,,,,,50,0,0,0,0,0,0,30,0,0,0,0,0,0,0,0,0,0,0,0,0,0,0,0,0,0,0,0,0,0,20,0,0,0,0,0,0,0,0,0,0,0,0,0,0,0,0,0,0,0,0,0,0,0,0,0,0,0,0,0,0,0,75.44
9349,GP03-307921,USPatent,2012,A0135849,Glass,Alkaline-earthSilicate,Alumino-Silicate,,Fiber,,,,,,,,,OCV-IntellectualCapitalLLC.Ex.5,,61.21,0,10.28,14.3,13.34,0,0,0.49,0,0,0,0,0,0,0,0,0,0,0,0,0,0,0,0,0,0,0,0,0,0,0.38,0,0,0,0,0,0,0,0,0,0,0,0,0,0,0,0,0,0,0,0,0,0,0,0,0,0,0,0,0,0,0,87.4
8442,XP02-293570,USPatentOharaInc.(J),2009,A7589038,Glass-Ceramics,AlkaliSilicate,Alumino-Silicate,,,,,,Substrate,MagneticMemoryDisk,,,540C5hr+640C3hr.,Ex.2,,72.69,0,4.06,1.14,0,0,19.23,0,0.61,0,0,0,0,0,0,0.35,0,0,0,0,0,0,0,0,0.04,0,0,0,0,0,0,0,0,1.07,0,0,0.81,0,0,0,0,0,0,0,0,0,0,0,0,0,0,0,0,0,0,0,0,0,0,0,0,0,94
7330,GJ02-267925,J.Non-CrystallineSolids,2005,v.351p.3655,Glass,AlkaliSilicate,Alkaline-earthSilicate,,,,,,,,,,,,,51,0,0.9,17.27,4.33,0,0,0,10.6,0,0,0,0,0,0,0,0,0,0,0,0,0,0,0,0,0,0,0,0,0,0,0,0,0,0,0,0,0,0,0,0,0,0,0,0,0,0,0,0,0,0,0,0,0,0,0,0,0,15.9,0,0,0,79.23
5151,GP02-213649,USPatentNipponSheetGlass(J),2001,A6251812,Glass,AlkaliSilicate,Alkaline-earthSilicate,Alumino-Silicate,,,,,Substrate,MagneticMemoryDisk,,,,,,56.86,0,9.91,4.1,6.01,0,10.41,7.71,0,0,0,0,0,0,0,0,2,0,0,0,0,0,0,0,0,0,0,0,0,0,3,0,0,0,0,0,0,0,0,0,0,0,0,0,0,0,0,0,0,0,0,0,0,0,0,0,0,0,0,0,0,0,90
10309,GP02-351661,USPatentOharaInc.(J),2013,A8394515,Glass,AlkaliSilicate,OtherSilicate,,Melting,Disk,,,Substrate,ChemicalStrengthen,MagneticMemoryDisk,,,ex.44,,55.9,2.49,5.39,18.65,0,0,9.68,3.73,1.23,0,0,0,0,0,0,0,0,0,0,0,0,0,0,0,0,0,0,0,0,0,1.45,0,0,0.94,0.13,0,0.41,0,0,0,0,0,0,0,0,0,0,0,0,0,0,0,0,0,0,0,0,0,0,0,0,0,92.2
6409,GJ02-251260,GlassPhysics&Chemistry,2003,v.029p.0002,Glass,AlkaliSilicate,,,,,,,,,,,,,,72.62,0,0,0,0,0,0,27.38,0,0,0,0,0,0,0,0,0,0,0,0,0,0,0,0,0,0,0,0,0,0,0,0,0,0,0,0,0,0,0,0,0,0,0,0,0,0,0,0,0,0,0,0,0,0,0,0,0,0,0,0,0,0,56.8
7876,GP02-281751,USPatentNipponSheetGlass(J),2007,A7309671,Glass,AlkaliSilicate,Alkaline-earthSilicate,Alumino-Silicate,,,,,Substrate,MagneticMemoryDisk,,,,Ex.1,,64.97,0,6.52,5.03,8.69,0,0,10,4.3,0,0,0,0,0,0,0,0.49,0,0,0,0,0,0,0,0,0,0,0,0,0,0,0,0,0,0,0,0,0,0,0,0,0,0,0,0,0,0,0,0,0,0,0,0,0,0,0,0,0,0,0,0,0,75
4046,GJ03-209918,J.Non-CrystallineSolids,2001,v.290p.0180,Glass,Alkaline-earthSilicate,Alumino-Silicate,,,,,,MagneticMemoryDisk,,,,,,,42.11,0,7.89,42.11,0,0,0,0,0,0,0,0,0,0,0,0,0,0,0,0,0,0,0,7.89,0,0,0,0,0,0,0,0,0,0,0,0,0,0,0,0,0,0,0,0,0,0,0,0,0,0,0,0,0,0,0,0,0,0,0,0,0,0,121.6
9971,GP05-315223,USPatentOharaInc.(J),2014,A8697592,Glass,Boro-Silicate,Alkaline-earthSilicate,Alumino-Silicate,,,,,Substrate,MagneticMemoryDisk,,,,Ex.9,,50,10,10,10,10,0,5,5,0,0,0,0,0,0,0,0,0,0,0,0,0,0,0,0,0,0,0,0,0,0,0,0,0,0,0,0,0,0,0,0,0,0,0,0,0,0,0,0,0,0,0,0,0,0,0,0,0,0,0,0,0,0,88.53
3462,XP03-190426,EuropeanPatentHoyaCorp.(J),1999,A0941973,Glass-Ceramics,Alkaline-earthSilicate,Alumino-Silicate,,,,,,,,,,,,,50,0,15,21,0,0,0,0,0,0,0,0,0,0,0,0,0,0,0,0,0,0,0,2,0,2.5,0,0,0,0,9.5,0,0,0,0,0,0,0,0,0,0,0,0,0,0,0,0,0,0,0,0,0,0,0,0,0,0,0,0,0,0,0,139.4
4700,XP03-212594,JapanesePatentKonicaMinolta(J),2001,A287934,Glass-Ceramics,Alkaline-earthSilicate,Alumino-Silicate,OtherSilicate,GlassCeramics,,,,MagneticMemoryDisk,,,,,crystal:(MgAl)SiO3,,42.26,0,8.86,35,0,0,6.61,0,0,0,0,0,0,0,0,0,0,0,0,0,0,0,0,0,0,0,0,0,0,0,7.07,0,0,0,0,0,0.2,0,0,0,0,0,0,0,0,0,0,0,0,0,0,0,0,0,0,0,0,0,0,0,0,0,152
3995,GJ02-207738,J.CeramicSoc.Japan,2001,v.109p.0511,Glass,AlkaliSilicate,Boro-Silicate,,,,,,,,,,,,,69.6,8.7,0,0,0,0,0,21.7,0,0,0,0,0,0,0,0,0,0,0,0,0,0,0,0,0,0,0,0,0,0,0,0,0,0,0,0,0,0,0,0,0,0,0,0,0,0,0,0,0,0,0,0,0,0,0,0,0,0,0,0,0,0,71
4174,XP06-210823,JapanesePatentKonicaMinolta(J),2001,A019483,Glass-Ceramics,Alumino-Silicate,AlkaliSilicate,,,,,,MagneticMemoryDisk,,,,,,,72.48,0,5.73,0,0,0,17.37,0,0,0,0,0,0,0,0,0,0,0,0,0,0,0,0,0,0.1,0,0,0,0,0,1.72,0,0,1.55,0,0,1.05,0,0,0,0,0,0,0,0,0,0,0,0,0,0,0,0,0,0,0,0,0,0,0,0,0,95.3
8934,GP02-301036,JapanesePatentAsahiGlass(J),2011,A040122,Glass,AlkaliSilicate,Alumino-Silicate,,,,,,Substrate,MagneticMemoryDisk,,,,Ex.1,,65.08,0,8.41,0,0,0,12.31,10.87,0,0,0,0,0,0,0,0,0,0,0,0,0,0,0,0,0,0,0,0,0,0,0,0,0,2.49,0,0,0,0,0,0,0,0,0,0,0,0,0,0,0,0,0,0,0,0,0,0,0,0,0.84,0,0,0,84
8076,XP02-287022,JapanesePatentOharaInc.(J),2008,A254984,Glass-Ceramics,AlkaliSilicate,Alumino-Silicate,Alkaline-earthSilicate,,,,,Substrate,MagneticMemoryDisk,,,540C5hr+710C3hr,Ex.J,,72.29,0,3.96,1.14,0,0,19.11,0,1.22,0,0,0,0,0,0,0.35,0,0,0,0,0,0,0,0,0.04,0,0,0,0,0,0,0,0,1.08,0,0,0.81,0,0,0,0,0,0,0,0,0,0,0,0,0,0,0,0,0,0,0,0,0,0,0,0,0,102
6281,GP05-228293,USPatent,2003,A0109370,Glass,Boro-Silicate,Alkaline-earthSilicate,Alumino-Silicate,,,,,Substrate,MagneticMemoryDisk,,,,M.Ikenishietal.Ex.2,,10,50,12,8,20,0,0,0,0,0,0,0,0,0,0,0,0,0,0,0,0,0,0,0,0,0,0,0,0,0,0,0,0,0,0,0,0,0,0,0,0,0,0,0,0,0,0,0,0,0,0,0,0,0,0,0,0,0,0,0,0,0,80
4337,XP03-210986,JapanesePatentKonicaMinolta(J),2001,A026449,Glass-Ceramics,Alkaline-earthSilicate,Alumino-Silicate,,,,,,MagneticMemoryDisk,,,,,Crystal:Magnesium-Aluminosilicate,,49.21,0,8.87,36.82,0,0,0,0,0,0,0,0,0,0,0,0,0,0,0,0,0,0,0,1.1,0,0,0,0,0,0,4,0,0,0,0,0,0,0,0,0,0,0,0,0,0,0,0,0,0,0,0,0,0,0,0,0,0,0,0,0,0,0,118.4
516,GB02-019715,HandbookofGlassData,1987,v.00Cp.0204,Glass,AlkaliSilicate,Alkaline-earthSilicate,,,,,,,,,,,,,70,0,0,0,18,0,0,0,12,0,0,0,0,0,0,0,0,0,0,0,0,0,0,0,0,0,0,0,0,0,0,0,0,0,0,0,0,0,0,0,0,0,0,0,0,0,0,0,0,0,0,0,0,0,0,0,0,0,0,0,0,0,70.66
6545,XP03-253288,USPatentKonicaMinolta(J),2003,A6593259,Glass-Ceramics,Alkaline-earthSilicate,Alumino-Silicate,,GlassCeramics,,,,MagneticMemoryDisk,,,,,HeatTreatment:670C5.5h+730C5hCrystalothres:Mg-Al-silicateEx.10,,52.93,0,8.44,27.62,0,0,11.01,0,0,0,0,0,0,0,0,0,0,0,0,0,0,0,0,0,0,0,0,0,0,0,0,0,0,0,0,0,0,0,0,0,0,0,0,0,0,0,0,0,0,0,0,0,0,0,0,0,0,0,0,0,0,0,105.4
7638,GP02-275031,JapanesePatentKonicaMinolta(J),2006,A327935,Glass,AlkaliSilicate,Alkaline-earthSilicate,,,,,,Substrate,MagneticMemoryDisk,,,,Ex.9,,62.36,0.91,4.52,6.92,4.97,0,7.21,3.89,1.28,0,0,0,0,0,0,1.56,0,0,0,0,0,0,0,0,0.04,0.66,0,0,0,0,2.86,0,0,2.82,0,0,0,0,0,0,0,0,0,0,0,0,0,0,0,0,0,0,0,0,0,0,0,0,0,0,0,0,90
8384,GP02-292435,JapanesePatentCentralGlass(J),2009,A155148,Glass,AlkaliSilicate,Alkaline-earthSilicate,,FlatGlass,,,,,,,,,Ex.4,,66.53,0,0.78,16.51,3.05,0,0,2.86,8.04,0,0,0,0,0,0,0,1,0,0,0,0,0,0,0,0,0,0,0,0,0,0,0,0,1.19,0,0,0,0,0,0,0,0,0,0,0,0,0,0,0,0,0,0,0,0,0,0,0,0,0,0,0,0,75
1483,GJ05-068552,J.Non-CrystallineSolids,1973,v.012p.0271,Glass,Boro-Silicate,,,,,,,,,,,,,,49.87,41.02,0,0,0,0,0,9.11,0,0,0,0,0,0,0,0,0,0,0,0,0,0,0,0,0,0,0,0,0,0,0,0,0,0,0,0,0,0,0,0,0,0,0,0,0,0,0,0,0,0,0,0,0,0,0,0,0,0,0,0,0,0,44.53
5028,XP06-212922,JapanesePatentKonicaMinolta(J),2001,A287967,Glass-Ceramics,Alumino-Silicate,Alkaline-earthSilicate,Zinc-Silicate,GlassCeramics,,,,MagneticMemoryDisk,,,,,crystal:(MgAl)SiO3Zn2Ti3O8Zn2TiO4,,42.69,0,14.66,27.05,0,0,0,0,0,0,0,0,0,0,0,5.12,0,0,0,0,0,0,0,0,0.04,0,0,0,0,0,10.44,0,0,0,0,0,0,0,0,0,0,0,0,0,0,0,0,0,0,0,0,0,0,0,0,0,0,0,0,0,0,0,156.1
785,GB05-025809,HandbookofGlassData,1987,v.00Cp.0455,Glass,Boro-Silicate,AlkaliSilicate,,,,,,,,,,,,,54.05,27.03,0,0,0,0,0,0,18.92,0,0,0,0,0,0,0,0,0,0,0,0,0,0,0,0,0,0,0,0,0,0,0,0,0,0,0,0,0,0,0,0,0,0,0,0,0,0,0,0,0,0,0,0,0,0,0,0,0,0,0,0,0,65.44
657,GB02-025674,HandbookofGlassData,1987,v.00Cp.0438,Glass,AlkaliSilicate,Boro-Silicate,,,,,,,,,,,,,65,5,0,0,0,0,0,30,0,0,0,0,0,0,0,0,0,0,0,0,0,0,0,0,0,0,0,0,0,0,0,0,0,0,0,0,0,0,0,0,0,0,0,0,0,0,0,0,0,0,0,0,0,0,0,0,0,0,0,0,0,0,72.03
6268,GP02-228166,USPatentNipponSheetGlass(J),2003,A0083188,Glass,AlkaliSilicate,Alkaline-earthSilicate,,,,,,IRAbsorbingMaterial,UVAbsorbingMaterial,VehicleWindow,,,Ex.8,,70.61,0,0.79,5.44,8.22,0,2,11.85,0.48,0,0,0,0.02,0.08,0,0,0,0,0,0,0,0.49,0,0,0,0,0,0,0,0,0.02,0,0,0,0,0,0,0,0,0,0,0,0,0,0,0,0,0,0,0,0,0,0,0,0,0,0,0,0,0,0,0,76.3
5221,XP03-214235,EuropeanPatentHoyaCorp.(J),2001,A1067102,Glass-Ceramics,Alkaline-earthSilicate,Alumino-Silicate,OtherSilicate,,,,,MagneticMemoryDisk,Substrate,,,,Crystal:Titanate,,47,0,12.5,28.5,0,0,0,0,0,0,0,0,0,0,0,0,0,0,0,0,0,0,0,2,0,0,0,0,0,0,10,0,0,0,0,0,0,0,0,0,0,0,0,0,0,0,0,0,0,0,0,0,0,0,0,0,0,0,0,0,0,0,157.3
1193,GC01-052204,Shin-EtsuQuartzProducts(J),1980,HomosilUltras,Glass,Silica,,,Block,Slab,Rod,,Machinary,,,,,ForHighPrecisionInstrument,,99.96,0,0,0,0,0,0,0,0,0,0,0,0,0,0,0,0,0,0,0,0,0,0,0,0,0,0,0,0,0,0,0,0,0,0,0,0,0,0,0,0,0,0,0,0,0,0,0,0,0,0,0,0,0,0,0,0,0,0,0,0,0,72.42
2527,GJ35-144368,GlassPhysics&Chemistry,1992,v.018p.0159,Glass,Germanate,,,,,,,,,,,,,,10.52,0,0,0,0,0,0,10.52,0,0,0,0,0,0,0,0,0,0,4.33,0,0,0,0,0,0,0,0,0,0,0,0,0,74.63,0,0,0,0,0,0,0,0,0,0,0,0,0,0,0,0,0,0,0,0,0,0,0,0,0,0,0,0,0,69.5
5189,GP03-213973,USPatentNipponSheetGlass(J),2001,A6306786,Glass,Alkaline-earthSilicate,Alumino-Silicate,AlkaliSilicate,,,,,Substrate,MagneticMemoryDisk,,,,,,45.01,0,20.01,19.81,4,0,2,8,0,0,0,0,0,0,0,0,1,0,0,0,0,0,0,0,0,0,0,0,0,0,0,0,0,0,0,0.1,0,0,0,0.07,0,0,0,0,0,0,0,0,0,0,0,0,0,0,0,0,0,0,0,0,0,0,91
2986,GJ02-176241,GlassPhysics&Chemistry,1998,v.024p.0525,Glass,AlkaliSilicate,,,,,,,,,,,,D.S.Sanditov,,80.4,0,0,0,0,0,0,19.6,0,0,0,0,0,0,0,0,0,0,0,0,0,0,0,0,0,0,0,0,0,0,0,0,0,0,0,0,0,0,0,0,0,0,0,0,0,0,0,0,0,0,0,0,0,0,0,0,0,0,0,0,0,0,56.71
9051,GP05-302626,USPatent,2011,A0082022,Glass,Boro-Silicate,Alumino-Silicate,Alkaline-earthSilicate,,,,,,,,,,A.J.G.Ellison.Ex.10,,68.59,9.94,10.55,1.21,9.14,0,0,0,0,0,0,0,0,0,0,0,0.5,0,0,0,0,0,0,0,0,0,0,0,0,0,0,0,0,0,0,0.07,0,0,0,0,0,0,0,0,0,0,0,0,0,0,0,0,0,0,0,0,0,0,0,0,0,0,73.14
1371,GJ02-061727,GlassTechnology,1964,v.005p.0216,Glass,AlkaliSilicate,Boro-Silicate,Alumino-Silicate,,,,,,,,,,,,56,24,4,0,0,0,0,16,0,0,0,0,0,0,0,0,0,0,0,0,0,0,0,0,0,0,0,0,0,0,0,0,0,0,0,0,0,0,0,0,0,0,0,0,0,0,0,0,0,0,0,0,0,0,0,0,0,0,0,0,0,0,69.12
6946,GJ02-258697,PhysicsandChemistryofGlasses,2004,v.045p.0037,Glass,AlkaliSilicate,,,,,,,,,,,,,,78,0,2,0,5,0,0,15,0,0,0,0,0,0,0,0,0,0,0,0,0,0,0,0,0,0,0,0,0,0,0,0,0,0,0,0,0,0,0,0,0,0,0,0,0,0,0,0,0,0,0,0,0,0,0,0,0,0,0,0,0,0,68.5
164,GB02-006475,HandbookofGlassProperties,1986,v.001p.0326,Glass,AlkaliSilicate,Alkaline-earthSilicate,,,,,,,,,,,,,65.1,0,0,0,0,0,0,0,20.5,0,0,0,0,0,0,0,14.4,0,0,0,0,0,0,0,0,0,0,0,0,0,0,0,0,0,0,0,0,0,0,0,0,0,0,0,0,0,0,0,0,0,0,0,0,0,0,0,0,0,0,0,0,0,60.1
2785,XP06-164295,USPatentCorningInc.(US),1995,A5476821,Glass-Ceramics,Alumino-Silicate,Zinc-Silicate,Alkaline-earthSilicate,,,,,,,,,,No.2,,45.54,0,18.27,19.16,0,0,0,0,1.65,0,0,0,0,0,0,11.48,0,0,0,0,0,0,0,0,0,0,0,0,0,0,3.9,0,0,0,0,0,0,0,0,0,0,0,0,0,0,0,0,0,0,0,0,0,0,0,0,0,0,0,0,0,0,0,126.891
4804,XP03-212698,JapanesePatentKonicaMinolta(J),2001,A287945,Glass-Ceramics,Alkaline-earthSilicate,OtherSilicate,Alumino-Silicate,GlassCeramics,,,,MagneticMemoryDisk,,,,,crystal:(MgAl)SiO3,,42.82,0,5.55,32.27,0,0,6.62,0,0,0,0,0,0,0,0,0,0,0,0,0,0,0,0,0,0,0,0,0,0,0,12.74,0,0,0,0,0,0,0,0,0,0,0,0,0,0,0,0,0,0,0,0,0,0,0,0,0,0,0,0,0,0,0,143.7
5300,GJ02-216690,J.Jpn.Inst.Metals&Materials(J),2000,v.064p.0177,Glass,AlkaliSilicate,Alumino-Silicate,,,,,,,,,,,,,50,0,20,0,0,0,0,30,0,0,0,0,0,0,0,0,0,0,0,0,0,0,0,0,0,0,0,0,0,0,0,0,0,0,0,0,0,0,0,0,0,0,0,0,0,0,0,0,0,0,0,0,0,0,0,0,0,0,0,0,0,0,72.6
922,GJ35-039274,J.Non-CrystallineSolids,1986,v.083p.0335,Glass,Germanate,AlkaliSilicate,,,,,,,,,,,,,47.62,0,0,0,0,0,0,4.76,0,0,0,0,0,0,0,0,0,0,0,0,0,0,0,0,0,0,0,0,0,0,0,0,47.62,0,0,0,0,0,0,0,0,0,0,0,0,0,0,0,0,0,0,0,0,0,0,0,0,0,0,0,0,0,60.92
7506,GP02-272117,JapanesePatentCentralGlass(J),2006,A131482,Glass,AlkaliSilicate,Alkaline-earthSilicate,,,,,,Display,Substrate,,,,Ex.2,,64.78,0,0.34,23.13,2.29,0,0,2.91,4.45,0,0,0,0,0,0,0,1.01,0,0,0,0,0,0,0,0,0,0,0,0,0,0,0,0,1.09,0,0,0,0,0,0,0,0,0,0,0,0,0,0,0,0,0,0,0,0,0,0,0,0,0,0,0,0,77
6489,GP02-252984,JapanesePatentSaint-Gobain(FR),2003,A306343,Glass,AlkaliSilicate,Alkaline-earthSilicate,,,,,,Window,,,,,Ex.1,,75.63,0,0.59,0,12.9,0,0,10.69,0.19,0,0,0,0,0,0,0,0,0,0,0,0,0,0,0,0,0,0,0,0,0,0,0,0,0,0,0,0,0,0,0,0,0,0,0,0,0,0,0,0,0,0,0,0,0,0,0,0,0,0,0,0,0,71.4
3166,GP02-183026,EuropeanPatentSchottAG(DE),1998,A0879800,Glass,AlkaliSilicate,Alkaline-earthSilicate,Alumino-Silicate,,,,,PlasmaDisplay,Substrate,,,,,,65.49,0,7.61,0,3.13,0,0,3.64,8.36,0,0,0,0,0,0,0,8.46,0,0,0,0,0,0,0,0,0,0,0,0,0,0.67,0,0,2.64,0,0,0,0,0,0,0,0,0,0,0,0,0,0,0,0,0,0,0,0,0,0,0,0,0,0,0,0,73
8249,XP06-289795,JapanesePatentCorningInc.(US),2009,A504563,Glass-Ceramics,Alumino-Silicate,OtherSilicate,,,,,,Substrate,LiquidCrystalDisplay,SolarCell,,,Ex.92,,70.59,0,17.25,0,1.14,0,0,0,0,0,0,0,0,0,0,0,0,0,0,0,0,0,0,0,0,11.02,0,0,0,0,0,0,0,0,0,0,0,0,0,0,0,0,0,0,0,0,0,0,0,0,0,0,0,0,0,0,0,0,0,0,0,0,94.1919
3557,GI06-191688R,NGF'sAdditionalNewData(J),2001,v.004p.0001,Glass,Alumino-Silicate,AlkaliSilicate,,,,,,ElectronicsElectrical,Substrate,,,Annealing:at650Cfor1hr.,GlassNameC048.Melting:inPtcrucibleat1600Cfor7hr.,,65.08,0,15.19,0,0,0,7.35,7.81,0,0,0,0,0,0,0,0,4.57,0,0,0,0,0,0,0,0,0,0,0,0,0,0,0,0,0,0,0,0,0,0,0,0,0,0,0,0,0,0,0,0,0,0,0,0,0,0,0,0,0,0,0,0,0,80.2
6158,XP06-227703,USPatent,2003,A6544913,Glass-Ceramics,Alumino-Silicate,,,GlassCeramics,Sintered,,,,,,,,AgencyforDefenseDevelopment(KR)Ex.2B,,62.63,0,33,2.38,0.13,0,0,0.48,1.33,0,0,0,0,0,0,0,0,0,0,0,0,0.05,0,0,0,0,0,0,0,0,0,0,0,0,0,0,0,0,0,0,0,0,0,0,0,0,0,0,0,0,0,0,0,0,0,0,0,0,0,0,0,0,115
4846,XP03-212740,JapanesePatentKonicaMinolta(J),2001,A287949,Glass-Ceramics,Alkaline-earthSilicate,Alumino-Silicate,OtherSilicate,GlassCeramics,,,,MagneticMemoryDisk,,,,,crystal:(MgAl)SiO3,,39.85,1.64,8.39,36.07,0,0,4.77,0,0,0,0,0,0,0,0,0,0,0,0,0,0,0,0,0,0,0,0,0,0,0,9.28,0,0,0,0,0,0,0,0,0,0,0,0,0,0,0,0,0,0,0,0,0,0,0,0,0,0,0,0,0,0,0,143.8
4414,XP06-211063,JapanesePatentKonicaMinolta(J),2001,A026457,Glass-Ceramics,Alumino-Silicate,Alkaline-earthSilicate,,GlassCeramics,,,,MagneticMemoryDisk,,,,,Crystal:Magnesium-Aluminosilicate,,54.68,0.44,14.59,28.49,0,0,0,0,0,0,0,0,0,0,0,0,0,0,0,0,0,0,0,0,0,0,0,0,0,0,0,0,0,1.8,0,0,0,0,0,0,0,0,0,0,0,0,0,0,0,0,0,0,0,0,0,0,0,0,0,0,0,0,105.2
3865,XP02-205793,JapanesePatentOharaInc.(J),2000,A302481,Glass-Ceramics,AlkaliSilicate,Alumino-Silicate,,GlassCeramics,,,,MagneticMemoryDisk,,,,,NucleationTemp.:630CCrystallizationTemp.:780C,,72.74,0,2.31,2.09,0,0,19.74,0,1.19,0,0,0,0,0,0,0.69,0,0,0,0,0,0,0.03,0,0.02,0,0,0,0,0,0,0,0,0.68,0,0,0.51,0,0,0,0,0,0,0,0,0,0,0,0,0,0,0,0,0,0,0,0,0,0,0,0,0,108
10304,GP02-351656,USPatentOharaInc.(J),2013,A8394515,Glass,AlkaliSilicate,OtherSilicate,,Melting,Disk,,,Substrate,ChemicalStrengthen,MagneticMemoryDisk,,,ex.23,,59.95,1.8,4.91,3.1,1.12,0,10.47,8.07,1.33,0,0,0,0,0,0,0,0,0,0,0,0,0,0,0,0,0,0,0,0,0,6.26,0,0,1.52,0.15,0,1.32,0,0,0,0,0,0,0,0,0,0,0,0,0,0,0,0,0,0,0,0,0,0,0,0,0,87.7
1414,XJ08-062675,J.AmericanCeramicSoc.,1972,v.055p.0446,Glass-Ceramics,Fluoro-Silicate,Alkaline-earthSilicate,,Machinable,GlassCeramics,,,,,,,,Tetrasilicic-Mica,,60.59,0,0,20.14,0,0,0,0,8.62,0,0,0,0,0,0,0,0,0,0,0,0,0,0.61,0,0,0,0,0,0,0,0,0,0,0,0,0,0,0,0,0,0,0,0,0,0,0,10.04,0,0,0,0,0,0,0,0,0,0,0,0,0,0,0,65.14
4781,XP03-212675,JapanesePatentKonicaMinolta(J),2001,A287942,Glass-Ceramics,Alkaline-earthSilicate,Alumino-Silicate,OtherSilicate,GlassCeramics,,,,MagneticMemoryDisk,,,,,crystal:(MgAl)SiO3,,48.21,0,8.81,21.56,0,0,11.63,0,0,0,0,0,0,0,0,0,0,0,0,0,0,0,0,0,0,0,0,0,0,0,9.79,0,0,0,0,0,0,0,0,0,0,0,0,0,0,0,0,0,0,0,0,0,0,0,0,0,0,0,0,0,0,0,148.1
6216,XP06-227863,USPatentKonicaMinolta(J),2003,A6573206,Glass-Ceramics,Alumino-Silicate,Alkaline-earthSilicate,,GlassCeramics,,,,Substrate,MagneticMemoryDisk,,,,Ex.9Heattreatment:690C5.5h+840C6hCrystalothers:Magnesiumaluminasilicate,,54.59,0,16.77,18.71,0,0,5.05,0,0,0,0,0,0,0,0,0,0,0,0,0,0,0,0,0,0,0,0,0,0,0,4.88,0,0,0,0,0,0,0,0,0,0,0,0,0,0,0,0,0,0,0,0,0,0,0,0,0,0,0,0,0,0,0,114.8
2389,GB03-138867,HandbookofGlassData,1993,v.00Ep.0449,Glass,Alkaline-earthSilicate,AlkaliSilicate,,,,,,,,,,,,,65,0,0,0,20,0,0,15,0,0,0,0,0,0,0,0,0,0,0,0,0,0,0,0,0,0,0,0,0,0,0,0,0,0,0,0,0,0,0,0,0,0,0,0,0,0,0,0,0,0,0,0,0,0,0,0,0,0,0,0,0,0,69
10059,GP05-316440,USPatentNipponElectricGlass(J),2014,A8835335,Glass,Boro-Silicate,Alumino-Silicate,,NonAlkali,,,,Display,LiquidCrystalDisplay,Substrate,,,Ex.5,,67.87,13.04,9.22,0,9.83,0,0,0,0,0,0,0,0,0,0,0,0,0,0,0,0,0,0,0,0,0,0,0,0,0,0,0,0,0,0,0.04,0,0,0,0,0,0,0,0,0,0,0,0,0,0,0,0,0,0,0,0,0,0,0,0,0,0,69
5793,XP02-224539,USPatentOharaInc.(J),2002,A6420286,Glass-Ceramics,AlkaliSilicate,Alumino-Silicate,,GlassCeramics,,,,ColorFilter,,,,,Nucleation:590C1hCrystallization:780C1h,,74.55,0,4.93,0,0,0,16.83,0,0.94,0,0,0,0,0,0,0.73,0,0,0,0,0,0,0.3,0,0,0,0,0,0,0,0,0,0,1.01,0,0,0.71,0,0,0,0,0,0,0,0,0,0,0,0,0,0,0,0,0,0,0,0,0,0,0,0,0,96
6604,XP03-253525,USPatentHoyaCorp.(J),2003,A6627566,Glass-Ceramics,Alkaline-earthSilicate,Alumino-Silicate,,,,,,Substrate,MagneticMemoryDisk,,,,Heattreatment:760C4h+1000C4hCrystalothers:TitanateEx.1,,48,0,11,30,0,0,0,0,0,0,0,0,0,0,0,0,0,0,0,0,0,0,0,1,0,0,0,0,0,0,10,0,0,0,0,0,0,0,0,0,0,0,0,0,0,0,0,0,0,0,0,0,0,0,0,0,0,0,0,0,0,0,148.5
10691,GP02-356438,JapanesePatentNipponElectricGlass(J),2014,A097928,Glass,AlkaliSilicate,Alumino-Silicate,,Melting,SheetGlass,,,ChemicalStrengthen,Display,Solar,,,ex.26,,62.93,1.9,8.41,3.27,2.35,0,0,15.44,3.43,0,0,0,0,0,0,0,0,0,0,0,0,0,0,0,0,0,0,0,0,0,0,0,0,2.14,0,0.13,0,0,0,0,0,0,0,0,0,0,0,0,0,0,0,0,0,0,0,0,0,0,0,0,0,0,75
5636,GP05-223493,JapanesePatentHoyaCorp.(J),2002,A358626,Glass,Boro-Silicate,Alkaline-earthSilicate,,,,,,Substrate,MagneticMemoryDisk,,,,,,20,40,12,8,20,0,0,0,0,0,0,0,0,0,0,0,0,0,0,0,0,0,0,0,0,0,0,0,0,0,0,0,0,0,0,0,0,0,0,0,0,0,0,0,0,0,0,0,0,0,0,0,0,0,0,0,0,0,0,0,0,0,81.4
7476,XP03-269963,EuropeanPatentHoyaCorp.(J),2005,A1577275,Glass-Ceramics,Alkaline-earthSilicate,Alumino-Silicate,,GlassCeramics,,,,Substrate,MagneticMemoryDisk,,,800C4h+1000C4h,Ex.1-6,,45.78,0,8.61,37.76,0,0,0,0,0,0,0,0,0,0,0,0,0,0,0,0,0,0,0,0.52,0,0,0,0,0,0,7.33,0,0,0,0,0,0,0,0,0,0,0,0,0,0,0,0,0,0,0,0,0,0,0,0,0,0,0,0,0,0,0,153.8
1759,GJ30-078851,J.AmericanCeramicSoc.,1970,v.053p.0311,Glass,Aluminate,,,,,,,,,,,,8Figs4Tables.,,4,0,32,5,44,0,5,0,0,0,0,0,0,0,0,10,0,0,0,0,0,0,0,0,0,0,0,0,0,0,0,0,0,0,0,0,0,0,0,0,0,0,0,0,0,0,0,0,0,0,0,0,0,0,0,0,0,0,0,0,0,0,122.8
817,GB02-027406,HandbookofGlassData,1987,v.00Cp.0607,Glass,AlkaliSilicate,OtherSilicate,,,,,,,,,,,,,74.8,0,0,0,0,0,0,20.3,0,0,0,0,0,0,0,0,0,0,0,0,0,0,0,0,0,0,0,0,0,0,0,0,0,4.9,0,0,0,0,0,0,0,0,0,0,0,0,0,0,0,0,0,0,0,0,0,0,0,0,0,0,0,0,70.3
10296,GP06-351536,USPatentSchottGlas(Jena)(DE),2013,A8361917,Glass,Alumino-Silicate,Boro-Silicate,OtherSilicate,Melting,,,,Laser,,,,,ex.10,,46.42,9.35,20.92,0,0,0,0,0,0,0,0,0,0,0,0,0,0,0,0,0,0,0,0,0,0,22.81,0.5,0,0,0,0,0,0,0,0,0,0,0,0,0,0,0,0,0,0,0,0,0,0,0,0,0,0,0,0,0,0,0,0,0,0,0,106.6
2452,GJ35-144293,GlassPhysics&Chemistry,1992,v.018p.0159,Glass,Germanate,,,,,,,,,,,,,,10.09,0,0,0,8.23,0,0,10.09,0,0,0,0,0,0,0,0,0,0,0,0,0,0,0,0,0,0,0,0,0,0,0,0,71.58,0,0,0,0,0,0,0,0,0,0,0,0,0,0,0,0,0,0,0,0,0,0,0,0,0,0,0,0,0,78.1
7662,GP05-275320,USPatentHoyaCorp.(J),2006,A7090937,Glass,Boro-Silicate,Alkaline-earthSilicate,Alumino-Silicate,,,,,Substrate,MagneticMemoryDisk,,,,Ex.4,,30,30,12,8,15,0,0,0,5,0,0,0,0,0,0,0,0,0,0,0,0,0,0,0,0,0,0,0,0,0,0,0,0,0,0,0,0,0,0,0,0,0,0,0,0,0,0,0,0,0,0,0,0,0,0,0,0,0,0,0,0,0,75.52
388,GB02-006721,HandbookofGlassProperties,1986,v.001p.0327,Glass,AlkaliSilicate,Alumino-Silicate,,,,,,,,,,,,,65,0,12,0,0,0,23,0,0,0,0,0,0,0,0,0,0,0,0,0,0,0,0,0,0,0,0,0,0,0,0,0,0,0,0,0,0,0,0,0,0,0,0,0,0,0,0,0,0,0,0,0,0,0,0,0,0,0,0,0,0,0,85.2
1413,GJ05-062541,J.AmericanCeramicSoc.,1980,v.063p.0581,Glass,Boro-Silicate,,,,,,,,,,,,5Figs.,,71.73,12.38,0,0,0,0,0,15.89,0,0,0,0,0,0,0,0,0,0,0,0,0,0,0,0,0,0,0,0,0,0,0,0,0,0,0,0,0,0,0,0,0,0,0,0,0,0,0,0,0,0,0,0,0,0,0,0,0,0,0,0,0,0,60
10748,XP03-356702,USPatentOharaInc.(J),2014,A0141285,Glass-Ceramics,Alkaline-earthSilicate,Alumino-Silicate,,Melting,Disk,GlassCeramics,,MagneticMemoryDisk,Glass-Ceramics,,,750C300min,ex.64,,57.88,5.01,11.51,15.74,0,0,0,5.12,1.01,0,0,0,0,0,0,0,0,0,0,0,0,0,0,0,0,0,0,0,0,0,3.73,0,0,0,0,0,0,0,0,0,0,0,0,0,0,0,0,0,0,0,0,0,0,0,0,0,0,0,0,0,0,0,86
4743,XP03-212637,JapanesePatentKonicaMinolta(J),2001,A287939,Glass-Ceramics,Alkaline-earthSilicate,Alumino-Silicate,OtherSilicate,GlassCeramics,,,,MagneticMemoryDisk,,,,,crystal:(MgAl)SiO3,,39.15,0,10.84,30.93,0,0,11.38,0,0,0,0,0,0,0,0,0,0,0,0,0,0,0,0,0,0.04,0,0,0,0,0,7.66,0,0,0,0,0,0,0,0,0,0,0,0,0,0,0,0,0,0,0,0,0,0,0,0,0,0,0,0,0,0,0,143.8
8463,GP06-293697,USPatentCorningInc.(US),2009,A7612004,Glass,Alumino-Silicate,,,,,,,SolarCell,LiquidCrystalDisplay,,,,Ex.87,,68.99,0,16.98,3,0,0,0,0,0,0,0,0,0,0,0,0,0,0,0,0,0,0,0,0,0,11.03,0,0,0,0,0,0,0,0,0,0,0,0,0,0,0,0,0,0,0,0,0,0,0,0,0,0,0,0,0,0,0,0,0,0,0,0,94.8405
4206,XP06-210855,JapanesePatentKonicaMinolta(J),2001,A019486,Glass-Ceramics,Alumino-Silicate,AlkaliSilicate,,,,,,MagneticMemoryDisk,,,,,,,75.3,0,4.78,0,0,0,16.72,0,0,0,0,0,0,0,0,0,0,0,0,0,0,0,0,0,0,0,0,0,0,0,2.21,0,0,0,0,0,0.83,0.16,0,0,0,0,0,0,0,0,0,0,0,0,0,0,0,0,0,0,0,0,0,0,0,0,92.8
8970,GP06-301677,JapanesePatentNipponElectricGlass(J),2011,A105554,Glass,Alumino-Silicate,,,Fiber,,,,Substrate,ElectricCircuitCircuitBoard,,,,Ex.4,,67.56,2.87,10.72,14.57,1.23,0,0.21,0.3,0.07,0,0,0,0,0,0,0,0,0,0,0,0,0.12,0,0,0,0,0,0,0,0,2.35,0,0,0,0,0,0,0,0,0,0,0,0,0,0,0,0,0,0,0,0,0,0,0,0,0,0,0,0,0,0,0,87.8
853,XP02-030020,JapanesePatentAsahiGlass(J),1984,A092942,Glass-Ceramics,AlkaliSilicate,Alkaline-earthSilicate,Alumino-Silicate,GlassCeramics,,,,Wall,,,,,(1)1450-1500(2)950-1000(3)700-600,,44.34,0,6.81,28.74,0,0,0,18.69,0,0,0,0,0,0,0,1.42,0,0,0,0,0,0,0,0,0,0,0,0,0,0,0,0,0,0,0,0,0,0,0,0,0,0,0,0,0,0,0,0,0,0,0,0,0,0,0,0,0,0,0,0,0,0,98
5931,GP03-225322,USPatentNipponSheetGlass(J),2002,A0049128,Glass,Alkaline-earthSilicate,Alumino-Silicate,AlkaliSilicate,,,,,Substrate,MagneticMemoryDisk,,,,,,50.1,0,15,17.9,5,0,5,0,0,0,0,0,0,0,0,0,0,0,0,0,0,0,0,0,0,0,0,0,0,0,0,0,0,5,0,2,0,0,0,0.005,0,0,0,0,0,0,0,0,0,0,0,0,0,0,0,0,0,0,0,0,0,0,106
5157,XP03-213871,USPatentHoyaCorp.(J),2001,A6294490,Glass-Ceramics,Alkaline-earthSilicate,Alumino-Silicate,,,,,,OpticalMemory,Magneto-OpticalMemory,Substrate,MagneticMemoryDisk,,Crystal:other=2MgO.2Al2O3.4SiO2MgO.2Al2O3.5SiO2Mg-Al-titanate,,50.54,0,10.43,30.89,0,0,0,0,0,0,0,0,0,0,0,0,0,0,0,0,0,0,0,0.54,0,0,0,0,0,0,7.6,0,0,0,0,0,0,0,0,0,0,0,0,0,0,0,0,0,0,0,0,0,0,0,0,0,0,0,0,0,0,0,135.6
774,GB05-025798,HandbookofGlassData,1987,v.00Cp.0454,Glass,Boro-Silicate,AlkaliSilicate,,,,,,,,,,,,,40,40,0,0,0,0,0,0,20,0,0,0,0,0,0,0,0,0,0,0,0,0,0,0,0,0,0,0,0,0,0,0,0,0,0,0,0,0,0,0,0,0,0,0,0,0,0,0,0,0,0,0,0,0,0,0,0,0,0,0,0,0,55.92
8188,GP05-289307,JapanesePatentAsahiGlass(J),2009,A035471,Glass,Boro-Silicate,,,NonLead,,,,PlasmaDisplay,SolderGlassSealingGlass,Substrate,,,Ex.8,,36.04,39.95,0,0,0,0,0,4.02,7.49,0,0,0,0,0,0,12.5,0,0,0,0,0,0,0,0,0,0,0,0,0,0,0,0,0,0,0,0,0,0,0,0,0,0,0,0,0,0,0,0,0,0,0,0,0,0,0,0,0,0,0,0,0,0,59
2531,GJ35-144372,GlassPhysics&Chemistry,1992,v.018p.0159,Glass,Germanate,,,,,,,,,,,,,,9.46,0,0,0,0,0,0,9.46,0,0,0,0,0,0,0,0,0,0,14.02,0,0,0,0,0,0,0,0,0,0,0,0,0,67.07,0,0,0,0,0,0,0,0,0,0,0,0,0,0,0,0,0,0,0,0,0,0,0,0,0,0,0,0,0,65.5
2794,XP03-164361,EuropeanPatentCorningInc.(US),1995,A0641556,Glass-Ceramics,Alkaline-earthSilicate,,,,,,,Biotechnology,,,,,,,50.8,0,0,0,22.18,0,0,6.78,3.49,0,0,0,0,0,0,0,0,0,0,0,0,0,0,0,0,0,0,0,0,0,0,0,0,0,0,0,1.18,0,0,0,0,0,0,0,0,0,0,0,0,0,0,0,0,0,0,0,0,0,15.58,0,0,0,83
4321,XP06-210970,JapanesePatentKonicaMinolta(J),2001,A026448,Glass-Ceramics,Alumino-Silicate,Alkaline-earthSilicate,,,,,,MagneticMemoryDisk,,,,,Crystal:Magnesium-Aluminosilicate,,56.06,0,8.83,21.43,0,0,5.58,0,1.11,0,0,0,0,0,0,0,0,0,0,0,0,0,0,0,0.08,0,0,0,0,0,5.79,0,0,0,0,0,0.7,0.42,0,0,0,0,0,0,0,0,0,0,0,0,0,0,0,0,0,0,0,0,0,0,0,0,95.87
8432,GP02-293145,JapanesePatentAsahiGlass(J),2009,A280478,Glass,AlkaliSilicate,Alumino-Silicate,,,,,,Substrate,MagneticMemoryDisk,,,,Ex.6,,61,0,13,3,0,0,13.2,5.2,3,0,0,0,0,0,0,0,0,0,0,0,0,0,0,0,0,0,0,0,0,0,1,0,0,0.6,0,0,0,0,0,0,0,0,0,0,0,0,0,0,0,0,0,0,0,0,0,0,0,0,0,0,0,0,84.4
797,GJ02-026056,GlassScienceandTechnology,1984,v.057p.0255,Glass,AlkaliSilicate,Alkaline-earthSilicate,,PhaseSeparated,,,,,,,,,650C4h,,75,0,0,0,12.5,0,0,12.5,0,0,0,0,0,0,0,0,0,0,0,0,0,0,0,0,0,0,0,0,0,0,0,0,0,0,0,0,0,0,0,0,0,0,0,0,0,0,0,0,0,0,0,0,0,0,0,0,0,0,0,0,0,0,77.5
6478,GP05-252941,JapanesePatentKonicaMinolta(J),2003,A292336,Glass,Boro-Silicate,AlkaliSilicate,,Molded,,,,OpticalUse,Lens&Prism,,,,Ex.6,,29,30,2,0,0,0,28,1,8,0,0,0,0,0,0,2,0,0,0,0,0,0,0,0,0,0,0,0,0,0,0,0,0,0,0,0,0,0,0,0,0,0,0,0,0,0,0,0,0,0,0,0,0,0,0,0,0,0,0,0,0,0,82.3
5222,XP03-214236,EuropeanPatentHoyaCorp.(J),2001,A1067102,Glass-Ceramics,Alkaline-earthSilicate,Alumino-Silicate,OtherSilicate,,,,,MagneticMemoryDisk,Substrate,,,,Crystal:Titanate,,49,0,10.5,29.5,0,0,0,0,0,0,0,0,0,0,0,0,0,0,0,0,0,0,0,1,0,0,0,0,0,0,10,0,0,0,0,0,0,0,0,0,0,0,0,0,0,0,0,0,0,0,0,0,0,0,0,0,0,0,0,0,0,0,149.1
6484,GP05-252957,JapanesePatentHoyaCorp.(J),2003,A292339,Glass,Boro-Silicate,AlkaliSilicate,,,,,,Lens&Prism,LiquidCrystalDisplay,,,,Ex.2,,69.98,15,1,0,3,0,1,6,0,0,0,0,0,0,0,4,0,0,0,0,0,0,0,0,0.02,0,0,0,0,0,0,0,0,0,0,0,0,0,0,0,0,0,0,0,0,0,0,0,0,0,0,0,0,0,0,0,0,0,0,0,0,0,70
5751,GP03-224247,USPatentAsahiGlass(J),2002,A6387510,Glass,Alkaline-earthSilicate,AlkaliSilicate,,,,,,Substrate,MagneticMemoryDisk,,,,,,66,0,5,5.3,5.3,0,6.8,0.5,0.5,0,0,0,0,0,0,0,4,0,0,0,0,0,0,2.5,0,0,0,0,0,0,3.1,0,0,1,0,0,0,0,0,0,0,0,0,0,0,0,0,0,0,0,0,0,0,0,0,0,0,0,0,0,0,0,94
4127,XP06-210776,JapanesePatentKonicaMinolta(J),2001,A019478,Glass-Ceramics,Alumino-Silicate,AlkaliSilicate,,,,,,MagneticMemoryDisk,,,,,,,72.66,2.71,4.92,0,0,0,16.78,0,0.31,0,0,0,0,0,0,0,0,0,0,0,0,0,0,0,0,0,0,0,0,0,0.44,0,0,1.68,0,0,0.5,0,0,0,0,0,0,0,0,0,0,0,0,0,0,0,0,0,0,0,0,0,0,0,0,0,93.8
1838,GB05-089060,TechnicalGlasses,1961,v.001p.0339,Glass,Boro-Silicate,AlkaliSilicate,,,,,,SolderGlassSealingGlass,,,,,Molybdenum-sealingglassS750.03-KM14,,72.27,20.24,0,0,0,0,0,3,3.82,0,0,0,0,0,0,0,0,0,0.11,0,0,0,0.55,0,0,0,0,0,0,0,0,0,0,0,0,0,0,0,0,0,0,0,0,0,0,0,0,0,0,0,0,0,0,0,0,0,0,0,0,0,0,0,58.21
3124,GP03-180963,JapanesePatentHoyaCorp.(J),1998,A081542,Glass,Alkaline-earthSilicate,Alumino-Silicate,,,,,,Substrate,MagneticMemoryDisk,,,,,,35,0,15,35,0,0,0,0,0,0,0,0,0,0,0,0,0,0,0,0,0,0,0,5,0,0,0,0,0,0,10,0,0,0,0,0,0,0,0,0,0,0,0,0,0,0,0,0,0,0,0,0,0,0,0,0,0,0,0,0,0,0,128.6
197,GB03-006508,HandbookofGlassProperties,1986,v.001p.0336,Glass,Alkaline-earthSilicate,Alumino-Silicate,,,,,,,,,,,,,50,0,5,0,0,0,0,0,0,0,0,0,0,0,0,0,45,0,0,0,0,0,0,0,0,0,0,0,0,0,0,0,0,0,0,0,0,0,0,0,0,0,0,0,0,0,0,0,0,0,0,0,0,0,0,0,0,0,0,0,0,0,81
10886,GP02-357388,USPatentAsahiGlass(J),2014,A0364298,Glass,AlkaliSilicate,,,Melting,SheetGlass,,,ChemicalStrengthen,ElectronicsElectrical,SolarCell,Airplane,,ex.21,,72,0,6,2,0,0,16,2,0,0,0,0,0,0,0,0,0,0,0,0,0,0,0,0,0,0,0,0,0,0,0,0,0,2,0,0,0,0,0,0,0,0,0,0,0,0,0,0,0,0,0,0,0,0,0,0,0,0,0,0,0,0,84.4
3585,GI03-191717,NGF'sAdditionalNewData(J),2001,v.004p.0003,Glass,Alkaline-earthSilicate,AlkaliSilicate,Alumino-Silicate,,,,,ElectronicsElectrical,Substrate,PlasmaDisplay,,Anneal:at650Cfor2hr.,GlassNameC077Melt:inPtPtRhat1600Cfor4hr.Defectexist.,,64.57,0,5.09,13.84,0,0,0,6.04,4.96,0,0,0,0,0,0,0,5.5,0,0,0,0,0,0,0,0,0,0,0,0,0,0,0,0,0,0,0,0,0,0,0,0,0,0,0,0,0,0,0,0,0,0,0,0,0,0,0,0,0,0,0,0,0,75.4
532,GB02-019731,HandbookofGlassData,1987,v.00Cp.0206,Glass,AlkaliSilicate,Alkaline-earthSilicate,Alumino-Silicate,,,,,,,,,,,,67.3,0,0.1,0,0,0,0,16.4,0,0,0,0,0,0,0,0,16.2,0,0,0,0,0,0,0,0,0,0,0,0,0,0,0,0,0,0,0,0,0,0,0,0,0,0,0,0,0,0,0,0,0,0,0,0,0,0,0,0,0,0,0,0,0,72.52
4667,XP07-212561,JapanesePatentKonicaMinolta(J),2001,A287931,Glass-Ceramics,Zinc-Silicate,Alumino-Silicate,Alkaline-earthSilicate,GlassCeramics,,,,MagneticMemoryDisk,,,,,crystal:(MgAl)SiO3Zn2Ti3O8Zn2TiO4,,55.97,0,5.5,13.91,0,0,5.21,0,0,0,0,0,0,0,0,13.47,0,0,0,0,0,0,0,0,0.09,0,0,0,0,0,5.85,0,0,0,0,0,0,0,0,0,0,0,0,0,0,0,0,0,0,0,0,0,0,0,0,0,0,0,0,0,0,0,122
3732,GP02-204857,JapanesePatentNipponSheetGlass(J),2000,A143281,Glass,AlkaliSilicate,Alkaline-earthSilicate,,,,,,MagneticMemoryDisk,,,,,,,60.57,0,3.4,4.3,7.31,0,16.12,1.5,0,0,0,0,0,0,0,0,4.3,0,0,0,0,0,0,0,0,0,0,0,0,0,0,0,0,2.5,0,0,0,0,0,0,0,0,0,0,0,0,0,0,0,0,0,0,0,0,0,0,0,0,0,0,0,0,94.5
7984,GP03-285101,USPatentOwensCorning(US),2008,A0009403,Glass,Alkaline-earthSilicate,Alumino-Silicate,,Fiber,,,,Fiber,,,,,Ex.7,,63.9,0,10.43,12.2,12.69,0,0,0.7,0,0,0,0,0,0,0,0,0,0,0,0,0,0.08,0,0,0,0,0,0,0,0,0,0,0,0,0,0,0,0,0,0,0,0,0,0,0,0,0,0,0,0,0,0,0,0,0,0,0,0,0,0,0,0,84.18
7999,GP02-285177,USPatentNipponSheetGlass(J),2008,A0053152,Glass,AlkaliSilicate,Alkaline-earthSilicate,Alumino-Silicate,,,,,Substrate,MagneticMemoryDisk,,,Annealedat650Cfor30min.,Ex.2,,65.25,0,6.52,3.04,8.74,0,0,9.99,3.97,0,0,0,0,0,0,0,2.49,0,0,0,0,0,0,0,0,0,0,0,0,0,0,0,0,0,0,0,0,0,0,0,0,0,0,0,0,0,0,0,0,0,0,0,0,0,0,0,0,0,0,0,0,0,77
7251,XP03-265728,USPatentHoyaCorp.(J),2005,A6905988,Glass-Ceramics,Alkaline-earthSilicate,Alumino-Silicate,,GlassCeramics,,,,Substrate,MagneticMemoryDisk,,,Tg+38C4h:1000C4h,Ex.4,,46,0,10.5,31,0,0,0,0,0,0,0,0,0,0,0,0,0,0,0,0,0,0,0,0.5,0,0,0,0,0,0,10,0,0,2,0,0,0,0,0,0,0,0,0,0,0,0,0,0,0,0,0,0,0,0,0,0,0,0,0,0,0,0,153.2
189,GB27-006500,HandbookofGlassProperties,1986,v.001p.0336,Glass,Lead,,,,,,,,,,,,,,5.1,0,0,0,0,0,0,0,0,0,0,0,0,0,0,0,0,0,75.3,0,0,0,0,0,0,0,0,0,19.6,0,0,0,0,0,0,0,0,0,0,0,0,0,0,0,0,0,0,0,0,0,0,0,0,0,0,0,0,0,0,0,0,0,39.5
5462,GP03-222069,JapanesePatentAsahiGlass(J),2002,A029774,Glass,Alkaline-earthSilicate,AlkaliSilicate,Alumino-Silicate,,,,,MagneticMemoryDisk,,,,,,,65,0,6,7.6,0,0,6,1.1,0,0,0,0,0,0,0,2,9.8,0,0,0,0,0,0,0,0,0,0,0,0,0,1.6,0,0,0.9,0,0,0,0,0,0,0,0,0,0,0,0,0,0,0,0,0,0,0,0,0,0,0,0,0,0,0,0,89
7773,XP03-278403,JapanesePatentHoyaCorp.(J),2007,A091527,Glass-Ceramics,Alkaline-earthSilicate,Alumino-Silicate,,,,,,Substrate,MagneticMemoryDisk,,,757C4hr+1000C4hr,Ex.10Crystalothers:titanate,,46,0,10.5,31,0,0,0,0,0.5,0,0,0,0,0,0,0,0,0,0,0,0,0,0,0.5,0,0,0,0,0,0,9.5,0,0,2,0,0,0,0,0,0,0,0,0,0,0,0,0,0,0,0,0,0,0,0,0,0,0,0,0,0,0,0,150
4278,XP06-210927,JapanesePatentKonicaMinolta(J),2001,A026443,Glass-Ceramics,Alumino-Silicate,Alkaline-earthSilicate,,,,,,MagneticMemoryDisk,,,,,Crystal:Magnesium-Aluminosilicate,,50.64,0,16.1,31.48,0,0,0,0,0.67,0,0,0,0,0,0,0.39,0,0,0,0,0,0,0,0,0.04,0.39,0,0,0,0,0,0,0,0,0,0,0,0.29,0,0,0,0,0,0,0,0,0,0,0,0,0,0,0,0,0,0,0,0,0,0,0,0,102.9
1589,GJ06-073485,GlassPhysics&Chemistry,1984,v.010p.0365,Glass,Alumino-Silicate,AlkaliSilicate,,,,,,,,,,,,,61,0,9,0,0,0,26,4,0,0,0,0,0,0,0,0,0,0,0,0,0,0,0,0,0,0,0,0,0,0,0,0,0,0,0,0,0,0,0,0,0,0,0,0,0,0,0,0,0,0,0,0,0,0,0,0,0,0,0,0,0,0,86
8395,GP03-292582,JapanesePatentNipponElectricGlass(J),2009,A167089,Glass,Alkaline-earthSilicate,Alumino-Silicate,Boro-Silicate,NonAlkali,,,,PlasmaDisplay,LiquidCrystalDisplay,Substrate,,,Ex.12,,68.63,9.34,10.21,1.61,9.28,0,0,0,0,0,0,0,0,0,0,0,0.63,0,0,0.14,0,0.004073,0,0,0,0,0,0,0,0,0,0,0,0.16,0,0,0,0,0,0,0,0,0,0,0,0,0,0,0,0,0,0,0,0,0,0,0,0,0,0,0,0,70
1769,GJ03-079656,J.Non-CrystallineSolids,1982,v.052p.0217,Glass,Alkaline-earthSilicate,Alumino-Silicate,,,,,,,,,,,,,44.5,0,19.7,0,35.8,0,0,0,0,0,0,0,0,0,0,0,0,0,0,0,0,0,0,0,0,0,0,0,0,0,0,0,0,0,0,0,0,0,0,0,0,0,0,0,0,0,0,0,0,0,0,0,0,0,0,0,0,0,0,0,0,0,98.8
6614,XP03-253535,USPatentKonicaMinolta(J),2003,A6627567,Glass-Ceramics,Alkaline-earthSilicate,Alumino-Silicate,,GlassCeramics,,,,Substrate,MagneticMemoryDisk,,,,Heattreatment:650C5h+730C5hCrystalothers:MagnesiumaluminasilicateEx.1,,58.92,0,8.48,20.71,0,0,5.03,0,0.96,0,0,0,0,0,0,0,0,0,0,0,0,0,0,0,0.08,0,0,0,0,0,5.18,0,0,0,0,0,0.64,0,0,0,0,0,0,0,0,0,0,0,0,0,0,0,0,0,0,0,0,0,0,0,0,0,89.56
10155,GP02-316949,EuropeanPatentAsahiGlass(J),2014,A2774895,Glass,AlkaliSilicate,Alumino-Silicate,Alkaline-earthSilicate,,,,,Display,PlasmaDisplay,LiquidCrystalDisplay,Substrate,,Ex.10,,69.5,0,6.5,10.5,0,0,0,13.5,0,0,0,0,0,0,0,0,0,0,0,0,0,0,0,0,0,0,0,0,0,0,0,0,0,0,0,0,0,0,0,0,0,0,0,0,0,0,0,0,0,0,0,0,0,0,0,0,0,0,0,0,0,0,69
93,GJ02-005771,J.AmericanCeramicSoc.,1972,v.055p.0086,Glass,AlkaliSilicate,,,GlassCeramics,,,,,,,,,13h475CANNEALED224h475CANNEALED,,66.7,0,0,0,0,0,33.3,0,0,0,0,0,0,0,0,0,0,0,0,0,0,0,0,0,0,0,0,0,0,0,0,0,0,0,0,0,0,0,0,0,0,0,0,0,0,0,0,0,0,0,0,0,0,0,0,0,0,0,0,0,0,0,51.75
1887,GJ02-091212,GlassPhysics&Chemistry,1980,v.006p.0310,Glass,AlkaliSilicate,Alumino-Silicate,,,,,,,,,,,,,66,0,21,0,0,0,13,0,0,0,0,0,0,0,0,0,0,0,0,0,0,0,0,0,0,0,0,0,0,0,0,0,0,0,0,0,0,0,0,0,0,0,0,0,0,0,0,0,0,0,0,0,0,0,0,0,0,0,0,0,0,0,86.6
691,GB06-025715,HandbookofGlassData,1987,v.00Cp.0450,Glass,Alumino-Silicate,AlkaliSilicate,,,,,,,,,,,,,63,0,22,0,0,0,15,0,0,0,0,0,0,0,0,0,0,0,0,0,0,0,0,0,0,0,0,0,0,0,0,0,0,0,0,0,0,0,0,0,0,0,0,0,0,0,0,0,0,0,0,0,0,0,0,0,0,0,0,0,0,0,87.3
179,GB02-006490,HandbookofGlassProperties,1986,v.001p.0326,Glass,AlkaliSilicate,Alkaline-earthSilicate,,,,,,,,,,,,,81.8,0,0,0,0,0,0,0,10.8,0,0,0,0,0,0,0,7.4,0,0,0,0,0,0,0,0,0,0,0,0,0,0,0,0,0,0,0,0,0,0,0,0,0,0,0,0,0,0,0,0,0,0,0,0,0,0,0,0,0,0,0,0,0,62.3
7545,XP06-272462,USPatentAsahiGlass(J),2006,A7008891,Glass-Ceramics,Alumino-Silicate,,,GlassCeramics,,,,ColorFilter,Substrate,,,,Ex.1Crystal:Na2K2Al4Si4O16,,50.6,0,22.2,0,0,0,0,9.7,9.7,0,0,0,0,0,0,0,0,0,0,0,0,0,0,0,0,0,0,0,0,0,6.8,0,0,1,0,0,0,0,0,0,0,0,0,0,0,0,0,0,0,0,0,0,0,0,0,0,0,0,0,0,0,0,90
8819,GP02-299209,USPatentNipponSheetGlass(J),2010,A7767607,Glass,AlkaliSilicate,Alkaline-earthSilicate,,,,,,Substrate,MagneticMemoryDisk,,,,Ex.3,,65.33,0,6.49,5,9.21,0,0,9.96,4.01,0,0,0,0,0,0,0,0,0,0,0,0,0,0,0,0,0,0,0,0,0,0,0,0,0,0,0,0,0,0,0,0,0,0,0,0,0,0,0,0,0,0,0,0,0,0,0,0,0,0,0,0,0,76
3884,GP09-205852,JapanesePatentNipponSheetGlass(J),2000,A313638,Glass,OtherSilicate,Alumino-Silicate,,,,,,Substrate,MagneticMemoryDisk,,,,,,37,0,4.8,0,0,0,0,0,0,0,47.6,0,0,0,0,0,0,0,0,0,0,0,0,0,0,0,0,0,0,0,10.6,0,0,0,0,0,0,0,0,0,0,0,0,0,0,0,0,0,0,0,0,0,0,0,0,0,0,0,0,0,0,0,102
1611,GP20-075466,USPatentUSAGov.(US),1987,A4661284,Glass,Phosphate,,,,,,,Laser,,,,,,,9.99,14.99,0,0,0,0,0,0,9.99,0,0,0,0,0,0,0,0,0,0,0,0,0,0,0,0,2.57,2.49,0,0,0,0,0,0,0,0,0,59.96,0,0,0,0,0,0,0,0,0,0,0,0,0,0,0,0,0,0,0,0,0,0,0,0,0,55
3120,GP03-180959,JapanesePatentHoyaCorp.(J),1998,A081542,Glass,Alkaline-earthSilicate,Alumino-Silicate,,,,,,Substrate,MagneticMemoryDisk,,,,,,40,0,15,25,10,0,0,0,0,0,0,0,0,0,0,0,0,0,0,0,0,0,0,5,0,0,0,0,0,0,5,0,0,0,0,0,0,0,0,0,0,0,0,0,0,0,0,0,0,0,0,0,0,0,0,0,0,0,0,0,0,0,119.4
686,GB02-025710,HandbookofGlassData,1987,v.00Cp.0450,Glass,AlkaliSilicate,Alumino-Silicate,,,,,,,,,,,,,75,0,10,0,0,0,15,0,0,0,0,0,0,0,0,0,0,0,0,0,0,0,0,0,0,0,0,0,0,0,0,0,0,0,0,0,0,0,0,0,0,0,0,0,0,0,0,0,0,0,0,0,0,0,0,0,0,0,0,0,0,0,81.8
1347,GJ02-061703,GlassTechnology,1964,v.005p.0216,Glass,AlkaliSilicate,Lead-Silicate,,,,,,,,,,,,,72,0,0,0,0,0,0,3.2,8.4,0,0,0,0,0,0,0,0,0,16.4,0,0,0,0,0,0,0,0,0,0,0,0,0,0,0,0,0,0,0,0,0,0,0,0,0,0,0,0,0,0,0,0,0,0,0,0,0,0,0,0,0,0,0,55.4
