Repository: hori1537/rexrexxion-about-SP

File: input_csv/inputcsv_SiO2_0.01-100.00_Abbesnumber.csv (part 13 of 17)
No.,GlassNo.,DataSource,Year,DataSourceNumber,State,GlassSystem1,GlassSystem2,GlassSystem3,Appearance1,Appearance2,Appearance3,Appearance4,Usage1,Usage2,Usage3,Usage4,ThermalTreatment,Note,GlassNo.(Structure),SiO2,B2O3,Al2O3,MgO,CaO,BaO,Li2O,Na2O,K2O,Ag2O,MnO,FeO,CoO,NiO,CuO,ZnO,SrO,CdO,PbO,SnO,Cr2O3,Fe2O3,As2O3,Y2O3,Sb2O3,La2O3,Nd2O3,Gd2O3,Bi2O3,Co3O4,TiO2,MnO2,GeO2,ZrO2,CeO2,SnO2,P2O5,Ta2O5,Nb2O3,SO3,MoO3,WO3,H2O,LiF,NaF,KF,MgF2,CaF2,SrF2,BaF2,ZnF2,PbF2,YF3,AlF3,LaF3,GdF3,YbF3,ErF3,F,Cl,Br,Ag,AbbeValue(nd-1)/(nF-nC)
13454,GP06-285386,USPatent,2008,A0139376,Glass,Alumino-Silicate,,,,,,,OpticalUse,Lens&Prism,,,,T.Doehringetal.Ex.1,,65.47,0,17.06,1.71,0,0,7.82,0.22,0.29,0,0,0,0,0,0,1.18,0,0,0,0,0,0,0,0,0.12,0,0,0,0,0,1.98,0,0,1,0,0,3.15,0,0,0,0,0,0,0,0,0,0,0,0,0,0,0,0,0,0,0,0,0,0,0,0,0,58.12
8744,GI03-191737R,NGF'sAdditionalNewData(J),2001,v.004p.0003,Glass,Alkaline-earthSilicate,Alumino-Silicate,AlkaliSilicate,,,,,Fiber,,,,Annealing:at800Cfor1h.,GlassNameC101.Melting:inPT-Rhcrucibleat1600Cfor7h.,,58.57,0,7.02,2.72,24.07,0,0,2.62,2.54,0,0,0,0,0,0,0,0.006088,0,0,0,0,0,0.13,0,0,0,0,0,0,0,2.33,0,0,0,0,0,0,0,0,0,0,0,0,0,0,0,0,0,0,0,0,0,0,0,0,0,0,0,0,0,0,0,56.4
2554,GP03-030356,JapanesePatentNikonCorp.(J),1984,A018131,Glass,Alkaline-earthSilicate,AlkaliSilicate,OtherSilicate,,,,,OphthalmicLens,,,,,,,53.56,0,0,0,16.47,0,13.97,0,8.86,0,0,0,0,0,0,0,0,0,0,0,0,0,0.06,0,0,0,0,0,0,0,7.08,0,0,0,0,0,0,0,0,0,0,0,0,0,0,0,0,0,0,0,0,0,0,0,0,0,0,0,0,0,0,0,47.12
3507,GP05-058821,JapanesePatentKonicaMinolta(J),1987,A087433,Glass,Boro-Silicate,Alkaline-earthSilicate,,,,,,Lens&Prism,UV-TransmittingMaterial,,,,,,50.77,20.02,3.41,0,0,25.57,0,0,0,0,0,0,0,0,0,0,0,0,0,0,0,0,0.22,0,0,0,0,0,0,0,0,0,0,0,0,0,0,0,0,0,0,0,0,0,0,0,0,0,0,0,0,0,0,0,0,0,0,0,0,0,0,0,60.7
980,GB02-011341,HandbookofGlassProperties,1986,v.001p.0563,Glass,AlkaliSilicate,Lead-Silicate,,,,,,,,,,,,,64.75,0,0,0,0,0,0,17.75,0,0,0,0,0,0,0,0,0,0,17.5,0,0,0,0,0,0,0,0,0,0,0,0,0,0,0,0,0,0,0,0,0,0,0,0,0,0,0,0,0,0,0,0,0,0,0,0,0,0,0,0,0,0,0,34.5
992,GB02-011575,HandbookofGlassProperties,1986,v.001p.0567,Glass,AlkaliSilicate,Alkaline-earthSilicate,,,,,,,,,,,,,62.1,0,0,0,0,0,0,0,19.6,0,0,0,0,0,0,0,18.3,0,0,0,0,0,0,0,0,0,0,0,0,0,0,0,0,0,0,0,0,0,0,0,0,0,0,0,0,0,0,0,0,0,0,0,0,0,0,0,0,0,0,0,0,0,57
1868,GB02-021076,HandbookofGlassData,1987,v.00Cp.0387,Glass,AlkaliSilicate,Alumino-Silicate,Alkaline-earthSilicate,,,,,,,,,,,,75.82,0,1.63,0,0.08,0,0,22.43,0,0,0,0,0,0,0,0,0,0,0,0,0,0.02,0,0,0,0,0,0,0,0,0,0,0,0,0,0,0,0,0,0,0,0,0,0,0,0,0,0,0,0,0,0,0,0,0,0,0,0,0,0,0,0,57.4
3252,GP03-052784,JapanesePatent,1982,A106538,Glass,Alkaline-earthSilicate,Zinc-Silicate,Lead-Silicate,,,,,,,,,,,,58.4,0,0,0,0,8.64,2.61,11.32,0,0,0,0,0,0,0,14.37,0,0,4.54,0,0,0,0.12,0,0,0,0,0,0,0,0,0,0,0,0,0,0,0,0,0,0,0,0,0,0,0,0,0,0,0,0,0,0,0,0,0,0,0,0,0,0,0,48.3
3755,GP09-067767,JapanesePatentHoyaCorp.(J),1981,A059640,Glass,OtherSilicate,AlkaliSilicate,Boro-Silicate,,,,,OphthalmicLens,,,,,,,64.05,3.98,1.51,0,0,0,8.24,9.74,0,0,0,0,0,0,0,0,0,0,0,0,0,0,0,0,0,0,0,0,0,0,12.49,0,0,0,0,0,0,0,0,0,0,0,0,0,0,0,0,0,0,0,0,0,0,0,0,0,0,0,0,0,0,0,39.9
3207,GP04-050461,JapanesePatentCorningInc.(US),1980,A121926,Glass,Lead-Silicate,Alkaline-earthSilicate,Boro-Silicate,,,,,OphthalmicLens,,,,,,,54.24,8.02,4.75,0,0,5.43,0.52,1.59,0,0,0,0,0,0,0,0,0,0,20.75,0,0,0,0.07,0,0.03,0.52,0,0,0,0,3.65,0,0,0.42,0,0,0,0,0,0,0,0,0,0,0,0,0,0,0,0,0,0,0,0,0,0,0,0,0,0,0,0,32.87
1108,GB03-012958,HandbookofGlassProperties,1986,v.001p.0603,Glass,Alkaline-earthSilicate,OtherSilicate,,,,,,,,,,,,,58,0,0,0,0,40,0,0,0,0,0,0,0,0,0,0,0,0,0,0,0,0,0,0,0,0,0,0,0,0,0,0,0,0,0,0,0,2,0,0,0,0,0,0,0,0,0,0,0,0,0,0,0,0,0,0,0,0,0,0,0,0,51
8373,GP02-286906,JapanesePatentNipponElectricGlass(J),2008,A230949,Glass,AlkaliSilicate,Alkaline-earthSilicate,,Fiber,,,,Composite,,,,,Ex.4,,71.86,0,0.31,0,0,0,3.16,9.15,3.35,0,0,0,0,0,0,3.1,0,0,0,0,0,0,0,0,0,0,0,0,0,0,9.07,0,0,0,0,0,0,0,0,0,0,0,0,0,0,0,0,0,0,0,0,0,0,0,0,0,0,0,0,0,0,0,44
7400,GB03-174640,DataBookofGlassComposition(J),1991,v.001p.0091,Glass,Alkaline-earthSilicate,Boro-Silicate,,,,,,OpticalUse,Lens&Prism,,,,SK20,,65.58,10.03,1.9,0,0,14.67,0,1.88,4.12,0,0,0,0,0,0,1.62,0,0,0,0,0,0,0.2,0,0,0,0,0,0,0,0,0,0,0,0,0,0,0,0,0,0,0,0,0,0,0,0,0,0,0,0,0,0,0,0,0,0,0,0,0,0,0,61.2
12929,GP02-278655,JapanesePatentNipponSheetGlass(J),2007,A137705,Glass,AlkaliSilicate,Alkaline-earthSilicate,,,,,,UV-TransmittingMaterial,LaboratoryWare,,,,Ex.3,,69.88,0,0.99,6.03,8.03,0,0,15.02,0,0,0,0,0,0,0,0,0,0,0,0,0,0.00013,0,0,0,0,0,0,0,0,0.0002227,0,0,0,0,0,0,0,0,0.05,0,0,0,0,0,0,0,0,0,0,0,0,0,0,0,0,0,0,0,0,0,0,57.2
1886,GB09-021469,HandbookofGlassData,1987,v.00Cp.0397,Glass,OtherSilicate,AlkaliSilicate,,,,,,,,,,,,,74.56,0,0,0,0,0,0,18.07,0,0,0,0,0,0,0,0,0,0,0,0,0,0,0,0,0,7.37,0,0,0,0,0,0,0,0,0,0,0,0,0,0,0,0,0,0,0,0,0,0,0,0,0,0,0,0,0,0,0,0,0,0,0,0,54.47
4643,GP03-092101,USPatentKonicaMinolta(J),1982,A4309078,Glass,Alkaline-earthSilicate,Zinc-Silicate,Boro-Silicate,,,,,Lens&Prism,,,,,,,52.19,4.66,0,0,9,7.05,4.81,0,0.77,0,0,0,0,0,0,14.17,4.17,0,0,0,0,0,0.11,0,0,0,0,0,0,0,0.45,0,0,2.63,0,0,0,0,0,0,0,0,0,0,0,0,0,0,0,0,0,0,0,0,0,0,0,0,0,0,0,0,53.2
4642,GP03-092100,USPatentKonicaMinolta(J),1982,A4309078,Glass,Alkaline-earthSilicate,Zinc-Silicate,Boro-Silicate,,,,,Lens&Prism,,,,,,,50.97,4.17,0,0,10.35,7.71,4.84,0,0,0,0,0,0,0,0,12.48,4.9,0,0,0,0,0,0.11,0,0,0,0,0,0,0,1.81,0,0,2.65,0,0,0,0,0,0,0,0,0,0,0,0,0,0,0,0,0,0,0,0,0,0,0,0,0,0,0,0,50.8
8770,GI03-191793R,NGF'sAdditionalNewData(J),2001,v.004p.0005,Glass,Alkaline-earthSilicate,Alumino-Silicate,,,,,,,,,,Annealing:at830Cfor1h.,GlassNameD036.Melting:inPtcrucibleat1600Cfor7h.,,51.65,0,9.92,0,38.43,0,0,0,0,0,0,0,0,0,0,0,0,0,0,0,0,0,0,0,0,0,0,0,0,0,0,0,0,0,0,0,0,0,0,0,0,0,0,0,0,0,0,0,0,0,0,0,0,0,0,0,0,0,0,0,0,0,56.8
10360,GP08-223464,JapanesePatentSumitaOpticalGlass(J),2002,A356348,Glass,Fluoro-Silicate,Boro-Silicate,,Molded,,,,OpticalUse,Lens&Prism,,,,,,55.16,14.36,0,0,0,0,0,0,0,0,0,0,0,0,0,0,0,0,0,0,0,0,0,0,0,0,0,0,0,0,3.72,0,0,0,0,0,0,0,0,0,0,0,0,0,0,20.58,0,0,0,0,0,0,0,6.18,0,0,0,0,0,0,0,0,60.48
10869,GP02-227725,USPatentSchottAG(DE),2003,A6551952,Glass,AlkaliSilicate,OtherSilicate,,NonLead,,,,OpticalUse,,,,,Ex.1,,59.53,0,4.66,0,0,0,0,14.23,7.92,0,0,0,0,0,0,0,0,0,0,0,0,0,0,0,0.07,0,0,0,0,0,13.59,0,0,0,0,0,0,0,0,0,0,0,0,0,0,0,0,0,0,0,0,0,0,0,0,0,0,0,0,0,0,0,41.44
2352,GB03-024288,HandbookofGlassData,1987,v.00Cp.0684,Glass,Alkaline-earthSilicate,Zinc-Silicate,,,,,,,,,,,,,62,0,0,0,0,24,0,0,0,0,0,0,0,0,0,14,0,0,0,0,0,0,0,0,0,0,0,0,0,0,0,0,0,0,0,0,0,0,0,0,0,0,0,0,0,0,0,0,0,0,0,0,0,0,0,0,0,0,0,0,0,0,54.2
7584,GP02-261972,USPatent,2004,A0132604,Glass,AlkaliSilicate,Boro-Silicate,,,,,,ColorFilter,,,,,S.Grunetal.Ex.6,,73.83,10.19,0,0,0.23,0.56,0,9.73,4.91,0,0,0,0,0,0,0,0,0,0,0,0,0,0,0,0.07,0,0,0,0,0,0.48,0,0,0,0,0,0,0,0,0,0,0,0,0,0,0,0,0,0,0,0,0,0,0,0,0,0,0,0,0,0,0,63.01
2511,GP04-029043,JapanesePatentHoyaCorp.(J),1985,A096542,Glass,Lead-Silicate,Alkaline-earthSilicate,Zinc-Silicate,,,,,OphthalmicLens,,,,,,,52.1,0,0,0,0,8.16,6.35,1.83,2.01,0,0,0,0,0,0,11.3,0,0,14.4,0,0,0,0,0,0,0,0,0,0,0,0,0,0,3.84,0,0,0,0,0,0,0,0,0,0,0,0,0,0,0,0,0,0,0,0,0,0,0,0,0,0,0,0,35.5
12137,GP04-265448,JapanesePatentSchottAG(DE),2005,A515954,Glass,Lead-Silicate,,,,,,,OpticalUse,Lens&Prism,,,,Ex.10,,52.25,0,0,0,0,0,0,1.06,0.69,0,0,0,0,0,0,0,0,0,42.5,0,0,0,0,0,0.22,0,0,0,0,0,3.28,0,0,0,0,0,0,0,0,0,0,0,0,0,0,0,0,0,0,0,0,0,0,0,0,0,0,0,0,0,0,0,22.88
2572,GP09-030592,JapanesePatentHoyaCorp.(J),1984,A152240,Glass,OtherSilicate,AlkaliSilicate,Alumino-Silicate,,,,,OphthalmicLens,,,,,,,69.57,0,1.54,0,0,0,8.41,2.03,4.53,0,0,0,0,0,0,0.77,0,0,0,0,0,0,0,0,0,0,0,0,0,0,13.14,0,0,0,0,0,0,0,0,0,0,0,0,0,0,0,0,0,0,0,0,0,0,0,0,0,0,0,0,0,0,0,39.4
5260,GB02-099517,PropertiesofGlass,1954,v.001p.0425,Glass,AlkaliSilicate,Boro-Silicate,,,,,,OpticalUse,,,,,Type:FluorCrown7423,,65.14,19.19,0.21,0,0,0,0,0,15.39,0,0,0,0,0,0,0,0,0,0,0,0,0,0.07,0,0,0,0,0,0,0,0,0,0,0,0,0,0,0,0,0,0,0,0,0,0,0,0,0,0,0,0,0,0,0,0,0,0,0,0,0,0,0,70.2
3981,GB02-096227,PropertiesofGlass,1954,v.001p.0236,Glass,AlkaliSilicate,Zinc-Silicate,,,,,,,,,,,,,77.28,0,0.53,0,0.05,0,0,17.03,0,0,0,0,0,0,0,5.09,0,0,0,0,0,0.02,0,0,0,0,0,0,0,0,0,0,0,0,0,0,0,0,0,0,0,0,0,0,0,0,0,0,0,0,0,0,0,0,0,0,0,0,0,0,0,0,59
6618,GP09-153888,USPatentOharaInc.(J),1994,A5320987,Glass,OtherSilicate,Alkaline-earthSilicate,,,,,,OpticalUse,Lens&Prism,,,,,,62.02,0,0,0.86,0,2.25,0,5.9,7.33,0,0,0,0,0,0,0,0,0,0,0,0,0,0,0,0.05,0,0,0,0,0,21.6,0,0,0,0,0,0,0,0,0,0,0,0,0,0,0,0,0,0,0,0,0,0,0,0,0,0,0,0,0,0,0,37.9
6034,GP04-126925,JapanesePatentCorningInc.(US),1993,A132337,Glass,Lead-Silicate,Boro-Silicate,,,,,,OphthalmicLens,,,,,,,61.92,6.06,3.79,0,0,0,3.71,1.79,0,0,0,0,0,0,0,0,0,0,16.29,0,0,0,0.09,0,0,0.88,0,0,0,0,4.49,0,0,0.97,0,0,0,0,0,0,0,0,0,0,0,0,0,0,0,0,0,0,0,0,0,0,0,0,0,0,0,0,34.1
13193,GP03-281880,USPatentOharaInc.(J),2007,A0197367,Glass,Alkaline-earthSilicate,,,,,,,OpticalUse,Lens&Prism,OpticalWaveguide,,,Ex.6,,52.9,11.29,3.11,0,0,29.87,0,0,2.25,0,0,0,0,0,0,0.1,0.27,0,0,0,0,0,0,0,0.002841,0,0,0,0,0,0,0,0,0,0,0,0,0.21,0,0,0,0,0,0,0,0,0,0,0,0,0,0,0,0,0,0,0,0,0,0,0,0,59
4562,GP02-116685,JapanesePatentHoyaCorp.(J),1991,A012341,Glass,AlkaliSilicate,,,Fiber,WaterResistant,,,OpticalTransmission,OpticalFiber,OpticalWaveguide,,,Clad,,73.67,2.27,0.62,1.57,0,0,0,19.63,0,0,0,0,0,0,0,0.77,0,0,1.41,0,0,0,0.06,0,0,0,0,0,0,0,0,0,0,0,0,0,0,0,0,0,0,0,0,0,0,0,0,0,0,0,0,0,0,0,0,0,0,0,0,0,0,0,55.2
1076,GB03-012818,HandbookofGlassProperties,1986,v.001p.0597,Glass,Alkaline-earthSilicate,OtherSilicate,,,,,,,,,,,,,63,0,0,0,0,35,0,0,0,0,0,0,0,0,0,0,0,0,0,0,0,0,0,0,0,2,0,0,0,0,0,0,0,0,0,0,0,0,0,0,0,0,0,0,0,0,0,0,0,0,0,0,0,0,0,0,0,0,0,0,0,0,54.3
15703,GP03-307442,JapanesePatentNipponElectricGlass(J),2012,A046392,Glass,Alkaline-earthSilicate,,,,,,,OpticalUse,Lens&Prism,,,,Ex.2,,54.17,8.25,2.5,0,6.83,4.58,14.95,2.06,0,0,0,0,0,0,0,2.35,4.31,0,0,0,0,0.003997,0,0,0,0,0,0,0,0,0,0,0,0,0,0,0,0,0,0,0,0,0,0,0,0,0,0,0,0,0,0,0,0,0,0,0,0,0,0,0,0,60
1885,GB09-021468,HandbookofGlassData,1987,v.00Cp.0397,Glass,OtherSilicate,AlkaliSilicate,,,,,,,,,,,,,75.32,0,0,0,0,0,0,18.26,0,0,0,0,0,0,0,0,0,0,0,0,0,0,0,0,0,6.42,0,0,0,0,0,0,0,0,0,0,0,0,0,0,0,0,0,0,0,0,0,0,0,0,0,0,0,0,0,0,0,0,0,0,0,0,55.14
13499,GP02-286910,JapanesePatentNipponElectricGlass(J),2008,A230949,Glass,AlkaliSilicate,Alkaline-earthSilicate,,Fiber,,,,Composite,,,,,Ex.8,,67.68,0,0.64,0.81,1.16,0.68,3.48,11.02,3.18,0,0,0,0,0,0,1.2,0.75,0,0,0,0,0,0,0,0,0,0,0,0,0,5.7,0,0,3.7,0,0,0,0,0,0,0,0,0,0,0,0,0,0,0,0,0,0,0,0,0,0,0,0,0,0,0,0,47
11446,GP02-254117,USPatent,2003,A0191007,Glass,AlkaliSilicate,Alkaline-earthSilicate,,NonLead,,,,OpticalUse,Lens&Prism,,,,S.Mashikoetal.Ex.10,,56.69,1.04,2.13,0,2.84,5.67,0,7.6,6.54,0,0,0,0,0,0,0,0.7,0,0,0,0,0,0,0,0.004972,0,0,0,0,0,16.33,0,0,0.46,0,0,0,0,0,0,0,0,0,0,0,0,0,0,0,0,0,0,0,0,0,0,0,0,0,0,0,0,37.4
8655,GP05-296966,USPatent,2010,A0093510,Glass,Boro-Silicate,,,Fiber,,,,,,,,,T.Tanakaetal.Ex.10,,77.24,13.51,1.85,0,0,0,0,6.07,1.33,0,0,0,0,0,0,0,0,0,0,0,0,0,0,0,0,0,0,0,0,0,0,0,0,0,0,0,0,0,0,0,0,0,0,0,0,0,0,0,0,0,0,0,0,0,0,0,0,0,0,0,0,0,64
18358,XP06-356003,JapanesePatentNipponElectricGlass(J),2014,A237564,Glass-Ceramics,Alumino-Silicate,Alkaline-earthSilicate,Zinc-Silicate,Melting,GlassCeramics,,,Lens&Prism,,,,700C5h+820C1h,ex.11,,59.57,0,13.2,9.95,0,0.89,0,0,0,0,0,0,0,0,0,9.85,0.62,0,0,0,0,0,0,0,0.02,0,0,0,0,0,4.93,0,0,0,0,0,0,0.97,0,0,0,0,0,0,0,0,0,0,0,0,0,0,0,0,0,0,0,0,0,0,0,0,46.5
2097,GB09-021159,HandbookofGlassData,1987,v.00Cp.0389,Glass,OtherSilicate,AlkaliSilicate,,,,,,,,,,,,,67.58,0,0,0,0,0,0,22.84,0,0,0,0,0,0,0,0,0,0,0,0,0,0,0,0,0,0,0,0,9.58,0,0,0,0,0,0,0,0,0,0,0,0,0,0,0,0,0,0,0,0,0,0,0,0,0,0,0,0,0,0,0,0,0,31.5
12783,GP03-274930,JapanesePatentAsahiFiberGlass(J),2006,A312706,Glass,Alkaline-earthSilicate,AlkaliSilicate,,Fiber,,,,Composite,Filler,Fiber,,,Ex.6,,66,0,3.5,3,15,0,0,7.7,2,0,0,0,0,0,0,0,0,0,0,0,0,0,0,0,0,0,0,0,0,0,2.8,0,0,0,0,0,0,0,0,0,0,0,0,0,0,0,0,0,0,0,0,0,0,0,0,0,0,0,0,0,0,0,55.2
3744,GP09-067756,JapanesePatentHoyaCorp.(J),1981,A059640,Glass,OtherSilicate,AlkaliSilicate,Alumino-Silicate,,,,,OphthalmicLens,,,,,,,63.51,2.15,2.35,0,0,0,14.07,5.8,1.15,0,0,0,0,0,0,0,0,0,0,0,0,0,0,0,0,0,0,0,0,0,10.96,0,0,0,0,0,0,0,0,0,0,0,0,0,0,0,0,0,0,0,0,0,0,0,0,0,0,0,0,0,0,0,41.4
1599,GB06-017606,HandbookofGlassData,1987,v.00Cp.0934,Glass,Alumino-Silicate,OtherSilicate,,,,,,,,,,,,,98.75,0,1,0,0,0,0,0,0,0,0,0,0,0,0,0,0,0,0,0,0,0,0,0,0,0,0.25,0,0,0,0,0,0,0,0,0,0,0,0,0,0,0,0,0,0,0,0,0,0,0,0,0,0,0,0,0,0,0,0,0,0,0,66
8384,GP05-287032,JapanesePatentNipponElectricGlass(J),2008,A255002,Glass,Boro-Silicate,AlkaliSilicate,,Fiber,,,,Composite,,,,,Ex.10,,77.24,13.51,1.85,0,0,0,0,6.07,1.33,0,0,0,0,0,0,0,0,0,0,0,0,0,0,0,0,0,0,0,0,0,0,0,0,0,0,0,0,0,0,0,0,0,0,0,0,0,0,0,0,0,0,0,0,0,0,0,0,0,0,0,0,0,64
12022,GP07-262701,EuropeanPatentSchottAG(DE),2004,A1468972,Glass,Zinc-Silicate,Alkaline-earthSilicate,,,,,,OpticalUse,Laser,OpticalWaveguide,,,Ex.8,,58.42,0.11,0.07,0,1.33,5.85,0,3.98,5.55,0,0,0,0,0,0,20.19,0,0,0,0,0,0,0,0,0,0,0,0,0,0,0,0,0,4.24,0,0,0.26,0,0,0,0,0,0,0,0,0,0,0,0,0,0,0,0,0,0,0,0,0,0,0,0,0,50.13
5400,GP02-104694,USPatentNikonCorp.(J),1989,A4812423,Glass,AlkaliSilicate,Alkaline-earthSilicate,,,,,,Lens&Prism,OphthalmicLens,,,,Lightweightglass,,53.56,0,0,0,16.47,0,13.97,0,8.86,0,0,0,0,0,0,0,0,0,0,0,0,0,0.06,0,0,0,0,0,0,0,7.08,0,0,0,0,0,0,0,0,0,0,0,0,0,0,0,0,0,0,0,0,0,0,0,0,0,0,0,0,0,0,0,47.12
14947,GP05-300932,JapanesePatentNipponElectricGlass(J),2011,A026157,Glass,Boro-Silicate,,,Pressed,,,,OpticalUse,Lens&Prism,,,,Ex.5,,52.04,14.37,0.31,0,3.35,0,15.69,0,0,0,0,0,0,0,0,1.38,12.68,0,0,0,0,0,0,0,0.02,0,0,0,0,0,0.16,0,0,0,0,0,0,0,0,0,0,0,0,0,0,0,0,0,0,0,0,0,0,0,0,0,0,0,0,0,0,0,61.7
3855,GP05-071048,EuropeanPatentCorningInc.(US),1985,A0151346,Glass,Boro-Silicate,AlkaliSilicate,,,,,,OphthalmicLens,,,,,,,67.21,12.86,1.98,0,2.23,0,3.8,4.17,3.9,0,0,0,0,0,0,0,0,0,0,0,0,0,0.09,0,0,0,0,0,0,0,2.75,0,0,0,0,0,0,0,0,0,0,0,0,0,0,0,0,0,0,0,0,0,0,0,0,0,0,0,0,1,0,0,56.4
840,GB02-011563,HandbookofGlassProperties,1986,v.001p.0567,Glass,AlkaliSilicate,Alkaline-earthSilicate,,,,,,,,,,,,,76.9,0,0,0,0,0,0,0,13.5,0,0,0,0,0,0,0,9.6,0,0,0,0,0,0,0,0,0,0,0,0,0,0,0,0,0,0,0,0,0,0,0,0,0,0,0,0,0,0,0,0,0,0,0,0,0,0,0,0,0,0,0,0,0,60.7
1047,GB03-012581,HandbookofGlassProperties,1986,v.001p.0592,Glass,Alkaline-earthSilicate,Zinc-Silicate,,,,,,,,,,,,,58,0,0,0,0,24,0,0,0,0,0,0,0,0,0,18,0,0,0,0,0,0,0,0,0,0,0,0,0,0,0,0,0,0,0,0,0,0,0,0,0,0,0,0,0,0,0,0,0,0,0,0,0,0,0,0,0,0,0,0,0,0,53
7315,GP02-170144,EuropeanPatent,1996,A0719740,Glass,AlkaliSilicate,Alkaline-earthSilicate,,NonLead,,,,OphthalmicLens,,,,,,,68.78,0.94,2.77,0,2.32,0,0,12.61,5.53,0,0,0,0,0,0,5.48,0,0,0,0,0,0,0,0,0,0,0,0,0,0,0.16,0,0,0.93,0.07,0,0,0,0,0,0,0,0,0,0,0,0,0,0,0,0,0,0,0,0,0,0,0,0,0,0.41,0,57.7
14310,GP03-296128,JapanesePatentNipponElectricGlass(J),2010,A120837,Glass,Alkaline-earthSilicate,AlkaliSilicate,Boro-Silicate,Pressed,Molded,,,OpticalUse,Lens&Prism,,,,Ex.2,,57.46,9.92,2.71,0,0,11.26,13.87,2.23,0,0,0,0,0,0,0,2.55,0,0,0,0,0,0,0,0,0.002369,0,0,0,0,0,0,0,0,0,0,0,0,0,0,0,0,0,0,0,0,0,0,0,0,0,0,0,0,0,0,0,0,0,0,0,0,0,59
13852,GP07-290791,USPatent,2009,A0163342,Glass,Zinc-Silicate,AlkaliSilicate,,Fiber,,,,OpticalWaveguide,,,,,U.kolbergetal.Ex.3,,59.67,0,0,0,0,0.48,1.99,7.75,5.14,0,0,0,0,0,0,20.72,0,0,0,0,0,0,0,0,0,2.12,0,0,0,0,0,0,0,2.11,0,0,0,0,0,0,0,0,0,0,0,0,0,0,0,0,0,0,0,0,0,0,0,0,0,0,0,0,51.62
5297,GP02-170143,EuropeanPatent,1996,A0719740,Glass,AlkaliSilicate,Alkaline-earthSilicate,,NonLead,,,,OphthalmicLens,,,,,,,71.12,1.91,2.16,0,1.36,1.3,0,11.34,4.51,0,0,0,0,0,0,5.26,0,0,0,0,0,0,0,0,0,0,0,0,0,0,0.17,0,0,0.4,0.07,0,0,0,0,0,0,0,0,0,0,0,0,0,0,0,0,0,0,0,0,0,0,0,0,0,0.42,0,58.8
7414,GB03-174669,DataBookofGlassComposition(J),1991,v.001p.0097,Glass,Alkaline-earthSilicate,Zinc-Silicate,,,,,,OpticalUse,Lens&Prism,,,,BaLF7,,63.48,1.17,0.8,0,0,13.16,0,2.5,4.86,0,0,0,0,0,0,11.04,0,0,2.78,0,0,0,0.21,0,0,0,0,0,0,0,0,0,0,0,0,0,0,0,0,0,0,0,0,0,0,0,0,0,0,0,0,0,0,0,0,0,0,0,0,0,0,0,51
7396,GP02-255904,JapanesePatentCarlZeiss(DE),2004,A123525,Glass,AlkaliSilicate,Boro-Silicate,,,,,,UV-TransmittingMaterial,,,,,Ex.7,,73.74,10.17,0,0,0.23,0.56,0,9.69,4.9,0,0,0,0,0,0,0,0,0,0,0,0,0,0,0,0.07,0,0,0,0,0,0.64,0,0,0,0,0,0,0,0,0,0,0,0,0,0,0,0,0,0,0,0,0,0,0,0,0,0,0,0,0,0,0,62.6
4655,GP04-092475,USPatentCorningInc.(US),1982,A4351906,Glass,Lead-Silicate,Alkaline-earthSilicate,OtherSilicate,,,,,OphthalmicLens,,,,,,,50.18,0,0,0,0,13.99,0,8.11,0,0,0,0,0,0,0,3.31,0,0,14.24,0,0,0,0,0,0,0,0,0,0,0,7.44,0,0,2.71,0,0,0,0,0,0,0,0,0,0,0,0,0,0,0,0,0,0,0,0,0,0,0,0,0,0,0,0,31.04
2058,GB02-019472,HandbookofGlassData,1987,v.00Cp.0165,Glass,AlkaliSilicate,Alkaline-earthSilicate,,,,,,,,,,,,,56.6,0,0,0,0,0,0,0,13.4,0,0,0,0,0,0,0,30,0,0,0,0,0,0,0,0,0,0,0,0,0,0,0,0,0,0,0,0,0,0,0,0,0,0,0,0,0,0,0,0,0,0,0,0,0,0,0,0,0,0,0,0,0,55.4
7409,GB04-174662,DataBookofGlassComposition(J),1991,v.001p.0095,Glass,Lead-Silicate,,,,,,,OpticalUse,Lens&Prism,,,,SF9,,67.82,1.01,0,0,0,0.98,0,2.11,5.01,0,0,0,0,0,0,0,0,0,22.85,0,0,0,0.15,0,0.07,0,0,0,0,0,0,0,0,0,0,0,0,0,0,0,0,0,0,0,0,0,0,0,0,0,0,0,0,0,0,0,0,0,0,0,0,0,33.7
2507,GP04-029039,JapanesePatentHoyaCorp.(J),1985,A096542,Glass,Lead-Silicate,Alkaline-earthSilicate,Zinc-Silicate,,,,,OphthalmicLens,,,,,,,57.97,0,0,0,0,7.88,7.66,1.77,1.46,0,0,0,0,0,0,5.29,0,0,13.51,0,0,0,0,0,0,0,0,0,0,0,0,0,0,4.45,0,0,0,0,0,0,0,0,0,0,0,0,0,0,0,0,0,0,0,0,0,0,0,0,0,0,0,0,37.6
8500,XP03-189481,USPatent,1999,A5897678,Glass-Ceramics,Alkaline-earthSilicate,AlkaliSilicate,,,,,,,,,,,,,65,1.01,0,0,1.89,6.43,0,6.81,5.23,0,0,0,0,0,0,7.78,0,0,0,0,0,0,0,0,0.12,0,0,0,0,0,5.73,0,0,0,0,0,0,0,0,0,0,0,0,0,0,0,0,0,0,0,0,0,0,0,0,0,0,0,0,0,0,0,47
3206,GP04-050460,JapanesePatentCorningInc.(US),1980,A121926,Glass,Lead-Silicate,Alumino-Silicate,Boro-Silicate,,,,,OphthalmicLens,,,,,,,58.53,8.4,5.81,0,0,3.22,0.49,2.39,0,0,0,0,0,0,0,0,0,0,19.64,0,0,0,0.07,0,0.03,0,0,0,0,0,1.41,0,0,0,0,0,0,0,0,0,0,0,0,0,0,0,0,0,0,0,0,0,0,0,0,0,0,0,0,0,0,0,36.32
1038,GB03-012568,HandbookofGlassProperties,1986,v.001p.0592,Glass,Alkaline-earthSilicate,Zinc-Silicate,,,,,,,,,,,,,64,0,0,0,0,28,0,0,0,0,0,0,0,0,0,8,0,0,0,0,0,0,0,0,0,0,0,0,0,0,0,0,0,0,0,0,0,0,0,0,0,0,0,0,0,0,0,0,0,0,0,0,0,0,0,0,0,0,0,0,0,0,52.2
3244,GP03-052771,JapanesePatentOharaInc.(J),1982,A205338,Glass,Alkaline-earthSilicate,Lead-Silicate,Zinc-Silicate,,,,,,,,,,,,59.43,0,0,0,0,20.93,3.02,0,0,0,0,0,0,0,0,8.88,0,0,4.66,0,0,0,0,0,0.15,0,0,0,0,0,0,0,0,2.93,0,0,0,0,0,0,0,0,0,0,0,0,0,0,0,0,0,0,0,0,0,0,0,0,0,0,0,0,45.7
3752,GP09-067764,JapanesePatentHoyaCorp.(J),1981,A059640,Glass,OtherSilicate,AlkaliSilicate,Boro-Silicate,,,,,OphthalmicLens,,,,,,,60.42,3.87,1.47,4.47,0,0,12.05,3.87,2.42,0,0,0,0,0,0,0,0,0,0,0,0,0,0,0,0,0,0,0,0,0,11.42,0,0,0,0,0,0,0,0,0,0,0,0,0,0,0,0,0,0,0,0,0,0,0,0,0,0,0,0,0,0,0,40.8
2386,GB03-024983,HandbookofGlassData,1987,v.00Cp.0774,Glass,Alkaline-earthSilicate,Alumino-Silicate,,,,,,,,,,,,,56,0,6,0,0,38,0,0,0,0,0,0,0,0,0,0,0,0,0,0,0,0,0,0,0,0,0,0,0,0,0,0,0,0,0,0,0,0,0,0,0,0,0,0,0,0,0,0,0,0,0,0,0,0,0,0,0,0,0,0,0,0,54.3
2564,GP03-030466,JapanesePatentOharaInc.(J),1984,A169953,Glass,Alkaline-earthSilicate,Boro-Silicate,Alumino-Silicate,AcidResistant,,,,,,,,,,,56.83,11.14,7.61,0,5.53,12.91,0,0,0,0,0,0,0,0,0,1.9,0,0,0,0,0,0,0.19,0,0,0,0,0,0,0,3.88,0,0,0,0,0,0,0,0,0,0,0,0,0,0,0,0,0,0,0,0,0,0,0,0,0,0,0,0,0,0,0,51.8
16170,GP03-310008,EuropeanPatentOharaInc.(J),2012,A2495223,Glass,Alkaline-earthSilicate,,,NonLead,,,,OpticalUse,Lens&Prism,,,,Ex.8,,54.04,0,0.11,0,4.39,12.15,0,9.26,0.53,0,0,0,0,0,0,7.29,4.92,0,0,0,0,0,0,0,0.03,1.26,0,0,0,0,0,0,0,6.02,0,0,0,0,0,0,0,0,0,0,0,0,0,0,0,0,0,0,0,0,0,0,0,0,0,0,0,0,50.9
2622,GP09-031166,JapanesePatent,1984,A003041,Glass,OtherSilicate,AlkaliSilicate,Alkaline-earthSilicate,,,,,OphthalmicLens,,,,,,,66.72,0,0,0,10.62,0,0,5.16,5.44,0,0,0,0,0,0,0,0,0,0,0,0,0,0.03,0,0,0,0,0,0,0,12.02,0,0,0,0,0,0,0,0,0,0,0,0,0,0,0,0,0,0,0,0,0,0,0,0,0,0,0,0,0,0,0,41.89
6748,GP09-155649,JapanesePatentOharaInc.(J),1994,A135738,Glass,OtherSilicate,AlkaliSilicate,,,,,,OpticalUse,Lens&Prism,,,,,,60.1,0,0,0,0,0,0,5.38,7.37,0,0,0,0,0,0,0,5.36,0,0,0,0,0,0,0,0.05,0,0,0,0,0,21.74,0,0,0,0,0,0,0,0,0,0,0,0,0,0,0,0,0,0,0,0,0,0,0,0,0,0,0,0,0,0,0,37.8
2327,GB03-024250,HandbookofGlassData,1987,v.00Cp.0683,Glass,Alkaline-earthSilicate,Zinc-Silicate,,,,,,,,,,,,,52,0,0,0,0,34,0,0,0,0,0,0,0,0,0,14,0,0,0,0,0,0,0,0,0,0,0,0,0,0,0,0,0,0,0,0,0,0,0,0,0,0,0,0,0,0,0,0,0,0,0,0,0,0,0,0,0,0,0,0,0,0,51.7
6682,GP02-155330,JapanesePatentOharaInc.(J),1994,A092674,Glass,AlkaliSilicate,Phosphate,,NonLead,,,,Lens&Prism,,,,,,,64.54,0,0.66,0,0,0,0,14.89,7.1,0,0,0,0,0,0,0,0,0,0,0,0,0,0,0,0.05,0,0,0,0,0,10.88,0,0,0,0,0,1.88,0,0,0,0,0,0,0,0,0,0,0,0,0,0,0,0,0,0,0,0,0,0,0,0,0,44.2
18441,XP06-356301,JapanesePatentOharaInc.(J),2014,A091637,Glass-Ceramics,Alumino-Silicate,AlkaliSilicate,,Melting,GlassCeramics,,,Mirror,SubstrateforPhotolithographyMask,,,650-750C1-150h+750-850C1-300h,ex.7,,63.51,0,16.51,1.76,1.42,0.36,8.75,0,0,0,0,0,0,0,0,0.78,0,0,0,0,0,0,0,0,0,0,0,0,0,0,1.98,0,0,0.84,0,0.46,3.63,0,0,0,0,0,0,0,0,0,0,0,0,0,0,0,0,0,0,0,0,0,0,0,0,0,55.6
11531,GP03-255665,JapanesePatentNipponElectricGlass(J),2004,A075456,Glass,Alkaline-earthSilicate,AlkaliSilicate,,Pressed,Molded,,,OpticalUse,Lens&Prism,,,,Ex.4,,63.31,3.31,2.12,0,0.51,4.7,11.58,3.95,0.76,0,0,0,0,0,0,0,7.37,0,0,0,0,0,0,0,0.02,2.37,0,0,0,0,0,0,0,0,0,0,0,0,0,0,0,0,0,0,0,0,0,0,0,0,0,0,0,0,0,0,0,0,0,0,0,0,56.2
10211,GP02-222513,JapanesePatentNipponSheetGlass(J),2002,A121048,Glass,AlkaliSilicate,Alkaline-earthSilicate,,NonLead,,,,Substrate,,,,,,,53,0,0,6,0,6,16,10,0,0,0,0,0,0,0,0,0,0,0,0,0,0,0,0,0,0,0,0,0,0,3,0,0,4,0,0,0,2,0,0,0,0,0,0,0,0,0,0,0,0,0,0,0,0,0,0,0,0,0,0,0,0,44.63
7410,GB04-174663,DataBookofGlassComposition(J),1991,v.001p.0095,Glass,Lead-Silicate,,,,,,,OpticalUse,Lens&Prism,,,,SF11,,56.85,0,2.87,0,0,0,0,0.94,0,0,0,0,0,0,0,0,0,0,33.18,0,0,0,0.3,0,0,0,0,0,0,0,5.86,0,0,0,0,0,0,0,0,0,0,0,0,0,0,0,0,0,0,0,0,0,0,0,0,0,0,0,0,0,0,0,25.7
8517,GP05-189651,USPatentCorningInc.(US),1999,A5932501,Glass,Boro-Silicate,,,,,,,,,,,,,,58.72,16.04,0,0,0,2.75,4.96,3.28,2.24,0,0,0,0,0,0,0,1.28,0,0,0,0,0,0,0,0,3.57,0,0,0,0,0,0,0,7.16,0,0,0,0,0,0,0,0,0,0,0,0,0,0,0,0,0,0,0,0,0,0,0,0,0,0,0,0,52.5
8307,GP03-187766,JapanesePatentOharaInc.(J),1999,A049530,Glass,Alkaline-earthSilicate,,,Pressed,Molded,HotPressed,,Lens&Prism,OpticalUse,,,,,,63.34,5.68,1.06,0,1.28,11.24,9.61,0,1.52,0,0,0,0,0,0,3.53,0.69,0,0,0,0,0,0,0,0.25,0,0,0,0,0,1.8,0,0,0,0,0,0,0,0,0,0,0,0,0,0,0,0,0,0,0,0,0,0,0,0,0,0,0,0,0,0,0,55.2
6716,GP03-155475,JapanesePatentOharaInc.(J),1994,A107426,Glass,Alkaline-earthSilicate,AlkaliSilicate,,,,,,Lens&Prism,,,,,,,62.48,7.31,0,0,6.81,3.78,6.39,9.24,3.58,0,0,0,0,0,0,0,0,0,0,0,0,0,0,0,0.02,0,0,0,0,0,0.4,0,0,0,0,0,0,0,0,0,0,0,0,0,0,0,0,0,0,0,0,0,0,0,0,0,0,0,0,0,0,0,59.1
7058,GP09-164370,EuropeanPatentOharaInc.(J),1995,A0645348,Glass,OtherSilicate,AlkaliSilicate,Alkaline-earthSilicate,,,,,OpticalUse,,,,,,,63.61,0,0,0,0,3.76,0,5.61,4.8,0,0,0,0,0,0,0,0,0,0,0,0,0,0,0,0.05,0,0,0,0,0,22.18,0,0,0,0,0,0,0,0,0,0,0,0,0,0,0,0,0,0,0,0,0,0,0,0,0,0,0,0,0,0,0,34.4
8331,GP04-285052,USPatentOharaInc.(J),2008,A7371703,Glass,Lead-Silicate,,,,,,,OpticalUse,Lens&Prism,,,,Ex.2,,80.22,0,0,0,0,0,0,7.19,5.97,0,0,0,0,0,0,0,0,0,6.51,0,0,0,0.11,0,0,0,0,0,0,0,0.009143,0,0,0,0,0,0,0,0,0,0,0,0,0,0,0,0,0,0,0,0,0,0,0,0,0,0,0,0,0,0,0,49
5527,GP05-108179,EuropeanPatentCorningInc.(US),1990,A0396896,Glass,Boro-Silicate,Alkaline-earthSilicate,,Photochromic,,,,OphthalmicLens,,,,,,,51.28,16.01,2.44,0,3.55,6.58,0,0,4.88,0,0,0,0,0,0.01,3.05,0,0,0,0,0,0,0,0,0,0,0,0,0,0,6.72,0,0,4.25,0,0,0,0,0,0,0,0,0,0,0,0,0,0,0,0,0,0,0,0,0,0,0,0,0,0.82,0.22,0.16,44.5
4220,GB09-097085,PropertiesofGlass,1954,v.001p.0398,Glass,OtherSilicate,AlkaliSilicate,,,,,,,,,,,,,72.69,0,0,0,0,0,0,20.91,0,0,0,0,0,0,0,0,0,0,0,0,0,0,0,0,0,0,0,0,6.4,0,0,0,0,0,0,0,0,0,0,0,0,0,0,0,0,0,0,0,0,0,0,0,0,0,0,0,0,0,0,0,0,0,36.5
12714,GP08-274299,JapanesePatentSumitaOpticalGlass(J),2006,A176351,Glass,Fluoro-Silicate,OtherSilicate,,Pressed,NonLead,,,OpticalUse,Lens&Prism,,,,Ex.6,,55.77,0,0,0,0,0,0,0,0,0,0,0,0,0,0,0,0,0,0,0,0,0,0,0,0,0,0,0,0,0,16.32,0,0,0,0,0,0,0,0,0,0,0,0,0,10.34,13.88,0,0,0,0,0,0,0,3.69,0,0,0,0,0,0,0,0,35.5
4814,GP02-094166,USPatentCorningInc.(US),1985,A4540672,Glass,AlkaliSilicate,Boro-Silicate,,,,,,OphthalmicLens,,,,,,,57.94,7.3,0.31,0,0,0,9.04,2.59,10.38,0,0,0,0,0,0,0,0,0,0,0,0,0,0.1,0,0,0,0,0,0,0,12.32,0,0,0,0,0,0,0,0,0,0,0,0,0,0,0,0,0,0,0,0,0,0,0,0,0,0,0,0,0,0,0,42.1
8662,GI06-191647,NGF'sAdditionalNewData(J),2001,v.004p.0001,Glass,Alumino-Silicate,AlkaliSilicate,,,,,,ElectronicsElectrical,Substrate,,,Anneal:at870Cfor1hr.,GlassNameC007.Melt:inPtRhat1620Cfor21hr.Crystalizedalittle.,,59.97,0,19.98,0,0.01,0,0,19.9,0,0,0,0,0,0,0,0,0,0,0,0,0,0,0.14,0,0,0,0,0,0,0,0,0,0,0,0,0,0,0,0,0,0,0,0,0,0,0,0,0,0,0,0,0,0,0,0,0,0,0,0,0,0,0,58.8
16706,GP06-313407,USPatentOCVIntellectualCapital(US),2013,A0217807,Glass,Alumino-Silicate,OtherSilicate,,Fiber,,,,Composite,Fiber,,,,OCVIntellectualCapitalLLC.Ex.9,,59.26,6.9,18.24,0,0,0,0,0,0,0,0,0,0,0,0,0,0,0,0,0,0,0,0,13.68,0,1.92,0,0,0,0,0,0,0,0,0,0,0,0,0,0,0,0,0,0,0,0,0,0,0,0,0,0,0,0,0,0,0,0,0,0,0,0,57.5
1791,GB02-019468,HandbookofGlassData,1987,v.00Cp.0165,Glass,AlkaliSilicate,Alkaline-earthSilicate,,,,,,,,,,,,,76.4,0,0,0,0,0,0,0,18,0,0,0,0,0,0,0,5.6,0,0,0,0,0,0,0,0,0,0,0,0,0,0,0,0,0,0,0,0,0,0,0,0,0,0,0,0,0,0,0,0,0,0,0,0,0,0,0,0,0,0,0,0,0,59.9
13232,XP06-282389,EuropeanPatentOharaInc.(J),2007,A1864952,Glass-Ceramics,Alumino-Silicate,,,GlassCeramics,,,,,,,,,Ex.1,,63.27,0,16.54,1.71,1.23,0.45,9.21,0,0,0,0,0,0,0,0,0.42,0,0,0,0,0,0,0,0,0.06,0,0,0,0,0,2.15,0,0,1.12,0.2,0,3.64,0,0,0,0,0,0,0,0,0,0,0,0,0,0,0,0,0,0,0,0,0,0,0,0,0,55.5
6707,GP03-155466,JapanesePatentOharaInc.(J),1994,A107426,Glass,Alkaline-earthSilicate,AlkaliSilicate,,,,,,Lens&Prism,,,,,,,54.96,0,1.27,0,15.47,5.07,3.25,16.72,0,0,0,0,0,0,0,0,0,0,0,0,0,0,0,0,0.02,0,0,0,0,0,3.24,0,0,0,0,0,0,0,0,0,0,0,0,0,0,0,0,0,0,0,0,0,0,0,0,0,0,0,0,0,0,0,47
5287,GP09-099712,USPatentSchottGlassTech.(US),1984,A4444893,Glass,OtherSilicate,AlkaliSilicate,Alkaline-earthSilicate,,,,,OphthalmicLens,,,,,,,67.23,0,0,0,9.12,0,0.72,5.17,4.94,0,0,0,0,0,0,0,0,0,0,0,0,0,0.02,0,0,0,0,0,0,0,12.8,0,0,0,0,0,0,0,0,0,0,0,0,0,0,0,0,0,0,0,0,0,0,0,0,0,0,0,0,0,0,0,40.83
8527,GP05-189835,USPatentHoyaCorp.(J),1999,A5919718,Glass,Boro-Silicate,Alkaline-earthSilicate,,,,,,,,,,,,,54.01,11.36,2.16,0,0,9.77,16.8,0,1.09,0,0,0,0,0,0,4.22,0,0,0,0,0,0,0.17,0,0,0.42,0,0,0,0,0,0,0,0,0,0,0,0,0,0,0,0,0,0,0,0,0,0,0,0,0,0,0,0,0,0,0,0,0,0,0,0,59.5
3516,GP02-058951,JapanesePatentCorningInc.(US),1986,A086446,Glass,AlkaliSilicate,OtherSilicate,Boro-Silicate,,,,,OphthalmicLens,,,,,,,52.84,5.35,2.7,0,4.8,0,2.3,2.22,15.53,0,0,0,0,0,0,0,0,0,0,0,0,0,0,0,0,0,0,0,0,0,14.25,0,0,0,0,0,0,0,0,0,0,0,0,0,0,0,0,0,0,0,0,0,0,0,0,0,0,0,0,0,0,0,41
3846,GP05-071039,EuropeanPatentCorningInc.(US),1985,A0151346,Glass,Boro-Silicate,AlkaliSilicate,,,,,,OphthalmicLens,,,,,,,61.9,20.17,0.75,0,0,0,3.8,6.18,2.55,0,0,0,0,0,0,0,0,0,0,0,0,0,0.09,0,0,0,0,0,0,0,3.53,0,0,0,0,0,0,0,0,0,0,0,0,0,0,0,0,0,0,0,0,0,0,0,0,0,0,0,0,1,0,0,55
6698,GP05-155452,JapanesePatentOharaInc.(J),1994,A107424,Glass,Boro-Silicate,Alkaline-earthSilicate,,,,,,Lens&Prism,,,,,,,55.44,6.26,3.22,0,0,19.24,14.07,0.62,0.65,0,0,0,0,0,0,0,0,0,0,0,0,0,0,0,0.08,0,0,0,0,0,0,0,0,0.43,0,0,0,0,0,0,0,0,0,0,0,0,0,0,0,0,0,0,0,0,0,0,0,0,0,0,0,0,58
8697,GI06-191689R,NGF'sAdditionalNewData(J),2001,v.004p.0001,Glass,Alumino-Silicate,AlkaliSilicate,,,,,,ElectronicsElectrical,Substrate,,,Annealing:at660Cfor1hr.,GlassNameC049.Melting:inPtcrucibleat1600Cfor7hr.,,65.84,0,14.52,0,0,0,7.2,7.57,0,0,0,0,0,0,0,4.87,0,0,0,0,0,0,0,0,0,0,0,0,0,0,0,0,0,0,0,0,0,0,0,0,0,0,0,0,0,0,0,0,0,0,0,0,0,0,0,0,0,0,0,0,0,0,57.8
5753,GP04-116933,JapanesePatentCanonInc.(J),1991,A050138,Glass,Lead-Silicate,,,Pressed,,,,OpticsOptoelectronics,,,,,,,65.58,0,0,0,0,0,5.52,14.32,0,0,0,0,0,0,0,0,0,0,14.45,0,0,0,0.12,0,0,0,0,0,0,0,0,0,0,0,0,0,0,0,0,0,0,0,0,0,0,0,0,0,0,0,0,0,0,0,0,0,0,0,0,0,0,0,37.6
972,GB04-011333,HandbookofGlassProperties,1986,v.001p.0563,Glass,Lead-Silicate,AlkaliSilicate,,,,,,,,,,,,,63.5,0,0,0,0,0,0,7.5,0,0,0,0,0,0,0,0,0,0,29,0,0,0,0,0,0,0,0,0,0,0,0,0,0,0,0,0,0,0,0,0,0,0,0,0,0,0,0,0,0,0,0,0,0,0,0,0,0,0,0,0,0,0,30.2
3683,GP06-063961,JapanesePatentNat.Inst.Mat.Sci.(J),1987,A138342,Glass,Alumino-Silicate,Alkaline-earthSilicate,,,,,,Lens&Prism,,,,,,,60,0,10,30,0,0,0,0,0,0,0,0,0,0,0,0,0,0,0,0,0,0,0,0,0,0,0,0,0,0,0,0,0,0,0,0,0,0,0,0,0,0,0,0,0,0,0,0,0,0,0,0,0,0,0,0,0,0,0,0,0,0,60.2
6205,GB02-138854,HandbookofGlassData,1993,v.00Ep.0444,Glass,AlkaliSilicate,Lead-Silicate,,,,,,,,,,,P445446,,69.5,0,0,0,0,0,0,0,22.5,0,0,0,0,0,0,0,0,0,8,0,0,0,0,0,0,0,0,0,0,0,0,0,0,0,0,0,0,0,0,0,0,0,0,0,0,0,0,0,0,0,0,0,0,0,0,0,0,0,0,0,0,0,43.7
5288,GP09-099713,USPatentSchottGlassTech.(US),1984,A4444893,Glass,OtherSilicate,AlkaliSilicate,Alkaline-earthSilicate,,,,,OphthalmicLens,,,,,,,67.23,0,0,0,9.11,0,0,5.16,5.44,0,0,0,0,0,0,0,0,0,0,0,0,0,0.03,0,0,0,0,0,0,0,13.02,0,0,0,0,0,0,0,0,0,0,0,0,0,0,0,0,0,0,0,0,0,0,0,0,0,0,0,0,0,0,0,40.83
2667,GP04-033901,JapanesePatentSchottAG(DE),1985,A180930,Glass,Lead-Silicate,OtherSilicate,AlkaliSilicate,,,,,RadiationShield,OpticalFiber,OphthalmicLens,IonElectrodeGElerode,,,,56.59,0,0,0,0,0,0,0.98,1.3,0,0,0,0,0,0,0,0,0,37.02,0,0,0,0.12,0,0,0,0,0,0,0,1.99,0,0,1.99,0,0,0,0,0,0,0,0,0,0,0,0,0,0,0,0,0,0,0,0,0,0,0,0,0,0,0,0,25.3
5441,GB04-174652,DataBookofGlassComposition(J),1991,v.001p.0094,Glass,Lead-Silicate,AlkaliSilicate,,,,,,OpticalUse,Lens&Prism,,,,LLF4,,74.65,1.12,0,0,1.94,0,0,5.91,7.03,0,0,0,0,0,0,0,0,0,9.28,0,0,0,0.08,0,0,0,0,0,0,0,0,0,0,0,0,0,0,0,0,0,0,0,0,0,0,0,0,0,0,0,0,0,0,0,0,0,0,0,0,0,0,0,45.2
3742,GP09-067754,JapanesePatentHoyaCorp.(J),1981,A059640,Glass,OtherSilicate,AlkaliSilicate,Boro-Silicate,,,,,OphthalmicLens,,,,,,,67.6,4.3,1.63,0,0,0,0,5.37,5.51,0,0,0,0,0,0,0,0,0,0,0,0,0,0,0,0,0,0,0,0,0,15.58,0,0,0,0,0,0,0,0,0,0,0,0,0,0,0,0,0,0,0,0,0,0,0,0,0,0,0,0,0,0,0,36.6
15499,GP07-305677,USPatentSchottAG(DE),2011,A8039410,Glass,Zinc-Silicate,AlkaliSilicate,,Fiber,,,,OpticalFiber,,,,,Ex.8,,55.41,0,0,0,0,5.77,0.97,6.99,3.08,0,0,0,0,0,0,21.55,0,0,0,0,0,0,0.12,0,0,2.67,0,0,0,0,0,0,0,3.4,0,0,0,0,0,0,0,0,0,0,0,0,0,0,0,0,0,0,0,0,0,0,0,0,0,0,0,0,49.92
2576,GP09-030596,JapanesePatentHoyaCorp.(J),1984,A152240,Glass,OtherSilicate,AlkaliSilicate,Boro-Silicate,,,,,OphthalmicLens,,,,,,,65.4,4.09,1.55,0,0,0,8.48,2.04,4.57,0,0,0,0,0,0,0,0.61,0,0,0,0,0,0,0,0,0,0,0,0,0,13.24,0,0,0,0,0,0,0,0,0,0,0,0,0,0,0,0,0,0,0,0,0,0,0,0,0,0,0,0,0,0,0,39.4
8534,GP02-293476,USPatentOharaInc.(J),2009,A7572746,Glass,AlkaliSilicate,,,,,,,OpticalUse,Lens&Prism,,,,Ex.5,,76.64,2.81,0.19,0,0,1.32,1.09,8.75,8.74,0,0,0,0,0,0,0,0,0,0,0,0,0,0,0,0.09,0,0,0,0,0,0,0,0,0,0,0,0,0,0,0,0,0.37,0,0,0,0,0,0,0,0,0,0,0,0,0,0,0,0,0,0,0,0,59
4288,GB04-098961,PropertiesofGlass,1954,v.001p.0426,Glass,Lead-Silicate,AlkaliSilicate,,,,,,,,,,,ExtraLightFlint,,75.54,0.11,0,0,0.45,0,0,15.03,0,0,0,0,0,0,0,0,0,0,8.68,0,0,0,0.11,0,0.07,0,0,0,0,0,0,0,0,0,0,0,0,0,0,0,0,0,0,0,0,0,0,0,0,0,0,0,0,0,0,0,0,0,0,0,0,0,45.7
6687,GP02-155335,JapanesePatentOharaInc.(J),1994,A092674,Glass,AlkaliSilicate,Phosphate,,NonLead,,,,Lens&Prism,,,,,,,56.4,0,2.08,0,0,0,0,18.11,14.99,0,0,0,0,0,0,0,0,0,0,0,0,0,0,0,0.02,0,0,0,0,0,4.42,0,0,0,0,0,3.98,0,0,0,0,0,0,0,0,0,0,0,0,0,0,0,0,0,0,0,0,0,0,0,0,0,49
7891,GP07-180515,EuropeanPatent,1997,A0797550,Glass,Zinc-Silicate,AlkaliSilicate,,NonLead,,,,LivingConsumerPArts,,,,,,,64.22,0,0,0,0,4.65,0,6.32,8.17,0,0,0,0,0,0,16.46,0,0,0,0,0,0,0,0,0.18,0,0,0,0,0,0,0,0,0,0,0,0,0,0,0,0,0,0,0,0,0,0,0,0,0,0,0,0,0,0,0,0,0,0,0,0,0,53
13124,GP05-281256,JapanesePatentNipponElectricGlass(J),2007,A297269,Glass,Boro-Silicate,Alkaline-earthSilicate,,Pressed,Molded,,,OpticalUse,Lens&Prism,,,,Ex.1,,52.31,12.22,1.73,0,5.84,2.13,16.22,2.85,0,0,0,0,0,0,0,0,5.05,0,0,0,0,0,0,0,0.04,1.61,0,0,0,0,0,0,0,0,0,0,0,0,0,0,0,0,0,0,0,0,0,0,0,0,0,0,0,0,0,0,0,0,0,0,0,0,59.6
2042,GB02-019122,HandbookofGlassData,1987,v.00Cp.0157,Glass,AlkaliSilicate,Lead-Silicate,,,,,,,,,,,,,57.08,0,0,0,0,0,0,12.71,0,0,0,0,0,0,0,0,0,0,30.21,0,0,0,0,0,0,0,0,0,0,0,0,0,0,0,0,0,0,0,0,0,0,0,0,0,0,0,0,0,0,0,0,0,0,0,0,0,0,0,0,0,0,0,27.84
13237,XP06-282394,EuropeanPatentOharaInc.(J),2007,A1864952,Glass-Ceramics,Alumino-Silicate,,,GlassCeramics,,,,,,,,,Ex.6,,62.67,0,16.57,2.05,1.23,0.36,9.23,0,0,0,0,0,0,0,0,0.34,0,0,0,0,0,0,0,0,0,0,0,0,0,0,2.16,0,0,1.12,0.4,0.23,3.64,0,0,0,0,0,0,0,0,0,0,0,0,0,0,0,0,0,0,0,0,0,0,0,0,0,55.2
13977,GP03-293184,JapanesePatentOharaInc.(J),2009,A286680,Glass,Alkaline-earthSilicate,Boro-Silicate,,,,,,OpticalUse,Lens&Prism,,,,Ex.3,,53.02,7.44,2.94,0,16.6,13.22,0,0,0,0,0,0,0,0,0,2.69,0,0,0,0,0,0,0,0,0.03,0,0,0,0,0,3.39,0,0,0.67,0,0,0,0,0,0,0,0,0,0,0,0,0,0,0,0,0,0,0,0,0,0,0,0,0,0,0,0,53.2
13976,GP03-293183,JapanesePatentOharaInc.(J),2009,A286680,Glass,Alkaline-earthSilicate,Boro-Silicate,,,,,,OpticalUse,Lens&Prism,,,,Ex.2,,53.13,8.82,2.3,0,18.12,14.13,0,0,0,0,0,0,0,0,0,0,0.89,0,0,0,0,0,0,0,0.13,0,0,0,0,0,2.41,0,0,0,0,0,0,0,0,0,0,0.07,0,0,0,0,0,0,0,0,0,0,0,0,0,0,0,0,0,0,0,0,53.2
4269,GC01-098653,SchottGlas(Jena)(DE),,D871,Glass,Silica,,,Block,Disk,,,OpticalUse,,,,,OpticalSilicaGlass,,100,0,0,0,0,0,0,0,0,0,0,0,0,0,0,0,0,0,0,0,0,0,0,0,0,0,0,0,0,0,0,0,0,0,0,0,0,0,0,0,0,0,0,0,0,0,0,0,0,0,0,0,0,0,0,0,0,0,0,0,0,0,67.8
1796,GB02-019489,HandbookofGlassData,1987,v.00Cp.0166,Glass,AlkaliSilicate,Alkaline-earthSilicate,,,,,,,,,,,,,85.2,0,0,0,0,0,0,0,8.7,0,0,0,0,0,0,0,6.1,0,0,0,0,0,0,0,0,0,0,0,0,0,0,0,0,0,0,0,0,0,0,0,0,0,0,0,0,0,0,0,0,0,0,0,0,0,0,0,0,0,0,0,0,0,62.3
8929,GP04-305478,JapanesePatentOharaInc.(J),2011,A251903,Glass,Lead-Silicate,,,,,,,OpticalUse,Lens&Prism,,,,Ex.2,,80.22,0,0,0,0,0,0,7.19,5.97,0,0,0,0,0,0,0,0,0,6.51,0,0,0,0.11,0,0,0,0,0,0,0,0,0,0,0,0,0,0,0,0,0,0,0,0,0,0,0,0,0,0,0,0,0,0,0,0,0,0,0,0,0,0,0,49
8933,GP04-305482,JapanesePatentOharaInc.(J),2011,A251903,Glass,Lead-Silicate,,,,,,,OpticalUse,Lens&Prism,,,,Ex.6,,74.75,0,0,0,0,0,0,7.78,6.49,0,0,0,0,0,0,0,0,0,10.88,0,0,0,0,0,0.08,0,0,0,0,0,0.02,0,0,0,0,0,0,0,0,0,0,0,0,0,0,0,0,0,0,0,0,0,0,0,0,0,0,0,0,0,0,0,42.8
7999,GP03-181445,JapanesePatentOharaInc.(J),1998,A194772,Glass,Alkaline-earthSilicate,Boro-Silicate,,HotPressed,,,,OpticalUse,Lens&Prism,,,,,,53.77,8.48,1.91,0,0,12.24,16.28,2.69,0.89,0,0,0,0,0,0,3.24,0,0,0,0,0,0,0,0,0.07,0,0,0,0,0,0.43,0,0,0,0,0,0,0,0,0,0,0,0,0,0,0,0,0,0,0,0,0,0,0,0,0,0,0,0,0,0,0,55.9
14371,GP03-296753,USPatentNipponSheetGlass(J),2010,A0029830,Glass,Alkaline-earthSilicate,Alumino-Silicate,,Flake,,,,Filler,,,,,Ex.4,,60.01,0,8.7,5.26,21.03,0,0.4,0.4,0,0,0,0,0,0,0,0,0,0,0,0,0,0,0,0,0,0,0,0,0,0,4.2,0,0,0,0,0,0,0,0,0,0,0,0,0,0,0,0,0,0,0,0,0,0,0,0,0,0,0,0,0,0,0,56
11107,GJ03-245082,J.Res.NationalBureauofStandards,1951,v.046p.0176,Glass,Alkaline-earthSilicate,AlkaliSilicate,Zinc-Silicate,,,,,OpticalUse,,,,,viscosityanddensityofmoltenglasseswithacounterbalanced-spheremethod,,62.91,5.61,1.17,0,0,15.61,0,1.16,5.93,0,0,0,0,0,0,7.35,0,0,0,0,0,0,0.12,0,0.14,0,0,0,0,0,0,0,0,0,0,0,0,0,0,0,0,0,0,0,0,0,0,0,0,0,0,0,0,0,0,0,0,0,0,0,0,0,57.7
6651,GP05-154604,USPatent,1994,A5376597,Glass,Boro-Silicate,,,NonLead,,,,TableWare,,,,,,,63.96,1.26,0,0,4.99,5.47,1.17,3.39,6.68,0,0,0,0,0,0,6.45,0,0,0,0,0,0,0,0,0.07,0,0,0,0,0,6.57,0,0,0,0,0,0,0,0,0,0,0,0,0,0,0,0,0,0,0,0,0,0,0,0,0,0,0,0,0,0,0,46.5
13873,GP07-290987,EuropeanPatentSchottAG(DE),2009,A2072477,Glass,Zinc-Silicate,AlkaliSilicate,,Fiber,,,,OpticalWaveguide,,,,,Ex.7,,56.77,0,0,0,0,0.42,1.97,7.95,4.94,0,0,0,0,0,0,24.36,0,0,0,0,0,0,0.12,0,0,1.24,0,0,0,0,0,0,0,2.22,0,0,0,0,0,0,0,0,0,0,0,0,0,0,0,0,0,0,0,0,0,0,0,0,0,0,0,0,51.06
2077,GB02-019583,HandbookofGlassData,1987,v.00Cp.0169,Glass,AlkaliSilicate,Lead-Silicate,,,,,,,,,,,,,67.83,0,0,0,0,0,0,0,7.08,0,0,0,0,0,0,0,0,0,25.09,0,0,0,0,0,0,0,0,0,0,0,0,0,0,0,0,0,0,0,0,0,0,0,0,0,0,0,0,0,0,0,0,0,0,0,0,0,0,0,0,0,0,0,32.5
8479,GP02-290539,USPatentNipponSheetGlass(J),2009,A0088309,Glass,AlkaliSilicate,Alkaline-earthSilicate,,,,,,Substrate,Biotechnology,,,,Ex.3,,70.11,0,1.02,7.01,6.03,0,0,8.02,5.99,0,0,0,0,0,0,0,0,0,0,0,0,0.001884,0,0,0,0,0,0,0,0,1.77,0,0,0,0,0,0,0,0,0.05,0,0,0,0,0,0,0,0,0,0,0,0,0,0,0,0,0,0,0,0,0,0,56.9
4666,GP04-092630,USPatentHoyaCorp.(J),1985,A4562162,Glass,Lead-Silicate,,,,,,,OphthalmicLens,,,,,,,61.24,0,0,0,0,2.52,3.23,6.56,3.08,0,0,0,0,0,0,0,0,0,19.44,0,0,0,0,0,0,0,0,0,0,0,0,0,0,3.92,0,0,0,0,0,0,0,0,0,0,0,0,0,0,0,0,0,0,0,0,0,0,0,0,0,0,0,0,34.1
11438,GP02-254109,USPatent,2003,A0191007,Glass,AlkaliSilicate,Alkaline-earthSilicate,,NonLead,,,,OpticalUse,Lens&Prism,,,,S.Mashikoetal.Ex.2,,52.69,1.06,1.52,0,2.63,5.76,0,8.91,7.82,0,0,0,0,0,0,0.9,1.42,0,0,0,0,0,0,0,0.23,0,0,0,0,0,17.06,0,0,0,0,0,0,0,0,0,0,0,0,0,0,0,0,0,0,0,0,0,0,0,0,0,0,0,0,0,0,0,37.1
2378,GB03-024800,HandbookofGlassData,1987,v.00Cp.0770,Glass,Alkaline-earthSilicate,Boro-Silicate,,,,,,,,,,,,,51.5,16.1,0,0,0,32.4,0,0,0,0,0,0,0,0,0,0,0,0,0,0,0,0,0,0,0,0,0,0,0,0,0,0,0,0,0,0,0,0,0,0,0,0,0,0,0,0,0,0,0,0,0,0,0,0,0,0,0,0,0,0,0,0,59
7742,GP09-178833,JapanesePatentOharaInc.(J),1997,A142872,Glass,OtherSilicate,,,,,,,Lens&Prism,OpticalUse,,,,,,59.88,1.13,0,10.89,0,0,8.81,9.2,2.33,0,0,0,0,0,0,0,0,0,0,0,0,0,0,0,0.03,0,0,0,7.72,0,0,0,0,0,0,0,0,0,0,0,0,0,0,0,0,0,0,0,0,0,0,0,0,0,0,0,0,0,0,0,0,0,28.8
1800,GB02-019493,HandbookofGlassData,1987,v.00Cp.0166,Glass,AlkaliSilicate,Alkaline-earthSilicate,,,,,,,,,,,,,84.5,0,0,0,0,0,0,0,5.4,0,0,0,0,0,0,0,10.1,0,0,0,0,0,0,0,0,0,0,0,0,0,0,0,0,0,0,0,0,0,0,0,0,0,0,0,0,0,0,0,0,0,0,0,0,0,0,0,0,0,0,0,0,0,62.8
9033,GP05-205478,JapanesePatentOharaInc.(J),2000,A247678,Glass,Boro-Silicate,,,,,,,OpticalUse,Lens&Prism,,,,,,60.72,13.97,4.47,0,0,0,12.21,5.89,2.58,0,0,0,0,0,0,0,0,0,0,0,0,0,0,0,0.08,0,0,0,0,0,0.08,0,0,0,0,0,0,0,0,0,0,0,0,0,0,0,0,0,0,0,0,0,0,0,0,0,0,0,0,0,0,0,63.9
4353,GB04-099526,PropertiesofGlass,1954,v.001p.0425,Glass,Lead-Silicate,AlkaliSilicate,,,,,,OpticalUse,,,,,Type:4743D.F.,,72.29,0,0.17,0,0.48,0,0,7.58,1.15,0,0,0,0,0,0,0,0,0,18.28,0,0,0,0.04,0,0,0,0,0,0,0,0,0,0,0,0,0,0,0,0,0,0,0,0,0,0,0,0,0,0,0,0,0,0,0,0,0,0,0,0,0,0,0,36.9
8329,GP05-188341,JapanesePatentCarlZeiss(DE),1999,A171586,Glass,Boro-Silicate,Alkaline-earthSilicate,,NonLead,,,,Lens&Prism,OpticalUse,,,,,,65.67,6.96,0.68,0,0.12,4.51,0,6.81,4.78,0,0,0,0,0,0,0,0,0,0,0,0,0,0,0,0.07,0,0,0,0,0,10.4,0,0,0,0,0,0,0,0,0,0,0,0,0,0,0,0,0,0,0,0,0,0,0,0,0,0,0,0,0,0,0,43.11
1049,GB03-012583,HandbookofGlassProperties,1986,v.001p.0592,Glass,Alkaline-earthSilicate,Zinc-Silicate,,,,,,,,,,,,,54,0,0,0,0,24,0,0,0,0,0,0,0,0,0,22,0,0,0,0,0,0,0,0,0,0,0,0,0,0,0,0,0,0,0,0,0,0,0,0,0,0,0,0,0,0,0,0,0,0,0,0,0,0,0,0,0,0,0,0,0,0,51.5
7414,GP02-256355,USPatentSchottAG(DE),2004,A6716781,Glass,AlkaliSilicate,,,NonLead,,,,OpticalUse,Lens&Prism,,,,Ex.4,,72.96,0,1.23,0,0,0,0,23.2,0,0,0,0,0,0,0,0,0,0,0,0,0,0,0,0,0.04,0,0,0,0,0,0,0,0,2.55,0,0,0,0,0,0,0,0,0,0,0,0,0,0,0,0,0,0,0,0,0,0,0,0,0,0,0,0,56.04
2068,GB02-019567,HandbookofGlassData,1987,v.00Cp.0168,Glass,AlkaliSilicate,Lead-Silicate,,,,,,,,,,,,,69.37,0,0,0,0,0,0,0,4.77,0,0,0,0,0,0,0,0,0,25.86,0,0,0,0,0,0,0,0,0,0,0,0,0,0,0,0,0,0,0,0,0,0,0,0,0,0,0,0,0,0,0,0,0,0,0,0,0,0,0,0,0,0,0,32.4
9519,GP02-211808,JapanesePatentNipponSheetGlass(J),2001,A139341,Glass,AlkaliSilicate,Alkaline-earthSilicate,OtherSilicate,GradedIndex,NonLead,,,Lens&Prism,,,,,,,51.1,0,0,12.6,0,3.8,9.8,8.3,0,0,0,0,0,0,0,0,0,0,0,0,0,0,0,2.5,0,0,0,0,0,0,8.4,0,0,3.5,0,0,0,0,0,0,0,0,0,0,0,0,0,0,0,0,0,0,0,0,0,0,0,0,0,0,0,0,48.72
6259,GP05-204400,JapanesePatent,2000,A053441,Glass,Boro-Silicate,AlkaliSilicate,Alkaline-earthSilicate,NonLead,,,,OpticalUse,,,,,,,80.42,8.79,0,0,0.23,2.1,0,4.16,3.42,0,0,0,0,0,0,0,0,0,0,0,0,0,0,0,0.07,0,0,0,0,0,0.81,0,0,0,0,0,0,0,0,0,0,0,0,0,0,0,0,0,0,0,0,0,0,0,0,0,0,0,0,0,0,0,63.1
16066,GP03-309731,USPatentNipponSheetGlass(J),2012,A8304484,Glass,Alkaline-earthSilicate,Alumino-Silicate,,Flake,,,,Composite,Filler,,,,Ex.5,,60,0,7.7,4.44,16.1,0,0,0.8,0,0,0,0,0,0,0,0,6.76,0,0,0,0,0,0,0,0,0,0,0,0,0,4.2,0,0,0,0,0,0,0,0,0,0,0,0,0,0,0,0,0,0,0,0,0,0,0,0,0,0,0,0,0,0,0,54
14946,GP05-300931,JapanesePatentNipponElectricGlass(J),2011,A026157,Glass,Boro-Silicate,,,Pressed,,,,OpticalUse,Lens&Prism,,,,Ex.6,,52.04,14.38,0.31,0,3.35,0,15.7,0,0,0,0,0,0,0,0,1.38,12.68,0,0,0,0,0,0,0,0,0,0,0,0,0,0.16,0,0,0,0,0,0,0,0,0,0,0,0,0,0,0,0,0,0,0,0,0,0,0,0,0,0,0,0,0,0,0,61.7
6657,GP05-154610,USPatent,1994,A5376597,Glass,Boro-Silicate,,,NonLead,,,,TableWare,,,,,,,64.34,1.01,0,0,1.87,6.08,0,10.74,3.72,0,0,0,0,0,0,7.75,0,0,0,0,0,0,0,0,0.12,0,0,0,0,0,4.38,0,0,0,0,0,0,0,0,0,0,0,0,0,0,0,0,0,0,0,0,0,0,0,0,0,0,0,0,0,0,0,47
1881,GB02-021464,HandbookofGlassData,1987,v.00Cp.0397,Glass,AlkaliSilicate,OtherSilicate,,,,,,,,,,,,,77.94,0,0,0,0,0,0,18.89,0,0,0,0,0,0,0,0,0,0,0,0,0,0,0,0,0,3.17,0,0,0,0,0,0,0,0,0,0,0,0,0,0,0,0,0,0,0,0,0,0,0,0,0,0,0,0,0,0,0,0,0,0,0,0,57.06
2344,GB03-024277,HandbookofGlassData,1987,v.00Cp.0684,Glass,Alkaline-earthSilicate,Zinc-Silicate,,,,,,,,,,,,,66,0,0,0,0,26,0,0,0,0,0,0,0,0,0,8,0,0,0,0,0,0,0,0,0,0,0,0,0,0,0,0,0,0,0,0,0,0,0,0,0,0,0,0,0,0,0,0,0,0,0,0,0,0,0,0,0,0,0,0,0,0,55.5
