Repository: hori1537/rexrexxion-about-SP

File: input_csv/inputcsv_SiO2_0.01-100.00_youngsmodulus.csv (part 13 of 53)
No.,GlassNo.,DataSource,Year,DataSourceNumber,State,GlassSystem1,GlassSystem2,GlassSystem3,Appearance1,Appearance2,Appearance3,Appearance4,Usage1,Usage2,Usage3,Usage4,ThermalTreatment,Note,GlassNo.(Structure),SiO2,B2O3,Al2O3,MgO,CaO,BaO,Li2O,Na2O,K2O,Ag2O,MnO,FeO,CoO,NiO,CuO,ZnO,SrO,CdO,PbO,SnO,Cr2O3,Fe2O3,As2O3,Y2O3,Sb2O3,La2O3,Nd2O3,Gd2O3,Bi2O3,Co3O4,TiO2,MnO2,GeO2,ZrO2,CeO2,SnO2,P2O5,Ta2O5,Nb2O3,SO3,MoO3,WO3,H2O,LiF,NaF,KF,MgF2,CaF2,SrF2,BaF2,ZnF2,PbF2,YF3,AlF3,LaF3,GdF3,YbF3,ErF3,F,Cl,Br,Ag,Young'sModulusatRT(GPa)
2194,GJ01-108579,J.Non-CrystallineSolids,1989,v.108p.0187,Glass,Silica,,,,,,,,,,,,ExtensionofMakishimaandMackenzie'stheory,,100,0,0,0,0,0,0,0,0,0,0,0,0,0,0,0,0,0,0,0,0,0,0,0,0,0,0,0,0,0,0,0,0,0,0,0,0,0,0,0,0,0,0,0,0,0,0,0,0,0,0,0,0,0,0,0,0,0,0,0,0,0,73
7557,XP03-272491,USPatentHoyaCorp.(J),2006,A7015161,Glass-Ceramics,Alkaline-earthSilicate,Alumino-Silicate,,GlassCeramics,,,,Substrate,MagneticMemoryDisk,,,Tg+31C4hand1000C4h,Ex.3Crystalothers:Titanate,,47.97,0,10.71,29.08,0,0,0,0,0,0,0,0,0,0,0,0,0,0,0,0,0,0,0,0,0,0,0,0,0,0,10.2,0,0,2.04,0,0,0,0,0,0,0,0,0,0,0,0,0,0,0,0,0,0,0,0,0,0,0,0,0,0,0,0,147
3797,XP03-205130,JapanesePatentNGKInsulators(J),2000,A178041,Glass-Ceramics,Alkaline-earthSilicate,Alumino-Silicate,,GlassCeramics,,,,MagneticMemoryDisk,,,,,,,49.3,0,13.6,13.35,13.35,0,0,0,0,0,0,0,0,0,0,1.2,0,0,0,0,0,0,0,0,0,0,0,0,0,0,9.2,0,0,0,0,0,0,0,0,0,0,0,0,0,0,0,0,0,0,0,0,0,0,0,0,0,0,0,0,0,0,0,122
2402,GB05-139131,HandbookofGlassData,1993,v.00Ep.0482,Glass,Boro-Silicate,AlkaliSilicate,,,,,,,,,,,,,60.2,11.1,0,0,0,0,0,28.7,0,0,0,0,0,0,0,0,0,0,0,0,0,0,0,0,0,0,0,0,0,0,0,0,0,0,0,0,0,0,0,0,0,0,0,0,0,0,0,0,0,0,0,0,0,0,0,0,0,0,0,0,0,0,65.3
10417,GP03-352321,USPatentOthers,2013,A0244858,Glass,Alkaline-earthSilicate,Alumino-Silicate,,Melting,Fiber,,,PlasticsFRP,,,,,ex.7,,61.61,0,9.19,10.59,16.29,0,1.25,0.65,0.06,0,0,0,0,0,0,0,0,0,0,0,0,0.11,0,0,0,0,0,0,0,0,0.22,0,0,0.004948,0,0,0,0,0,0,0,0,0,0,0,0,0,0,0,0,0,0,0,0,0,0,0,0,0.03,0,0,0,85.42
4585,GP03-212010,JapanesePatentCentralGlass(J),2001,A180969,Glass,Alkaline-earthSilicate,Alumino-Silicate,,,,,,OpticalUse,Substrate,MagneticMemoryDisk,,,,,48.91,3.38,8.07,10.21,15.72,0,11.8,0,0,0,0,0,0,0,0,0,0,0,0,0,0,0,0,0,0,0,0,0,0,0,0,0,0,1.91,0,0,0,0,0,0,0,0,0,0,0,0,0,0,0,0,0,0,0,0,0,0,0,0,0,0,0,0,101
1311,GP06-061041,USPatentUSAGov.(US),1987,A4709987,Glass,Alumino-Silicate,Alkaline-earthSilicate,,Tube,,,,OpticalFiber,,,,,ProtectivecoatingofOpt.fiber.,,27.95,0,13.17,25,23.96,0,0,0,0,0,0,0,0,0,0,0,0,0,0,0,0,0,0,0,0,0,0,0,0,0,8.4,0,0,0,0,0,0,1.52,0,0,0,0,0,0,0,0,0,0,0,0,0,0,0,0,0,0,0,0,0,0,0,0,115.5
927,GJ35-039279,J.Non-CrystallineSolids,1986,v.083p.0335,Glass,Germanate,AlkaliSilicate,,,,,,,,,,,,,45.05,0,0,0,0,0,0,9.91,0,0,0,0,0,0,0,0,0,0,0,0,0,0,0,0,0,0,0,0,0,0,0,0,45.05,0,0,0,0,0,0,0,0,0,0,0,0,0,0,0,0,0,0,0,0,0,0,0,0,0,0,0,0,0,68.02
1316,GP06-061046,USPatentUSAGov.(US),1987,A4709987,Glass,Alumino-Silicate,Alkaline-earthSilicate,,Tube,,,,OpticalFiber,,,,,ProtectivecoatingofOpt.fiber.,,43.93,0,17.26,21.83,0,0,0,0,0,0,0,0,0,0,0,0,0,0,0,0,0,0,0,0,0,0,0,0,0,0,11.01,0,0,0,0,0,0,5.97,0,0,0,0,0,0,0,0,0,0,0,0,0,0,0,0,0,0,0,0,0,0,0,0,115.6
5880,XP02-224984,USPatentOharaInc.(J),2002,A6495480,Glass-Ceramics,AlkaliSilicate,,,GlassCeramics,,,,Substrate,MagneticMemoryDisk,,,,Nucleationtemp.:540CCrystallizationtemp.:780C,,73.69,0,1.39,0.7,0,0,20.22,0,1.8,0,0,0,0,0,0,0.35,0,0,0,0,0,0,0,0,0.04,0,0,0,0,0,0,0,0,1.01,0,0,0.8,0,0,0,0,0,0,0,0,0,0,0,0,0,0,0,0,0,0,0,0,0,0,0,0,0,105
1548,GB02-071377,HandbookofGlassData,1983,v.00Ap.0332,Glass,AlkaliSilicate,,,,,,,,,,,,,,75,0,0,0,0,0,0,25,0,0,0,0,0,0,0,0,0,0,0,0,0,0,0,0,0,0,0,0,0,0,0,0,0,0,0,0,0,0,0,0,0,0,0,0,0,0,0,0,0,0,0,0,0,0,0,0,0,0,0,0,0,0,61.4
4331,XP06-210980,JapanesePatentKonicaMinolta(J),2001,A026449,Glass-Ceramics,Alumino-Silicate,Alkaline-earthSilicate,,,,,,MagneticMemoryDisk,,,,,Crystal:Magnesium-Aluminosilicate,,42.27,0,15.82,38.54,0,0,0,0,0,0,0,0,0,0,0,0,0,0,0,0,0,0,0,0,0,0,0,0,0,0,3.37,0,0,0,0,0,0,0,0,0,0,0,0,0,0,0,0,0,0,0,0,0,0,0,0,0,0,0,0,0,0,0,114.6
7918,GP06-284071,JapanesePatentNipponElectricGlass(J),2008,A001589,Glass,Alumino-Silicate,Alkaline-earthSilicate,Boro-Silicate,NonAlkali,,,,LiquidCrystalDisplay,VideoCamera,Substrate,,,Ex.41,,67.28,10.23,9.64,0.49,9.41,0,0,0,0,0,0,0,0,0,0,0,2.86,0,0,0,0,0,0,0,0,0,0,0,0,0,0,0,0,0,0,0.09,0,0,0,0,0,0,0,0,0,0,0,0,0,0,0,0,0,0,0,0,0,0,0,0,0,0,73
8672,GP03-297242,EuropeanPatentSaint-Gobain(FR),2010,A2162404,Glass,Alkaline-earthSilicate,,,Fiber,,,,Composite,Filler,,,,Ex.8,,65.55,0,4.88,5.48,18.48,0,0,3.76,1.5,0,0,0,0,0,0,0,0,0,0,0,0,0.35,0,0,0,0,0,0,0,0,0,0,0,0,0,0,0,0,0,0,0,0,0,0,0,0,0,0,0,0,0,0,0,0,0,0,0,0,0,0,0,0,31.8
1908,GJ02-091233,GlassPhysics&Chemistry,1980,v.006p.0310,Glass,AlkaliSilicate,Alumino-Silicate,,,,,,,,,,,,,66,0,21,0,0,0,13,0,0,0,0,0,0,0,0,0,0,0,0,0,0,0,0,0,0,0,0,0,0,0,0,0,0,0,0,0,0,0,0,0,0,0,0,0,0,0,0,0,0,0,0,0,0,0,0,0,0,0,0,0,0,0,81.2
6286,GP05-228298,USPatent,2003,A0109370,Glass,Boro-Silicate,Alkaline-earthSilicate,Alumino-Silicate,,,,,Substrate,MagneticMemoryDisk,,,,M.Ikenishietal.Ex.14,,55,15,10,10,0,0,0,5,5,0,0,0,0,0,0,0,0,0,0,0,0,0,0,0,0,0,0,0,0,0,0,0,0,0,0,0,0,0,0,0,0,0,0,0,0,0,0,0,0,0,0,0,0,0,0,0,0,0,0,0,0,0,65.21
2970,XB06-174891,DataBookofGlassComposition(J),1991,v.001p.0163,Glass-Ceramics,Alumino-Silicate,,,GlassCeramics,,,,ElectronicsElectrical,,,,,,,75.12,0,12.42,0,0,0,7.91,0.52,0.07,0,0,0,0,0,0,1.33,0,0,0,0,0,0,0,0,0,0,0,0,0,0,1.52,0,0,0.78,0,0,0,0,0,0,0,0,0,0,0,0,0,0,0,0,0,0,0,0,0,0,0,0,0.34,0,0,0,88.2
733,GB05-025757,HandbookofGlassData,1987,v.00Cp.0453,Glass,Boro-Silicate,AlkaliSilicate,,,,,,,,,,,,,45,30,0,0,0,0,0,25,0,0,0,0,0,0,0,0,0,0,0,0,0,0,0,0,0,0,0,0,0,0,0,0,0,0,0,0,0,0,0,0,0,0,0,0,0,0,0,0,0,0,0,0,0,0,0,0,0,0,0,0,0,0,78.5
8892,GP02-300033,EuropeanPatentCorningInc.(US),2010,A2227444,Glass,AlkaliSilicate,Alumino-Silicate,,,,,,Window,Substrate,,,,Ex.6,,64.76,3.01,9.43,2.99,1.31,0,0.91,12.02,3.71,0,0,0,0,0,0,0,0,0,0,0,0,0,0,0,0,0,0,0,0,0,0,0,0,1.61,0,0.25,0,0,0,0,0,0,0,0,0,0,0,0,0,0,0,0,0,0,0,0,0,0,0,0,0,0,75.2
4943,XP03-212837,JapanesePatentKonicaMinolta(J),2001,A287959,Glass-Ceramics,Alkaline-earthSilicate,Alumino-Silicate,OtherSilicate,GlassCeramics,,,,MagneticMemoryDisk,,,,,crystal:(MgAl)SiO3,,32.82,0,11.88,37.73,6.03,0,6.6,0,0,0,0,0,0,0,0,0,0,0,0,0,0,0,0,0,0,0,0,0,0,0,4.94,0,0,0,0,0,0,0,0,0,0,0,0,0,0,0,0,0,0,0,0,0,0,0,0,0,0,0,0,0,0,0,99.72
4666,XP03-212560,JapanesePatentKonicaMinolta(J),2001,A287931,Glass-Ceramics,Alkaline-earthSilicate,Alumino-Silicate,Zinc-Silicate,GlassCeramics,,,,MagneticMemoryDisk,,,,,crystal:(MgAl)SiO3Zn2Ti3O8Zn2TiO4,,53.55,0,5.84,22.18,0,0,4.99,0,0,0,0,0,0,0,0,7.76,0,0,0,0,0,0,0,0,0.08,0,0,0,0,0,5.6,0,0,0,0,0,0,0,0,0,0,0,0,0,0,0,0,0,0,0,0,0,0,0,0,0,0,0,0,0,0,0,135
342,GB05-006675,HandbookofGlassProperties,1986,v.001p.0328,Glass,Boro-Silicate,AlkaliSilicate,,,,,,,,,,,,,50,25,0,0,0,0,0,25,0,0,0,0,0,0,0,0,0,0,0,0,0,0,0,0,0,0,0,0,0,0,0,0,0,0,0,0,0,0,0,0,0,0,0,0,0,0,0,0,0,0,0,0,0,0,0,0,0,0,0,0,0,0,76.16
1279,GJ02-055815,J.AmericanCeramicSoc.,1971,v.054p.0309,Glass,AlkaliSilicate,,,GlassCeramics,,,,,,,,,,,60.75,0,8.93,0,0,0,29.01,0,0,0,0,0,0,0,0,0,0,0,0,0,0,0,0,0,0,0,0,0,0,0,0.76,0,0,0.54,0,0,0,0,0,0,0,0,0,0,0,0,0,0,0,0,0,0,0,0,0,0,0,0,0,0,0,0,82.662
8945,XP06-301047,JapanesePatentOharaInc.(J),2011,A040144,Glass-Ceramics,Alumino-Silicate,Zinc-Silicate,Alkaline-earthSilicate,,,,,Substrate,MagneticMemoryDisk,,,670C3h+750C7h,Ex.2,,57.82,0,11.05,9.87,2.36,0,0,4.28,0,0,0,0,0,0,0,9.77,0,0,0,0,0,0,0,0,0,0,0,0,0,0,4.15,0,0,0,0.23,0,0.47,0,0,0,0,0,0,0,0,0,0,0,0,0,0,0,0,0,0,0,0,0,0,0,0,0,100
1501,GP09-069645,JapanesePatentNat.Inst.Mat.Sci.(J),1981,A129632,Glass,OtherSilicate,Alumino-Silicate,,AlkaliResistant,,,,ReinforcementofCement,,,,,,,34.97,0,21.98,0,0,0,0,0,0,0,0,0,0,0,0,0,0,0,0,0,0,0,0,12.49,0,12.49,0,0,0,0,10.09,0,0,7.99,0,0,0,0,0,0,0,0,0,0,0,0,0,0,0,0,0,0,0,0,0,0,0,0,0,0,0,0,110
8947,XP06-301049,JapanesePatentOharaInc.(J),2011,A040144,Glass-Ceramics,Alumino-Silicate,Zinc-Silicate,,,,,,Substrate,MagneticMemoryDisk,,,670C3h+750C7h,Ex.4,,55.21,2.87,10.43,10.31,1.19,0,0,4.29,0,0,0,0,0,0,0,10.42,0,0,0,0,0,0,0,0,0,0,0,0,0,0,4.58,0,0,0,0.23,0,0.47,0,0,0,0,0,0,0,0,0,0,0,0,0,0,0,0,0,0,0,0,0,0,0,0,0,88
3262,GJ20-187187,J.AmericanCeramicSoc.,1999,v.082p.3501,Glass,Phosphate,,,,,,,,,,,,,,15,0,0,42.5,0,0,0,0,0,0,0,0,0,0,0,0,0,0,0,0,0,0,0,0,0,0,0,0,0,0,0,0,0,0,0,0,42.5,0,0,0,0,0,0,0,0,0,0,0,0,0,0,0,0,0,0,0,0,0,0,0,0,0,54.4
5007,XP06-212901,JapanesePatentKonicaMinolta(J),2001,A287965,Glass-Ceramics,Alumino-Silicate,Alkaline-earthSilicate,OtherSilicate,GlassCeramics,,,,MagneticMemoryDisk,,,,,crystal:(MgAl)SiO3,,37.35,0,16.01,36.16,0,0,6.83,0,0,0,0,0,0,0,0,0,0,0,0,0,0,0,0,0,0,0,0,0,0,0,3.65,0,0,0,0,0,0,0,0,0,0,0,0,0,0,0,0,0,0,0,0,0,0,0,0,0,0,0,0,0,0,0,154.6
9661,GJ02-312109,J.AmericanCeramicSoc.,2013,v.096p.001436,Glass,AlkaliSilicate,Alkaline-earthSilicate,,,,,,,,,,Annealedattheirrespectiveannealingtemp.for2hr.,,,68.07,0,7.99,7.98,0.09,0,0,15.71,0,0,0,0,0,0,0,0,0,0,0,0,0,0,0,0,0,0,0,0,0,0,0,0,0,0,0,0.16,0,0,0,0,0,0,0,0,0,0,0,0,0,0,0,0,0,0,0,0,0,0,0,0,0,0,73.5
5519,XP03-222624,JapanesePatentKonicaMinolta(J),2002,A145641,Glass-Ceramics,Alkaline-earthSilicate,AlkaliSilicate,Alumino-Silicate,,,,,Substrate,MagneticMemoryDisk,,,,Crystal:Lithiumzincsilicate,,70.31,0,3.6,4.56,0,0,12.29,0,1.3,0,0,0,0,0,0,1.96,3.55,0,0,0,0,0,0,0,0.08,0,0,0,0,0,0,0,0,1.49,0,0,0.86,0,0,0,0,0,0,0,0,0,0,0,0,0,0,0,0,0,0,0,0,0,0,0,0,0,79.2
7809,GP02-280738,JapanesePatentPanasonicCorp.(J),2007,A182991,Glass,AlkaliSilicate,Alkaline-earthSilicate,,Fiber,,,,ThermalInsulator,,,,,Ex.3,,58.63,9.4,4.28,9.28,2.22,0,0,13.88,2.31,0,0,0,0,0,0,0,0,0,0,0,0,0,0,0,0,0,0,0,0,0,0,0,0,0,0,0,0,0,0,0,0,0,0,0,0,0,0,0,0,0,0,0,0,0,0,0,0,0,0,0,0,0,83.7
7443,GP02-269556,USPatentHoyaCorp.(J),2005,A0181218,Glass,AlkaliSilicate,Alkaline-earthSilicate,,,,,,Substrate,MagneticMemoryDisk,,,,Ex.6,,58,0,5,6,8,0,15,2,0,0,0,0,0,0,0,0,0,0,0,0,0,0,0,0,0,0,0,0,0,0,1,0,0,5,0,0,0,0,0,0,0,0,0,0,0,0,0,0,0,0,0,0,0,0,0,0,0,0,0,0,0,0,99.05
9668,GJ02-312116,J.AmericanCeramicSoc.,2013,v.096p.001436,Glass,AlkaliSilicate,Alkaline-earthSilicate,,,,,,,,,,Annealedattheirrespectiveannealingtemp.for2hr.,,,75.88,0,0.03,0.1,8.11,0,0,15.72,0,0,0,0,0,0,0,0,0,0,0,0,0,0,0,0,0,0,0,0,0,0,0,0,0,0,0,0.16,0,0,0,0,0,0,0,0,0,0,0,0,0,0,0,0,0,0,0,0,0,0,0,0,0,0,66.9
177,GB02-006488,HandbookofGlassProperties,1986,v.001p.0326,Glass,AlkaliSilicate,Alkaline-earthSilicate,,,,,,,,,,,,,72.1,0,0,0,0,0,0,0,12.6,0,0,0,0,0,0,0,15.3,0,0,0,0,0,0,0,0,0,0,0,0,0,0,0,0,0,0,0,0,0,0,0,0,0,0,0,0,0,0,0,0,0,0,0,0,0,0,0,0,0,0,0,0,0,64
8147,GP03-288173,EuropeanPatentOwensCorning(US),2008,A1951634,Glass,Alkaline-earthSilicate,Alumino-Silicate,,Fiber,,,,Composite,,,,,Ex.5,,64.63,0,12.09,17.24,5.32,0,0,0.7,0,0,0,0,0,0,0,0,0,0,0,0,0,0.02,0,0,0,0,0,0,0,0,0.007707,0,0,0,0,0,0,0,0,0,0,0,0,0,0,0,0,0,0,0,0,0,0,0,0,0,0,0,0,0,0,0,87.63
10754,XP03-356708,USPatentOharaInc.(J),2014,A0141285,Glass-Ceramics,Alkaline-earthSilicate,Alumino-Silicate,,Melting,Disk,GlassCeramics,,MagneticMemoryDisk,Glass-Ceramics,,,750C300min,ex.128,,59.32,3.67,10.97,12.68,1.14,0,0,6.7,1.36,0,0,0,0,0,0,0,0,0,0,0,0,0,0,0,0,0,0,0,0,0,4.16,0,0,0,0,0,0,0,0,0,0,0,0,0,0,0,0,0,0,0,0,0,0,0,0,0,0,0,0,0,0,0,89
10769,GP06-356847,USPatentCorningInc.(US),2014,A0179510,Glass,Alumino-Silicate,Alkaline-earthSilicate,,Melting,SheetGlass,,,Display,LiquidCrystalDisplay,,,,ex.2,,71.93,4.62,11.06,1.51,4.91,0,0,0,0,0,0,0,0,0,0,0,5.82,0,0,0,0,0.01,0,0,0,0,0,0,0,0,0,0,0,0.01,0,0.07,0,0,0,0,0,0,0,0,0,0,0,0,0,0,0,0,0,0,0,0,0,0,0,0,0,0,77.8
4453,XP02-211133,JapanesePatentOharaInc.(J),2001,A019490,Glass-Ceramics,AlkaliSilicate,Alumino-Silicate,,,,,,Substrate,MagneticMemoryDisk,,,,,,72.57,0,4.92,0,0,0,17.59,0,1.46,0,0,0,0,0,0,0.22,0,0,0,0,0,0,0,0,0.1,0,0,0,0,0,0,0,0,2.42,0,0,0.72,0,0,0,0,0,0,0,0,0,0,0,0,0,0,0,0,0,0,0,0,0,0,0,0,0,110
219,GB03-006536,HandbookofGlassProperties,1986,v.001p.0335,Glass,Alkaline-earthSilicate,Alumino-Silicate,,,,,,,,,,,,,55,0,20,25,0,0,0,0,0,0,0,0,0,0,0,0,0,0,0,0,0,0,0,0,0,0,0,0,0,0,0,0,0,0,0,0,0,0,0,0,0,0,0,0,0,0,0,0,0,0,0,0,0,0,0,0,0,0,0,0,0,0,104.1
1846,XB01-089877,GlassHandBook(J),1975,v.001p.0204,Glass-Ceramics,Silica,,,GlassCeramics,,,,,,,,,,,100,0,0,0,0,0,0,0,0,0,0,0,0,0,0,0,0,0,0,0,0,0,0,0,0,0,0,0,0,0,0,0,0,0,0,0,0,0,0,0,0,0,0,0,0,0,0,0,0,0,0,0,0,0,0,0,0,0,0,0,0,0,78.4
574,GB02-019774,HandbookofGlassData,1987,v.00Cp.0213,Glass,AlkaliSilicate,Alkaline-earthSilicate,,,,,,,,,,,,,70.5,0,0,0,25,0,0,4.5,0,0,0,0,0,0,0,0,0,0,0,0,0,0,0,0,0,0,0,0,0,0,0,0,0,0,0,0,0,0,0,0,0,0,0,0,0,0,0,0,0,0,0,0,0,0,0,0,0,0,0,0,0,0,79.1
7250,XP03-265727,USPatentHoyaCorp.(J),2005,A6905988,Glass-Ceramics,Alkaline-earthSilicate,Alumino-Silicate,,GlassCeramics,,,,Substrate,MagneticMemoryDisk,,,Tg+31C4h:1000C4h,Ex.3,,47.97,0,10.71,29.08,0,0,0,0,0,0,0,0,0,0,0,0,0,0,0,0,0,0,0,0,0,0,0,0,0,0,10.2,0,0,2.04,0,0,0,0,0,0,0,0,0,0,0,0,0,0,0,0,0,0,0,0,0,0,0,0,0,0,0,0,147
8028,GP06-285509,EuropeanPatentCorningInc.(US),2008,A1899275,Glass,Alumino-Silicate,Alkaline-earthSilicate,Alumino-Silicate,,,,,Display,LiquidCrystalDisplay,Substrate,,,Ex.10,,68.59,9.94,10.55,1.21,9.14,0,0,0,0,0,0,0,0,0,0,0,0.5,0,0,0,0,0,0,0,0,0,0,0,0,0,0,0,0,0,0,0.07,0,0,0,0,0,0,0,0,0,0,0,0,0,0,0,0,0,0,0,0,0,0,0,0,0,0,73.14
210,GB03-006521,HandbookofGlassProperties,1986,v.001p.0336,Glass,Alkaline-earthSilicate,Alumino-Silicate,,,,,,,,,,,,,60,0,8,0,32,0,0,0,0,0,0,0,0,0,0,0,0,0,0,0,0,0,0,0,0,0,0,0,0,0,0,0,0,0,0,0,0,0,0,0,0,0,0,0,0,0,0,0,0,0,0,0,0,0,0,0,0,0,0,0,0,0,93.1
3816,XP06-205179,JapanesePatentOharaInc.(J),2000,A187828,Glass-Ceramics,Alumino-Silicate,Alkaline-earthSilicate,,GlassCeramics,,,,MagneticMemoryDisk,,,,,,,54.65,2.71,10.49,18.73,2.24,0,4.21,0,0,0,0,0,0,0,0,0,0,0,0,0,0,0,0,0,0.06,0,0,0,0,0,3.94,0,0,1.02,0,0.63,0.66,0,0,0,0.66,0,0,0,0,0,0,0,0,0,0,0,0,0,0,0,0,0,0,0,0,0,120
23,GJ20-003973,J.CeramicSoc.Japan,1984,v.092p.0431,Glass,Phosphate,,,,,,,,,,,,,,2.58,0,0,0,47.16,0,0,0,0,0,0,0,0,0,0,0,0,0,0,0,0,0,0,0,0,0,0,0,0,0,0,0,0,0,0,0,50.26,0,0,0,0,0,0,0,0,0,0,0,0,0,0,0,0,0,0,0,0,0,0,0,0,0,56.49
3788,XP03-205116,JapanesePatentHoyaCorp.(J),2000,A169184,Glass-Ceramics,Alkaline-earthSilicate,AlkaliSilicate,OtherSilicate,GlassCeramics,,,,MagneticMemoryDisk,,,,,,,50,0,5,20,0,0,12.5,0,0,0,0,0,0,0,0,0,0,0,0,0,0,0,0,2,0,0,0,0,0,0,8.5,0,0,2,0,0,0,0,0,0,0,0,0,0,0,0,0,0,0,0,0,0,0,0,0,0,0,0,0,0,0,0,145
3083,XP06-178561,JapanesePatentCorningInc.(US),1997,A077531,Glass-Ceramics,Alumino-Silicate,Zinc-Silicate,,GlassCeramics,,,,,,,,,,,53.2,1.38,15.44,12.91,0,0,0,0,0,0,0,0,0,0,0,9.59,0,0,0,0,0,0,0,0,0,0,0,0,0,0,5.66,0,0,1.83,0,0,0,0,0,0,0,0,0,0,0,0,0,0,0,0,0,0,0,0,0,0,0,0,0,0,0,0,118.9
890,GJ02-037027,J.AmericanCeramicSoc.,1978,v.061p.0027,Glass,AlkaliSilicate,,,,,,,,,,,,8Figures1Table,,60,0,8,0,0,0,0,32,0,0,0,0,0,0,0,0,0,0,0,0,0,0,0,0,0,0,0,0,0,0,0,0,0,0,0,0,0,0,0,0,0,0,0,0,0,0,0,0,0,0,0,0,0,0,0,0,0,0,0,0,0,0,68
9659,GJ02-312107,J.AmericanCeramicSoc.,2013,v.096p.001436,Glass,AlkaliSilicate,Alkaline-earthSilicate,,,,,,,,,,Annealedattheirrespectiveannealingtemp.for2hr.,,,73.7,0,2.71,7.62,0.07,0,0,15.73,0,0,0,0,0,0,0,0,0,0,0,0,0,0,0,0,0,0,0,0,0,0,0,0,0,0,0,0.16,0,0,0,0,0,0,0,0,0,0,0,0,0,0,0,0,0,0,0,0,0,0,0,0,0,0,71
150,GB02-006461,HandbookofGlassProperties,1986,v.001p.0325,Glass,AlkaliSilicate,Zinc-Silicate,Alumino-Silicate,,,,,,,,,,,,65.57,0,0.2,0,0,0,0,0,16.97,0,0,0,0,0,0,17.27,0,0,0,0,0,0,0,0,0,0,0,0,0,0,0,0,0,0,0,0,0,0,0,0,0,0,0,0,0,0,0,0,0,0,0,0,0,0,0,0,0,0,0,0,0,0,61
670,GB05-025694,HandbookofGlassData,1987,v.00Cp.0445,Glass,Boro-Silicate,AlkaliSilicate,,,,,,,,,,,,,72.9,21.3,0,0,0,0,0,5.8,0,0,0,0,0,0,0,0,0,0,0,0,0,0,0,0,0,0,0,0,0,0,0,0,0,0,0,0,0,0,0,0,0,0,0,0,0,0,0,0,0,0,0,0,0,0,0,0,0,0,0,0,0,0,60.61
178,GB02-006489,HandbookofGlassProperties,1986,v.001p.0326,Glass,AlkaliSilicate,Alkaline-earthSilicate,,,,,,,,,,,,,62.1,0,0,0,0,0,0,0,10.9,0,0,0,0,0,0,0,27,0,0,0,0,0,0,0,0,0,0,0,0,0,0,0,0,0,0,0,0,0,0,0,0,0,0,0,0,0,0,0,0,0,0,0,0,0,0,0,0,0,0,0,0,0,69.04
1093,GJ05-047320,J.CeramicSoc.Japan,1983,v.091p.0199,Glass,Boro-Silicate,,,,,,,,,,,,,,43.48,43.48,0,0,0,0,0,0,13.04,0,0,0,0,0,0,0,0,0,0,0,0,0,0,0,0,0,0,0,0,0,0,0,0,0,0,0,0,0,0,0,0,0,0,0,0,0,0,0,0,0,0,0,0,0,0,0,0,0,0,0,0,0,44.96
9947,GP02-315055,USPatentCorningInc.(US),2014,A8652978,Glass,AlkaliSilicate,Alumino-Silicate,Boro-Silicate,,,,,,,,,,Improvedtoughnessandscrachresistance.Ex.5,,64.98,5.01,9.9,2.24,0.97,0,1.84,10.56,3.05,0,0,0,0,0,0,0,0,0,0,0,0,0,0,0,0,0,0,0,0,0,0,0,0,1.2,0,0.25,0,0,0,0,0,0,0,0,0,0,0,0,0,0,0,0,0,0,0,0,0,0,0,0,0,0,76.1
1106,GJ05-047333,J.CeramicSoc.Japan,1983,v.091p.0199,Glass,Boro-Silicate,,,,,,,,,,,,,,54.05,27.03,0,0,0,0,0,0,18.92,0,0,0,0,0,0,0,0,0,0,0,0,0,0,0,0,0,0,0,0,0,0,0,0,0,0,0,0,0,0,0,0,0,0,0,0,0,0,0,0,0,0,0,0,0,0,0,0,0,0,0,0,0,65.44
2877,GC01-167704,TosohQuartz(J),1998,NSG-QUARTZ-ED-C,Glass,Silica,,,Block,,,,ElectronicsElectrical,OpticsOptoelectronics,LaboratoryWare,,,,,99.83,0,0,0,0,0,0,0,0,0,0,0,0,0,0,0,0,0,0,0,0,0,0,0,0,0,0,0,0,0,0,0,0,0,0,0,0,0,0,0,0,0,0,0,0,0,0,0,0,0,0,0,0,0,0,0,0,0,0,0.17,0,0,56
5252,XP02-214391,EuropeanPatentOharaInc.(J),2001,A1079373,Glass-Ceramics,AlkaliSilicate,,,GlassCeramics,,,,MagneticMemoryDisk,,,,,Nucleationtemp.540CCrystallizationtemp.770C,,72.43,0,1.95,1.13,0,0,20,0,2.3,0,0,0,0,0,0,0.35,0,0,0,0,0,0,0,0,0.04,0,0,0,0,0,0,0,0,0.88,0,0,0.92,0,0,0,0,0,0,0,0,0,0,0,0,0,0,0,0,0,0,0,0,0,0,0,0,0,100
3760,XP06-204951,JapanesePatentKonicaMinolta(J),2000,A154035,Glass-Ceramics,Alumino-Silicate,Boro-Silicate,,GlassCeramics,,,,MagneticMemoryDisk,,,,,,,34.66,16.96,18.39,18.94,0.62,0,0,1.12,0.74,0,0,0,0,0,0,3.41,0.34,0,0,0,0,0,0,0,0,0,0,0,0,0,4.35,0,0,0,0,0,0,0.47,0,0,0,0,0,0,0,0,0,0,0,0,0,0,0,0,0,0,0,0,0,0,0,0,115
4632,GP03-212215,JapanesePatentNipponSheetGlass(J),2001,A213639,Glass,Alkaline-earthSilicate,Alumino-Silicate,,Flake,,,,Filler,,,,,,,57.68,0,3.99,3.79,29.74,0,0,1.9,0.5,0,0,0,0,0,0,0,1.9,0,0,0,0,0,0,0,0,0,0,0,0,0,0.5,0,0,0,0,0,0,0,0,0,0,0,0,0,0,0,0,0,0,0,0,0,0,0,0,0,0,0,0,0,0,0,85
4109,XP06-210758,JapanesePatentKonicaMinolta(J),2001,A019476,Glass-Ceramics,Alumino-Silicate,AlkaliSilicate,,,,,,MagneticMemoryDisk,,,,,,,72.54,0,3.71,5.77,2.8,0,12.64,0,0,0,0,0,0,0,0,0,0,0,0,0,0,0,0,0,0,0,0,0,0,0,0.36,0,0,1.65,0,0,0.53,0,0,0,0,0,0,0,0,0,0,0,0,0,0,0,0,0,0,0,0,0,0,0,0,0,94
5293,GJ02-216683,J.Jpn.Inst.Metals&Materials(J),2000,v.064p.0177,Glass,AlkaliSilicate,,,,,,,,,,,,,,70,0,0,0,0,0,30,0,0,0,0,0,0,0,0,0,0,0,0,0,0,0,0,0,0,0,0,0,0,0,0,0,0,0,0,0,0,0,0,0,0,0,0,0,0,0,0,0,0,0,0,0,0,0,0,0,0,0,0,0,0,0,80.1
5298,GJ06-216688,J.Jpn.Inst.Metals&Materials(J),2000,v.064p.0177,Glass,Alumino-Silicate,AlkaliSilicate,,,,,,,,,,,,,56,0,24,0,0,0,0,20,0,0,0,0,0,0,0,0,0,0,0,0,0,0,0,0,0,0,0,0,0,0,0,0,0,0,0,0,0,0,0,0,0,0,0,0,0,0,0,0,0,0,0,0,0,0,0,0,0,0,0,0,0,0,74.7
7027,XP03-260865,JapanesePatentHoyaCorp.(J),2004,A220719,Glass-Ceramics,Alkaline-earthSilicate,Alumino-Silicate,,GlassCeramics,,,,Substrate,,,,,Ex.2,,47,0,10.5,30,0,0,0,0,0,0,0,0,0,0,0,0,0,0,0,0,0,0,0,0.5,0,0,0,0,0,0,10,0,0,2,0,0,0,0,0,0,0,0,0,0,0,0,0,0,0,0,0,0,0,0,0,0,0,0,0,0,0,0,150
5408,GI03-219353,Proc.ICG,2002,v.C02p.:006,Glass,Alkaline-earthSilicate,AlkaliSilicate,,,,,,,,,,,Deformationandfracturebehaviorunderpressure.,,72.2,0,1.1,5.5,8.9,0,0,12.3,0,0,0,0,0,0,0,0,0,0,0,0,0,0,0,0,0,0,0,0,0,0,0,0,0,0,0,0,0,0,0,0,0,0,0,0,0,0,0,0,0,0,0,0,0,0,0,0,0,0,0,0,0,0,72
1643,GB05-078302,HandbookofGlassData,1983,v.00Ap.0566,Glass,Boro-Silicate,,,,,,,,,,,,,,30,70,0,0,0,0,0,0,0,0,0,0,0,0,0,0,0,0,0,0,0,0,0,0,0,0,0,0,0,0,0,0,0,0,0,0,0,0,0,0,0,0,0,0,0,0,0,0,0,0,0,0,0,0,0,0,0,0,0,0,0,0,23.52
4510,GP03-211544,JapanesePatentHoyaCorp.(J),2001,A076336,Glass,Alkaline-earthSilicate,Alumino-Silicate,AlkaliSilicate,,,,,Substrate,MagneticMemoryDisk,,,,,,42.86,0,9.52,14.29,4.76,0,8.57,0,0,0,0,0,0,0,0,0,0,0,0,0,0,0,0,0.95,0,0,0,0,0,0,14.29,0,0,0,0,0,0,0,0,4.76,0,0,0,0,0,0,0,0,0,0,0,0,0,0,0,0,0,0,0,0,0,0,107
3936,GP02-206368,USPatentSchottAG(DE),2000,A6087284,Glass,AlkaliSilicate,Alkaline-earthSilicate,Alumino-Silicate,,,,,Display,PlasmaDisplay,,,,,,70.31,0,3.47,0,10.63,0,0,3.2,8.92,0,0,0,0,0,0,0,0.38,0,0,0,0,0,0,0,0,0,0,0,0,0,0.41,0,0,2.68,0,0,0,0,0,0,0,0,0,0,0,0,0,0,0,0,0,0,0,0,0,0,0,0,0,0,0,0,74
676,GB05-025700,HandbookofGlassData,1987,v.00Cp.0446,Glass,Boro-Silicate,AlkaliSilicate,,,,,,,,,,,,,49.9,32,0,0,0,0,0,18.1,0,0,0,0,0,0,0,0,0,0,0,0,0,0,0,0,0,0,0,0,0,0,0,0,0,0,0,0,0,0,0,0,0,0,0,0,0,0,0,0,0,0,0,0,0,0,0,0,0,0,0,0,0,0,68.21
9014,XP06-302161,JapanesePatentSchottAG(DE),2011,A7906444,Glass-Ceramics,Alumino-Silicate,Alkaline-earthSilicate,OtherSilicate,,,,,VehicleWindow,Airplane,,,750C2hr+780C1hr+800C60hr.,Ex.4,,29.53,1.99,24.32,25.42,1.98,0,0,0,0,0,0,0,0,0,0,0,0,0,0,0,0,0,0,4.85,0,0,0,0,0,0,7.94,0,0,0,0,0,3.97,0,0,0,0,0,0,0,0,0,0,0,0,0,0,0,0,0,0,0,0,0,0,0,0,0,180
1407,GJ02-062447,J.AmericanCeramicSoc.,1972,v.055p.0360,Glass,AlkaliSilicate,OtherSilicate,,,,,,,,,,,Pressuredependencedata.,,57.5,0,0,0,0,0,0,17.5,0,0,0,0,0,0,0,0,0,0,0,0,0,0,0,0,0,0,0,0,0,0,25,0,0,0,0,0,0,0,0,0,0,0,0,0,0,0,0,0,0,0,0,0,0,0,0,0,0,0,0,0,0,0,84.75
4704,XP03-212598,JapanesePatentKonicaMinolta(J),2001,A287935,Glass-Ceramics,Alkaline-earthSilicate,Alumino-Silicate,OtherSilicate,GlassCeramics,,,,MagneticMemoryDisk,,,,,crystal:(MgAl)SiO3,,43.58,0,10.84,27.43,0,0,11.68,0,0,0,0,0,0,0,0,0,0,0,0,0,0,0,0,0,0,0,0,0,0,0,3.64,0,0,2.83,0,0,0,0,0,0,0,0,0,0,0,0,0,0,0,0,0,0,0,0,0,0,0,0,0,0,0,0,120
7020,GJ02-260239,J.Non-CrystallineSolids,2004,v.349p.0168,Glass,AlkaliSilicate,,,Fiber,,,,,,,,,,,65,0,0,0,0,0,0,35,0,0,0,0,0,0,0,0,0,0,0,0,0,0,0,0,0,0,0,0,0,0,0,0,0,0,0,0,0,0,0,0,0,0,0,0,0,0,0,0,0,0,0,0,0,0,0,0,0,0,0,0,0,0,55.71
9049,GP05-302618,USPatent,2011,A0082022,Glass,Boro-Silicate,Alumino-Silicate,Alkaline-earthSilicate,,,,,,,,,,A.J.G.Ellison.Ex.2,,68.64,9.99,10.6,2.02,8.18,0,0,0,0,0,0,0,0,0,0,0,0.5,0,0,0,0,0,0,0,0,0,0,0,0,0,0,0,0,0,0,0.07,0,0,0,0,0,0,0,0,0,0,0,0,0,0,0,0,0,0,0,0,0,0,0,0,0,0,73.14
7440,GP02-269553,USPatentHoyaCorp.(J),2005,A0181218,Glass,AlkaliSilicate,Alkaline-earthSilicate,,,,,,Substrate,MagneticMemoryDisk,,,,Ex.3,,58,0,4,5,10,0,14,2,0,0,0,0,0,0,0,0,0,0,0,0,0,0,0,0,0,0,0,0,0,0,2,0,0,5,0,0,0,0,0,0,0,0,0,0,0,0,0,0,0,0,0,0,0,0,0,0,0,0,0,0,0,0,99.72
6809,GP02-255559,JapanesePatentNipponSheetGlass(J),2004,A043295,Glass,AlkaliSilicate,Alkaline-earthSilicate,Alumino-Silicate,,,,,Substrate,MagneticMemoryDisk,,,,Ex.2,,65.25,0,6.52,3.04,8.74,0,0,9.99,3.97,0,0,0,0,0,0,0,2.49,0,0,0,0,0,0,0,0,0,0,0,0,0,0,0,0,0,0,0,0,0,0,0,0,0,0,0,0,0,0,0,0,0,0,0,0,0,0,0,0,0,0,0,0,0,77
2545,GJ35-144386,GlassPhysics&Chemistry,1992,v.018p.0159,Glass,Germanate,,,,,,,,,,,,,,6.85,0,0,0,0,0,0,6.85,0,0,0,0,0,0,0,0,0,0,0,0,0,0,0,0,37.68,0,0,0,0,0,0,0,48.61,0,0,0,0,0,0,0,0,0,0,0,0,0,0,0,0,0,0,0,0,0,0,0,0,0,0,0,0,0,41.1
7063,XP03-261544,USPatentHoyaCorp.(J),2004,A6774072,Glass-Ceramics,Alkaline-earthSilicate,Alumino-Silicate,,,,,,Substrate,MagneticMemoryDisk,OpticalMemory,,,Ex.1-9Heattreat:800C4h+1000C4h,,47.5,0,10.43,32.4,0,0,0,0,0,0,0,0,0,0,0,0,0,0,0,0,0,0,0,0.54,0,0,0,0,0,0,9.13,0,0,0,0,0,0,0,0,0,0,0,0,0,0,0,0,0,0,0,0,0,0,0,0,0,0,0,0,0,0,0,140.1
10502,GP03-353694,USPatentAsahiGlass(J),2013,A0306145,Glass,Alkaline-earthSilicate,AlkaliSilicate,Alumino-Silicate,Melting,SheetGlass,,,SolarCell,,,,,ex.6forCu-In-Ga-Sesolarcell,,66,0,6,10,3.5,0,0,5,6,0,0,0,0,0,0,0,0,0,0,0,0,0,0,0,0,0,0,0,0,0,2,0,0,1.5,0,0,0,0,0,0,0,0,0,0,0,0,0,0,0,0,0,0,0,0,0,0,0,0,0,0,0,0,77.5
3529,GI06-191657R,NGF'sAdditionalNewData(J),2001,v.004p.0001,Glass,Alumino-Silicate,AlkaliSilicate,Alkaline-earthSilicate,,,,,ElectronicsElectrical,Substrate,,,Annealing:at780Cfor1hr.,GlassNameC017.Melting:inPtRhcrucibleat1650Cfor32hr.,,59.7,0,15.34,0,14.97,0,0,9.99,0,0,0,0,0,0,0,0,0,0,0,0,0,0,0,0,0,0,0,0,0,0,0,0,0,0,0,0,0,0,0,0,0,0,0,0,0,0,0,0,0,0,0,0,0,0,0,0,0,0,0,0,0,0,80.6
6641,GP09-253573,USPatentSchottAG(DE),2003,A6630420,Glass,OtherSilicate,Alkaline-earthSilicate,AlkaliSilicate,,,,,ReinforcementofCement,,,,,Ex.A9,,75.34,0,1.38,0,3.74,0,0,2.26,2.23,0,0,0,0,0,0,0,5.4,0,0,0,0,0,0,0,0,0,0,0,0,0,0,0,0,9.65,0,0,0,0,0,0,0,0,0,0,0,0,0,0,0,0,0,0,0,0,0,0,0,0,0,0,0,0,85
10654,GP05-356068,JapanesePatentEurokera(FR),2014,A519464,Glass,Boro-Silicate,,,Melting,FlatGlass,,,CookingWareCulinary,,,,,B2,,82.99,11.46,1.33,0,0,0,0,4.09,0.13,0,0,0,0,0,0,0,0,0,0,0,0,0,0,0,0,0,0,0,0,0,0,0,0,0,0,0,0,0,0,0,0,0,0,0,0,0,0,0,0,0,0,0,0,0,0,0,0,0,0,0,0,0,61
220,GB03-006537,HandbookofGlassProperties,1986,v.001p.0335,Glass,Alkaline-earthSilicate,Alumino-Silicate,,,,,,,,,,,,,55,0,17.5,27.5,0,0,0,0,0,0,0,0,0,0,0,0,0,0,0,0,0,0,0,0,0,0,0,0,0,0,0,0,0,0,0,0,0,0,0,0,0,0,0,0,0,0,0,0,0,0,0,0,0,0,0,0,0,0,0,0,0,0,103.9
1107,GJ05-047334,J.CeramicSoc.Japan,1983,v.091p.0199,Glass,Boro-Silicate,,,,,,,,,,,,,,52.63,26.32,0,0,0,0,0,0,21.05,0,0,0,0,0,0,0,0,0,0,0,0,0,0,0,0,0,0,0,0,0,0,0,0,0,0,0,0,0,0,0,0,0,0,0,0,0,0,0,0,0,0,0,0,0,0,0,0,0,0,0,0,0,65.21
5137,XP06-213607,USPatentOharaInc.(J),2001,A6245411,Glass-Ceramics,Alumino-Silicate,Alkaline-earthSilicate,,,,,,MagneticMemoryDisk,,,,,,,58.53,2.65,10.82,21.4,2.2,0,0,0,0,0,0,0,0,0,0,0,0,0,0,0,0,0,0.16,0,0,0,0,0,0,0,4.24,0,0,0,0,0,0,0,0,0,0,0,0,0,0,0,0,0,0,0,0,0,0,0,0,0,0,0,0,0,0,0,133
7883,GP02-281758,USPatentNipponSheetGlass(J),2007,A7309671,Glass,AlkaliSilicate,Alkaline-earthSilicate,Alumino-Silicate,,,,,Substrate,MagneticMemoryDisk,,,,Ex.8,,67.78,0,6.52,5.03,6.66,0,0,10.02,1.48,0,0,0,0,0,0,0,2.51,0,0,0,0,0,0,0,0,0,0,0,0,0,0,0,0,0,0,0,0,0,0,0,0,0,0,0,0,0,0,0,0,0,0,0,0,0,0,0,0,0,0,0,0,0,77
8067,XP02-287013,JapanesePatentOharaInc.(J),2008,A254984,Glass-Ceramics,AlkaliSilicate,Alumino-Silicate,,,,,,Substrate,MagneticMemoryDisk,,,540C5hr+645C3hr,Ex.A,,72.75,0,4,1.14,0,0,19.23,0,0.61,0,0,0,0,0,0,0.35,0,0,0,0,0,0,0,0,0.04,0,0,0,0,0,0,0,0,1.07,0,0,0.81,0,0,0,0,0,0,0,0,0,0,0,0,0,0,0,0,0,0,0,0,0,0,0,0,0,90
6214,XP03-227861,USPatentKonicaMinolta(J),2003,A6573206,Glass-Ceramics,Alkaline-earthSilicate,Alumino-Silicate,,GlassCeramics,,,,Substrate,MagneticMemoryDisk,,,,Ex.7Heattreatment:690C5.5h+840C6hCrystalothers:Magnesiumaluminasilicate,,52.56,0,11.48,30.7,0,0,0,0,0,0,0,0,0,0,0,0,0,0,0,0,0,0,0,0,0,0,0,0,0,0,4.96,0,0,0,0,0,0,0.3,0,0,0,0,0,0,0,0,0,0,0,0,0,0,0,0,0,0,0,0,0,0,0,0,107.8
5953,XP02-225421,USPatentOharaInc.(J),2002,A0098964,Glass-Ceramics,AlkaliSilicate,Alumino-Silicate,,,,,,ColorFilter,,,,,,,73.58,0,3.17,0.73,0,0,17.69,0,0.81,0,0,0,0,0,0,0.36,0.57,0,0,0,0,0,0,0,0.04,0,0,0,0,0,0,0,0,2.14,0,0,0.91,0,0,0,0,0,0,0,0,0,0,0,0,0,0,0,0,0,0,0,0,0,0,0,0,0,99
7890,GP20-282036,USPatent,2007,A0243991,Glass,Phosphate,,,AlkaliResistant,,,,,,,,,R.K.Browetal.Ex.SIP19,,4.3,0,0,2,29.7,0,0,1,0,0,0,0,0,0,0,0,0,0,0,0,0,9.4,0,0,0,3.8,0,0,0,0,0,0,0,0,0,0,43.1,0,0,0,0,0,0,0,0,0,0,6.7,0,0,0,0,0,0,0,0,0,0,0,0,0,0,71.4
9065,GP03-302748,USPatentHoyaCorp.(J),2011,A0123832,Glass,Alkaline-earthSilicate,AlkaliSilicate,,,,,,Substrate,MagneticMemoryDisk,,,,Ex.8,,65.5,0,0.4,6.4,12.4,0,0,4.4,6.1,0,0,0,0,0,0,0,0,0,0,0,0,0,0,0,0,0,0,0,0,0,0,0,0,4.8,0,0,0,0,0,0,0,0,0,0,0,0,0,0,0,0,0,0,0,0,0,0,0,0,0,0,0,0,83
3457,XP03-190421,EuropeanPatentHoyaCorp.(J),1999,A0941973,Glass-Ceramics,Alkaline-earthSilicate,Alumino-Silicate,,,,,,,,,,,,,44,0,19.25,24.75,0,0,0,0,0,0,0,0,0,0,0,0,0,0,0,0,0,0,0,2,0,0,0,0,0,0,10,0,0,0,0,0,0,0,0,0,0,0,0,0,0,0,0,0,0,0,0,0,0,0,0,0,0,0,0,0,0,0,154.1
4669,XP07-212563,JapanesePatentKonicaMinolta(J),2001,A287931,Glass-Ceramics,Zinc-Silicate,Alkaline-earthSilicate,Alumino-Silicate,GlassCeramics,,,,MagneticMemoryDisk,,,,,crystal:(MgAl)SiO3Zn2Ti3O8Zn2TiO4,,55.64,0,3.04,13.82,0,0,5.18,0,0,0,0,0,0,0,0,16.43,0,0,0,0,0,0,0,0,0.08,0,0,0,0,0,5.81,0,0,0,0,0,0,0,0,0,0,0,0,0,0,0,0,0,0,0,0,0,0,0,0,0,0,0,0,0,0,0,118
5158,XP03-213872,USPatentHoyaCorp.(J),2001,A6294490,Glass-Ceramics,Alkaline-earthSilicate,Alumino-Silicate,,,,,,OpticalMemory,Magneto-OpticalMemory,Substrate,MagneticMemoryDisk,,Crystal:other=2MgO.2Al2O3.4SiO2MgO.2Al2O3.5SiO2Mg-Al-titanate,,50.25,0,10.51,31.58,0,0,0,0,0,0,0,0,0,0,0,0,0,0,0,0,0,0,0,0.54,0,0,0,0,0,0,7.12,0,0,0,0,0,0,0,0,0,0,0,0,0,0,0,0,0,0,0,0,0,0,0,0,0,0,0,0,0,0,0,131.9
4929,XP03-212823,JapanesePatentKonicaMinolta(J),2001,A287957,Glass-Ceramics,Alkaline-earthSilicate,Alumino-Silicate,OtherSilicate,GlassCeramics,,,,MagneticMemoryDisk,,,,,crystal:(MgAl)SiO3,,41.3,0,8.38,34.88,0,0,9.23,0,0,0,0,0,0,0,0,0,0,0,0,0,0,0,0,0,0,0,0,0,0,0,6.21,0,0,0,0,0,0,0,0,0,0,0,0,0,0,0,0,0,0,0,0,0,0,0,0,0,0,0,0,0,0,0,139.1
7076,GP05-261811,USPatentHoyaCorp.(J),2004,A6818576,Glass,Boro-Silicate,Alkaline-earthSilicate,,,,,,Substrate,MagneticMemoryDisk,,,,Ex.3,,20,40,12,8,20,0,0,0,0,0,0,0,0,0,0,0,0,0,0,0,0,0,0,0,0,0,0,0,0,0,0,0,0,0,0,0,0,0,0,0,0,0,0,0,0,0,0,0,0,0,0,0,0,0,0,0,0,0,0,0,0,0,81.4
4056,GJ03-209928,J.Non-CrystallineSolids,2001,v.290p.0180,Glass,Alkaline-earthSilicate,Alumino-Silicate,,,,,,MagneticMemoryDisk,,,,,,,40,0,17.5,20.5,0,0,0,0,0,0,0,0,0,0,0,0,0,0,0,0,0,0,0,12,0,0,0,0,0,0,10,0,0,0,0,0,0,0,0,0,0,0,0,0,0,0,0,0,0,0,0,0,0,0,0,0,0,0,0,0,0,0,129.6
10449,GJ02-353053,J.Non-CrystallineSolids,2014,v.387p.0071,Glass,AlkaliSilicate,Alumino-Silicate,,Melting,,,,,,,,annealedat575Cfor1h.,,,61.8,0,9.93,0,0,0,28.24,0.0308,0.0007,0,0,0,0,0,0,0,0,0,0,0,0,0,0,0,0,0,0,0,0,0,0,0,0,0,0,0,0,0,0,0,0,0,0,0,0,0,0,0,0,0,0,0,0,0,0,0,0,0,0,0,0,0,85.6
10679,GP03-356261,JapanesePatentPPGIndustries(US),2014,A530162,Glass,Alkaline-earthSilicate,Boro-Silicate,,Melting,Fiber,,,PlasticsFRP,ElectricCircuitCircuitBoard,,,,ex.69,,64.42,6.32,9.57,13.23,1.94,0,2.34,0.02,0.03,0,0,0,0,0,0,0,0,0,0,0,0,0.11,0,0,0,0,0,0,0,0,0.39,0,0,0,0,0,0,0,0,0,0,0,0,0,0,0,0,0,0,0,0,0,0,0,0,0,0,0,1.63,0,0,0,80.34
7430,XP03-269499,USPatent,2005,A0164036,Glass-Ceramics,Alkaline-earthSilicate,Alumino-Silicate,,,,,,Substrate,MagneticMemoryDisk,,,Tg+31C4h+1000C4h,X.ZouEx.3,,47.97,0,10.71,29.08,0,0,0,0,0,0,0,0,0,0,0,0,0,0,0,0,0,0,0,0,0,0,0,0,0,0,10.2,0,0,2.04,0,0,0,0,0,0,0,0,0,0,0,0,0,0,0,0,0,0,0,0,0,0,0,0,0,0,0,0,147
4216,XP06-210865,JapanesePatentKonicaMinolta(J),2001,A019487,Glass-Ceramics,Alumino-Silicate,AlkaliSilicate,,,,,,MagneticMemoryDisk,,,,,,,73.44,0,5.45,0,0,0,14.1,0,0,0,0,0,0,0,0,0.23,0,0,0,0,0,0,0,0,0,0,0,0,0,0,3.97,0,0,1.09,0,0,1.72,0,0,0,0,0,0,0,0,0,0,0,0,0,0,0,0,0,0,0,0,0,0,0,0,0,96.1
888,GJ05-037005,J.AmericanCeramicSoc.,1982,v.065p.0087,Glass,Boro-Silicate,AlkaliSilicate,,,,,,RadioActiveWasteSolidi,,,,,3Figures,,57.42,17.5,0,0,3.64,0,0,7.24,3.95,0,0,0,0,0,0,6,0,0,0,0,0,0,0,0,0,0,0,0,0,0,4.23,0,0,0,0,0,0,0,0,0,0,0,0,0,0,0,0,0,0,0,0,0,0,0,0,0,0,0,0,0,0,0,75.8
4318,XP06-210967,JapanesePatentKonicaMinolta(J),2001,A026447,Glass-Ceramics,Alumino-Silicate,Alkaline-earthSilicate,,,,,,MagneticMemoryDisk,,,,,Crystal:Magnesium-Aluminosilicate,,49.18,0,15.64,33.32,0,0,0.41,0,0.65,0,0,0,0,0,0,0.38,0,0,0,0,0,0,0,0,0.04,0.38,0,0,0,0,0,0,0,0,0,0,0,0,0,0,0,0,0,0,0,0,0,0,0,0,0,0,0,0,0,0,0,0,0,0,0,0,109.4
554,GB02-019753,HandbookofGlassData,1987,v.00Cp.0209,Glass,AlkaliSilicate,Alkaline-earthSilicate,,,,,,,,,,,,,62.1,0,0,0,0,0,0,0,19.6,0,0,0,0,0,0,0,18.3,0,0,0,0,0,0,0,0,0,0,0,0,0,0,0,0,0,0,0,0,0,0,0,0,0,0,0,0,0,0,0,0,0,0,0,0,0,0,0,0,0,0,0,0,0,59.19
10554,GP06-353978,USPatentCorningInc.(US),2014,A1016172,Glass,Alumino-Silicate,AlkaliSilicate,,Melting,,,,ChemicalStrengthen,,,,,ex.119,,68.76,3.44,13.23,2.46,0.04,0,0,12.01,0,0,0,0,0,0,0,0,0,0,0,0,0,0,0,0,0,0,0,0,0,0,0,0,0,0,0,0.06,0,0,0,0,0,0,0,0,0,0,0,0,0,0,0,0,0,0,0,0,0,0,0,0,0,0,69.552
500,GB06-017747,HandbookofGlassData,1987,v.00Cp.0936,Glass,Alumino-Silicate,OtherSilicate,,,,,,,,,,,,,58,0,24.4,0,0,0,0,0,0,0,0,0,0,0,0,0,0,0,0,0,0,0,0,17.6,0,0,0,0,0,0,0,0,0,0,0,0,0,0,0,0,0,0,0,0,0,0,0,0,0,0,0,0,0,0,0,0,0,0,0,0,0,0,112.3
4335,XP06-210984,JapanesePatentKonicaMinolta(J),2001,A026449,Glass-Ceramics,Alumino-Silicate,Alkaline-earthSilicate,,,,,,MagneticMemoryDisk,,,,,Crystal:Magnesium-Aluminosilicate,,50.93,2.81,13.81,28.7,0,0,0,0,0,0,0,0,0,0,0,0,0,0,0,0,0,0,0,0,0,0,0,0,0,0,3.75,0,0,0,0,0,0,0,0,0,0,0,0,0,0,0,0,0,0,0,0,0,0,0,0,0,0,0,0,0,0,0,102.3
6235,XP02-227882,USPatentOharaInc.(J),2003,A6582826,Glass-Ceramics,AlkaliSilicate,Alumino-Silicate,,GlassCeramics,,,,ColorFilter,,,,,Ex.8Nucleation:560CCrystallization:780C,,69.52,0,4.02,1.45,0,0,19.61,0,0.93,0,0,0,0,0,0,0.36,0,0,0,0,0,0,0,0,0.04,0,0,0,0,0,1.1,0,0,0.95,0,0.58,0.83,0,0,0,0.61,0,0,0,0,0,0,0,0,0,0,0,0,0,0,0,0,0,0,0,0,0,118
4640,GP03-212456,JapanesePatentAsahiGlass(J),2001,A261365,Glass,Alkaline-earthSilicate,Alumino-Silicate,,,,,,Substrate,MagneticMemoryDisk,,,,,,6.7,0,26.6,6.7,55,0,5,0,0,0,0,0,0,0,0,0,0,0,0,0,0,0,0,0,0,0,0,0,0,0,0,0,0,0,0,0,0,0,0,0,0,0,0,0,0,0,0,0,0,0,0,0,0,0,0,0,0,0,0,0,0,0,112
736,GB02-025760,HandbookofGlassData,1987,v.00Cp.0453,Glass,AlkaliSilicate,Boro-Silicate,,,,,,,,,,,,,65,15,0,0,0,0,0,20,0,0,0,0,0,0,0,0,0,0,0,0,0,0,0,0,0,0,0,0,0,0,0,0,0,0,0,0,0,0,0,0,0,0,0,0,0,0,0,0,0,0,0,0,0,0,0,0,0,0,0,0,0,0,71.3
3542,GI06-191670,NGF'sAdditionalNewData(J),2001,v.004p.0001,Glass,Alumino-Silicate,AlkaliSilicate,Alkaline-earthSilicate,,,,,ElectronicsElectrical,Substrate,,,Anneal:at790C.,GlassC030.Melt:inPtRhat1600Cfor21.5hr.Crystalsatbottom,,60.48,0,14.09,0,0.01,0,0,5.08,5.02,0,0,0,0,0,0,0.009153,15.21,0,0,0,0,0,0.11,0,0,0,0,0,0,0,0,0,0,0,0,0,0,0,0,0,0,0,0,0,0,0,0,0,0,0,0,0,0,0,0,0,0,0,0,0,0,0,77.9
10583,GJ02-355405,J.MaterialsScience,2013,v.048p.1863,Glass,AlkaliSilicate,Alkaline-earthSilicate,,Melting,,,,,,,,,39S,,41.28,0,0,0,27.79,0,0,25.14,0,0,0,0,0,0,0,0,0,0,0,0,0,0,0,0,0,0,0,0,0,0,0,0,0,3.1,0,0,2.69,0,0,0,0,0,0,0,0,0,0,0,0,0,0,0,0,0,0,0,0,0,0,0,0,0,31
4833,XP03-212727,JapanesePatentKonicaMinolta(J),2001,A287948,Glass-Ceramics,Alkaline-earthSilicate,Alumino-Silicate,Zinc-Silicate,GlassCeramics,,,,MagneticMemoryDisk,,,,,crystal:(MgAl)SiO3Zn2Ti3O8Zn2TiO4,,45.92,0,6.98,29.44,0,0,2.98,0,0,0,0,0,0,0,0,9.48,0,0,0,0,0,0,0,0,0,0,0,0,0,0,5.2,0,0,0,0,0,0,0,0,0,0,0,0,0,0,0,0,0,0,0,0,0,0,0,0,0,0,0,0,0,0,0,125
4910,XP06-212804,JapanesePatentKonicaMinolta(J),2001,A287955,Glass-Ceramics,Alumino-Silicate,Alkaline-earthSilicate,OtherSilicate,GlassCeramics,,,,MagneticMemoryDisk,,,,,crystal:(MgAl)SiO3,,43.82,0,9.39,22.26,0,0,10.01,0,2.54,0,0,0,0,0,0,0,0,0,0,0,0,0,0,0,0,0,0,0,0,0,11.98,0,0,0,0,0,0,0,0,0,0,0,0,0,0,0,0,0,0,0,0,0,0,0,0,0,0,0,0,0,0,0,147.1
10426,GP02-352330,USPatentOthers,2013,A0252797,Glass,AlkaliSilicate,Alkaline-earthSilicate,,Melting,NonPbAsSb,,,Illumination,LivingConsumerPArts,Jewelry,,,ex.3,,61.58,2.76,0.26,0,8.02,0,4.5,11.51,2.32,0,0,0,0,0,0,5.93,0,0,0,0,0,0,0,0,0.1,0,0,0.02,0,0,1.63,0,0,1.06,0,0,0.31,0,0,0,0,0,0,0,0,0,0,0,0,0,0,0,0,0,0,0,0,0,0,0,0,0,116.339
10340,GP03-351961,EuropeanPatentAGYHoldingCorp.(US),2013,A2655276,Glass,Alkaline-earthSilicate,Alumino-Silicate,,Melting,Fiber,,,PlasticsFRP,,,,,ex.12,,60.75,0,12.94,12.21,12.24,0,0,1.09,0,0,0,0,0,0,0,0,0,0,0,0,0,0.12,0,0,0,0,0,0,0,0,0.65,0,0,0,0,0,0,0,0,0,0,0,0,0,0,0,0,0,0,0,0,0,0,0,0,0,0,0,0,0,0,0,93
10772,GP06-356850,USPatentCorningInc.(US),2014,A0179510,Glass,Alumino-Silicate,Alkaline-earthSilicate,,Melting,SheetGlass,,,Display,LiquidCrystalDisplay,,,,ex.8,,71.2,1.97,12.38,4.35,6.09,0,0,0,0,0,0,0,0,0,0,0,3.85,0,0,0,0,0.01,0,0,0,0,0,0,0,0,0,0,0,0.02,0,0.1,0,0,0,0,0,0,0,0,0,0,0,0,0,0,0,0,0,0,0,0,0,0,0,0,0,0,83.6
10311,GP03-351663,USPatentHoyaCorp.(J),2013,A8394516,Glass,Alkaline-earthSilicate,AlkaliSilicate,,Melting,Disk,,,MagneticMemoryDisk,,,,,ex.4,,64,0,5,13,4,0,1.5,8.5,0,0,0,0,0,0,0,0,0,0,0,0,0,0,0,0,0,0,0,0,0,0,0,0,0,4,0,0,0,0,0,0,0,0,0,0,0,0,0,0,0,0,0,0,0,0,0,0,0,0,0,0,0,0,88.3
4048,GJ03-209920,J.Non-CrystallineSolids,2001,v.290p.0180,Glass,Alkaline-earthSilicate,Alumino-Silicate,,,,,,MagneticMemoryDisk,,,,,,,43,0,21,30,0,0,0,0,0,0,0,0,0,0,0,0,0,0,0,0,0,0,0,1,0,0,0,0,0,0,0,0,0,5,0,0,0,0,0,0,0,0,0,0,0,0,0,0,0,0,0,0,0,0,0,0,0,0,0,0,0,0,120
7786,XP02-279658,EuropeanPatentOharaInc.(J),2007,A1772440,Glass-Ceramics,AlkaliSilicate,Alumino-Silicate,,,,,,Substrate,MagneticMemoryDisk,,,540C5hr+640C3hr,Ex.2,,72.69,0,4.06,1.14,0,0,19.23,0,0.61,0,0,0,0,0,0,0.35,0,0,0,0,0,0,0,0,0.04,0,0,0,0,0,0,0,0,1.07,0,0,0.81,0,0,0,0,0,0,0,0,0,0,0,0,0,0,0,0,0,0,0,0,0,0,0,0,0,94
6138,XP02-227515,USPatentKonicaMinolta(J),2003,A6514890,Glass-Ceramics,AlkaliSilicate,Alumino-Silicate,,GlassCeramics,,,,Substrate,MagneticMemoryDisk,,,,Ex.3Heattreatment:575C5.5h690C2.5h,,74.35,0,6.05,0,0,0,17.7,0,0,0,0,0,0,0,0,0,0,0,0,0,0,0,0,0,0,0,0,0,0,0,0,0,0,0.33,0,0,1.57,0,0,0,0,0,0,0,0,0,0,0,0,0,0,0,0,0,0,0,0,0,0,0,0,0,88.1
9382,GP06-308035,USPatent,2012,A0163987,Glass,Alumino-Silicate,Alkaline-earthSilicate,,Fiber,,,,Fiber,,,,,AGYHoldingCorp.Ex.5,,60.62,0,12.91,15.63,9.68,0,0,1.07,0,0,0,0,0,0,0,0,0,0,0,0,0,0.07,0,0,0,0,0,0,0,0,0.02,0,0,0,0,0,0,0,0,0,0,0,0,0,0,0,0,0,0,0,0,0,0,0,0,0,0,0,0,0,0,0,94.9
2407,GB02-139436,HandbookofGlassData,1993,v.00Ep.0511,Glass,AlkaliSilicate,,,,,,,,,,,,P514,,50,0,0,0,0,0,35,0,0,0,0,0,0,0,0,0,0,0,0,0,0,0,0,0,0,0,0,0,0,0,0,0,0,0,0,0,0,15,0,0,0,0,0,0,0,0,0,0,0,0,0,0,0,0,0,0,0,0,0,0,0,0,112
8832,GP02-299311,USPatentAsahiGlass(J),2010,A7803472,Glass,AlkaliSilicate,Alkaline-earthSilicate,Alumino-Silicate,,,,,Substrate,MagneticMemoryDisk,,,,Ex.6,,59.96,0,8.97,5.06,3.01,0,0,3.52,5,0,0,0,0,0,0,0,8.96,0,0,0,0,0,0,0,0,0,0,0,0,0,3.52,0,0,2,0,0,0,0,0,0,0,0,0,0,0,0,0,0,0,0,0,0,0,0,0,0,0,0,0,0,0,0,78
1902,GJ02-091227,GlassPhysics&Chemistry,1980,v.006p.0310,Glass,AlkaliSilicate,Alumino-Silicate,,,,,,,,,,,,,45,0,30,0,0,0,25,0,0,0,0,0,0,0,0,0,0,0,0,0,0,0,0,0,0,0,0,0,0,0,0,0,0,0,0,0,0,0,0,0,0,0,0,0,0,0,0,0,0,0,0,0,0,0,0,0,0,0,0,0,0,0,90.5
10600,GP06-355813,JapanesePatentNittoBoseki(J),2012,AW104999,Glass,Alumino-Silicate,Alkaline-earthSilicate,,Melting,Fiber,,,ElectricCircuitCircuitBoard,,,,,ex.2,,63.55,1.8,12.59,17.86,1.12,0,0,0,0,0,0,0,0,0,0,3.08,0,0,0,0,0,0,0,0,0,0,0,0,0,0,0,0,0,0,0,0,0,0,0,0,0,0,0,0,0,0,0,0,0,0,0,0,0,0,0,0,0,0,0,0,0,0,95
3868,XP02-205796,JapanesePatentOharaInc.(J),2000,A302481,Glass-Ceramics,AlkaliSilicate,Alumino-Silicate,,GlassCeramics,,,,MagneticMemoryDisk,,,,,NucleationTemp.:550CCrystallizationTemp.:740C,,71.23,0,4.63,2.49,0,0,16.8,0,0,0,0,0,0,0,0,0.58,0,0,0,0,0,0,0.09,0,0.08,0,0,0,0,0,1.85,0,0,0.48,0,0,0.62,0,0,0,1.15,0,0,0,0,0,0,0,0,0,0,0,0,0,0,0,0,0,0,0,0,0,118
7077,GP05-261812,USPatentHoyaCorp.(J),2004,A6818576,Glass,Boro-Silicate,Alkaline-earthSilicate,,,,,,Substrate,MagneticMemoryDisk,,,,Ex.4,,30,30,12,8,15,0,0,0,5,0,0,0,0,0,0,0,0,0,0,0,0,0,0,0,0,0,0,0,0,0,0,0,0,0,0,0,0,0,0,0,0,0,0,0,0,0,0,0,0,0,0,0,0,0,0,0,0,0,0,0,0,0,75.52
5787,XP02-224533,USPatentOharaInc.(J),2002,A6420286,Glass-Ceramics,AlkaliSilicate,Alumino-Silicate,,GlassCeramics,,,,ColorFilter,,,,,Nucleation:540C7hCrystallization:740C4h,,72.29,0,3.96,1.14,0,0,19.11,0,1.22,0,0,0,0,0,0,0.35,0,0,0,0,0,0,0,0,0.04,0,0,0,0,0,0,0,0,1.08,0,0,0.81,0,0,0,0,0,0,0,0,0,0,0,0,0,0,0,0,0,0,0,0,0,0,0,0,0,114
10553,GP06-353976,USPatentCorningInc.(US),2014,A1016172,Glass,Alumino-Silicate,AlkaliSilicate,,Melting,,,,ChemicalStrengthen,,,,,ex.60,,65.78,5.15,13.87,1.08,0.03,0,0,13.91,0.11,0,0,0,0,0,0,0,0,0,0,0,0,0,0,0,0,0,0,0,0,0,0,0,0,0,0,0.07,0,0,0,0,0,0,0,0,0,0,0,0,0,0,0,0,0,0,0,0,0,0,0,0,0,0,66.792
268,GB02-006600,HandbookofGlassProperties,1986,v.001p.0331,Glass,AlkaliSilicate,Alumino-Silicate,,,,,,,,,,,,,60,0,8,0,0,0,0,32,0,0,0,0,0,0,0,0,0,0,0,0,0,0,0,0,0,0,0,0,0,0,0,0,0,0,0,0,0,0,0,0,0,0,0,0,0,0,0,0,0,0,0,0,0,0,0,0,0,0,0,0,0,0,69.2
3948,XP06-206511,USPatentCorningInc.(US),2000,A6124223,Glass-Ceramics,Alumino-Silicate,Alkaline-earthSilicate,,,,,,CookingWareCulinary,TableWare,,,,,,48.26,0,13.67,27.66,0,0,1.86,0,0,0,0,0,0,0,0,1.37,0,0,0,0,0,0,0,0,0,0,0,0,0,0,6.28,0,0,0.9,0,0,0,0,0,0,0,0,0,0,0,0,0,0,0,0,0,0,0,0,0,0,0,0,0,0,0,0,132.5
2893,XP09-168348,JapanesePatentCorningInc.(US),1996,A091873,Glass-Ceramics,OtherSilicate,Alumino-Silicate,,GlassCeramics,,,,,,,,,,,58.84,0,14.95,9.07,0,0,0,0,0,0,0,0,0,17.14,0,0,0,0,0,0,0,0,0,0,0,0,0,0,0,0,0,0,0,0,0,0,0,0,0,0,0,0,0,0,0,0,0,0,0,0,0,0,0,0,0,0,0,0,0,0,0,0,103.2
4825,XP03-212719,JapanesePatentKonicaMinolta(J),2001,A287947,Glass-Ceramics,Alkaline-earthSilicate,Alumino-Silicate,OtherSilicate,GlassCeramics,,,,MagneticMemoryDisk,,,,,crystal:(MgAl)SiO3,,40.34,0,10.07,31.13,0,0,9.54,0,0,0,0,0,0,0,0,0,0,0,0,0,0,0,0,0,0,0,0,0,0,0,8.92,0,0,0,0,0,0,0,0,0,0,0,0,0,0,0,0,0,0,0,0,0,0,0,0,0,0,0,0,0,0,0,149.5
1284,XJ02-055820,J.AmericanCeramicSoc.,1971,v.054p.0309,Glass-Ceramics,AlkaliSilicate,,,GlassCeramics,,,,,,,,1380F24h-1600F4h-2200F2h,,,60.79,0,8.95,0,0,0,28.96,0,0,0,0,0,0,0,0,0,0,0,0,0,0,0,0,0,0,0,0,0,0,0,0.78,0,0,0.52,0,0,0,0,0,0,0,0,0,0,0,0,0,0,0,0,0,0,0,0,0,0,0,0,0,0,0,0,93.288
4985,XP03-212879,JapanesePatentKonicaMinolta(J),2001,A287963,Glass-Ceramics,Alkaline-earthSilicate,Alumino-Silicate,OtherSilicate,GlassCeramics,,,,MagneticMemoryDisk,,,,,crystal:(MgAl)SiO3,,37.38,0,10.6,34.39,0,0,12.99,0,0,0,0,0,0,0,0,0,0,0,0,0,0,0,0,0,0,0,0,0,0,0,3.47,0,0,0,0,0,1.17,0,0,0,0,0,0,0,0,0,0,0,0,0,0,0,0,0,0,0,0,0,0,0,0,0,147.9
8497,GP02-293987,USPatentAsahiGlass(J),2009,A0239035,Glass,AlkaliSilicate,Alkaline-earthSilicate,Alumino-Silicate,,,,,Substrate,MagneticMemoryDisk,,,,Ex.7,,59.92,0,9.97,2.98,5.04,0,0,3.54,5.02,0,0,0,0,0,0,0,7.98,0,0,0,0,0,0,0,0,0,0,0,0,0,3.54,0,0,2.01,0,0,0,0,0,0,0,0,0,0,0,0,0,0,0,0,0,0,0,0,0,0,0,0,0,0,0,0,82
