Repository: hori1537/rexrexxion-about-SP

File: input_csv/inputcsv_SiO2_0.01-100.00_youngsmodulus.csv (part 14 of 53)
No.,GlassNo.,DataSource,Year,DataSourceNumber,State,GlassSystem1,GlassSystem2,GlassSystem3,Appearance1,Appearance2,Appearance3,Appearance4,Usage1,Usage2,Usage3,Usage4,ThermalTreatment,Note,GlassNo.(Structure),SiO2,B2O3,Al2O3,MgO,CaO,BaO,Li2O,Na2O,K2O,Ag2O,MnO,FeO,CoO,NiO,CuO,ZnO,SrO,CdO,PbO,SnO,Cr2O3,Fe2O3,As2O3,Y2O3,Sb2O3,La2O3,Nd2O3,Gd2O3,Bi2O3,Co3O4,TiO2,MnO2,GeO2,ZrO2,CeO2,SnO2,P2O5,Ta2O5,Nb2O3,SO3,MoO3,WO3,H2O,LiF,NaF,KF,MgF2,CaF2,SrF2,BaF2,ZnF2,PbF2,YF3,AlF3,LaF3,GdF3,YbF3,ErF3,F,Cl,Br,Ag,Young'sModulusatRT(GPa)
2963,GB06-174609,DataBookofGlassComposition(J),1991,v.001p.0080,Glass,Alumino-Silicate,Boro-Silicate,Alkaline-earthSilicate,Tube,,,,Medical,,,,,,,56.22,9.15,13.13,15.81,5.68,0,0,0,0,0,0,0,0,0,0,0,0,0,0,0,0,0,0,0,0,0,0,0,0,0,0,0,0,0,0,0,0,0,0,0,0,0,0,0,0,0,0,0,0,0,0,0,0,0,0,0,0,0,0,0,0,0,88.69
7335,XJ02-267930,J.Non-CrystallineSolids,2005,v.351p.3655,Glass-Ceramics,AlkaliSilicate,Alkaline-earthSilicate,,,,,,,,,,620C8h+940C8h,,,50.33,0,0.88,17.03,4.28,0,0,0,10.46,0,0,0,0,0,0,0,0,0,0,0,0,0,0,0,0,0,0,0,0,0,1.35,0,0,0,0,0,0,0,0,0,0,0,0,0,0,0,0,0,0,0,0,0,0,0,0,0,0,0,15.67,0,0,0,69.89
5788,XP02-224534,USPatentOharaInc.(J),2002,A6420286,Glass-Ceramics,AlkaliSilicate,Alumino-Silicate,,GlassCeramics,,,,ColorFilter,,,,,Nucleation:540C5hCrystallization:760C3h,,72.29,0,3.96,1.14,0,0,19.11,0,1.22,0,0,0,0,0,0,0.35,0,0,0,0,0,0,0,0,0.04,0,0,0,0,0,0,0,0,1.08,0,0,0.81,0,0,0,0,0,0,0,0,0,0,0,0,0,0,0,0,0,0,0,0,0,0,0,0,0,110
5203,XP03-214217,EuropeanPatentHoyaCorp.(J),2001,A1067101,Glass-Ceramics,Alkaline-earthSilicate,Alumino-Silicate,OtherSilicate,,,,,MagneticMemoryDisk,,,,,,,48,0,11,30,0,0,0,0,0,0,0,0,0,0,0,0,0,0,0,0,0,0,0,1,0,0,0,0,0,0,10,0,0,0,0,0,0,0,0,0,0,0,0,0,0,0,0,0,0,0,0,0,0,0,0,0,0,0,0,0,0,0,148.5
6998,GJ02-259437,J.Non-CrystallineSolids,2004,v.344p.0044,Glass,AlkaliSilicate,Alkaline-earthSilicate,,,,,,,,,,,,,79.8,0,2.02,4.04,1.01,0,0,13.13,0,0,0,0,0,0,0,0,0,0,0,0,0,0,0,0,0,0,0,0,0,0,0,0,0,0,0,0,0,0,0,0,0,0,0,0,0,0,0,0,0,0,0,0,0,0,0,0,0,0,0,0,0,0,69
9284,GP06-307198,JapanesePatentAsahiGlass(J),2012,A020892,Glass,Alumino-Silicate,Boro-Silicate,Zinc-Silicate,,,,,Substrate,Window,,,,Ex.9,,67.86,9.42,7.64,6.44,1.04,0,0,0,3.45,0,0,0,0,0,0,4.15,0,0,0,0,0,0,0,0,0,0,0,0,0,0,0,0,0,0,0,0,0,0,0,0,0,0,0,0,0,0,0,0,0,0,0,0,0,0,0,0,0,0,0,0,0,0,80
9226,GP05-305873,USPatentAsahiGlass(J),2011,A0169403,Glass,Boro-Silicate,,,NonLead,,,,PlasmaDisplay,,,,,Ex.8,,46.5,47,0,0,0,0,0,3,3,0,0,0,0,0,0.5,0,0,0,0,0,0,0,0,0,0,0,0,0,0,0,0,0,0,0,0,0,0,0,0,0,0,0,0,0,0,0,0,0,0,0,0,0,0,0,0,0,0,0,0,0,0,0,40
6950,GJ02-258701,PhysicsandChemistryofGlasses,2004,v.045p.0037,Glass,AlkaliSilicate,,,,,,,,,,,,,,75,0,6,2,0,0,0,17,0,0,0,0,0,0,0,0,0,0,0,0,0,0,0,0,0,0,0,0,0,0,0,0,0,0,0,0,0,0,0,0,0,0,0,0,0,0,0,0,0,0,0,0,0,0,0,0,0,0,0,0,0,0,67.3
10297,GP06-351537,USPatentSchottGlas(Jena)(DE),2013,A8361917,Glass,Alumino-Silicate,Boro-Silicate,OtherSilicate,Melting,,,,Laser,,,,,ex.12,,46.42,8.35,21.92,0,0,0,0,0,0,0,0,0,0,0,0,0,0,0,0,0,0,0,0,0,0,22.81,0.5,0,0,0,0,0,0,0,0,0,0,0,0,0,0,0,0,0,0,0,0,0,0,0,0,0,0,0,0,0,0,0,0,0,0,0,107
10667,GP02-356169,JapanesePatentOthers,2014,A527015,Glass,AlkaliSilicate,Alumino-Silicate,,Melting,SheetGlass,,,ChemicalStrengthen,ElectronicsElectrical,Display,,,ex.1,,70.5,0,10.79,3.8,0.5,0,0,12.3,2.1,0,0,0,0,0,0,0,0,0,0,0,0,0,0,0,0,0,0,0,0,0,0.01,0,0,0,0,0,0,0,0,0,0,0,0,0,0,0,0,0,0,0,0,0,0,0,0,0,0,0,0,0,0,0,75
7615,GP03-274472,JapanesePatentNipponElectricGlass(J),2006,A210328,Glass,Alkaline-earthSilicate,AlkaliSilicate,,,,,,PlasmaDisplay,,,,,Ex.B,,69.22,0,1.21,12.57,5.29,0,0,2.09,3.8,0,0,0,0,0,0,0,5.55,0,0,0,0,0.04,0,0,0,0,0,0,0,0,0,0,0,0,0,0,0,0,0,0.15,0,0,0,0,0,0,0,0,0,0,0,0,0,0,0,0,0,0,0,0,0,0,77
6481,GP05-252944,JapanesePatentKonicaMinolta(J),2003,A292336,Glass,Boro-Silicate,AlkaliSilicate,,Molded,,,,OpticalUse,Lens&Prism,,,,Ex.9,,29,29.01,4,0,5,0,25.99,4,3,0,0,0,0,0,0,0,0,0,0,0,0,0,0,0,0,0,0,0,0,0,0,0,0,0,0,0,0,0,0,0,0,0,0,0,0,0,0,0,0,0,0,0,0,0,0,0,0,0,0,0,0,0,91.1
3559,GI06-191691,NGF'sAdditionalNewData(J),2001,v.004p.0001,Glass,Alumino-Silicate,AlkaliSilicate,,,,,,ElectronicsElectrical,Substrate,,,,GlassNameC051Melting:inPtRhcrucibleat1740Cfor7hr.Annealing:at600Cfor1hr.,,64.1,0,15.45,0,0,0,0,7.66,7.5,0,0,0,0,0,0,0,0,0,0,0,0,0,0,0,0,0,0,0,0,0,0,0,0,0,0,0,5.29,0,0,0,0,0,0,0,0,0,0,0,0,0,0,0,0,0,0,0,0,0,0,0,0,0,63.7
242,GB02-006567,HandbookofGlassProperties,1986,v.001p.0332,Glass,AlkaliSilicate,OtherSilicate,,,,,,,,,,,,,75,0,0,0,0,0,20,0,0,0,0,0,0,0,0,0,0,0,0,0,0,0,0,0,0,0,0,0,0,0,0,0,0,5,0,0,0,0,0,0,0,0,0,0,0,0,0,0,0,0,0,0,0,0,0,0,0,0,0,0,0,0,80
4320,XP06-210969,JapanesePatentKonicaMinolta(J),2001,A026448,Glass-Ceramics,Alumino-Silicate,Alkaline-earthSilicate,,,,,,MagneticMemoryDisk,,,,,Crystal:Magnesium-Aluminosilicate,,58.92,0,8.48,20.71,0,0,5.03,0,0.96,0,0,0,0,0,0,0,0,0,0,0,0,0,0,0,0.08,0,0,0,0,0,5.18,0,0,0,0,0,0.64,0,0,0,0,0,0,0,0,0,0,0,0,0,0,0,0,0,0,0,0,0,0,0,0,0,89.56
2901,XP03-169437,USPatentCorningInc.(US),1996,A5491116,Glass-Ceramics,Alkaline-earthSilicate,Alumino-Silicate,,,,,,MagneticMemoryDisk,CookingWareCulinary,,,,,,49.15,0,13.59,26.29,0,0,0,0,0,0,0,0,0,0,0,1.31,0,0,0,0,0,0,0,0,0,0,0,0,0,0,9.66,0,0,0,0,0,0,0,0,0,0,0,0,0,0,0,0,0,0,0,0,0,0,0,0,0,0,0,0,0,0,0,144.2
3436,XP06-190392,EuropeanPatentOharaInc.(J),1999,A0939395,Glass-Ceramics,Alumino-Silicate,Alkaline-earthSilicate,,,,,,,,,,,,,57.87,1.74,8.31,24.01,2.7,0,0,0,0,0,0,0,0,0,0,0,0,0,0,0,0,0,0.15,0,0,0,0,0,0,0,4.54,0,0,0.25,0,0,0.43,0,0,0,0,0,0,0,0,0,0,0,0,0,0,0,0,0,0,0,0,0,0,0,0,0,143
4682,XP03-212576,JapanesePatentKonicaMinolta(J),2001,A287933,Glass-Ceramics,Alkaline-earthSilicate,Alumino-Silicate,OtherSilicate,GlassCeramics,,,,MagneticMemoryDisk,,,,,crystal:(MgAl)SiO3Zn2Ti3O8Zn2TiO4,,44.08,0,9.81,36.5,0,0,1.97,0,0,0,0,0,0,0,0,0,0,0,0,0,0,0,0,0,0,0,0,0,0,0,7.37,0,0,0,0,0,0,0.27,0,0,0,0,0,0,0,0,0,0,0,0,0,0,0,0,0,0,0,0,0,0,0,0,152
10335,GP03-351956,EuropeanPatentAGYHoldingCorp.(US),2013,A2655276,Glass,Alkaline-earthSilicate,Alumino-Silicate,,Melting,Fiber,,,PlasticsFRP,,,,,ex.6,,60.68,0,12.94,15.31,9.47,0,0,1.51,0,0,0,0,0,0,0,0,0,0,0,0,0,0.07,0,0,0,0,0,0,0,0,0.02,0,0,0,0,0,0,0,0,0,0,0,0,0,0,0,0,0,0,0,0,0,0,0,0,0,0,0,0,0,0,0,94.6
5107,XP02-213312,USPatentOharaInc.(J),2001,A6174827,Glass-Ceramics,AlkaliSilicate,Alumino-Silicate,,GlassCeramics,,,,Substrate,MagneticMemoryDisk,,,,,,72.29,0,3.96,1.14,0,0,19.11,0,1.22,0,0,0,0,0,0,0.35,0,0,0,0,0,0,0,0,0.04,0,0,0,0,0,0,0,0,1.08,0,0,0.81,0,0,0,0,0,0,0,0,0,0,0,0,0,0,0,0,0,0,0,0,0,0,0,0,0,108
10473,GP03-353460,JapanesePatentOwensCorning(US),2013,A500939,Glass,Alkaline-earthSilicate,Alumino-Silicate,,Fiber,Melting,,,Fiber,PlasticsFRP,,,,ex.19,,60.48,0,9.51,15.04,13.99,0,0,0.98,0,0,0,0,0,0,0,0,0,0,0,0,0,0,0,0,0,0,0,0,0,0,0,0,0,0,0,0,0,0,0,0,0,0,0,0,0,0,0,0,0,0,0,0,0,0,0,0,0,0,0,0,0,0,87.1
2295,GP20-117165,JapanesePatentSchottGlassTech.(US),1991,A075235,Glass,Phosphate,,,Doped(Stuffed),,,,Laser,,,,,,,10.22,0,7.92,0,0,0,56.2,0,0,0,0,0,0,0,0,0,0,0,0,0,0,0,0.04,0,0,0.07,0.35,0,0,0,0,0,0,0,0,0,25.19,0,0,0,0,0,0,0,0,0,0,0,0,0,0,0,0,0,0,0,0,0,0,0,0,0,69
9381,GP06-308034,USPatent,2012,A0163987,Glass,Alumino-Silicate,Alkaline-earthSilicate,,Fiber,,,,Fiber,,,,,AGYHoldingCorp.Ex.4,,60.52,0,10.34,17.04,10.54,0,0,1.47,0,0,0,0,0,0,0,0,0,0,0,0,0,0.07,0,0,0,0,0,0,0,0,0.02,0,0,0,0,0,0,0,0,0,0,0,0,0,0,0,0,0,0,0,0,0,0,0,0,0,0,0,0,0,0,0,94.9
3021,GJ02-176276,GlassPhysics&Chemistry,1998,v.024p.0525,Glass,AlkaliSilicate,Alkaline-earthSilicate,,,,,,,,,,,D.S.Sanditov,,71.43,0,0,0,0,0,0,14.29,0,0,0,0,0,0,0,0,0,14.29,0,0,0,0,0,0,0,0,0,0,0,0,0,0,0,0,0,0,0,0,0,0,0,0,0,0,0,0,0,0,0,0,0,0,0,0,0,0,0,0,0,0,0,0,63.65
1404,GJ04-062439,J.CeramicSoc.Japan,1986,v.094p.1041,Glass,Lead-Silicate,,,,,,,,,,,,,,42,0,0,0,0,0,0,0,0,0,0,0,0,0,0,0,0,0,58,0,0,0,0,0,0,0,0,0,0,0,0,0,0,0,0,0,0,0,0,0,0,0,0,0,0,0,0,0,0,0,0,0,0,0,0,0,0,0,0,0,0,0,48.62
1204,GC01-052316,Philips(NL),1980,Philips-303,Glass,Silica,,,Tube,Doped(Stuffed),,,Lamp,,,,,OH-Content-Unbaked160E-6Doped0.125%Tio2,,99.86,0,0,0,0,0,0,0,0,0,0,0,0,0,0,0,0,0,0,0,0,0,0,0,0,0,0,0,0,0,0.1,0,0,0,0,0,0,0,0,0,0,0,0,0,0,0,0,0,0,0,0,0,0,0,0,0,0,0,0,0,0,0,73
2934,XP06-170031,EuropeanPatentCorningInc.(US),1996,A0710627,Glass-Ceramics,Alumino-Silicate,Zinc-Silicate,,LowAlkali,GlassCeramics,,,MagneticMemoryDisk,,,,,,,49.62,0,16.4,14.73,0,0,0,0,1.59,0,0,0,0,0,0,10.23,0,0,0,0,0,0,0,0,0,0,0,0,0,0,7.43,0,0,0,0,0,0,0,0,0,0,0,0,0,0,0,0,0,0,0,0,0,0,0,0,0,0,0,0,0,0,0,121.3
1416,GJ01-062772,J.AmericanCeramicSoc.,1984,v.067p.0270,Glass,Silica,,,Fiber,,,,,,,,,TherearetwoFigsofYoung'smoduli,,100,0,0,0,0,0,0,0,0,0,0,0,0,0,0,0,0,0,0,0,0,0,0,0,0,0,0,0,0,0,0,0,0,0,0,0,0,0,0,0,0,0,0,0,0,0,0,0,0,0,0,0,0,0,0,0,0,0,0,0,0,0,72.4
3625,GI02-191769R,NGF'sAdditionalNewData(J),2001,v.004p.0005,Glass,AlkaliSilicate,Alumino-Silicate,,,,,,,,,,Annealing:at730Cfor1h.,GlassNameC133Melting:inPtcrucibleat1630Cfor7h.,,69.99,0,9.98,0,0,0,0,10.23,9.8,0,0,0,0,0,0,0,0,0,0,0,0,0,0,0,0,0,0,0,0,0,0,0,0,0,0,0,0,0,0,0,0,0,0,0,0,0,0,0,0,0,0,0,0,0,0,0,0,0,0,0,0,0,66.3
1200,GC05-052248,HARIO(J),,HAR10-32,Glass,Boro-Silicate,,,HardGlass,AcidResistant,,,CookingWareCulinary,LaboratoryWare,Biotechnology,,,TransmissionCurve,,83.38,11.23,1.33,0,0,0,0,3.8,0.26,0,0,0,0,0,0,0,0,0,0,0,0,0,0,0,0,0,0,0,0,0,0,0,0,0,0,0,0,0,0,0,0,0,0,0,0,0,0,0,0,0,0,0,0,0,0,0,0,0,0,0,0,0,65.46
10584,GJ02-355406,J.MaterialsScience,2013,v.048p.1863,Glass,AlkaliSilicate,Alkaline-earthSilicate,,Melting,,,,,,,,,35S,,37.87,0,0,0,28.4,0,0,25.7,0,0,0,0,0,0,0,0,0,0,0,0,0,0,0,0,0,0,0,0,0,0,0,0,0,5.28,0,0,2.75,0,0,0,0,0,0,0,0,0,0,0,0,0,0,0,0,0,0,0,0,0,0,0,0,0,22.5
2391,GB05-139120,HandbookofGlassData,1993,v.00Ep.0480,Glass,Boro-Silicate,AlkaliSilicate,,,,,,,,,,,,,72.5,14.3,0,0,0,0,0,13.2,0,0,0,0,0,0,0,0,0,0,0,0,0,0,0,0,0,0,0,0,0,0,0,0,0,0,0,0,0,0,0,0,0,0,0,0,0,0,0,0,0,0,0,0,0,0,0,0,0,0,0,0,0,0,76.6
5084,XP03-213093,JapanesePatentHoyaCorp.(J),2001,A325718,Glass-Ceramics,Alkaline-earthSilicate,Alumino-Silicate,OtherSilicate,GlassCeramics,,,,Substrate,MagneticMemoryDisk,,,,Crystal:Titanate,,47,0,12.5,28.5,0,0,0,0,0,0,0,0,0,0,0,0,0,0,0,0,0,0,0,2,0,0,0,0,0,0,10,0,0,0,0,0,0,0,0,0,0,0,0,0,0,0,0,0,0,0,0,0,0,0,0,0,0,0,0,0,0,0,157.3
7954,GP03-284592,JapanesePatentHoyaCorp.(J),2008,A097821,Glass,Alkaline-earthSilicate,AlkaliSilicate,,,,,,Substrate,MagneticMemoryDisk,,,,Ex.5,,54,0,5,20,0,0,10,0,0,0,0,0,0,0,0,0,0,0,0,0,0,0,0,2,0,0,0,0,0,0,7,0,0,2,0,0,0,0,0,0,0,0,0,0,0,0,0,0,0,0,0,0,0,0,0,0,0,0,0,0,0,0,108.7
10533,GP03-353837,USPatentHoyaCorp.(J),2014,A0036644,Glass,Alkaline-earthSilicate,Alumino-Silicate,AlkaliSilicate,Melting,Disk,,,MagneticMemoryDisk,ChemicalStrengthen,,,,ex.3,,65,0,6,17,0,0,1,9,0,0,0,0,0,0,0,0,0,0,0,0,0,0,0,0,0,0,0,0,0,0,0,0,0,2,0,0,0,0,0,0,0,0,0,0,0,0,0,0,0,0,0,0,0,0,0,0,0,0,0,0,0,0,84
4104,XP06-210753,JapanesePatentKonicaMinolta(J),2001,A019476,Glass-Ceramics,Alumino-Silicate,AlkaliSilicate,,,,,,MagneticMemoryDisk,,,,,,,73.08,0,3.49,0,2.65,0,15.89,0,0.32,0,0,0,0,0,0,0,0,0,0,0,0,0,0,0,0,0,0,0,0,0,1.11,0,0,2.41,0,0,1.05,0,0,0,0,0,0,0,0,0,0,0,0,0,0,0,0,0,0,0,0,0,0,0,0,0,93.8
6606,XP03-253527,USPatentHoyaCorp.(J),2003,A6627566,Glass-Ceramics,Alkaline-earthSilicate,Alumino-Silicate,,,,,,Substrate,MagneticMemoryDisk,,,,Heattreatment:760C4h+1000C4hCrystalothers:TitanateEx.3,,47.97,0,10.71,29.08,0,0,0,0,0,0,0,0,0,0,0,0,0,0,0,0,0,0,0,0,0,0,0,0,0,0,10.2,0,0,2.04,0,0,0,0,0,0,0,0,0,0,0,0,0,0,0,0,0,0,0,0,0,0,0,0,0,0,0,0,147
6096,GP02-226427,JapanesePatentNipponSheetGlass(J),2003,A012342,Glass,AlkaliSilicate,Alkaline-earthSilicate,,SheetGlass,,,,IRAbsorbingMaterial,UVAbsorbingMaterial,VehicleWindow,,,Ex.3,,69.97,0,1.01,4.79,8.91,0,0.12,14.16,0.15,0,0,0,0,0,0,0,0,0,0,0,0,0.24,0,0,0,0,0,0,0,0,0.07,0,0,0,0.58,0,0,0,0,0,0,0,0,0,0,0,0,0,0,0,0,0,0,0,0,0,0,0,0,0,0,0,75.14
6704,XP03-253715,USPatentKonicaMinolta(J),2003,A6645891,Glass-Ceramics,Alkaline-earthSilicate,Alumino-Silicate,Zinc-Silicate,,,,,Substrate,MagneticMemoryDisk,,,,Heattreat:660C5h+700C5hCrystalothers:ClinoenstatiteMg-Al-silicateZn-TioxideEx.2,,46.9,0,10.65,34.95,0,0,0.98,0,0,0,0,0,0,0,0,5.05,0,0,0,0,0,0,0,0,0,0,0,0,0,0,1.47,0,0,0,0,0,0,0,0,0,0,0,0,0,0,0,0,0,0,0,0,0,0,0,0,0,0,0,0,0,0,0,108
337,GB02-006670,HandbookofGlassProperties,1986,v.001p.0329,Glass,AlkaliSilicate,Boro-Silicate,,,,,,,,,,,,,75,15,0,0,0,0,0,10,0,0,0,0,0,0,0,0,0,0,0,0,0,0,0,0,0,0,0,0,0,0,0,0,0,0,0,0,0,0,0,0,0,0,0,0,0,0,0,0,0,0,0,0,0,0,0,0,0,0,0,0,0,0,78.6
4736,XP03-212630,JapanesePatentKonicaMinolta(J),2001,A287938,Glass-Ceramics,Alkaline-earthSilicate,Alumino-Silicate,OtherSilicate,GlassCeramics,,,,MagneticMemoryDisk,,,,,crystal:(MgAl)SiO3,,35.95,0,11.17,28.97,2.08,0,9.77,0,0,0,0,0,0,0,0,0,0,0,0,0,0,0,0,0,0,0,0,0,0,0,12.06,0,0,0,0,0,0,0,0,0,0,0,0,0,0,0,0,0,0,0,0,0,0,0,0,0,0,0,0,0,0,0,137
4546,XP02-211862,JapanesePatentOharaInc.(J),2001,A148114,Glass-Ceramics,AlkaliSilicate,Alumino-Silicate,,GlassCeramics,,,,Substrate,MagneticMemoryDisk,,,,Crystal:Cr2O3,,72.2,0,4.21,0.76,1.09,0,15.38,0,0.65,0,0,0,0,0,0.39,0.38,0,0,0,0,1.89,0,0,0,0,0,0,0,0,0,0,0,0,1.99,0,0.2,0.86,0,0,0,0,0,0,0,0,0,0,0,0,0,0,0,0,0,0,0,0,0,0,0,0,0,98
8111,GP05-287398,JapanesePatentCorningInc.(US),2008,A544942,Glass,Boro-Silicate,Alumino-Silicate,Alkaline-earthSilicate,NonAlkali,,,,Display,LiquidCrystalDisplay,Substrate,,,Ex.10,,68.59,9.94,10.55,1.21,9.14,0,0,0,0,0,0,0,0,0,0,0,0.5,0,0,0,0,0,0,0,0,0,0,0,0,0,0,0,0,0,0,0.07,0,0,0,0,0,0,0,0,0,0,0,0,0,0,0,0,0,0,0,0,0,0,0,0,0,0,10.6
7220,GP02-265241,JapanesePatentCentralGlass(J),2005,A162520,Glass,AlkaliSilicate,,,,,,,ColorFilter,,,,,Ex.3,,61.5,0,5,0,2,0,5,5.5,19,0,0,0,0,0,0,2,0,0,0,0,0,0,0,0,0,0,0,0,0,0,0,0,0,0,0,0,0,0,0,0,0,0,0,0,0,0,0,0,0,0,0,0,0,0,0,0,0,0,0,0,0,0,72
9504,GP02-309765,USPatentSaint-Gobain(FR),2012,A8318620,Glass,AlkaliSilicate,Alumino-Silicate,,Fiber,,,,Composite,Filler,,,,Ex.1,,52.5,0,13.68,5.93,7.7,0,0,14.9,4.87,0,0,0,0,0,0,0,0,0,0,0,0,0.08,0,0,0,0,0,0,0,0,0.17,0,0,0,0,0,0,0,0,0.17,0,0,0,0,0,0,0,0,0,0,0,0,0,0,0,0,0,0,0,0,0,0,79.5
2512,GJ35-144353,GlassPhysics&Chemistry,1992,v.018p.0159,Glass,Germanate,,,,,,,,,,,,,,7.34,0,0,0,0,0,0,7.34,0,0,0,0,0,0,0,0,0,0,0,0,0,0,0,0,0,0,0,0,0,0,0,0,85.31,0,0,0,0,0,0,0,0,0,0,0,0,0,0,0,0,0,0,0,0,0,0,0,0,0,0,0,0,0,60
8865,GP02-299727,USPatentAsahiGlass(J),2010,A0255350,Glass,AlkaliSilicate,Alkaline-earthSilicate,,,,,,Substrate,MagneticMemoryDisk,,,,Ex.6,,64,0,7.5,8,0,0,8.4,5,4.6,0,0,0,0,0,0,0,0,0,0,0,0,0,0,0,0,0,0,0,0,0,0,0,0,2.5,0,0,0,0,0,0,0,0,0,0,0,0,0,0,0,0,0,0,0,0,0,0,0,0,0,0,0,0,83.8
498,GB06-017745,HandbookofGlassData,1987,v.00Cp.0936,Glass,Alumino-Silicate,OtherSilicate,,,,,,,,,,,,,58,0,24.4,0,0,0,0,0,0,0,0,0,0,0,0,0,0,0,0,0,0,0,0,0,0,17.6,0,0,0,0,0,0,0,0,0,0,0,0,0,0,0,0,0,0,0,0,0,0,0,0,0,0,0,0,0,0,0,0,0,0,0,0,94.9
2027,GP05-100014,USPatentUSAGov.(US),1984,A4482205,Glass,Boro-Silicate,,,,,,,OpticalFiber,,,,,Cladglass.,,95.65,4.34,0,0,0,0,0,0,0,0,0,0,0,0,0,0,0,0,0,0,0,0,0,0,0,0,0,0,0,0,0,0,0,0,0,0,0,0,0,0,0,0,0,0,0,0,0,0,0,0,0,0,0,0,0,0,0,0,0,0,0,0,50.76
4072,XP06-210721,JapanesePatentKonicaMinolta(J),2001,A019468,Glass-Ceramics,Alumino-Silicate,AlkaliSilicate,,,,,,MagneticMemoryDisk,,,,,,,69.34,0,5.95,1.48,0,0,18.93,0,0,0,0,0,0,0,0,0,0,0,0,0,0,0,0,0,0,0,0,0,0,0,0,0,0,3.04,0,0,1.26,0,0,0,0,0,0,0,0,0,0,0,0,0,0,0,0,0,0,0,0,0,0,0,0,0,95
8652,GP03-297145,USPatentHoyaCorp.(J),2010,A0160141,Glass,Alkaline-earthSilicate,Boro-Silicate,AlkaliSilicate,,,,,Substrate,MagneticMemoryDisk,,,,Ex.9,,50,10,10,10,10,0,5,5,0,0,0,0,0,0,0,0,0,0,0,0,0,0,0,0,0,0,0,0,0,0,0,0,0,0,0,0,0,0,0,0,0,0,0,0,0,0,0,0,0,0,0,0,0,0,0,0,0,0,0,0,0,0,88.53
558,GB02-019757,HandbookofGlassData,1987,v.00Cp.0209,Glass,AlkaliSilicate,Alkaline-earthSilicate,,,,,,,,,,,,,65,0,0,0,0,0,0,0,26.5,0,0,0,0,0,0,0,8.5,0,0,0,0,0,0,0,0,0,0,0,0,0,0,0,0,0,0,0,0,0,0,0,0,0,0,0,0,0,0,0,0,0,0,0,0,0,0,0,0,0,0,0,0,0,53.31
8987,GP02-301880,JapanesePatentAsahiGlass(J),2011,A123924,Glass,AlkaliSilicate,Alumino-Silicate,,,,,,Substrate,MagneticMemoryDisk,,,,Ex.1,,61.9,0,13,3,0,0,10.7,6.8,3,0,0,0,0,0,0,0,0,0,0,0,0,0,0,0,0,0,0,0,0,0,1,0,0,0.6,0,0,0,0,0,0,0,0,0,0,0,0,0,0,0,0,0,0,0,0,0,0,0,0,0,0,0,0,83.2
3761,GP09-205013,JapanesePatentAsahiGlass(J),2000,A159539,Glass,OtherSilicate,Alkaline-earthSilicate,Alumino-Silicate,,,,,Substrate,MagneticMemoryDisk,,,,,,32,0,14.8,14.8,4,0,4.8,0,0,0,0,0,0,0,0,0,0,0,0,0,0,0,0,0,0,0,0,0,0,0,20,0,0,9.6,0,0,0,0,0,0,0,0,0,0,0,0,0,0,0,0,0,0,0,0,0,0,0,0,0,0,0,0,131
6855,GP02-256463,USPatentNipponSheetGlass(J),2004,A6753280,Glass,AlkaliSilicate,Alkaline-earthSilicate,,,,,,IRAbsorbingMaterial,UVAbsorbingMaterial,VehicleWindow,,,Ex.3,,70.11,0,0.52,6.1,8.9,0,0.99,12.69,0.14,0,0,0,0.00791,0,0,0,0,0,0,0,0.000784,0.53,0,0,0,0,0,0,0,0,0.02,0,0,0,0,0,0,0,0,0,0,0,0,0,0,0,0,0,0,0,0,0,0,0,0,0,0,0,0,0,0,0,74.3
3347,GP03-188925,JapanesePatentNipponSheetGlass(J),1999,A302031,Glass,Alkaline-earthSilicate,Alumino-Silicate,AlkaliSilicate,,,,,MagneticMemoryDisk,Substrate,,,,,,42,0,9,17,8,0,18,1,0,0,0,0,0,0,0,0,1,0,0,0,0,0,0,0,0,0,0,0,0,0,1,0,0,3,0,0,0,0,0,0,0,0,0,0,0,0,0,0,0,0,0,0,0,0,0,0,0,0,0,0,0,0,111
9619,XP06-311294,USPatentOharaInc.(J),2013,A0011695,Glass-Ceramics,Alumino-Silicate,Zinc-Silicate,Alkaline-earthSilicate,,,,,Substrate,MagneticMemoryDisk,,,670C+750C,Ex.1,,50.85,0,11.33,15.93,0,0,4.3,0,0,0,0,0,0,0,0,12.62,0,0,0,0,0,0,0,0,0,0,0,0,0,0,4.82,0,0,0,0.15,0,0,0,0,0,0,0,0,0,0,0,0,0,0,0,0,0,0,0,0,0,0,0,0,0,0,0,105
7673,GP02-275348,USPatentCentralGlass(J),2006,A7091144,Glass,AlkaliSilicate,OtherSilicate,,,,,,ColorFilter,OpticalDemulti-MultiPlexor,,,,Ex.2-1,,50.01,0,0,0,0,0,0,25,0,0,0,0,0,0,0,0,0,0,0,0,0,0,0,0,0,0,0,0,0,0,19.99,0,0,5,0,0,0,0,0,0,0,0,0,0,0,0,0,0,0,0,0,0,0,0,0,0,0,0,0,0,0,0,81.5
9505,GP06-309766,USPatentSaint-Gobain(FR),2012,A8318620,Glass,Alumino-Silicate,AlkaliSilicate,,Fiber,,,,Composite,Filler,,,,Ex.2,,51.27,0,15.49,7.64,10.52,0,0,13.22,1.46,0,0,0,0,0,0,0,0,0,0,0,0,0.08,0,0,0,0,0,0,0,0,0.16,0,0,0,0,0,0,0,0,0.16,0,0,0,0,0,0,0,0,0,0,0,0,0,0,0,0,0,0,0,0,0,0,84
8563,XP02-295460,JapanesePatentOharaInc.(J),2010,A001201,Glass-Ceramics,AlkaliSilicate,,,Pressed,,,,Substrate,,,,500~650C1~12hr+600~850C1~12hr.,Ex.2,,71.82,0,3.98,1.15,0,0,19.2,0,1.23,0,0,0,0,0,0,0.36,0,0,0,0,0,0,0,0,0,0,0,0,0,0,0,0,0,1.08,0.17,0.19,0.82,0,0,0,0,0,0,0,0,0,0,0,0,0,0,0,0,0,0,0,0,0,0,0,0,0,100
8951,XP06-301053,JapanesePatentOharaInc.(J),2011,A040145,Glass-Ceramics,Alumino-Silicate,Zinc-Silicate,Alkaline-earthSilicate,,,,,Substrate,MagneticMemoryDisk,,,670C3h+750C7h,Ex.1,,52.71,0.96,11.75,13.21,0,0,0,4.3,0,0,0,0,0,0,0,11.45,0,0,0,0,0,0,0,0,0,0,0,0,0,0,5,0,0,0,0.15,0,0.47,0,0,0,0,0,0,0,0,0,0,0,0,0,0,0,0,0,0,0,0,0,0,0,0,0,101
4017,GJ02-209889,J.Non-CrystallineSolids,2001,v.290p.0180,Glass,AlkaliSilicate,OtherSilicate,,,,,,MagneticMemoryDisk,,,,,,,52.5,0,0,0,0,0,0,22.5,0,0,0,0,0,0,0,0,0,0,0,0,0,0,0,0,0,0,0,0,0,0,25,0,0,0,0,0,0,0,0,0,0,0,0,0,0,0,0,0,0,0,0,0,0,0,0,0,0,0,0,0,0,0,81.3
5050,XP07-212944,JapanesePatentKonicaMinolta(J),2001,A287969,Glass-Ceramics,Zinc-Silicate,Alumino-Silicate,Alkaline-earthSilicate,GlassCeramics,,,,MagneticMemoryDisk,,,,,crystal:Zn2Ti3O8Zn2TiO4Zn2SiO4,,72.5,0,2.97,7.51,0,0,5.67,0,0.13,0,0,0,0,0,0,7.43,0,0,0,0,0,0,0,0,0,0,0,0,0,0,3.79,0,0,0,0,0,0,0,0,0,0,0,0,0,0,0,0,0,0,0,0,0,0,0,0,0,0,0,0,0,0,0,107
4692,XP06-212586,JapanesePatentKonicaMinolta(J),2001,A287934,Glass-Ceramics,Alumino-Silicate,Alkaline-earthSilicate,OtherSilicate,GlassCeramics,,,,MagneticMemoryDisk,,,,,crystal:(MgAl)SiO3,,45.73,0,14.97,26.35,0,0,5.31,0,0,0,0,0,0,0,0,0,0,0,0,0,0,0,0,0,0,0,0,0,0,0,7.64,0,0,0,0,0,0,0,0,0,0,0,0,0,0,0,0,0,0,0,0,0,0,0,0,0,0,0,0,0,0,0,145
553,GB02-019752,HandbookofGlassData,1987,v.00Cp.0209,Glass,AlkaliSilicate,Alkaline-earthSilicate,,,,,,,,,,,,,65.1,0,0,0,0,0,0,0,20.5,0,0,0,0,0,0,0,14.4,0,0,0,0,0,0,0,0,0,0,0,0,0,0,0,0,0,0,0,0,0,0,0,0,0,0,0,0,0,0,0,0,0,0,0,0,0,0,0,0,0,0,0,0,0,58.9
3228,GJ06-187124,J.AmericanCeramicSoc.,1999,v.082p.3501,Glass,Alumino-Silicate,,,,,,,,,,,,,,92,0,8,0,0,0,0,0,0,0,0,0,0,0,0,0,0,0,0,0,0,0,0,0,0,0,0,0,0,0,0,0,0,0,0,0,0,0,0,0,0,0,0,0,0,0,0,0,0,0,0,0,0,0,0,0,0,0,0,0,0,0,78
7297,GP03-266363,EuropeanPatentSaint-Gobain(FR),2005,A1492736,Glass,Alkaline-earthSilicate,AlkaliSilicate,,,,,,SolderGlassSealingGlass,,,,,Ex.1,,73,0,0.4,0.2,11.3,0,0,4.7,3.9,0,0,0,0,0,0,0,4.4,0,0,0,0,0,0,0,0,0,0,0,0,0,0,0,0,2.1,0,0,0,0,0,0,0,0,0,0,0,0,0,0,0,0,0,0,0,0,0,0,0,0,0,0,0,0,77
3483,GI02-190617R,NGF'sAdditionalNewData(J),2000,v.002p.0001,Glass,AlkaliSilicate,Alumino-Silicate,,,,,,Substrate,,,,,GlassNameA33Melting:inPtcrucibleat1550Cfor5hr.Annealing:at650Cfor2hr.,,60.44,0,9.9,9.14,0,0,0,10.24,10.28,0,0,0,0,0,0,0,0,0,0,0,0,0,0,0,0,0,0,0,0,0,0,0,0,0,0,0,0,0,0,0,0,0,0,0,0,0,0,0,0,0,0,0,0,0,0,0,0,0,0,0,0,0,69.6
7111,GP02-262215,USPatent,2004,A0186001,Glass,AlkaliSilicate,Alkaline-earthSilicate,,SheetGlass,,,,VehicleWindow,,,,,H.Setoetal.Ex.1,,69.59,0,0.81,5.32,8.05,0,1.96,13.02,0.57,0,0,0.24,0.02,0.06,0,0,0,0,0,0,0,0.35,0,0,0,0,0,0,0,0,0.01,0,0,0,0,0,0,0,0,0,0,0,0,0,0,0,0,0,0,0,0,0,0,0,0,0,0,0,0,0,0,0,76.2
1217,GC01-052410,TosohQuartz(J),1980,***,Glass,Silica,,,Slab,Block,,,OpticsOptoelectronics,,,,,,,100,0,0,0,0,0,0,0,0,0,0,0,0,0,0,0,0,0,0,0,0,0,0,0,0,0,0,0,0,0,0,0,0,0,0,0,0,0,0,0,0,0,0,0,0,0,0,0,0,0,0,0,0,0,0,0,0,0,0,0,0,0,72.81
3541,GI06-191669R,NGF'sAdditionalNewData(J),2001,v.004p.0001,Glass,Alumino-Silicate,AlkaliSilicate,Zinc-Silicate,,,,,ElectronicsElectrical,Substrate,,,Annealing:at730Cfor1hr.,GlassNameC029Melting:inPtRhcrucibleat1610Cfor42hr.,,59.23,0,14.95,0,0.01,0,0,5.12,5,0,0,0,0,0,0,15.69,0,0,0,0,0,0,0.007228,0,0,0,0,0,0,0,0,0,0,0,0,0,0,0,0,0,0,0,0,0,0,0,0,0,0,0,0,0,0,0,0,0,0,0,0,0,0,0,79.1
5230,XP02-214318,EuropeanPatentOharaInc.(J),2001,A1074523,Glass-Ceramics,AlkaliSilicate,,,GlassCeramics,,,,Substrate,MagneticMemoryDisk,,,,Nucleationtemp.530Ccrystallizationtemp.740C,,72.62,0,1.96,1.84,0,0,19.09,0,2.3,0,0,0,0,0,0,0.35,0,0,0,0,0,0,0,0,0.04,0,0,0,0,0,0,0,0,0.88,0,0,0.92,0,0,0,0,0,0,0,0,0,0,0,0,0,0,0,0,0,0,0,0,0,0,0,0,0,122
7108,GP05-262193,USPatentHoyaCorp.(J),2004,A0180239,Glass,Boro-Silicate,Alkaline-earthSilicate,Alumino-Silicate,,,,,Substrate,MagneticMemoryDisk,,,,Ex.8,,50,10,10,10,10,0,0,5,5,0,0,0,0,0,0,0,0,0,0,0,0,0,0,0,0,0,0,0,0,0,0,0,0,0,0,0,0,0,0,0,0,0,0,0,0,0,0,0,0,0,0,0,0,0,0,0,0,0,0,0,0,0,76.62
2931,XP06-170028,EuropeanPatentCorningInc.(US),1996,A0710627,Glass-Ceramics,Alumino-Silicate,Zinc-Silicate,,LowAlkali,GlassCeramics,,,MagneticMemoryDisk,,,,,,,49.97,0,15.57,23.82,0,0,0,0,0,0,0,0,0,0,0,1.42,0,0,0,0,0,0,0,0,0,0,0,0,0,0,9.22,0,0,0,0,0,0,0,0,0,0,0,0,0,0,0,0,0,0,0,0,0,0,0,0,0,0,0,0,0,0,0,129.3
3947,XP06-206510,USPatentCorningInc.(US),2000,A6124223,Glass-Ceramics,Alumino-Silicate,Alkaline-earthSilicate,,,,,,CookingWareCulinary,TableWare,,,,,,48.92,0,13.6,24.77,0,0,3.71,0,0,0,0,0,0,0,0,1.36,0,0,0,0,0,0,0,0,0,0,0,0,0,0,7.64,0,0,0,0,0,0,0,0,0,0,0,0,0,0,0,0,0,0,0,0,0,0,0,0,0,0,0,0,0,0,0,132.5
3186,GI05-184120,NGF'sAdditionalNewData(J),2000,v.001p.0347,Glass,Boro-Silicate,AlkaliSilicate,,,,,,,,,,,U.Doct.thesisUniv.ofTokyo1979,,20,60,0,0,0,0,0,20,0,0,0,0,0,0,0,0,0,0,0,0,0,0,0,0,0,0,0,0,0,0,0,0,0,0,0,0,0,0,0,0,0,0,0,0,0,0,0,0,0,0,0,0,0,0,0,0,0,0,0,0,0,0,59.88
3240,GJ02-187136,J.AmericanCeramicSoc.,1999,v.082p.3501,Glass,AlkaliSilicate,Alumino-Silicate,,,,,,,,,,,,,60,0,20,0,0,0,20,0,0,0,0,0,0,0,0,0,0,0,0,0,0,0,0,0,0,0,0,0,0,0,0,0,0,0,0,0,0,0,0,0,0,0,0,0,0,0,0,0,0,0,0,0,0,0,0,0,0,0,0,0,0,0,82.6
705,GB06-025729,HandbookofGlassData,1987,v.00Cp.0450,Glass,Alumino-Silicate,AlkaliSilicate,,,,,,,,,,,,,61,0,20,0,0,0,19,0,0,0,0,0,0,0,0,0,0,0,0,0,0,0,0,0,0,0,0,0,0,0,0,0,0,0,0,0,0,0,0,0,0,0,0,0,0,0,0,0,0,0,0,0,0,0,0,0,0,0,0,0,0,0,86.3
3867,XP02-205795,JapanesePatentOharaInc.(J),2000,A302481,Glass-Ceramics,AlkaliSilicate,Alumino-Silicate,,GlassCeramics,,,,MagneticMemoryDisk,,,,,NucleationTemp.:580CCrystallizationTemp.:750C,,73.54,0,2.55,2.15,0,0,17.03,0,0,0,0,0,0,0,0,0,0,0,0,0,0,0,0,0,0.06,0,0,0,0,0,2.17,0,0,1.97,0,0,0.53,0,0,0,0,0,0,0,0,0,0,0,0,0,0,0,0,0,0,0,0,0,0,0,0,0,118
1613,GP20-075469,USPatentUSAGov.(US),1987,A4661284,Glass,Phosphate,,,,,,,Laser,,,,,,,19.98,4.99,0,0,0,0,0,0,4.99,0,0,0,0,0,0,9.98,0,0,0,0,0,0,0,0,0,2.57,2.49,0,0,0,0,0,0,0,0,0,54.99,0,0,0,0,0,0,0,0,0,0,0,0,0,0,0,0,0,0,0,0,0,0,0,0,0,56
7291,GP06-266141,USPatent,2005,A0101469,Glass,Alumino-Silicate,Alkaline-earthSilicate,,NonAlkali,,,,SolarCell,Display,Substrate,,,U.Peuchertatal.Ex.A5,,65.39,5.38,9.73,12.54,6.23,0,0,0,0,0,0,0,0,0,0,0,0.48,0,0,0,0,0,0,0,0,0,0,0,0,0,0,0,0,0,0,0.17,0,0,0,0,0,0,0,0,0,0,0,0,0,0,0,0,0,0,0,0,0,0,0,0,0,0,85
611,GB27-025284,HandbookofGlassData,1987,v.00Cp.0799,Glass,Lead,Borate,,,,,,,,,,,,,13.69,23.63,0,0,0,0,0,0,0,0,0,0,0,0,0,0,0,0,62.67,0,0,0,0,0,0,0,0,0,0,0,0,0,0,0,0,0,0,0,0,0,0,0,0,0,0,0,0,0,0,0,0,0,0,0,0,0,0,0,0,0,0,0,75.78
1005,GJ02-045001,J.AmericanCeramicSoc.,1975,v.058p.0085,Glass,AlkaliSilicate,,,,,,,,,,,,,,61.9,0,0,0,0,0,0,23.81,0,0,0,0,0,0,0,0,0,0,0,0,0,0,0,0,0,0,0,0,0,0,14.29,0,0,0,0,0,0,0,0,0,0,0,0,0,0,0,0,0,0,0,0,0,0,0,0,0,0,0,0,0,0,0,78.82
297,GB02-006630,HandbookofGlassProperties,1986,v.001p.0329,Glass,AlkaliSilicate,Boro-Silicate,,,,,,,,,,,,,40,30,0,0,0,0,0,30,0,0,0,0,0,0,0,0,0,0,0,0,0,0,0,0,0,0,0,0,0,0,0,0,0,0,0,0,0,0,0,0,0,0,0,0,0,0,0,0,0,0,0,0,0,0,0,0,0,0,0,0,0,0,84.5
10419,GP03-352323,USPatentOthers,2013,A0244858,Glass,Alkaline-earthSilicate,Alumino-Silicate,,Melting,Fiber,,,PlasticsFRP,,,,,ex.9,,61.93,0,9.17,10.4,16.57,0,1.25,0.06,0.07,0,0,0,0,0,0,0,0,0,0,0,0,0.1,0,0,0,0,0,0,0,0,0.37,0,0,0,0,0,0,0,0,0.08,0,0,0,0,0,0,0,0,0,0,0,0,0,0,0,0,0,0,0,0,0,0,86.4
8123,GP06-287813,USPatentSaint-Gobain(FR),2008,A0194394,Glass,Alumino-Silicate,Boro-Silicate,,,,,,PlasmaDisplay,LiquidCrystalDisplay,Substrate,,,Ex.1,,69.66,10.1,10.35,0.16,8.71,0,0,0,0,0,0,0,0,0,0,0,0,0,0,0,0,0,0,0,0,0,0,0,0,0,1.02,0,0,0,0,0,0,0,0,0,0,0,0,0,0,0,0,0,0,0,0,0,0,0,0,0,0,0,0,0,0,0,72.1
7781,GP03-279493,USPatentOwensCorning(US),2007,A0105701,Glass,Alkaline-earthSilicate,Alumino-Silicate,,Fiber,,,,Fiber,,,,,Ex.7,,63.9,0,10.43,12.2,12.69,0,0,0.7,0,0,0,0,0,0,0,0,0,0,0,0,0,0.08,0,0,0,0,0,0,0,0,0,0,0,0,0,0,0,0,0,0,0,0,0,0,0,0,0,0,0,0,0,0,0,0,0,0,0,0,0,0,0,0,84.18
64,GB05-004824,HandbookofGlassProperties,1986,v.001p.0315,Glass,Boro-Silicate,,,,,,,,,,,,,,20,80,0,0,0,0,0,0,0,0,0,0,0,0,0,0,0,0,0,0,0,0,0,0,0,0,0,0,0,0,0,0,0,0,0,0,0,0,0,0,0,0,0,0,0,0,0,0,0,0,0,0,0,0,0,0,0,0,0,0,0,0,23.3
4610,XP03-212091,JapanesePatentHoyaCorp.(J),2001,A189008,Glass-Ceramics,Alkaline-earthSilicate,Alumino-Silicate,,GlassCeramics,,,,Substrate,MagneticMemoryDisk,,,,,,53,0,14,23,0,0,0,0,0,0,0,0,0,0,0,0,0,0,0,0,0,0,0,1,0,0,0,0,0,0,9,0,0,0,0,0,0,0,0,0,0,0,0,0,0,0,0,0,0,0,0,0,0,0,0,0,0,0,0,0,0,0,138.5
9512,GP06-309869,USPatent,2012,A0178610,Glass,Alumino-Silicate,,,Fiber,,,,,,,,,S.V.Hublikaretal.Ex.5,,64.52,4.88,14.35,14.39,0.1,0,1.67,0.05,0.006713,0,0,0,0,0,0,0,0,0,0,0,0,0.02,0,0,0,0,0,0,0,0,0.02,0,0,0,0,0,0,0,0,0,0,0,0,0,0,0,0,0,0,0,0,0,0,0,0,0,0,0,0,0,0,0,89.6
10386,GP06-352246,USPatentCorningInc.(US),2013,A0224491,Glass,Alumino-Silicate,AlkaliSilicate,Alkaline-earthSilicate,Melting,,,,ChemicalStrengthen,Display,ConsumerProducts,VehicleWindow,,ex.43,,60.22,0,15.94,0,0,0,0,15.72,0,0,0,0,0,0,0,0,7.98,0,0,0,0,0,0,0,0,0,0,0,0,0,0,0,0,0,0,0.14,0,0,0,0,0,0,0,0,0,0,0,0,0,0,0,0,0,0,0,0,0,0,0,0,0,0,76.46
7266,GP02-265763,USPatentKonicaMinolta(J),2005,A6908870,Glass,AlkaliSilicate,Alkaline-earthSilicate,,,,,,Substrate,MagneticMemoryDisk,,,,Ex.9,,62.36,0.91,4.52,6.92,4.97,0,7.21,3.89,1.28,0,0,0,0,0,0,1.56,0,0,0,0,0,0,0,0,0.04,0.66,0,0,0,0,2.86,0,0,2.82,0,0,0,0,0,0,0,0,0,0,0,0,0,0,0,0,0,0,0,0,0,0,0,0,0,0,0,0,90
6814,GP02-255564,JapanesePatentNipponSheetGlass(J),2004,A043295,Glass,AlkaliSilicate,Alkaline-earthSilicate,Alumino-Silicate,,,,,Substrate,MagneticMemoryDisk,,,,Ex.7,,67.33,0,6.44,4.92,6.63,0,0,13.9,0,0,0,0,0,0,0,0,0,0,0,0,0,0,0,0,0,0,0,0,0,0,0.78,0,0,0,0,0,0,0,0,0,0,0,0,0,0,0,0,0,0,0,0,0,0,0,0,0,0,0,0,0,0,0,76
1380,GJ02-061736,GlassTechnology,1964,v.005p.0216,Glass,AlkaliSilicate,Boro-Silicate,,,,,,,,,,,,,72,12,0,0,0,0,0,16,0,0,0,0,0,0,0,0,0,0,0,0,0,0,0,0,0,0,0,0,0,0,0,0,0,0,0,0,0,0,0,0,0,0,0,0,0,0,0,0,0,0,0,0,0,0,0,0,0,0,0,0,0,0,76.96
5887,XP03-225188,USPatent,2002,A0028740,Glass-Ceramics,Alkaline-earthSilicate,Alumino-Silicate,,,,,,Substrate,MagneticMemoryDisk,,,,X.Zouetal.(JP)1sttreatment:800C4h2ndtreatment:1000C4hCrystal:Mg-Al-titanate,,44.8,0,7.02,40.5,0,0,0,0,0,0,0,0,0,0,0,0,0,0,0,0,0,0,0,0.51,0,0,0,0,0,0,7.17,0,0,0,0,0,0,0,0,0,0,0,0,0,0,0,0,0,0,0,0,0,0,0,0,0,0,0,0,0,0,0,157.3
7892,GP20-282038,USPatent,2007,A0243991,Glass,Phosphate,,,AlkaliResistant,,,,,,,,,R.K.Browetal.Ex.SIP22,,4.3,0,0,2,29.7,0,0,1,0,0,0,0,0,0,0,0,0,0,0,0,0,7.04,0,3.08,0,3.08,0,0,0,0,0,0,0,0,0,0,43.1,0,0,0,0,0,0,0,0,0,0,6.7,0,0,0,0,0,0,0,0,0,0,0,0,0,0,67.5
6975,XJ09-259017,J.AmericanCeramicSoc.,2004,v.087p.1574,Glass-Ceramics,OtherSilicate,AlkaliSilicate,,Sintered,,,,,,,,1050C,othercrystal:pyroxene,,43.6,0,5.89,0,9.76,0,0,6.61,2.13,0,0,0,0,0,0,5.69,0,0,0.71,0,0,25.61,0,0,0,0,0,0,0,0,0,0,0,0,0,0,0,0,0,0,0,0,0,0,0,0,0,0,0,0,0,0,0,0,0,0,0,0,0,0,0,0,78
3526,GI06-191650R,NGF'sAdditionalNewData(J),2001,v.004p.0001,Glass,Alumino-Silicate,AlkaliSilicate,,,,,,ElectronicsElectrical,Substrate,,,Annealing:at810Cfor1hr.,GlassNameC010.Melting:inPtRhcrucibleat1620Cfor49hr.,,59.29,0,24.64,0,0.01,0,0,15.95,0,0,0,0,0,0,0,0.008706,0,0,0,0,0,0,0.11,0,0,0,0,0,0,0,0,0,0,0,0,0,0,0,0,0,0,0,0,0,0,0,0,0,0,0,0,0,0,0,0,0,0,0,0,0,0,0,77.4
8310,GP03-290621,USPatentNipponSheetGlass(J),2009,A0105061,Glass,Alkaline-earthSilicate,Boro-Silicate,,,,,,Display,,,,,Ex.5,,41.22,14.83,4.95,0,20.96,0,0,0,0,0,0,0,0,0,0,1.02,11.49,0,0,0,0,3,0,0,0,1.98,0,0,0,0,0,0,0,0.55,0,0,0,0,0,0,0,0,0,0,0,0,0,0,0,0,0,0,0,0,0,0,0,0,0,0,0,0,96
5193,GP02-214133,USPatentNipponSheetGlass(J),2001,A6333286,Glass,AlkaliSilicate,Alkaline-earthSilicate,,,,,,Substrate,MagneticMemoryDisk,,,,,,59.67,0,4.5,4.2,7.21,0,18.62,1.9,0,0,0,0,0,0,0,0,0,0,0,0,0,0,0,0,0,0,0,0,0,0,2.9,0,0,1,0,0,0,0,0,0,0,0,0,0,0,0,0,0,0,0,0,0,0,0,0,0,0,0,0,0,0,0,93.7
10326,GP03-351924,EuropeanPatentAsahiGlass(J),2013,A2650262,Glass,Alkaline-earthSilicate,Alumino-Silicate,,Melting,SheetGlass,NonAlkali,,Substrate,Display,SubstrateforPhotolithographyMask,,,ex.19,,68.95,0.88,8.31,14.92,4.93,0,0,0,0,0,0,0,0,0,0,0,2.01,0,0,0,0,0,0,0,0,0,0,0,0,0,0,0,0,0,0,0,0,0,0,0,0,0,0,0,0,0,0,0,0,0,0,0,0,0,0,0,0,0,0,0,0,0,89.1
3235,GJ02-187131,J.AmericanCeramicSoc.,1999,v.082p.3501,Glass,AlkaliSilicate,,,,,,,,,,,,,,85,0,0,0,0,0,0,0,15,0,0,0,0,0,0,0,0,0,0,0,0,0,0,0,0,0,0,0,0,0,0,0,0,0,0,0,0,0,0,0,0,0,0,0,0,0,0,0,0,0,0,0,0,0,0,0,0,0,0,0,0,0,62
5388,GI06-217333,Proc.ICG,1998,v.D04p.:011,Glass,Alumino-Silicate,AlkaliSilicate,Alkaline-earthSilicate,,,,,,,,,,,,60,0,16,0,8,0,0,16,0,0,0,0,0,0,0,0,0,0,0,0,0,0,0,0,0,0,0,0,0,0,0,0,0,0,0,0,0,0,0,0,0,0,0,0,0,0,0,0,0,0,0,0,0,0,0,0,0,0,0,0,0,0,77.18
6670,XP07-253681,USPatentKonicaMinolta(J),2003,A6642162,Glass-Ceramics,Zinc-Silicate,Alkaline-earthSilicate,Alumino-Silicate,,,,,Substrate,MagneticMemoryDisk,,,,Heattreatment:660C5h+700C5hCrystalothers:Mg-Al-silicateZinctitaniumoxideEx.8,,55.64,0,3.04,13.82,0,0,5.18,0,0,0,0,0,0,0,0,16.43,0,0,0,0,0,0,0,0,0.08,0,0,0,0,0,5.81,0,0,0,0,0,0,0,0,0,0,0,0,0,0,0,0,0,0,0,0,0,0,0,0,0,0,0,0,0,0,0,118
1064,GJ05-047291,J.CeramicSoc.Japan,1983,v.091p.0199,Glass,Boro-Silicate,,,,,,,,,,,,,,45.45,45.45,0,0,0,0,0,9.09,0,0,0,0,0,0,0,0,0,0,0,0,0,0,0,0,0,0,0,0,0,0,0,0,0,0,0,0,0,0,0,0,0,0,0,0,0,0,0,0,0,0,0,0,0,0,0,0,0,0,0,0,0,0,45.33
2898,XP09-168353,JapanesePatentCorningInc.(US),1996,A091873,Glass-Ceramics,OtherSilicate,Alumino-Silicate,,GlassCeramics,,,,,,,,,,,49.11,0,15.73,22.28,0,0,0,0,0,0,0,0,0,12.88,0,0,0,0,0,0,0,0,0,0,0,0,0,0,0,0,0,0,0,0,0,0,0,0,0,0,0,0,0,0,0,0,0,0,0,0,0,0,0,0,0,0,0,0,0,0,0,0,146.3
2838,GB02-164812,FundamentalsofInorganicGlasses,1994,v.001p.0171,Glass,AlkaliSilicate,Zinc-Silicate,,,,,,,,,,,,,66.67,0,0,0,0,0,0,13.33,0,0,0,0,0,0,0,20,0,0,0,0,0,0,0,0,0,0,0,0,0,0,0,0,0,0,0,0,0,0,0,0,0,0,0,0,0,0,0,0,0,0,0,0,0,0,0,0,0,0,0,0,0,0,71
4754,XP03-212648,JapanesePatentKonicaMinolta(J),2001,A287940,Glass-Ceramics,Alkaline-earthSilicate,Alumino-Silicate,OtherSilicate,GlassCeramics,,,,MagneticMemoryDisk,,,,,crystal:(MgAl)SiO3,,33.97,0,10.87,36.16,0,0,5.86,0,0,0,0,0,0,0,0,0,0,0,0,0,0,0,0,0,0,0,0,0,0,0,13.14,0,0,0,0,0,0,0,0,0,0,0,0,0,0,0,0,0,0,0,0,0,0,0,0,0,0,0,0,0,0,0,134
6728,XP03-253739,USPatentKonicaMinolta(J),2003,A6649549,Glass-Ceramics,Alkaline-earthSilicate,Alumino-Silicate,,,,,,Substrate,MagneticMemoryDisk,,,,Heattreatment:660C5h+700C5hCrystalothers:ClinoenstatiteMg-Al-silicateEx.6,,44.85,0,14.69,31.2,0,0,4.01,0,0,0,0,0,0,0,0,0,0,0,0,0,0,0,0,0,0,0,0,0,0,0,5.25,0,0,0,0,0,0,0,0,0,0,0,0,0,0,0,0,0,0,0,0,0,0,0,0,0,0,0,0,0,0,0,126.2
1884,GJ02-091209,GlassPhysics&Chemistry,1980,v.006p.0310,Glass,AlkaliSilicate,Alumino-Silicate,,,,,,,,,,,,,62,0,22,0,0,0,16,0,0,0,0,0,0,0,0,0,0,0,0,0,0,0,0,0,0,0,0,0,0,0,0,0,0,0,0,0,0,0,0,0,0,0,0,0,0,0,0,0,0,0,0,0,0,0,0,0,0,0,0,0,0,0,88.9
4673,XP03-212567,JapanesePatentKonicaMinolta(J),2001,A287932,Glass-Ceramics,Alkaline-earthSilicate,Alumino-Silicate,Zinc-Silicate,GlassCeramics,,,,MagneticMemoryDisk,,,,,crystal:(MgAl)SiO3Zn2Ti3O8Zn2TiO4,,42.82,0,9.23,24.14,0,0,5.25,0,0,0,0,0,0,0,0,11.57,0,0,0,0,0,0,0,0,0,0,0,0,0,0,3.93,0,0,3.06,0,0,0,0,0,0,0,0,0,0,0,0,0,0,0,0,0,0,0,0,0,0,0,0,0,0,0,0,115
5393,GI04-218508,Proc.ICG,1998,v.A07p.:011,Glass,Lead-Silicate,AlkaliSilicate,,,,,,WasteDisposal,,,,,,,62.38,0,0,0,0,0,0,0,5.93,0,0,0,0,0,0,0,0,0,28.78,0,0,0,0,0,0,0,2.91,0,0,0,0,0,0,0,0,0,0,0,0,0,0,0,0,0,0,0,0,0,0,0,0,0,0,0,0,0,0,0,0,0,0,0,39.74
7311,XP03-266549,EuropeanPatentSchottAG(DE),2004,A1520841,Glass-Ceramics,Alkaline-earthSilicate,Alumino-Silicate,,,,,,SolarCell,Substrate,,,,Ex.2,,49.35,7.15,12.55,20.89,3.1,0,0,0,0,0,0,0,0,0,0,1.02,0,0,0,0,0,0,0,0.51,0,0,0,0,0,0,1.54,0,0,1.53,0.15,0.17,2.04,0,0,0,0,0,0,0,0,0,0,0,0,0,0,0,0,0,0,0,0,0,0,0,0,0,104
3183,GI05-184116,NGF'sAdditionalNewData(J),2000,v.001p.0347,Glass,Boro-Silicate,,,,,,,,,,,,U.Doct.thesisUniv.ofTokyo1979,,70,20,0,0,0,0,0,10,0,0,0,0,0,0,0,0,0,0,0,0,0,0,0,0,0,0,0,0,0,0,0,0,0,0,0,0,0,0,0,0,0,0,0,0,0,0,0,0,0,0,0,0,0,0,0,0,0,0,0,0,0,0,74.87
9293,GP06-307362,JapanesePatentSchottAG(DE),2012,A036081,Glass,Alumino-Silicate,Boro-Silicate,OtherSilicate,,,,,Laser,,,,,Ex.8,,46.42,12.35,18.92,0,0,0,0,0,0,0,0,0,0,0,0,0,0,0,0,0,0,0,0,0,0,21.81,0.5,0,0,0,0,0,0,0,0,0,0,0,0,0,0,0,0,0,0,0,0,0,0,0,0,0,0,0,0,0,0,0,0,0,0,0,104.2
10477,GP03-353464,JapanesePatentOwensCorning(US),2013,A500939,Glass,Alkaline-earthSilicate,Alumino-Silicate,,Fiber,Melting,,,Fiber,PlasticsFRP,,,,ex.33,,58.92,0,9.52,14.67,13.41,0,0,0.03,0,0,0,0,0,0,0,0,0,0,0,0,0,0.02,0,0,0,0,0,0,0,0,0.3,0,0,0,0,0,0,0,0,0,0,0,0,0,0,0,0,0,0,0,0,0,0,0,0,0,0,0,3.13,0,0,0,87.1
2456,GJ35-144297,GlassPhysics&Chemistry,1992,v.018p.0159,Glass,Germanate,,,,,,,,,,,,,,9.72,0,0,0,0,0,0,9.72,0,0,0,0,0,0,0,11.59,0,0,0,0,0,0,0,0,0,0,0,0,0,0,0,0,68.97,0,0,0,0,0,0,0,0,0,0,0,0,0,0,0,0,0,0,0,0,0,0,0,0,0,0,0,0,0,65.6
772,GB05-025796,HandbookofGlassData,1987,v.00Cp.0454,Glass,Boro-Silicate,AlkaliSilicate,,,,,,,,,,,,,43.48,43.48,0,0,0,0,0,0,13.04,0,0,0,0,0,0,0,0,0,0,0,0,0,0,0,0,0,0,0,0,0,0,0,0,0,0,0,0,0,0,0,0,0,0,0,0,0,0,0,0,0,0,0,0,0,0,0,0,0,0,0,0,0,44.96
7393,GP05-269196,JapanesePatentCorningInc.(US),2005,A537209,Glass,Boro-Silicate,Alkaline-earthSilicate,Alumino-Silicate,,,,,Display,LiquidCrystalDisplay,,,,Ex.4,,73.85,9.98,7.98,2,5.99,0,0,0,0,0,0,0,0,0,0,0,0,0,0,0,0,0,0.2,0,0,0,0,0,0,0,0,0,0,0,0,0,0,0,0,0,0,0,0,0,0,0,0,0,0,0,0,0,0,0,0,0,0,0,0,0,0,0,67.62
4921,XP06-212815,JapanesePatentKonicaMinolta(J),2001,A287956,Glass-Ceramics,Alumino-Silicate,Alkaline-earthSilicate,OtherSilicate,GlassCeramics,,,,MagneticMemoryDisk,,,,,crystal:(MgAl)SiO3,,39.48,0,14.19,31.58,0,0,9.68,0,0,0,0,0,0,0,0,0,0,0,0,0,0,0,0,0,0,0,0,0,0,0,5.07,0,0,0,0,0,0,0,0,0,0,0,0,0,0,0,0,0,0,0,0,0,0,0,0,0,0,0,0,0,0,0,118
4348,XP06-210997,JapanesePatentKonicaMinolta(J),2001,A026450,Glass-Ceramics,Alumino-Silicate,Alkaline-earthSilicate,,,,,,MagneticMemoryDisk,,,,,Crystal:Magnesium-Aluminosilicate,,49.84,0,16.62,27.17,0,0,4.86,0,0,0,0,0,0,0,0,0,0,0,0,0,0,0,0,0,0,0,0,0,0,0,1.51,0,0,0,0,0,0,0,0,0,0,0,0,0,0,0,0,0,0,0,0,0,0,0,0,0,0,0,0,0,0,0,117.2
160,GB02-006471,HandbookofGlassProperties,1986,v.001p.0326,Glass,AlkaliSilicate,Alkaline-earthSilicate,,,,,,,,,,,,,58.8,0,0,0,0,0,0,0,24,0,0,0,0,0,0,0,17.2,0,0,0,0,0,0,0,0,0,0,0,0,0,0,0,0,0,0,0,0,0,0,0,0,0,0,0,0,0,0,0,0,0,0,0,0,0,0,0,0,0,0,0,0,0,60.3
9165,GP05-305253,JapanesePatentAsahiGlass(J),2011,A230942,Glass,Boro-Silicate,AlkaliSilicate,,,,,,Window,,,,,Ex.6,,39.44,16.98,4.52,0,4.43,0,19.59,9.54,2.01,0,0,0,0,0,0,3.49,0,0,0,0,0,0,0,0,0,0,0,0,0,0,0,0,0,0,0,0,0,0,0,0,0,0,0,0,0,0,0,0,0,0,0,0,0,0,0,0,0,0,0,0,0,0,78
4763,XP03-212657,JapanesePatentKonicaMinolta(J),2001,A287941,Glass-Ceramics,Alkaline-earthSilicate,Alumino-Silicate,OtherSilicate,GlassCeramics,,,,MagneticMemoryDisk,,,,,crystal:(MgAl)SiO3,,38.02,0,11.76,35.42,0,0,7.65,0,0,0,0,0,0,0,0,0,0,0,0,0,0,0,0,0,0,0,0,0,0,0,7.15,0,0,0,0,0,0,0,0,0,0,0,0,0,0,0,0,0,0,0,0,0,0,0,0,0,0,0,0,0,0,0,148.5
6232,XP02-227879,USPatentOharaInc.(J),2003,A6582826,Glass-Ceramics,AlkaliSilicate,Alumino-Silicate,,GlassCeramics,,,,ColorFilter,,,,,Ex.5Nucleation:560CCrystallization:780C,,72.55,0,3.45,0.73,0,0,18.65,0,1.25,0,0,0,0,0,0,0.36,0,0,0,0,0,0,0,0,0.04,0,0,0,0,0,0,0,0,0.95,0,0.58,0.83,0,0,0,0.61,0,0,0,0,0,0,0,0,0,0,0,0,0,0,0,0,0,0,0,0,0,105
4223,XP06-210872,JapanesePatentKonicaMinolta(J),2001,A019488,Glass-Ceramics,Alumino-Silicate,AlkaliSilicate,,,,,,MagneticMemoryDisk,,,,,,,72.83,0,4.64,0,0,0,16.83,0,0,0,0,0,0,0,0,0,0,0,0,0,0,0,0,0,0,0,0,0,0,0,3.78,0,0,0.67,0,0,1.25,0,0,0,0,0,0,0,0,0,0,0,0,0,0,0,0,0,0,0,0,0,0,0,0,0,96.5
8032,GJ04-286100,J.MaterialsScience,2008,v.043p.3954,Glass,Lead-Silicate,,,,,,,,,,,,,,61.42,0,0,0,0,0,0,0,0,0,0,0,0,0,0,0,0,0,38.58,0,0,0,0,0,0,0,0,0,0,0,0,0,0,0,0,0,0,0,0,0,0,0,0,0,0,0,0,0,0,0,0,0,0,0,0,0,0,0,0,0,0,0,9.94
636,GB05-025652,HandbookofGlassData,1987,v.00Cp.0438,Glass,Boro-Silicate,AlkaliSilicate,,,,,,,,,,,,,10,70,0,0,0,0,0,20,0,0,0,0,0,0,0,0,0,0,0,0,0,0,0,0,0,0,0,0,0,0,0,0,0,0,0,0,0,0,0,0,0,0,0,0,0,0,0,0,0,0,0,0,0,0,0,0,0,0,0,0,0,0,49.88
4380,XP06-211029,JapanesePatentKonicaMinolta(J),2001,A026454,Glass-Ceramics,Alumino-Silicate,Alkaline-earthSilicate,,,,,,MagneticMemoryDisk,,,,,Crystal:Magnesium-Aluminosilicate,,55.19,0,13.42,25.99,0,0,0,0,0,0,0,0,0,0,0,0,0,0,0,0,0,0,0,0,0,0,0,0,0,0,5.4,0,0,0,0,0,0,0,0,0,0,0,0,0,0,0,0,0,0,0,0,0,0,0,0,0,0,0,0,0,0,0,110.4
1539,GB02-071355,HandbookofGlassData,1983,v.00Ap.0325,Glass,AlkaliSilicate,,,,,,,,,,,,,,75,0,0,0,0,0,25,0,0,0,0,0,0,0,0,0,0,0,0,0,0,0,0,0,0,0,0,0,0,0,0,0,0,0,0,0,0,0,0,0,0,0,0,0,0,0,0,0,0,0,0,0,0,0,0,0,0,0,0,0,0,0,78.79
640,GB05-025656,HandbookofGlassData,1987,v.00Cp.0438,Glass,Boro-Silicate,AlkaliSilicate,,,,,,,,,,,,,50,30,0,0,0,0,0,20,0,0,0,0,0,0,0,0,0,0,0,0,0,0,0,0,0,0,0,0,0,0,0,0,0,0,0,0,0,0,0,0,0,0,0,0,0,0,0,0,0,0,0,0,0,0,0,0,0,0,0,0,0,0,82.52
4800,XP03-212694,JapanesePatentKonicaMinolta(J),2001,A287944,Glass-Ceramics,Alkaline-earthSilicate,Alumino-Silicate,OtherSilicate,GlassCeramics,,,,MagneticMemoryDisk,,,,,crystal:(MgAl)SiO3,,44.9,0,9.68,31.68,0,0,6.8,0,0,0,0,0,0,0,0,0,0,0,0,0,0,0,0,0,0.4,0,0,0,0,0,6.54,0,0,0,0,0,0,0,0,0,0,0,0,0,0,0,0,0,0,0,0,0,0,0,0,0,0,0,0,0,0,0,144.9
259,GB05-006591,HandbookofGlassProperties,1986,v.001p.0331,Glass,Boro-Silicate,AlkaliSilicate,,,,,,,,,,,,,37.04,37.04,0,0,0,0,0,0,25.93,0,0,0,0,0,0,0,0,0,0,0,0,0,0,0,0,0,0,0,0,0,0,0,0,0,0,0,0,0,0,0,0,0,0,0,0,0,0,0,0,0,0,0,0,0,0,0,0,0,0,0,0,0,60.07
2734,GJ02-158744,GlassPhysics&Chemistry,1994,v.020p.0139,Glass,AlkaliSilicate,OtherSilicate,,,,,,,,,,,,,47.3,0,0,0,0,0,20.9,2.8,1.9,0,0,0,0,0,0,0,0,0,0,0,0,0,0,0,0,0,0,0,0,0,0,0,9.5,7.6,0,0,0,10,0,0,0,0,0,0,0,0,0,0,0,0,0,0,0,0,0,0,0,0,0,0,0,0,108.6
7810,GP02-280739,JapanesePatentPanasonicCorp.(J),2007,A182991,Glass,AlkaliSilicate,Alkaline-earthSilicate,,Fiber,,,,ThermalInsulator,,,,,Ex.4,,65.3,10.84,3.7,3.13,7.62,0,0,8.01,1.4,0,0,0,0,0,0,0,0,0,0,0,0,0,0,0,0,0,0,0,0,0,0,0,0,0,0,0,0,0,0,0,0,0,0,0,0,0,0,0,0,0,0,0,0,0,0,0,0,0,0,0,0,0,82
5006,XP03-212900,JapanesePatentKonicaMinolta(J),2001,A287965,Glass-Ceramics,Alkaline-earthSilicate,Alumino-Silicate,OtherSilicate,GlassCeramics,,,,MagneticMemoryDisk,,,,,crystal:(MgAl)SiO3,,39.78,0,14.13,35.73,0,0,6.75,0,0,0,0,0,0,0,0,0,0,0,0,0,0,0,0,0,0,0,0,0,0,0,3.61,0,0,0,0,0,0,0,0,0,0,0,0,0,0,0,0,0,0,0,0,0,0,0,0,0,0,0,0,0,0,0,150.7
7153,XP03-262405,USPatentHoyaCorp.(J),2004,A0241455,Glass-Ceramics,Alkaline-earthSilicate,Alumino-Silicate,,GlassCeramics,,,,OpticalMemory,Magneto-OpticalMemory,Substrate,MagneticMemoryDisk,,Ex.1-3Heattreatment:810C4h;1000C4h,,48.05,0,10.32,33.57,0,0,0,0,0,0,0,0,0,0,0,0,0,0,0,0,0,0,0,0.53,0,0,0,0,0,0,7.53,0,0,0,0,0,0,0,0,0,0,0,0,0,0,0,0,0,0,0,0,0,0,0,0,0,0,0,0,0,0,0,138.4
9477,GP05-309499,USPatentHoyaCorp.(J),2012,A8222170,Glass,Boro-Silicate,,,,,,,Substrate,MagneticMemoryDisk,,,,Ex.4,,30,30,12,8,15,0,0,0,5,0,0,0,0,0,0,0,0,0,0,0,0,0,0,0,0,0,0,0,0,0,0,0,0,0,0,0,0,0,0,0,0,0,0,0,0,0,0,0,0,0,0,0,0,0,0,0,0,0,0,0,0,0,75.52
