Repository: hori1537/rexrexxion-about-SP

File: input_csv/inputcsv_SiO2_0.01-100.00_Abbesnumber.csv (part 15 of 17)
No.,GlassNo.,DataSource,Year,DataSourceNumber,State,GlassSystem1,GlassSystem2,GlassSystem3,Appearance1,Appearance2,Appearance3,Appearance4,Usage1,Usage2,Usage3,Usage4,ThermalTreatment,Note,GlassNo.(Structure),SiO2,B2O3,Al2O3,MgO,CaO,BaO,Li2O,Na2O,K2O,Ag2O,MnO,FeO,CoO,NiO,CuO,ZnO,SrO,CdO,PbO,SnO,Cr2O3,Fe2O3,As2O3,Y2O3,Sb2O3,La2O3,Nd2O3,Gd2O3,Bi2O3,Co3O4,TiO2,MnO2,GeO2,ZrO2,CeO2,SnO2,P2O5,Ta2O5,Nb2O3,SO3,MoO3,WO3,H2O,LiF,NaF,KF,MgF2,CaF2,SrF2,BaF2,ZnF2,PbF2,YF3,AlF3,LaF3,GdF3,YbF3,ErF3,F,Cl,Br,Ag,AbbeValue(nd-1)/(nF-nC)
11985,GP07-262373,USPatent,2004,A0229743,Glass,Zinc-Silicate,Alkaline-earthSilicate,,,,,,OpticalUse,Lens&Prism,,,,S.Wolffetal.Ex.5,,53.66,4.12,0.07,0,0.64,3.27,5.51,8.09,3.8,0,0,0,0,0,0,15.84,0,0,0,0,0,0,0,0,0,0.88,0,0,0,0,0,0,0,4.07,0,0,0.05,0,0,0,0,0,0,0,0,0,0,0,0,0,0,0,0,0,0,0,0,0,0,0,0,0,51.79
6742,GP09-155643,JapanesePatentOharaInc.(J),1994,A135738,Glass,OtherSilicate,AlkaliSilicate,,,,,,OpticalUse,Lens&Prism,,,,,,68.64,0,0,0,0,0.9,0,0,10.95,0,0,0,0,0,0,0,0.53,0,0,0,0,0,0,0,0.05,0,0,0,0,0,18.93,0,0,0,0,0,0,0,0,0,0,0,0,0,0,0,0,0,0,0,0,0,0,0,0,0,0,0,0,0,0,0,35.9
2872,GJ04-041180,GlassPhysics&Chemistry,1985,v.011p.0360,Glass,Lead-Silicate,AlkaliSilicate,,,,,,OpticsOptoelectronics,,,,,,,56.36,0,0,0,0,0,0,0,1.53,0,0,0,0,0,0,0,0,0,42.11,0,0,0,0,0,0,0,0,0,0,0,0,0,0,0,0,0,0,0,0,0,0,0,0,0,0,0,0,0,0,0,0,0,0,0,0,0,0,0,0,0,0,0,24.4
3977,GB02-096223,PropertiesofGlass,1954,v.001p.0236,Glass,AlkaliSilicate,Zinc-Silicate,,,,,,,,,,,,,74.96,0,0.4,0,0.05,0,0,23.61,0,0,0,0,0,0,0,0.96,0,0,0,0,0,0.01,0,0,0,0,0,0,0,0,0,0,0,0,0,0,0,0,0,0,0,0,0,0,0,0,0,0,0,0,0,0,0,0,0,0,0,0,0,0,0,0,57.06
4852,GB02-096130,PropertiesofGlass,1954,v.001p.0233,Glass,AlkaliSilicate,Alkaline-earthSilicate,Boro-Silicate,,,,,,,,,,,,67.51,9.72,0.56,0,9.63,0,0,7.6,4.94,0,0,0,0,0,0,0,0,0,0,0,0,0.03,0,0,0,0,0,0,0,0,0,0,0,0,0,0,0,0,0,0,0,0,0,0,0,0,0,0,0,0,0,0,0,0,0,0,0,0,0,0,0,0,63.7
14495,GP03-297268,EuropeanPatentNipponSheetGlass(J),2010,A2168926,Glass,Alkaline-earthSilicate,,,Flake,,,,Filler,,,,,Ex.5,,60,0,7.7,4.44,16.1,0,0,0.8,0,0,0,0,0,0,0,0,6.76,0,0,0,0,0,0,0,0,0,0,0,0,0,4.2,0,0,0,0,0,0,0,0,0,0,0,0,0,0,0,0,0,0,0,0,0,0,0,0,0,0,0,0,0,0,0,54
1084,GB03-012829,HandbookofGlassProperties,1986,v.001p.0597,Glass,Alkaline-earthSilicate,OtherSilicate,,,,,,,,,,,,,58,0,0,0,0,35,0,0,0,0,0,0,0,0,0,0,0,0,0,0,0,0,0,0,0,7,0,0,0,0,0,0,0,0,0,0,0,0,0,0,0,0,0,0,0,0,0,0,0,0,0,0,0,0,0,0,0,0,0,0,0,0,51.5
2368,GB07-024310,HandbookofGlassData,1987,v.00Cp.0685,Glass,Zinc-Silicate,Alkaline-earthSilicate,,,,,,,,,,,,,56,0,0,0,0,12,0,0,0,0,0,0,0,0,0,32,0,0,0,0,0,0,0,0,0,0,0,0,0,0,0,0,0,0,0,0,0,0,0,0,0,0,0,0,0,0,0,0,0,0,0,0,0,0,0,0,0,0,0,0,0,0,51.3
2316,GJ04-041171,GlassPhysics&Chemistry,1985,v.011p.0360,Glass,Lead-Silicate,AlkaliSilicate,,,,,,OpticsOptoelectronics,,,,,,,75.12,0,0,0,0,0,0,0,6.05,0,0,0,0,0,0,0,0,0,18.83,0,0,0,0,0,0,0,0,0,0,0,0,0,0,0,0,0,0,0,0,0,0,0,0,0,0,0,0,0,0,0,0,0,0,0,0,0,0,0,0,0,0,0,37
2317,GJ04-041172,GlassPhysics&Chemistry,1985,v.011p.0360,Glass,Lead-Silicate,AlkaliSilicate,,,,,,OpticsOptoelectronics,,,,,,,72.34,0,0,0,0,0,0,0,5.66,0,0,0,0,0,0,0,0,0,22,0,0,0,0,0,0,0,0,0,0,0,0,0,0,0,0,0,0,0,0,0,0,0,0,0,0,0,0,0,0,0,0,0,0,0,0,0,0,0,0,0,0,0,35
2314,GJ04-041169,GlassPhysics&Chemistry,1985,v.011p.0360,Glass,Lead-Silicate,AlkaliSilicate,,,,,,OpticsOptoelectronics,,,,,,,78.73,0,0,0,0,0,0,0,6.66,0,0,0,0,0,0,0,0,0,14.61,0,0,0,0,0,0,0,0,0,0,0,0,0,0,0,0,0,0,0,0,0,0,0,0,0,0,0,0,0,0,0,0,0,0,0,0,0,0,0,0,0,0,0,40.6
12214,GP04-266043,USPatent,2005,A0075234,Glass,Lead-Silicate,,,,,,,OpticalUse,Lens&Prism,LiquidCrystalDisplay,,,S.Wolffetal.Ex.4,,52.12,0,0,0,0,0,0,1.05,0.69,0,0,0,0,0,0,0,0,0,40.63,0,0,0,0,0,0.22,0,0,0,0,0,0,0,0,5.29,0,0,0,0,0,0,0,0,0,0,0,0,0,0,0,0,0,0,0,0,0,0,0,0,0,0,0,0,24.23
15713,GP05-307511,JapanesePatentNipponElectricGlass(J),2012,A051773,Glass,Boro-Silicate,Alumino-Silicate,,,,,,Display,Substrate,,,,Ex.4,,63.99,15.53,10.61,0,4.82,0.22,0,0,0,0,0,0,0,0,0,0.83,2.22,0,0,0,0,0,0,0,0,0,0,0,0,0,1.69,0,0,0,0,0.09,0,0,0,0,0,0,0,0,0,0,0,0,0,0,0,0,0,0,0,0,0,0,0,0,0,0,60
4848,GB02-096126,PropertiesofGlass,1954,v.001p.0233,Glass,AlkaliSilicate,Alkaline-earthSilicate,Boro-Silicate,,,,,,,,,,,,52.96,23.73,0.5,0,10.4,0,0,7.25,5.12,0,0,0,0,0,0,0,0,0,0,0,0,0.03,0,0,0,0,0,0,0,0,0,0,0,0,0,0,0,0,0,0,0,0,0,0,0,0,0,0,0,0,0,0,0,0,0,0,0,0,0,0,0,0,65.3
5366,GP04-102626,JapanesePatentOharaInc.(J),1989,A308843,Glass,Lead-Silicate,AlkaliSilicate,,Pressed,,,,MoldedLens,,,,,,,56.21,0.86,0.84,0,0,0,7.17,15.35,3.36,0,0,0,0,0,0,0,0,0,14.86,0,0,0,0.13,0,0,0.33,0,0,0,0,0,0,0,0.9,0,0,0,0,0,0,0,0,0,0,0,0,0,0,0,0,0,0,0,0,0,0,0,0,0,0,0,0,33
3666,GP04-063327,JapanesePatentSumitaOpticalGlass(J),1982,A034042,Glass,Lead-Silicate,Boro-Silicate,,,,,,Lens&Prism,,,,,,,52.17,5.06,0,0,0,0,0,0,0,0,0,0,0,0,0,3.08,0,0,39.49,0,0,0,0.19,0,0,0,0,0,0,0,0,0,0,0,0,0,0,0,0,0,0,0,0,0,0,0,0,0,0,0,0,0,0,0,0,0,0,0,0,0,0,0,26.3
5736,GP02-116683,JapanesePatentHoyaCorp.(J),1991,A012341,Glass,AlkaliSilicate,,,Fiber,WaterResistant,,,OpticalTransmission,OpticalFiber,OpticalWaveguide,,,Clad.,,53.64,0,1.41,6.87,0,0,22.61,4.38,9.99,0,0,0,0,0,0,0,0,0,1.08,0,0,0,0,0,0,0,0,0,0,0,0,0,0,0,0,0,0,0,0,0,0,0,0,0,0,0,0,0,0,0,0,0,0,0,0,0,0,0,0,0,0,0,58
5735,GP02-116681,JapanesePatentHoyaCorp.(J),1991,A012341,Glass,AlkaliSilicate,,,Fiber,WaterResistant,,,OpticalTransmission,OpticalFiber,OpticalWaveguide,,,Clad.,,65.7,4.35,0,2.26,0,0,14.62,1.47,9.52,0,0,0,0,0,0,1.12,0,0,0.92,0,0,0,0,0,0.04,0,0,0,0,0,0,0,0,0,0,0,0,0,0,0,0,0,0,0,0,0,0,0,0,0,0,0,0,0,0,0,0,0,0,0,0,0,57.9
2457,GB02-026161,HandbookofGlassData,1987,v.00Cp.0589,Glass,AlkaliSilicate,OtherSilicate,,,,,,,,,,,,,55,0,0,0,0,0,0,15,0,0,0,0,0,0,0,0,0,0,0,0,0,0,0,0,0,0,0,0,0,0,30,0,0,0,0,0,0,0,0,0,0,0,0,0,0,0,0,0,0,0,0,0,0,0,0,0,0,0,0,0,0,0,26
2070,GB02-026188,HandbookofGlassData,1987,v.00Cp.0589,Glass,AlkaliSilicate,OtherSilicate,,,,,,,,,,,,,75,0,0,0,0,0,0,20,0,0,0,0,0,0,0,0,0,0,0,0,0,0,0,0,0,0,0,0,0,0,5,0,0,0,0,0,0,0,0,0,0,0,0,0,0,0,0,0,0,0,0,0,0,0,0,0,0,0,0,0,0,0,50.4
9645,GP05-212473,JapanesePatentNGKInsulators(J),2001,A261367,Glass,Boro-Silicate,Alumino-Silicate,,,,,,Filler,,,,,,,67.69,20.14,4.81,0,2.5,0,0,0,0,0,0,0,0,0,0,0,0,0,0,0,0,0,0,0,0,0,0,0,1.35,0,3.51,0,0,0,0,0,0,0,0,0,0,0,0,0,0,0,0,0,0,0,0,0,0,0,0,0,0,0,0,0,0,0,33.7
1811,GB02-019561,HandbookofGlassData,1987,v.00Cp.0168,Glass,AlkaliSilicate,Lead-Silicate,,,,,,,,,,,,,78.67,0,0,0,0,0,0,0,7.65,0,0,0,0,0,0,0,0,0,13.68,0,0,0,0,0,0,0,0,0,0,0,0,0,0,0,0,0,0,0,0,0,0,0,0,0,0,0,0,0,0,0,0,0,0,0,0,0,0,0,0,0,0,0,41.1
2591,GP04-030758,JapanesePatentCorningInc.(US),1983,A049643,Glass,Lead-Silicate,Alkaline-earthSilicate,OtherSilicate,,,,,OphthalmicLens,,,,,,,50.96,0,0,0,0,10.87,0,9.23,0,0,0,0,0,0,0,3.36,0,0,14.46,0,0,0,0,0,0,1.57,0,0,0,0,6.78,0,0,2.75,0,0,0,0,0,0,0,0,0,0,0,0,0,0,0,0,0,0,0,0,0,0,0,0,0,0,0,0,31.32
1014,GB03-012534,HandbookofGlassProperties,1986,v.001p.0591,Glass,Alkaline-earthSilicate,Zinc-Silicate,,,,,,,,,,,,,64,0,0,0,0,33,0,0,0,0,0,0,0,0,0,3,0,0,0,0,0,0,0,0,0,0,0,0,0,0,0,0,0,0,0,0,0,0,0,0,0,0,0,0,0,0,0,0,0,0,0,0,0,0,0,0,0,0,0,0,0,0,55.5
1036,GB03-012564,HandbookofGlassProperties,1986,v.001p.0591,Glass,Alkaline-earthSilicate,Zinc-Silicate,,,,,,,,,,,,,66,0,0,0,0,24,0,0,0,0,0,0,0,0,0,10,0,0,0,0,0,0,0,0,0,0,0,0,0,0,0,0,0,0,0,0,0,0,0,0,0,0,0,0,0,0,0,0,0,0,0,0,0,0,0,0,0,0,0,0,0,0,55.5
11533,GP03-255667,JapanesePatentNipponElectricGlass(J),2004,A075456,Glass,Alkaline-earthSilicate,AlkaliSilicate,,Pressed,Molded,,,OpticalUse,Lens&Prism,,,,Ex.6,,58.36,6.1,0.67,0.85,4.88,3.66,11.69,3.2,1.74,0,0,0,0,0,0,0,7.27,0,0,0,0,0,0,0,0,1.58,0,0,0,0,0,0,0,0,0,0,0,0,0,0,0,0,0,0,0,0,0,0,0,0,0,0,0,0,0,0,0,0,0,0,0,0,58.2
1010,GB03-012525,HandbookofGlassProperties,1986,v.001p.0591,Glass,Alkaline-earthSilicate,Zinc-Silicate,,,,,,,,,,,,,58,0,0,0,0,36,0,0,0,0,0,0,0,0,0,6,0,0,0,0,0,0,0,0,0,0,0,0,0,0,0,0,0,0,0,0,0,0,0,0,0,0,0,0,0,0,0,0,0,0,0,0,0,0,0,0,0,0,0,0,0,0,53.8
1104,GB03-012954,HandbookofGlassProperties,1986,v.001p.0603,Glass,Alkaline-earthSilicate,OtherSilicate,,,,,,,,,,,,,68,0,0,0,0,30,0,0,0,0,0,0,0,0,0,0,0,0,0,0,0,0,0,0,0,0,0,0,0,0,0,0,0,0,0,0,0,2,0,0,0,0,0,0,0,0,0,0,0,0,0,0,0,0,0,0,0,0,0,0,0,0,53.2
5690,GJ02-115504,AppliedOptics,1990,v.029p.4036,Glass,AlkaliSilicate,OtherSilicate,,,,,,OpticsOptoelectronics,,,,,ForProducingGRINGlassbyIonExchangeLiForNa,,55.6,0,0,0,0,0,5.3,19.5,0,0,0,0,0,0,0,0,0,0,0,0,0,0,0,0,0,0,0,0,0,0,19.6,0,0,0,0,0,0,0,0,0,0,0,0,0,0,0,0,0,0,0,0,0,0,0,0,0,0,0,0,0,0,0,32.2
6717,GP02-155476,JapanesePatentOharaInc.(J),1994,A107427,Glass,AlkaliSilicate,OtherSilicate,,,,,,Lens&Prism,,,,,,,59.5,0.45,0,0,0,0,0,35.22,0,0,0,0,0,0,0,0,0,0,0,0,0,0,0,0,0.04,0,0,0,0,0,2.75,0,0,2.04,0,0,0,0,0,0,0,0,0,0,0,0,0,0,0,0,0,0,0,0,0,0,0,0,0,0,0,0,48.8
15079,GP03-301782,JapanesePatentOharaInc.(J),2011,A116621,Glass,Alkaline-earthSilicate,AlkaliSilicate,,NonLead,,,,OpticalUse,Lens&Prism,,,,Ex.5,,58.27,0,0.11,0,4.29,14.52,0,9.06,0.52,0,0,0,0,0,0,7.14,4.82,0,0,0,0,0,0,0,0.03,1.24,0,0,0,0,0,0,0,0,0,0,0,0,0,0,0,0,0,0,0,0,0,0,0,0,0,0,0,0,0,0,0,0,0,0,0,0,54.6
4665,GP04-092629,USPatentHoyaCorp.(J),1985,A4562162,Glass,Lead-Silicate,,,,,,,OphthalmicLens,,,,,,,53.29,0,0,0,0,8.35,0,8.13,0,0,0,0,0,0,0,11.56,0,0,14.73,0,0,0,0,0,0,0,0,0,0,0,0,0,0,3.93,0,0,0,0,0,0,0,0,0,0,0,0,0,0,0,0,0,0,0,0,0,0,0,0,0,0,0,0,34.9
6655,GP05-154608,USPatent,1994,A5376597,Glass,Boro-Silicate,,,NonLead,,,,TableWare,,,,,,,60.54,1.04,0,0,3.88,6.87,1.22,3.51,9.64,0,0,0,0,0,0,6.25,0,0,0,0,0,0,0,0,0.1,0,0,0,0,0,6.36,0,0,0.59,0,0,0,0,0,0,0,0,0,0,0,0,0,0,0,0,0,0,0,0,0,0,0,0,0,0,0,0,46.5
12949,XP05-278744,JapanesePatentSchottAG(DE),2007,A153735,Glass-Ceramics,Boro-Silicate,OtherSilicate,,GlassCeramics,,,,Substrate,,,,880C2hr,Ex.4,,53.65,21.69,1.15,0,0,0,0,0,0,0,0,0,0,0,0,0,0,0,0,0,0,0,0,0,0,0,0,0,0,0,0,0,0,0.68,0,0,22.83,0,0,0,0,0,0,0,0,0,0,0,0,0,0,0,0,0,0,0,0,0,0,0,0,0,69.93
6599,GP03-153693,USPatentOharaInc.(J),1994,A5300467,Glass,Alkaline-earthSilicate,,,NonLead,,,,OpticalUse,Lens&Prism,,,,,,63.35,8.75,0,0,0,10.18,0,2.46,2.42,0,0,0,0,0,0,0,7.57,0,0,0,0,0,0,0,0.05,0,0,0,0,0,4.29,0,0,0.93,0,0,0,0,0,0,0,0,0,0,0,0,0,0,0,0,0,0,0,0,0,0,0,0,0,0,0,0,52.7
2046,GB02-019126,HandbookofGlassData,1987,v.00Cp.0158,Glass,AlkaliSilicate,Lead-Silicate,,,,,,,,,,,,,59.88,0,0,0,0,0,0,20.29,0,0,0,0,0,0,0,0,0,0,19.83,0,0,0,0,0,0,0,0,0,0,0,0,0,0,0,0,0,0,0,0,0,0,0,0,0,0,0,0,0,0,0,0,0,0,0,0,0,0,0,0,0,0,0,32.1
11961,GP03-262321,USPatent,2004,A0220038,Glass,Alkaline-earthSilicate,,,,,,,OpticalUse,OpticalFiber,,,,S.Wolffetal.Ex.6,,59.98,0,1.64,0,0,15.3,0,8.11,0,0,0,0,0,0,0,8.24,0,0,0,0,0,0,0,0,0,1.29,0,0,0,0,0,0,0,5.44,0,0,0,0,0,0,0,0,0,0,0,0,0,0,0,0,0,0,0,0,0,0,0,0,0,0,0,0,53
6638,GP03-154473,USPatentCorningInc.(US),1994,A5371048,Glass,Alkaline-earthSilicate,,,,,,,Lens&Prism,,,,,,,53.57,18.93,3.89,0,0,22.21,0.71,0,0,0,0,0,0,0,0,0,0.57,0,0,0,0,0,0,0,0.12,0,0,0,0,0,0,0,0,0,0,0,0,0,0,0,0,0,0,0,0,0,0,0,0,0,0,0,0,0,0,0,0,0,0,0,0,0,61.2
5291,GP02-169366,JapanesePatentCorningInc.(US),1996,A337432,Glass,AlkaliSilicate,Zinc-Silicate,Alumino-Silicate,NonLead,,,,OphthalmicLens,,,,,,,71.12,1.91,2.16,0,1.36,1.3,0,11.34,4.51,0,0,0,0,0,0,5.26,0,0,0,0,0,0,0,0,0,0,0,0,0,0,0.17,0,0,0.4,0.07,0,0,0,0,0,0,0,0,0,0,0,0,0,0,0,0,0,0,0,0,0,0,0,0,0,0.42,0,58.8
869,GB09-012264,HandbookofGlassProperties,1986,v.001p.0584,Glass,OtherSilicate,AlkaliSilicate,,,,,,,,,,,,,75,0,0,0,0,0,0,10,0,0,0,0,0,0,0,0,0,0,0,0,0,0,0,0,0,0,0,0,0,0,15,0,0,0,0,0,0,0,0,0,0,0,0,0,0,0,0,0,0,0,0,0,0,0,0,0,0,0,0,0,0,0,36.4
13226,XP06-282203,USPatentOharaInc.(J),2007,A0293386,Glass-Ceramics,Alumino-Silicate,,,GlassCeramics,,,,Substrate,Semiconductor,,,650-750C1-150hr.,Ex.10,,63.67,0,16.1,1.7,1.46,0.54,9.15,0,0,0,0,0,0,0,0,0.5,0,0,0,0,0,0,0,0,0,0,0,0,0,0,2.14,0,0,1.11,0,0.02,3.61,0,0,0,0,0,0,0,0,0,0,0,0,0,0,0,0,0,0,0,0,0,0,0,0,0,55.3
5732,GP02-116673,JapanesePatentHoyaCorp.(J),1991,A012341,Glass,AlkaliSilicate,,,Fiber,WaterResistant,,,OpticalTransmission,OpticalFiber,OpticalWaveguide,,,Clad.,,59.58,0,1.45,0,0,0,23.14,4.48,10.22,0,0,0,0,0,0,0,0,0,1.11,0,0,0,0,0,0.02,0,0,0,0,0,0,0,0,0,0,0,0,0,0,0,0,0,0,0,0,0,0,0,0,0,0,0,0,0,0,0,0,0,0,0,0,0,58.3
2072,GB02-019571,HandbookofGlassData,1987,v.00Cp.0168,Glass,AlkaliSilicate,Lead-Silicate,,,,,,,,,,,,,61.23,0,0,0,0,0,0,0,2.81,0,0,0,0,0,0,0,0,0,35.96,0,0,0,0,0,0,0,0,0,0,0,0,0,0,0,0,0,0,0,0,0,0,0,0,0,0,0,0,0,0,0,0,0,0,0,0,0,0,0,0,0,0,0,27.2
5887,GP03-122220,JapanesePatentHoyaCorp.(J),1992,A037628,Glass,Alkaline-earthSilicate,Boro-Silicate,,,,,,Lens&Prism,,,,,,,50.08,17.18,4.29,0,1.98,15.26,11.19,0,0,0,0,0,0,0,0,0,0,0,0,0,0,0,0,0,0,0,0,0,0,0,0,0,0,0,0,0,0,0,0,0,0,0,0,0,0,0,0,0,0,0,0,0,0,0,0,0,0,0,0,0,0,0,61
5280,GP09-099705,USPatentSchottGlassTech.(US),1984,A4444893,Glass,OtherSilicate,AlkaliSilicate,Alkaline-earthSilicate,,,,,OphthalmicLens,,,,,,,67.2,0,0,0,10.69,0,0,3.12,6.84,0,0,0,0,0,0,0,0,0,0,0,0,0,0.03,0,0,0,0,0,0,0,12.11,0,0,0,0,0,0,0,0,0,0,0,0,0,0,0,0,0,0,0,0,0,0,0,0,0,0,0,0,0,0,0,42.17
11411,GP03-253557,USPatentSchottAG(DE),2003,A6627569,Glass,Alkaline-earthSilicate,AlkaliSilicate,OtherSilicate,,,,,ReinforcementofCement,,,,,Ex.A3,,66.37,0,0.71,0,10.35,4.73,0,7.95,2.31,0,0,0,0,0,0,0,0,0,0,0,0,0,0,0,0,1.11,0,0,0,0,0,0,0,6.47,0,0,0,0,0,0,0,0,0,0,0,0,0,0,0,0,0,0,0,0,0,0,0,0,0,0,0,0,53.74
2065,GB02-026180,HandbookofGlassData,1987,v.00Cp.0589,Glass,AlkaliSilicate,OtherSilicate,,,,,,,,,,,,,75,0,0,0,0,0,0,10,0,0,0,0,0,0,0,0,0,0,0,0,0,0,0,0,0,0,0,0,0,0,15,0,0,0,0,0,0,0,0,0,0,0,0,0,0,0,0,0,0,0,0,0,0,0,0,0,0,0,0,0,0,0,36.4
9858,GP04-214519,EuropeanPatentSchottAG(DE),2001,A1106585,Glass,Lead-Silicate,AlkaliSilicate,Zinc-Silicate,,,,,OpticalUse,Lens&Prism,,,,,,69.56,0,0,0,0,0,0,7.39,5.11,0,0,0,0,0,0,9.54,0,0,8.32,0,0,0,0.08,0,0,0,0,0,0,0,0,0,0,0,0,0,0,0,0,0,0,0,0,0,0,0,0,0,0,0,0,0,0,0,0,0,0,0,0,0,0,0,44.7
6037,GP04-126929,JapanesePatentCorningInc.(US),1993,A132337,Glass,Lead-Silicate,Boro-Silicate,,,,,,OphthalmicLens,,,,,,,58.72,5.19,4.98,0,0,0,2.6,1.15,0,0,0,0,0,0,0,0,0,0,19.74,0,0,0,0.11,0,0,0.95,0,0,0,0,5.5,0,0,1.05,0,0,0,0,0,0,0,0,0,0,0,0,0,0,0,0,0,0,0,0,0,0,0,0,0,0,0,0,31.3
14192,GP03-294506,EuropeanPatentNipponSheetGlass(J),2009,A2119680,Glass,Alkaline-earthSilicate,Alumino-Silicate,,Flake,,,,Filler,,,,,Ex.5,,59.62,0,7.65,0,27.13,0,0.82,0.61,0,0,0,0,0,0,0,0,0,0,0,0,0,0,0,0,0,0,0,0,0,0,4.17,0,0,0,0,0,0,0,0,0,0,0,0,0,0,0,0,0,0,0,0,0,0,0,0,0,0,0,0,0,0,0,54
5143,GP02-162525,JapanesePatent,1995,A002544,Glass,AlkaliSilicate,OtherSilicate,,NonLead,,,,Container,TableWare,,,,,,70.17,0,0,0,0,0,0,20.82,0,0,0,0,0,0,0,0,0,0,0,0,0,0,0,0,0,0.88,0,0,1.85,0,6.28,0,0,0,0,0,0,0,0,0,0,0,0,0,0,0,0,0,0,0,0,0,0,0,0,0,0,0,0,0,0,0,44.1
6769,GP03-156364,EuropeanPatent,1994,A0594422,Glass,Alkaline-earthSilicate,AlkaliSilicate,OtherSilicate,NonLead,,,,TableWare,,,,,,,60.75,1.32,0,0,5.03,5.98,1.18,5.69,5.99,0,0,0,0,0,0,6.93,0,0,0,0,0,0,0,0,0.1,0,0,0,0,0,7.06,0,0,0,0,0,0,0,0,0,0,0,0,0,0,0,0,0,0,0,0,0,0,0,0,0,0,0,0,0,0,0,45.5
5444,GB04-174656,DataBookofGlassComposition(J),1991,v.001p.0094,Glass,Lead-Silicate,AlkaliSilicate,,,,,,OpticalUse,Lens&Prism,,,,F2,,70.63,0,0,0,0,0,0,5.39,4.93,0,0,0,0,0,0,0,0,0,18.77,0,0,0,0.28,0,0,0,0,0,0,0,0,0,0,0,0,0,0,0,0,0,0,0,0,0,0,0,0,0,0,0,0,0,0,0,0,0,0,0,0,0,0,0,36.3
3574,GP04-060934,USPatent,1988,A4721690,Glass,Lead-Silicate,,,,,,,OpticsOptoelectronics,Lens&Prism,RadiationShield,,,,,60.99,0,0,0,0,0,0,2.79,3.05,0,0,0,0,0,0,0,0,0,33.04,0,0,0,0.11,0,0,0,0,0,0,0,0,0,0,0,0,0,0,0,0,0,0,0,0,0,0,0,0,0,0,0,0,0,0,0,0,0,0,0,0,0,0,0,28.2
8634,GI06-190676R,NGF'sAdditionalNewData(J),2000,v.002p.0003,Glass,Alumino-Silicate,Alkaline-earthSilicate,Boro-Silicate,,,,,Substrate,,,,Annealing:at680Cfor2hr.,GlassNameB32.Melting:inPtcrucibleat1630Cfor5hr.,,67.41,4.15,6.11,8.61,5.69,0,0,5.05,0,0,0,0,0,0,0,2.98,0,0,0,0,0,0,0,0,0,0,0,0,0,0,0,0,0,0,0,0,0,0,0,0,0,0,0,0,0,0,0,0,0,0,0,0,0,0,0,0,0,0,0,0,0,0,61.7
7920,GP06-272620,USPatentNipponSheetGlass(J),2006,A0001005,Glass,Alumino-Silicate,,,,,,,,,,,,Ex.3,,71.22,0,14.89,3,0,0,8.89,0,0,0,0,0,0,0,0,0,0,0,0,0,0,0,0,0,0,0,0,0,1,0,0,0,0,1,0,0,0,0,0,0,0,0,0,0,0,0,0,0,0,0,0,0,0,0,0,0,0,0,0,0,0,0,61
17684,GP03-351222,USPatentOCVIntellectualCapital(US),2012,A0322933,Glass,Alkaline-earthSilicate,Zinc-Silicate,,Melting,Fiber,,,OpticalFiber,,,,,ex.4,,55.95,0,6.07,0,14.61,0,0,0,0,0,0,0,0,0,0,15.62,0,0,0,0,0,0,0,0,0,0,0,0,0,0,7.75,0,0,0,0,0,0,0,0,0,0,0,0,0,0,0,0,0,0,0,0,0,0,0,0,0,0,0,0,0,0,0,42.62
13874,GP07-290988,EuropeanPatentSchottAG(DE),2009,A2072477,Glass,Zinc-Silicate,AlkaliSilicate,,Fiber,,,,OpticalWaveguide,,,,,Ex.8,,55.41,0,0,0,0,5.77,0.97,6.99,3.08,0,0,0,0,0,0,21.55,0,0,0,0,0,0,0.12,0,0,2.67,0,0,0,0,0,0,0,3.4,0,0,0,0,0,0,0,0,0,0,0,0,0,0,0,0,0,0,0,0,0,0,0,0,0,0,0,0,49.92
13225,XP06-282202,USPatentOharaInc.(J),2007,A0293386,Glass-Ceramics,Alumino-Silicate,,,GlassCeramics,,,,Substrate,Semiconductor,,,650-750C1-150hr.,Ex.9,,63.29,0,16.61,1.37,1.23,0.45,9.25,0,0,0,0,0,0,0,0,0.34,0,0,0,0,0,0,0,0,0,0,0,0,0,0,2.16,0,0,1.12,0,0.23,3.8,0,0,0,0,0.15,0,0,0,0,0,0,0,0,0,0,0,0,0,0,0,0,0,0,0,0,55.2
16704,GP06-313403,USPatentOCVIntellectualCapital(US),2013,A0217807,Glass,Alumino-Silicate,OtherSilicate,,Fiber,,,,Composite,Fiber,,,,OCVIntellectualCapitalLLC.Ex.2,,64.03,0,19.7,0,0,0,0,0,0,0,0,0,0,0,0,0,0,0,0,0,0,0,0,14.78,0,1.49,0,0,0,0,0,0,0,0,0,0,0,0,0,0,0,0,0,0,0,0,0,0,0,0,0,0,0,0,0,0,0,0,0,0,0,0,58.1
12213,GP04-266042,USPatent,2005,A0075234,Glass,Lead-Silicate,,,,,,,OpticalUse,Lens&Prism,LiquidCrystalDisplay,,,S.Wolffetal.Ex.3,,52.86,0,0,0,0,0,0,1.07,0.7,0,0,0,0,0,0,0,0,0,42.99,0,0,0,0,0,0.23,0,0,0,0,0,0,0,0,2.15,0,0,0,0,0,0,0,0,0,0,0,0,0,0,0,0,0,0,0,0,0,0,0,0,0,0,0,0,23.88
2098,GB09-021481,HandbookofGlassData,1987,v.00Cp.0398,Glass,OtherSilicate,AlkaliSilicate,,,,,,,,,,,,,66.66,0,0,0,0,0,0,16.16,0,0,0,0,0,0,0,0,0,0,0,0,0,0,0,0,17.18,0,0,0,0,0,0,0,0,0,0,0,0,0,0,0,0,0,0,0,0,0,0,0,0,0,0,0,0,0,0,0,0,0,0,0,0,0,34.47
15711,GP05-307509,JapanesePatentNipponElectricGlass(J),2012,A051773,Glass,Boro-Silicate,Alumino-Silicate,,,,,,Display,Substrate,,,,Ex.2,,60.73,15.94,11.02,0.51,4.86,0,0,0,0,0,0,0,0,0,0,1.67,2.96,0,0,0,0,0,0,0,0,0,0,0,0,0,2.22,0,0,0,0,0.09,0,0,0,0,0,0,0,0,0,0,0,0,0,0,0,0,0,0,0,0,0,0,0,0,0,0,57
2878,GJ04-041193,GlassPhysics&Chemistry,1985,v.011p.0360,Glass,Lead-Silicate,AlkaliSilicate,,,,,,OpticsOptoelectronics,,,,,,,56.32,0,0,0,0,0,0,0,4.86,0,0,0,0,0,0,0,0,0,38.82,0,0,0,0,0,0,0,0,0,0,0,0,0,0,0,0,0,0,0,0,0,0,0,0,0,0,0,0,0,0,0,0,0,0,0,0,0,0,0,0,0,0,0,25.1
5398,GP02-104692,USPatentNikonCorp.(J),1989,A4812423,Glass,AlkaliSilicate,,,,,,,Lens&Prism,OphthalmicLens,,,,Lightweightglass,,64.97,0,0,0,0,0,17.81,0,7.53,0,0,0,0,0,0,0,0,0,0,0,0,0,0.06,0,0,0,0,0,0,0,9.62,0,0,0,0,0,0,0,0,0,0,0,0,0,0,0,0,0,0,0,0,0,0,0,0,0,0,0,0,0,0,0,45.09
2918,GP07-044197,JapanesePatentSumitaOpticalGlass(J),1980,A037431,Glass,Zinc-Silicate,Alkaline-earthSilicate,Boro-Silicate,AcidResistant,,,,Lens&Prism,,,,,,,59.91,7.91,1.91,0,12.72,0,0,3.14,1.72,0,0,0,0,0,0,11.16,0,0,0,0,0,0,0.32,0,0,0,0,0,0,0,1.21,0,0,0,0,0,0,0,0,0,0,0,0,0,0,0,0,0,0,0,0,0,0,0,0,0,0,0,0,0,0,0,56.6
4707,GP03-092947,USPatentSumitaOpticalGlass(J),1981,A4297141,Glass,Alkaline-earthSilicate,Zinc-Silicate,AlkaliSilicate,,,,,Lens&Prism,,,,,,,60.72,4.49,0.92,0,15.4,0,4.19,3.94,1.92,0,0,0,0,0,0,5.46,0,0,0,0,0,0,0.16,0,0,0,0,0,0,0,0.78,0,0,2.03,0,0,0,0,0,0,0,0,0,0,0,0,0,0,0,0,0,0,0,0,0,0,0,0,0,0,0,0,52.6
15080,GP03-301783,JapanesePatentOharaInc.(J),2011,A116621,Glass,Alkaline-earthSilicate,AlkaliSilicate,,NonLead,,,,OpticalUse,Lens&Prism,,,,Ex.6,,59.29,0,0.11,0,4.37,12.1,0,9.22,0.53,0,0,0,0,0,0,7.26,4.9,0,0,0,0,0,0,0,0.03,1.26,0,0,0,0,0,0,0,0,0,0,0,0.93,0,0,0,0,0,0,0,0,0,0,0,0,0,0,0,0,0,0,0,0,0,0,0,0,52.8
2391,GB03-024988,HandbookofGlassData,1987,v.00Cp.0774,Glass,Alkaline-earthSilicate,Alumino-Silicate,,,,,,,,,,,,,54,0,8,0,0,38,0,0,0,0,0,0,0,0,0,0,0,0,0,0,0,0,0,0,0,0,0,0,0,0,0,0,0,0,0,0,0,0,0,0,0,0,0,0,0,0,0,0,0,0,0,0,0,0,0,0,0,0,0,0,0,0,55.4
10361,GP08-223465,JapanesePatentSumitaOpticalGlass(J),2002,A356348,Glass,Fluoro-Silicate,Boro-Silicate,,Molded,,,,OpticalUse,Lens&Prism,,,,,,54.58,15.55,0,0,0,0,0,0,0,0,0,0,0,0,0,0,0,0,0,0,0,0,0,0,0,0,0,0,0,0,4.11,0,0,0,0,0,0,0,0,0,0,0,0,0,0,22.58,0,0,0,3.18,0,0,0,0,0,0,0,0,0,0,0,0,48.96
4815,GP02-094167,USPatentCorningInc.(US),1985,A4540672,Glass,AlkaliSilicate,Boro-Silicate,,,,,,OphthalmicLens,,,,,,,55.25,6.92,0.3,0,6.52,0,13.27,1.48,6.67,0,0,0,0,0,0,0,0,0,0,0,0,0,0,0,0,0,0,0,0,0,9.09,0,0,0.49,0,0,0,0,0,0,0,0,0,0,0,0,0,0,0,0,0,0,0,0,0,0,0,0,0,0,0,0,44.4
975,GB04-011336,HandbookofGlassProperties,1986,v.001p.0563,Glass,Lead-Silicate,AlkaliSilicate,,,,,,,,,,,,,63.79,0,0,0,0,0,0,11.65,0,0,0,0,0,0,0,0,0,0,24.56,0,0,0,0,0,0,0,0,0,0,0,0,0,0,0,0,0,0,0,0,0,0,0,0,0,0,0,0,0,0,0,0,0,0,0,0,0,0,0,0,0,0,0,31.4
2606,GP02-031100,JapanesePatentSchottAG(DE),1983,A135151,Glass,AlkaliSilicate,OtherSilicate,Boro-Silicate,,,,,OpticsOptoelectronics,OphthalmicLens,,,,,,57.51,7.07,0,1.8,5.28,0,23.02,0,0,0,0,0,0,0,0,0,0,0,0,0,0,0,0,0,0,0,0,0,0,0,1.6,0,0,3.72,0,0,0,0,0,0,0,0,0,0,0,0,0,0,0,0,0,0,0,0,0,0,0,0,0,0,0,0,54.7
2483,GP03-028852,JapanesePatentOharaInc.(J),1985,A122747,Glass,Alkaline-earthSilicate,Zinc-Silicate,AlkaliSilicate,,,,,Lens&Prism,,,,,,,54.89,2.64,1.81,0,19.16,0,5.13,4.95,0,0,0,0,0,0,0,9.81,0,0,0,0,0,0,0,0,0.06,0,0,0,0,0,1.53,0,0,0,0,0,0,0,0,0,0,0,0,0,0,0,0,0,0,0,0,0,0,0,0,0,0,0,0,0,0,0,53
6971,GP02-162521,JapanesePatent,1995,A002544,Glass,AlkaliSilicate,OtherSilicate,,NonLead,,,,Container,TableWare,,,,,,65.63,0,0,0,0,0,0,21.28,0,0,0,0,0,0,0,0,0,0,0,0,0,0,0,0,0,0,0,0,0.71,0,12.38,0,0,0,0,0,0,0,0,0,0,0,0,0,0,0,0,0,0,0,0,0,0,0,0,0,0,0,0,0,0,0,39.5
8480,GP02-290541,USPatentNipponSheetGlass(J),2009,A0088309,Glass,AlkaliSilicate,Alkaline-earthSilicate,,,,,,Substrate,Biotechnology,,,,Ex.5,,70.86,0,0,6.97,7.03,0,0,10.98,2.03,0,0,0,0,0,0,0,0,0,0,0,0,0.000187,0,0,0,0,0,0,0,0,2.02,0,0,0,0,0,0,0,0,0.11,0,0,0,0,0,0,0,0,0,0,0,0,0,0,0,0,0,0,0,0,0,0,56
13530,GP05-287024,JapanesePatentNipponElectricGlass(J),2008,A255002,Glass,Boro-Silicate,AlkaliSilicate,,Fiber,,,,Composite,,,,,Ex.2,,66.9,8.8,4.57,0,0,0,8.61,7.51,0.65,0,0,0,0,0,0,1.13,0.3,0,0,0,0,0,0,0,0,0,0,0,0,0,1.53,0,0,0,0,0,0,0,0,0,0,0,0,0,0,0,0,0,0,0,0,0,0,0,0,0,0,0,0,0,0,0,59
5445,GB04-174657,DataBookofGlassComposition(J),1991,v.001p.0094,Glass,Lead-Silicate,AlkaliSilicate,,,,,,OpticalUse,Lens&Prism,,,,F8,,73.2,0.5,0,0,0,0,0,5.37,5.21,0,0,0,0,0,0,0,0,0,15.58,0,0,0,0.13,0,0,0,0,0,0,0,0,0,0,0,0,0,0,0,0,0,0,0,0,0,0,0,0,0,0,0,0,0,0,0,0,0,0,0,0,0,0,0,39.2
2873,GJ04-041181,GlassPhysics&Chemistry,1985,v.011p.0360,Glass,Lead-Silicate,AlkaliSilicate,,,,,,OpticsOptoelectronics,,,,,,,54.97,0,0,0,0,0,0,0,1.21,0,0,0,0,0,0,0,0,0,43.82,0,0,0,0,0,0,0,0,0,0,0,0,0,0,0,0,0,0,0,0,0,0,0,0,0,0,0,0,0,0,0,0,0,0,0,0,0,0,0,0,0,0,0,23.8
13223,XP06-282200,USPatentOharaInc.(J),2007,A0293386,Glass-Ceramics,Alumino-Silicate,,,GlassCeramics,,,,Substrate,Semiconductor,,,650-750C1-150hr.,Ex.7,,62.36,0,16.68,1.72,1.24,0.45,9.29,0,0,0,0,0,0,0,0,0.43,0,0,0,0,0,0,0,0,0,0,0,0,0,0,2.17,0,0,1.13,0.4,0.46,3.67,0,0,0,0,0,0,0,0,0,0,0,0,0,0,0,0,0,0,0,0,0,0,0,0,0,55.1
1086,GB03-012832,HandbookofGlassProperties,1986,v.001p.0597,Glass,Alkaline-earthSilicate,OtherSilicate,,,,,,,,,,,,,67,0,0,0,0,23,0,0,0,0,0,0,0,0,0,0,0,0,0,0,0,0,0,0,0,10,0,0,0,0,0,0,0,0,0,0,0,0,0,0,0,0,0,0,0,0,0,0,0,0,0,0,0,0,0,0,0,0,0,0,0,0,52.7
15431,GP05-305190,JapanesePatentNipponElectricGlass(J),2011,A225418,Glass,Boro-Silicate,AlkaliSilicate,,,,,,OpticalUse,Lens&Prism,,,,Ex.1,,51.32,14.48,6.4,2.95,0,1.16,19.86,1.92,1.89,0,0,0,0,0,0,0,0,0,0,0,0,0,0,0,0.02,0,0,0,0,0,0,0,0,0,0,0,0,0,0,0,0,0,0,0,0,0,0,0,0,0,0,0,0,0,0,0,0,0,0,0,0,0,62.6
11458,GP03-254438,EuropeanPatentOharaInc.(J),2003,A1354859,Glass,Alkaline-earthSilicate,AlkaliSilicate,,NonLead,,,,OpticalUse,Lens&Prism,,,,Ex.2,,52.69,1.06,1.52,0,2.63,5.76,0,8.91,7.82,0,0,0,0,0,0,0.9,1.42,0,0,0,0,0,0,0,0.23,0,0,0,0,0,17.06,0,0,0,0,0,0,0,0,0,0,0,0,0,0,0,0,0,0,0,0,0,0,0,0,0,0,0,0,0,0,0,37.1
7587,GP02-261975,USPatent,2004,A0132604,Glass,AlkaliSilicate,Boro-Silicate,,,,,,ColorFilter,,,,,S.Grunetal.Ex.9,,73.42,10.14,0,0,0.23,0.56,0,9.66,4.88,0,0,0,0,0,0,0,0,0,0,0,0,0,0,0,0.07,0,0,0,0,0,1.04,0,0,0,0,0,0,0,0,0,0,0,0,0,0,0,0,0,0,0,0,0,0,0,0,0,0,0,0,0,0,0,61.58
1060,GB03-012747,HandbookofGlassProperties,1986,v.001p.0595,Glass,Alkaline-earthSilicate,Boro-Silicate,,,,,,,,,,,,,57.4,10.3,0,0,0,32.3,0,0,0,0,0,0,0,0,0,0,0,0,0,0,0,0,0,0,0,0,0,0,0,0,0,0,0,0,0,0,0,0,0,0,0,0,0,0,0,0,0,0,0,0,0,0,0,0,0,0,0,0,0,0,0,0,57.9
4547,GP02-116659,JapanesePatentHoyaCorp.(J),1991,A012341,Glass,AlkaliSilicate,Lead-Silicate,,Fiber,WaterResistant,,,OpticalTransmission,OpticalFiber,OpticalWaveguide,,,Clad.,,70.67,4.69,0,0,0,0,11.34,4.74,4.56,0,0,0,0,0,0,0,0,0,3.97,0,0,0,0.03,0,0,0,0,0,0,0,0,0,0,0,0,0,0,0,0,0,0,0,0,0,0,0,0,0,0,0,0,0,0,0,0,0,0,0,0,0,0,0,53.1
7711,GP02-266491,EuropeanPatentOharaInc.(J),2005,A1514849,Glass,AlkaliSilicate,,,,,,,OpticalUse,Lens&Prism,,,,Ex.1,,73.7,1.45,0,0,5.29,0,2.12,6.33,10.28,0,0,0,0,0,0,0,0,0,0,0,0,0,0,0,0.04,0,0,0,0,0,0.79,0,0,0,0,0,0,0,0,0,0,0,0,0,0,0,0,0,0,0,0,0,0,0,0,0,0,0,0,0,0,0,59
9547,GP06-211951,JapanesePatentOharaInc.(J),2001,A172042,Glass,Alumino-Silicate,Alkaline-earthSilicate,Zinc-Silicate,,,,,Window,,,,,,,55.79,3.25,10.83,12.34,8.64,0,0,0,0,0,0,0,0,0,0,7.94,0,0,0,0,0,0,0,0,0,0,0,0,0,0,0,0,0,1.21,0,0,0,0,0,0,0,0,0,0,0,0,0,0,0,0,0,0,0,0,0,0,0,0,0,0,0,0,58.4
2838,GC01-052198,Shin-EtsuQuartzProducts(J),1980,Heralux,Glass,Silica,,,Tube,,,,LaboratoryWare,Machinary,,,,SemiconductorCrucible,,99.96,0,0,0,0,0,0,0,0,0,0,0,0,0,0,0,0,0,0,0,0,0,0,0,0,0,0,0,0,0,0,0,0,0,0,0,0,0,0,0,0,0,0,0,0,0,0,0,0,0,0,0,0,0,0,0,0,0,0,0,0,0,67.6
1064,GB03-012787,HandbookofGlassProperties,1986,v.001p.0596,Glass,Alkaline-earthSilicate,Alumino-Silicate,,,,,,,,,,,,,60,0,6,0,0,34,0,0,0,0,0,0,0,0,0,0,0,0,0,0,0,0,0,0,0,0,0,0,0,0,0,0,0,0,0,0,0,0,0,0,0,0,0,0,0,0,0,0,0,0,0,0,0,0,0,0,0,0,0,0,0,0,55.6
4225,GP05-080669,USPatentCorningInc.(US),1986,A4565791,Glass,Boro-Silicate,Alumino-Silicate,,,,,,OphthalmicLens,,,,,,,63.66,9.84,8.23,0,0,0,5.22,4.28,4,0,0,0,0,0,0,0,0,0,0,0,0,0,0.1,0,0,0,0,0,0,0,3.63,0,0,0,0,0,0,0,0,0,0,0,0,0,0,0,0,0,0,0,0,0,0,0,0,0,0,0,0,1.04,0,0,53.7
2841,GC01-052201,Shin-EtsuQuartzProducts(J),1980,M235M282,Glass,Silica,,,Tube,,,,Lamp,,,,,ForOzone-lessUV-Lamp,,100,0,0,0,0,0,0,0,0,0,0,0,0,0,0,0,0,0,0,0,0,0,0,0,0,0,0,0,0,0,0,0,0,0,0,0,0,0,0,0,0,0,0,0,0,0,0,0,0,0,0,0,0,0,0,0,0,0,0,0,0,0,67.6
3689,GP06-063967,JapanesePatentNat.Inst.Mat.Sci.(J),1987,A138342,Glass,Alumino-Silicate,Alkaline-earthSilicate,,,,,,Lens&Prism,,,,,,,60,0,10,15,0,0,0,0,0,0,0,0,0,0,0,0,0,0,0,0,0,0,0,0,0,15,0,0,0,0,0,0,0,0,0,0,0,0,0,0,0,0,0,0,0,0,0,0,0,0,0,0,0,0,0,0,0,0,0,0,0,0,51.7
983,GB02-011344,HandbookofGlassProperties,1986,v.001p.0563,Glass,AlkaliSilicate,Lead-Silicate,,,,,,,,,,,,,64.37,0,0,0,0,0,0,20.22,0,0,0,0,0,0,0,0,0,0,15.41,0,0,0,0,0,0,0,0,0,0,0,0,0,0,0,0,0,0,0,0,0,0,0,0,0,0,0,0,0,0,0,0,0,0,0,0,0,0,0,0,0,0,0,36.7
5741,GP02-116691,JapanesePatentHoyaCorp.(J),1991,A012341,Glass,AlkaliSilicate,,,Fiber,WaterResistant,,,OpticalTransmission,OpticalFiber,OpticalWaveguide,,,Clad,,67.42,5.76,3.93,0,1.19,0,3.13,7.33,9.93,0,0,0,0,0,0,0,0,0,1.25,0,0,0,0,0,0.04,0,0,0,0,0,0,0,0,0,0,0,0,0,0,0,0,0,0,0,0,0,0,0,0,0,0,0,0,0,0,0,0,0,0,0,0,0,58
12139,GP02-265537,USPatentOharaInc.(J),2005,A6846762,Glass,AlkaliSilicate,Alkaline-earthSilicate,OtherSilicate,NonLead,,,,OpticalUse,Lens&Prism,,,,Ex.2,,52.69,1.06,1.52,0,2.63,5.76,0,8.91,7.82,0,0,0,0,0,0,0.9,1.42,0,0,0,0,0,0,0,0.23,0,0,0,0,0,17.06,0,0,0,0,0,0,0,0,0,0,0,0,0,0,0,0,0,0,0,0,0,0,0,0,0,0,0,0,0,0,0,37.1
15712,GP05-307510,JapanesePatentNipponElectricGlass(J),2012,A051773,Glass,Boro-Silicate,Alumino-Silicate,,,,,,Display,Substrate,,,,Ex.3,,60.75,16.61,10.53,1.18,4.48,0.35,0,0,0,0,0,0,0,0,0,0,2.95,0,0,0,0,0,0,0,0,0,0,0,0,0,3.06,0,0,0,0,0.09,0,0,0,0,0,0,0,0,0,0,0,0,0,0,0,0,0,0,0,0,0,0,0,0,0,0,55
4553,GP02-116668,JapanesePatentHoyaCorp.(J),1991,A012341,Glass,AlkaliSilicate,Lead-Silicate,,Fiber,WaterResistant,,,OpticalTransmission,OpticalFiber,OpticalWaveguide,,,Clad.,,73.95,0,1.61,0,0,0,11.42,4.78,3.9,0,0,0,0,0,0,0,0,0,4.3,0,0,0,0.03,0,0,0,0,0,0,0,0,0,0,0,0,0,0,0,0,0,0,0,0,0,0,0,0,0,0,0,0,0,0,0,0,0,0,0,0,0,0,0,54.3
15435,GP05-305194,JapanesePatentNipponElectricGlass(J),2011,A225418,Glass,Boro-Silicate,AlkaliSilicate,,,,,,OpticalUse,Lens&Prism,,,,Ex.13,,67.76,18,3.07,0,3.35,0,2.1,5.05,0.67,0,0,0,0,0,0,0,0,0,0,0,0,0,0,0,0.0001075,0,0,0,0,0,0,0,0,0,0,0,0,0,0,0,0,0,0,0,0,0,0,0,0,0,0,0,0,0,0,0,0,0,0,0,0,0,64.1
10955,GP02-228224,USPatent,2003,A0092559,Glass,AlkaliSilicate,,,,,,,ColorFilter,Substrate,,,,S.Pucilowskietal.Ex.2,,59.93,0,0,0,0,0,10,24.98,0,0,0,0,0,0,0,0,0,0,0,0,0,0,0.1,4.99,0,0,0,0,0,0,0,0,0,0,0,0,0,0,0,0,0,0,0,0,0,0,0,0,0,0,0,0,0,0,0,0,0,0,0,0,0,0,53.15
4216,GP05-080660,USPatentCorningInc.(US),1986,A4565791,Glass,Boro-Silicate,Alumino-Silicate,,,,,,OphthalmicLens,,,,,,,63.11,12.51,6.27,0,0,0,5.17,4.24,3.97,0,0,0,0,0,0,0,0,0,0,0,0,0,0.1,0,0,0,0,0,0,0,3.6,0,0,0,0,0,0,0,0,0,0,0,0,0,0,0,0,0,0,0,0,0,0,0,0,0,0,0,0,1.03,0,0,53.94
7412,GP02-256352,USPatentSchottAG(DE),2004,A6716781,Glass,AlkaliSilicate,,,NonLead,,,,OpticalUse,Lens&Prism,,,,Ex.1,,74.3,0,1.25,0,0,0,0,23.63,0,0,0,0,0,0,0,0,0,0,0,0,0,0,0,0,0.04,0,0,0,0,0,0,0,0,0.05,0,0,0,0.71,0,0,0,0,0,0,0,0,0,0,0,0,0,0,0,0,0,0,0,0,0,0,0,0,56.42
5413,GP02-105006,USPatentCorningInc.(US),1989,A4822758,Glass,AlkaliSilicate,Boro-Silicate,,,,,,OphthalmicLens,,,,,,,59.75,4.66,0.32,0,3.89,0,1.11,8.49,8.58,0,0,0,0,0,0,0,0,0,0,0,0,0,0.1,0,0,0,0,0,0,0,12.56,0,0,0.54,0,0,0,0,0,0,0,0,0,0,0,0,0,0,0,0,0,0,0,0,0,0,0,0,0,0,0,0,41.4
16063,GP03-309728,USPatentNipponSheetGlass(J),2012,A8304484,Glass,Alkaline-earthSilicate,Alumino-Silicate,,Flake,,,,Composite,Filler,,,,Ex.2,,59.99,0,7.7,0,16.58,0,0,0,0,0,0,0,0,0,0,0,11.53,0,0,0,0,0,0,0,0,0,0,0,0,0,4.2,0,0,0,0,0,0,0,0,0,0,0,0,0,0,0,0,0,0,0,0,0,0,0,0,0,0,0,0,0,0,0,54
6874,GJ03-158055,J.Non-CrystallineSolids,1994,v.169p.0288,Glass,Alkaline-earthSilicate,AlkaliSilicate,,,,,,,,,,,,,60,0,0,15,0,0,0,0,25,0,0,0,0,0,0,0,0,0,0,0,0,0,0,0,0,0,0,0,0,0,0,0,0,0,0,0,0,0,0,0,0,0,0,0,0,0,0,0,0,0,0,0,0,0,0,0,0,0,0,0,0,0,56.6
8094,GP04-279172,USPatentOharaInc.(J),2007,A7217672,Glass,Lead-Silicate,,,,,,,OpticalUse,Lens&Prism,,,,Ex.5,,73.46,0,0,0,0,0,0,8.97,4.58,0,0,0,0,0,0,0,0,0,12.86,0,0,0,0.13,0,0,0,0,0,0,0,0,0,0,0,0,0,0,0,0,0,0,0,0,0,0,0,0,0,0,0,0,0,0,0,0,0,0,0,0,0,0,0,40.8
7390,GP02-255898,JapanesePatentCarlZeiss(DE),2004,A123525,Glass,AlkaliSilicate,Boro-Silicate,,,,,,UV-TransmittingMaterial,,,,,Ex.1,,74.22,10.24,0,0,0.23,0.56,0,9.76,4.93,0,0,0,0,0,0,0,0,0,0,0,0,0,0,0,0.06,0,0,0,0,0,0.007961,0,0,0,0,0,0,0,0,0,0,0,0,0,0,0,0,0,0,0,0,0,0,0,0,0,0,0,0,0,0,0,64.32
1066,GB03-012789,HandbookofGlassProperties,1986,v.001p.0596,Glass,Alkaline-earthSilicate,Alumino-Silicate,,,,,,,,,,,,,56,0,6,0,0,38,0,0,0,0,0,0,0,0,0,0,0,0,0,0,0,0,0,0,0,0,0,0,0,0,0,0,0,0,0,0,0,0,0,0,0,0,0,0,0,0,0,0,0,0,0,0,0,0,0,0,0,0,0,0,0,0,54.3
12462,GP03-269011,JapanesePatentNipponElectricGlass(J),2005,A350279,Glass,Alkaline-earthSilicate,AlkaliSilicate,,,,,,OpticalUse,Lens&Prism,,,,Ex.5,,58.06,7.22,2.31,0,7.6,3.65,13.21,1.23,0,0,0,0,0,0,0,1.96,3.69,0,0,0,0,0,0,0,0.04,0,0,0,0,0,0,0,0,1.03,0,0,0,0,0,0,0,0,0,0,0,0,0,0,0,0,0,0,0,0,0,0,0,0,0,0,0,0,59.3
14312,GP03-296132,JapanesePatentNipponElectricGlass(J),2010,A120837,Glass,Alkaline-earthSilicate,AlkaliSilicate,,Pressed,Molded,,,OpticalUse,Lens&Prism,,,,Ex.16,,67.01,3.92,1.41,0,0,13.6,9.63,0,1.15,0,0,0,0,0,0,2.83,0,0,0,0,0,0,0,0,0,0,0,0,0,0,0.45,0,0,0,0,0,0,0,0,0,0,0,0,0,0,0,0,0,0,0,0,0,0,0,0,0,0,0,0,0,0,0,57.8
1117,GB03-012969,HandbookofGlassProperties,1986,v.001p.0603,Glass,Alkaline-earthSilicate,OtherSilicate,,,,,,,,,,,,,55,0,0,0,0,38,0,0,0,0,0,0,0,0,0,0,0,0,0,0,0,0,0,0,0,0,0,0,0,0,0,0,0,0,0,0,0,7,0,0,0,0,0,0,0,0,0,0,0,0,0,0,0,0,0,0,0,0,0,0,0,0,44.9
12809,GP04-275263,USPatentSchottAG(DE),2006,A7074732,Glass,Lead-Silicate,,,,,,,OpticalUse,Lens&Prism,,,,Ex.7,,69.24,0,0,0,0,0,0,7.47,5.17,0,0,0,0,0,0,9.64,0,0,8.4,0,0,0,0.08,0,0,0,0,0,0,0,0,0,0,0,0,0,0,0,0,0,0,0,0,0,0,0,0,0,0,0,0,0,0,0,0,0,0,0,0,0,0,0,44.7
11110,GJ03-245085,J.Res.NationalBureauofStandards,1951,v.046p.0176,Glass,Alkaline-earthSilicate,,,,,,,OpticalUse,,,,,viscosityanddensityofmoltenglasseswithacounterbalanced-spheremethod,,55.03,8.33,4.16,0,3.55,24.16,0,0,0,0,0,0,0,0,0,4.46,0,0,0.08,0,0,0,0.17,0,0.06,0,0,0,0,0,0,0,0,0,0,0,0,0,0,0,0,0,0,0,0,0,0,0,0,0,0,0,0,0,0,0,0,0,0,0,0,0,57.2
15717,GP05-307515,JapanesePatentNipponElectricGlass(J),2012,A051773,Glass,Boro-Silicate,Alumino-Silicate,,,,,,Display,Substrate,,,,Ex.8,,63.71,15.84,10.94,0.5,4.22,0.22,0,0,0,0,0,0,0,0,0,0,2.28,0,0,0,0,0,0,0,0,0,0,0,0,0,2.2,0,0,0,0,0.09,0,0,0,0,0,0,0,0,0,0,0,0,0,0,0,0,0,0,0,0,0,0,0,0,0,0,57
11827,GP03-261020,JapanesePatentCarlZeiss(DE),2004,A256389,Glass,Alkaline-earthSilicate,,,Fiber,NonLead,,,OpticalUse,OpticalWaveguide,,,,Ex.4,,51.44,0,4.92,0,0,11.99,0,14.83,0,0,0,0,0,0,0,10.27,0,0,0,0,0,0,0,0,0,1.8,0,0,0,0,0,0,0,4.75,0,0,0,0,0,0,0,0,0,0,0,0,0,0,0,0,0,0,0,0,0,0,0,0,0,0,0,0,51.3
2071,GB02-019570,HandbookofGlassData,1987,v.00Cp.0168,Glass,AlkaliSilicate,Lead-Silicate,,,,,,,,,,,,,64.4,0,0,0,0,0,0,0,3.58,0,0,0,0,0,0,0,0,0,32.02,0,0,0,0,0,0,0,0,0,0,0,0,0,0,0,0,0,0,0,0,0,0,0,0,0,0,0,0,0,0,0,0,0,0,0,0,0,0,0,0,0,0,0,29
12458,GP03-269007,JapanesePatentNipponElectricGlass(J),2005,A350279,Glass,Alkaline-earthSilicate,AlkaliSilicate,,,,,,OpticalUse,Lens&Prism,,,,Ex.1,,53.11,6.54,2.79,0,9.01,4.33,15.65,2.45,0,0,0,0,0,0,0,1.55,4.57,0,0,0,0,0,0,0,0,0,0,0,0,0,0,0,0,0,0,0,0,0,0,0,0,0,0,0,0,0,0,0,0,0,0,0,0,0,0,0,0,0,0,0,0,0,58.9
7653,GP02-265051,JapanesePatentOharaInc.(J),2005,A104824,Glass,AlkaliSilicate,,,,,,,OpticalUse,Lens&Prism,,,,Ex.9,,73.21,5.26,0.19,0,1.72,0,1.07,8.08,10.36,0,0,0,0,0,0,0,0,0,0,0,0,0,0,0,0.11,0,0,0,0,0,0,0,0,0,0,0,0,0,0,0,0,0,0,0,0,0,0,0,0,0,0,0,0,0,0,0,0,0,0,0,0,0,62.2
2867,GJ04-041175,GlassPhysics&Chemistry,1985,v.011p.0360,Glass,Lead-Silicate,AlkaliSilicate,,,,,,OpticsOptoelectronics,,,,,,,67.94,0,0,0,0,0,0,0,4.46,0,0,0,0,0,0,0,0,0,27.6,0,0,0,0,0,0,0,0,0,0,0,0,0,0,0,0,0,0,0,0,0,0,0,0,0,0,0,0,0,0,0,0,0,0,0,0,0,0,0,0,0,0,0,31.5
14370,GP03-296752,USPatentNipponSheetGlass(J),2010,A0029830,Glass,Alkaline-earthSilicate,,,Flake,,,,Filler,,,,,Ex.3,,60.01,0,7.7,5.47,21.83,0,0.39,0.4,0,0,0,0,0,0,0,0,0,0,0,0,0,0,0,0,0,0,0,0,0,0,4.2,0,0,0,0,0,0,0,0,0,0,0,0,0,0,0,0,0,0,0,0,0,0,0,0,0,0,0,0,0,0,0,55
4639,GP03-092097,USPatentKonicaMinolta(J),1982,A4309078,Glass,Alkaline-earthSilicate,Zinc-Silicate,Boro-Silicate,,,,,Lens&Prism,,,,,,,51.6,3.11,0,0,11.57,7.28,4.82,0,1.53,0,0,0,0,0,0,11.51,4.17,0,0,0,0,0,0,0,0.12,0,0,0,0,0,1.35,0,0,2.93,0,0,0,0,0,0,0,0,0,0,0,0,0,0,0,0,0,0,0,0,0,0,0,0,0,0,0,0,51.2
1878,GB02-021461,HandbookofGlassData,1987,v.00Cp.0397,Glass,AlkaliSilicate,OtherSilicate,,,,,,,,,,,,,79.55,0,0,0,0,0,0,19.28,0,0,0,0,0,0,0,0,0,0,0,0,0,0,0,0,0,1.17,0,0,0,0,0,0,0,0,0,0,0,0,0,0,0,0,0,0,0,0,0,0,0,0,0,0,0,0,0,0,0,0,0,0,0,0,58.45
11101,GJ04-245073,J.Res.NationalBureauofStandards,1951,v.046p.0176,Glass,Lead-Silicate,AlkaliSilicate,,,,,,OpticalUse,,,,,Densityofmoltenglassesbydifferentmethod,,68.75,0,0,0,0,0,0,1.13,6.92,0,0,0,0,0,0,0,0,0,22.95,0,0,0,0.25,0,0,0,0,0,0,0,0,0,0,0,0,0,0,0,0,0,0,0,0,0,0,0,0,0,0,0,0,0,0,0,0,0,0,0,0,0,0,0,33.8
7402,GB03-174642,DataBookofGlassComposition(J),1991,v.001p.0092,Glass,Alkaline-earthSilicate,Zinc-Silicate,Boro-Silicate,,,,,OpticalUse,Lens&Prism,,,,SSK2,,55.36,8.07,2.19,0,0,23.09,0,0,0,0,0,0,0,0,0,8.77,0,0,2.08,0,0,0,0.45,0,0,0,0,0,0,0,0,0,0,0,0,0,0,0,0,0,0,0,0,0,0,0,0,0,0,0,0,0,0,0,0,0,0,0,0,0,0,0,53.1
2370,GB07-024315,HandbookofGlassData,1987,v.00Cp.0685,Glass,Zinc-Silicate,Alkaline-earthSilicate,,,,,,,,,,,,,54,0,0,0,0,10,0,0,0,0,0,0,0,0,0,36,0,0,0,0,0,0,0,0,0,0,0,0,0,0,0,0,0,0,0,0,0,0,0,0,0,0,0,0,0,0,0,0,0,0,0,0,0,0,0,0,0,0,0,0,0,0,50.1
11102,GJ04-245074,J.Res.NationalBureauofStandards,1951,v.046p.0176,Glass,Lead-Silicate,,,,,,,OpticalUse,,,,,viscosityanddensityofmoltenglasseswithacounterbalanced-spheremethod,,67.92,0,0,0,0,0,0,0,6.61,0,0,0,0,0,0,0,0,0,25.31,0,0,0,0.16,0,0,0,0,0,0,0,0,0,0,0,0,0,0,0,0,0,0,0,0,0,0,0,0,0,0,0,0,0,0,0,0,0,0,0,0,0,0,0,32.4
14645,GP03-298779,JapanesePatentNipponElectricGlass(J),2010,A248046,Glass,Alkaline-earthSilicate,AlkaliSilicate,,Pressed,Molded,,,OpticalUse,Lens&Prism,,,,Ex.9,,55.36,7.35,1.88,0,6.84,5.01,14.99,2.06,0,0,0,0,0,0,0,1.57,4.94,0,0,0,0,0.004006,0,0,0,0,0,0,0,0,0,0,0,0,0,0,0,0,0,0,0,0,0,0,0,0,0,0,0,0,0,0,0,0,0,0,0,0,0,0,0,0,59
2051,GB02-019131,HandbookofGlassData,1987,v.00Cp.0158,Glass,AlkaliSilicate,Lead-Silicate,,,,,,,,,,,,,64.75,0,0,0,0,0,0,17.75,0,0,0,0,0,0,0,0,0,0,17.5,0,0,0,0,0,0,0,0,0,0,0,0,0,0,0,0,0,0,0,0,0,0,0,0,0,0,0,0,0,0,0,0,0,0,0,0,0,0,0,0,0,0,0,34.5
838,GB02-011559,HandbookofGlassProperties,1986,v.001p.0567,Glass,AlkaliSilicate,,,,,,,,,,,,,,85.1,0,0,0,0,0,0,0,14.9,0,0,0,0,0,0,0,0,0,0,0,0,0,0,0,0,0,0,0,0,0,0,0,0,0,0,0,0,0,0,0,0,0,0,0,0,0,0,0,0,0,0,0,0,0,0,0,0,0,0,0,0,0,62.1
2363,GB07-024302,HandbookofGlassData,1987,v.00Cp.0685,Glass,Zinc-Silicate,Alkaline-earthSilicate,,,,,,,,,,,,,54,0,0,0,0,16,0,0,0,0,0,0,0,0,0,30,0,0,0,0,0,0,0,0,0,0,0,0,0,0,0,0,0,0,0,0,0,0,0,0,0,0,0,0,0,0,0,0,0,0,0,0,0,0,0,0,0,0,0,0,0,0,50.5
5710,GP02-179351,JapanesePatent,1997,A255353,Glass,AlkaliSilicate,,,NonLead,,,,OpticalUse,Lens&Prism,,,,,,76.84,0,0.48,0,0,0,0,12.39,6.03,0,0,0,0,0,0,0.09,0,0,0,0,0,0,0,0,0,0,0,0,0,0,3.17,0,0,1,0,0,0,0,0,0,0,0,0,0,0,0,0,0,0,0,0,0,0,0,0,0,0,0,0,0,0,0,53.59
7369,GP02-253555,USPatentSchottAG(DE),2003,A6627569,Glass,AlkaliSilicate,Alkaline-earthSilicate,OtherSilicate,,,,,ReinforcementofCement,,,,,Ex.A1,,72.56,0,0.65,1.64,9.45,0,0,8.55,0.7,0,0,0,0,0,0,0,0,0,0,0,0,0,0,0,0,1.02,0,0,0,0,0,0,0,5.43,0,0,0,0,0,0,0,0,0,0,0,0,0,0,0,0,0,0,0,0,0,0,0,0,0,0,0,0,55.63
2080,GB02-019586,HandbookofGlassData,1987,v.00Cp.0169,Glass,AlkaliSilicate,Lead-Silicate,,,,,,,,,,,,,56.32,0,0,0,0,0,0,0,4.86,0,0,0,0,0,0,0,0,0,38.82,0,0,0,0,0,0,0,0,0,0,0,0,0,0,0,0,0,0,0,0,0,0,0,0,0,0,0,0,0,0,0,0,0,0,0,0,0,0,0,0,0,0,0,25.1
5499,GP09-107287,EuropeanPatentCorningInc.(US),1989,A0315353,Glass,OtherSilicate,AlkaliSilicate,,,,,,OpticsOptoelectronics,OphthalmicLens,,,,Multifocallens,,59.75,4.66,0.32,0,3.89,0,1.11,8.49,8.58,0,0,0,0,0,0,0,0,0,0,0,0,0,0.1,0,0,0,0,0,0,0,12.56,0,0,0.54,0,0,0,0,0,0,0,0,0,0,0,0,0,0,0,0,0,0,0,0,0,0,0,0,0,0,0,0,41.4
8530,GP02-293472,USPatentOharaInc.(J),2009,A7572746,Glass,AlkaliSilicate,,,,,,,OpticalUse,Lens&Prism,,,,Ex.1,,73.7,1.45,0,0,5.29,0,2.12,6.33,10.28,0,0,0,0,0,0,0,0,0,0,0,0,0,0,0,0.04,0,0,0,0,0,0.79,0,0,0,0,0,0,0,0,0,0,0,0,0,0,0,0,0,0,0,0,0,0,0,0,0,0,0,0,0,0,0,59
8731,GI06-191724R,NGF'sAdditionalNewData(J),2001,v.004p.0003,Glass,Alumino-Silicate,Boro-Silicate,Alkaline-earthSilicate,,,,,ElectronicsElectrical,Substrate,,,Annealing:at660Cfor1hr.,GlassName:C084.Melting:inPt-Rhcrucibleat1520Cfor6hr.,,54.25,9.54,7.74,15.49,0,0,0,5.11,5.1,0,0,0,0,0,0,0.02,0,0,0,0,0,0,0.1,0,0,0,0,0,0,0,2.65,0,0,0,0,0,0,0,0,0,0,0,0,0,0,0,0,0,0,0,0,0,0,0,0,0,0,0,0,0,0,0,56
3852,GP05-071045,EuropeanPatentCorningInc.(US),1985,A0151346,Glass,Boro-Silicate,AlkaliSilicate,,,,,,OphthalmicLens,,,,,,,61.32,17.05,3.97,0,0,0,3.94,4.31,4.03,0,0,0,0,0,0,0,0,0,0,0,0,0,0,0,0,0,0,0,0,0,1.69,0,0,2.64,0,0,0,0,0,0,0,0,0,0,0,0,0,0,0,0,0,0,0,0,0,0,0,0,0,1.05,0,0,57.1
15716,GP05-307514,JapanesePatentNipponElectricGlass(J),2012,A051773,Glass,Boro-Silicate,Alumino-Silicate,,,,,,Display,Substrate,,,,Ex.7,,60.76,15.92,11,0.51,4.24,0.27,0.46,0.44,0,0,0,0,0,0,0,1.67,2.43,0,0,0,0,0,0,0,0,0,0,0,0,0,2.21,0,0,0,0,0.09,0,0,0,0,0,0,0,0,0,0,0,0,0,0,0,0,0,0,0,0,0,0,0,0,0,0,57
1006,GB02-012275,HandbookofGlassProperties,1986,v.001p.0584,Glass,AlkaliSilicate,OtherSilicate,,,,,,,,,,,,,55,0,0,0,0,0,0,25,0,0,0,0,0,0,0,0,0,0,0,0,0,0,0,0,0,0,0,0,0,0,20,0,0,0,0,0,0,0,0,0,0,0,0,0,0,0,0,0,0,0,0,0,0,0,0,0,0,0,0,0,0,0,34.1
17687,GP03-351225,USPatentOCVIntellectualCapital(US),2012,A0322933,Glass,Alkaline-earthSilicate,Zinc-Silicate,,Melting,Fiber,,,OpticalFiber,,,,,ex.9,,55.06,0,8.32,0,18.68,0,0,0,0,0,0,0,0,0,0,8.99,0,0,0,0,0,0,0,0,0,0,0,0,0,0,8.95,0,0,0,0,0,0,0,0,0,0,0,0,0,0,0,0,0,0,0,0,0,0,0,0,0,0,0,0,0,0,0,45.11
865,GB02-012257,HandbookofGlassProperties,1986,v.001p.0584,Glass,AlkaliSilicate,OtherSilicate,,,,,,,,,,,,,70,0,0,0,0,0,0,25,0,0,0,0,0,0,0,0,0,0,0,0,0,0,0,0,0,0,0,0,0,0,5,0,0,0,0,0,0,0,0,0,0,0,0,0,0,0,0,0,0,0,0,0,0,0,0,0,0,0,0,0,0,0,49.7
6680,GP02-155328,JapanesePatentOharaInc.(J),1994,A092674,Glass,AlkaliSilicate,Phosphate,,NonLead,,,,Lens&Prism,,,,,,,62.52,0,0,0,0,0,0,15.21,7.25,0,0,0,0,0,0,0,0,0,0,0,0,0,0,0,0.05,0,0,0,0,0,11.97,0,0,0,0,0,2.41,0,0,0,0,0.59,0,0,0,0,0,0,0,0,0,0,0,0,0,0,0,0,0,0,0,0,41.4
7063,GP09-164375,EuropeanPatentOharaInc.(J),1995,A0645348,Glass,OtherSilicate,AlkaliSilicate,Alkaline-earthSilicate,,,,,OpticalUse,,,,,,,62.02,0,0,0.86,0,2.25,0,5.9,7.33,0,0,0,0,0,0,0,0,0,0,0,0,0,0,0,0.05,0,0,0,0,0,21.6,0,0,0,0,0,0,0,0,0,0,0,0,0,0,0,0,0,0,0,0,0,0,0,0,0,0,0,0,0,0,0,37.9
1904,GB09-021488,HandbookofGlassData,1987,v.00Cp.0398,Glass,OtherSilicate,AlkaliSilicate,,,,,,,,,,,,,74.08,0,0,0,0,0,0,17.96,0,0,0,0,0,0,0,0,0,0,0,0,0,0,0,0,0,0,0,0,7.96,0,0,0,0,0,0,0,0,0,0,0,0,0,0,0,0,0,0,0,0,0,0,0,0,0,0,0,0,0,0,0,0,0,35.67
