Repository: hori1537/rexrexxion-about-SP

File: input_csv/inputcsv_SiO2_0.01-100.00_youngsmodulus.csv (part 15 of 53)
No.,GlassNo.,DataSource,Year,DataSourceNumber,State,GlassSystem1,GlassSystem2,GlassSystem3,Appearance1,Appearance2,Appearance3,Appearance4,Usage1,Usage2,Usage3,Usage4,ThermalTreatment,Note,GlassNo.(Structure),SiO2,B2O3,Al2O3,MgO,CaO,BaO,Li2O,Na2O,K2O,Ag2O,MnO,FeO,CoO,NiO,CuO,ZnO,SrO,CdO,PbO,SnO,Cr2O3,Fe2O3,As2O3,Y2O3,Sb2O3,La2O3,Nd2O3,Gd2O3,Bi2O3,Co3O4,TiO2,MnO2,GeO2,ZrO2,CeO2,SnO2,P2O5,Ta2O5,Nb2O3,SO3,MoO3,WO3,H2O,LiF,NaF,KF,MgF2,CaF2,SrF2,BaF2,ZnF2,PbF2,YF3,AlF3,LaF3,GdF3,YbF3,ErF3,F,Cl,Br,Ag,Young'sModulusatRT(GPa)
10153,GP02-316947,EuropeanPatentAsahiGlass(J),2014,A2774895,Glass,AlkaliSilicate,Alumino-Silicate,Alkaline-earthSilicate,,,,,Display,PlasmaDisplay,LiquidCrystalDisplay,Substrate,,Ex.8,,69.5,0,7.5,9.5,0,0,0,13.5,0,0,0,0,0,0,0,0,0,0,0,0,0,0,0,0,0,0,0,0,0,0,0,0,0,0,0,0,0,0,0,0,0,0,0,0,0,0,0,0,0,0,0,0,0,0,0,0,0,0,0,0,0,0,73
672,GB05-025696,HandbookofGlassData,1987,v.00Cp.0445,Glass,Boro-Silicate,AlkaliSilicate,,,,,,,,,,,,,82.2,14.9,0,0,0,0,0,2.9,0,0,0,0,0,0,0,0,0,0,0,0,0,0,0,0,0,0,0,0,0,0,0,0,0,0,0,0,0,0,0,0,0,0,0,0,0,0,0,0,0,0,0,0,0,0,0,0,0,0,0,0,0,0,57.82
86,GB02-004871,HandbookofGlassProperties,1986,v.001p.0318,Glass,AlkaliSilicate,,,,,,,,,,,,,,80,0,0,0,0,0,0,10,10,0,0,0,0,0,0,0,0,0,0,0,0,0,0,0,0,0,0,0,0,0,0,0,0,0,0,0,0,0,0,0,0,0,0,0,0,0,0,0,0,0,0,0,0,0,0,0,0,0,0,0,0,0,54.2
2296,GP20-117166,JapanesePatentSchottGlassTech.(US),1991,A075235,Glass,Phosphate,,,Doped(Stuffed),,,,Laser,,,,,,,10.22,0,7.92,0,0,0,56.2,0,0,0,0,0,0,0,0,0,0,0,0,0,0,0,0.04,0,0,0.07,0.35,0,0,0,0,0,0,0,0,0,25.19,0,0,0,0,0,0,0,0,0,0,0,0,0,0,0,0,0,0,0,0,0,0,0,0,0,69
5757,GP03-224253,USPatentAsahiGlass(J),2002,A6387510,Glass,Alkaline-earthSilicate,AlkaliSilicate,,,,,,Substrate,MagneticMemoryDisk,,,,,,64.4,0,5.8,7,5,0,6.5,1.7,1.7,0,0,0,0,0,0,0,3,0,0,0,0,0,0,1.6,0,0,0,0,0,0,2,0,0,1.3,0,0,0,0,0,0,0,0,0,0,0,0,0,0,0,0,0,0,0,0,0,0,0,0,0,0,0,0,92
5756,GP03-224252,USPatentAsahiGlass(J),2002,A6387510,Glass,Alkaline-earthSilicate,AlkaliSilicate,,,,,,Substrate,MagneticMemoryDisk,,,,,,65.4,0,5.8,6.5,6.8,0,6.1,0.8,0.5,0,0,0,0,0,0,0,5.3,0,0,0,0,0,0,1.6,0,0,0,0,0,0,0,0,0,1.2,0,0,0,0,0,0,0,0,0,0,0,0,0,0,0,0,0,0,0,0,0,0,0,0,0,0,0,0,92
10481,GP06-353489,JapanesePatentCorningInc.(US),2013,A502371,Glass,Alumino-Silicate,AlkaliSilicate,Boro-Silicate,Melting,SheetGlass,,,ChemicalStrengthen,,,,,ex.21,,64.07,8.91,13.51,0,0,0,0,13.41,0,0,0,0,0,0,0,0,0,0,0,0,0,0,0,0,0,0,0,0,0,0,0,0,0,0,0,0.1,0,0,0,0,0,0,0,0,0,0,0,0,0,0,0,0,0,0,0,0,0,0,0,0,0,0,62.6
3435,XP06-190391,EuropeanPatentOharaInc.(J),1999,A0939395,Glass-Ceramics,Alumino-Silicate,Alkaline-earthSilicate,,,,,,,,,,,,,57.63,0.88,10.17,24.2,2.39,0,0,0,0,0,0,0,0,0,0,0,0,0,0,0,0,0.38,0.15,0,0,0,0,0,0,0,4.2,0,0,0,0,0,0,0,0,0,0,0,0,0,0,0,0,0,0,0,0,0,0,0,0,0,0,0,0,0,0,0,128
6680,XP06-253691,USPatentKonicaMinolta(J),2003,A6645888,Glass-Ceramics,Alumino-Silicate,Alkaline-earthSilicate,,,,,,Substrate,MagneticMemoryDisk,,,,Heattreatment:660C5h+700C5hCrystalothers:ClinoenstatiteMg-Al-silicateEx.8,,51.18,0,18.23,19.08,0,0,4.29,0,0,0,0,0,0,0,0,0,0,0,0,0,0,0,0,0,0,0,0,0,0,0,7.22,0,0,0,0,0,0,0,0,0,0,0,0,0,0,0,0,0,0,0,0,0,0,0,0,0,0,0,0,0,0,0,139.3
3257,GJ02-187153,J.AmericanCeramicSoc.,1999,v.082p.3501,Glass,AlkaliSilicate,OtherSilicate,,,,,,,,,,,,,60,0,0,0,0,0,0,25,0,0,0,0,0,0,0,0,0,0,0,0,0,0,0,0,0,0,0,0,0,0,15,0,0,0,0,0,0,0,0,0,0,0,0,0,0,0,0,0,0,0,0,0,0,0,0,0,0,0,0,0,0,0,74.2
3413,GP03-189942,USPatentHoyaCorp.(J),1999,A5981015,Glass,Alkaline-earthSilicate,Alumino-Silicate,,,,,,,,,,,,,40,0,12.5,30,5,0,0,0,0,0,0,0,0,0,0,0,0,0,0,0,0,0,0,7.5,0,0,0,0,0,0,5,0,0,0,0,0,0,0,0,0,0,0,0,0,0,0,0,0,0,0,0,0,0,0,0,0,0,0,0,0,0,0,125.1
9150,XP06-305042,JapanesePatentOharaInc.(J),2011,A207626,Glass-Ceramics,Alumino-Silicate,Zinc-Silicate,Alkaline-earthSilicate,,,,,Substrate,MagneticMemoryDisk,,,670C+750C,Ex.5Crystal:RAl2O4,,49.26,0,11.46,16.1,0,0,4.34,0,0,0,0,0,0,0,0,12.76,0,0,0,0,0,0,0,0,0,0,0,0,0,0,4.88,0,0,1.05,0.15,0,0,0,0,0,0,0,0,0,0,0,0,0,0,0,0,0,0,0,0,0,0,0,0,0,0,0,106
1252,GJ02-054782,J.Non-CrystallineSolids,1973,v.013p.0399,Glass,AlkaliSilicate,,,,,,,,,,,,Effectofhighpressureonelasticconstant,,75,0,0,0,0,0,0,0,25,0,0,0,0,0,0,0,0,0,0,0,0,0,0,0,0,0,0,0,0,0,0,0,0,0,0,0,0,0,0,0,0,0,0,0,0,0,0,0,0,0,0,0,0,0,0,0,0,0,0,0,0,0,56.4
9142,XP06-305034,JapanesePatentOharaInc.(J),2011,A201758,Glass-Ceramics,Alumino-Silicate,Zinc-Silicate,Alkaline-earthSilicate,,,,,Substrate,MagneticMemoryDisk,,,670C+800C,Ex.7crystal:RAl2O4,,54.53,2.91,9.92,10.04,0,0,0,4.35,0,0,0,0,0,0,0,11.59,0,0,0,0,0,0,0,0,0,0,0,0,0,0,5.07,0,0,0,0.16,0,1.43,0,0,0,0,0,0,0,0,0,0,0,0,0,0,0,0,0,0,0,0,0,0,0,0,0,105
2736,GJ02-158746,GlassPhysics&Chemistry,1994,v.020p.0139,Glass,AlkaliSilicate,OtherSilicate,,,,,,,,,,,,,52.6,0,0,0,0,0,0,26.4,2.1,0,0,0,0,0,0,0,0,0,0,0,0,0,0,0,0,0,0,0,0,0,0,0,10.5,8.4,0,0,0,0,0,0,0,0,0,0,0,0,0,0,0,0,0,0,0,0,0,0,0,0,0,0,0,0,70.56
4977,XP03-212871,JapanesePatentKonicaMinolta(J),2001,A287962,Glass-Ceramics,Alkaline-earthSilicate,Alumino-Silicate,OtherSilicate,GlassCeramics,,,,MagneticMemoryDisk,,,,,crystal:(MgAl)SiO3,,35.82,0,11.49,36.51,0,0,12.77,0,0,0,0,0,0,0,0,0,0,0,0,0,0,0,0,0,0,0,0,0,0,0,3.41,0,0,0,0,0,0,0,0,0,0,0,0,0,0,0,0,0,0,0,0,0,0,0,0,0,0,0,0,0,0,0,151
9248,GJ06-306744,J.Non-CrystallineSolids,2012,v.358p.000898,Glass,Alumino-Silicate,OtherSilicate,,,,,,,,,,Annealedat900-960Cfor2hr.,,,61,0,19,0,0,0,0,0,0,0,0,0,0,0,0,0,0,0,0,0,0,0,0,0,0,0,0,20,0,0,0,0,0,0,0,0,0,0,0,0,0,0,0,0,0,0,0,0,0,0,0,0,0,0,0,0,0,0,0,0,0,0,125.1
4670,XP03-212564,JapanesePatentKonicaMinolta(J),2001,A287931,Glass-Ceramics,Alkaline-earthSilicate,Alumino-Silicate,Zinc-Silicate,GlassCeramics,,,,MagneticMemoryDisk,,,,,crystal:(MgAl)SiO3Zn2Ti3O8Zn2TiO4,,54.77,0,5.57,33.09,0,0,0.95,0,0,0,0,0,0,0,0,3.49,0,0,0,0,0,0,0,0,0,0,0,0,0,0,2.13,0,0,0,0,0,0,0,0,0,0,0,0,0,0,0,0,0,0,0,0,0,0,0,0,0,0,0,0,0,0,0,119
4689,XP03-212583,JapanesePatentKonicaMinolta(J),2001,A287933,Glass-Ceramics,Alkaline-earthSilicate,Alumino-Silicate,OtherSilicate,GlassCeramics,,,,MagneticMemoryDisk,,,,,crystal:(MgAl)SiO3Zn2Ti3O8Zn2TiO4,,46.39,0,9.72,27.66,0,0,3.11,0,0,0,0,0,0,0,0,0,0,0,0,0,0,0,0,1.1,0,0,0,0,0,0,12.02,0,0,0,0,0,0,0,0,0,0,0,0,0,0,0,0,0,0,0,0,0,0,0,0,0,0,0,0,0,0,0,154
9400,GP09-308153,EuropeanPatentSchottGlassTech.(US),2012,A2415723,Glass,OtherSilicate,Alumino-Silicate,Boro-Silicate,,,,,Laser,,,,,Ex.10,,46.42,9.35,20.92,0,0,0,0,0,0,0,0,0,0,0,0,0,0,0,0,0,0,0,0,0,0,22.81,0.5,0,0,0,0,0,0,0,0,0,0,0,0,0,0,0,0,0,0,0,0,0,0,0,0,0,0,0,0,0,0,0,0,0,0,0,106.6
4954,XP03-212848,JapanesePatentKonicaMinolta(J),2001,A287960,Glass-Ceramics,Alkaline-earthSilicate,Alumino-Silicate,OtherSilicate,GlassCeramics,,,,MagneticMemoryDisk,,,,,crystal:(MgAl)SiO3,,37.49,0,10.2,34.39,0,0,9.67,0,0,0,0,0,0,0,0,0,0,0,0,0,0,0,0,1.02,0,0,0,0,0,0,7.23,0,0,0,0,0,0,0,0,0,0,0,0,0,0,0,0,0,0,0,0,0,0,0,0,0,0,0,0,0,0,0,152.5
3214,GJ02-186685,GlassPhysics&Chemistry,1999,v.025p.0257,Glass,AlkaliSilicate,OtherSilicate,,,,,,,,,,,,,54,0,0,0,0,0,12.5,12.5,0,0,0,0,0,0,0,0,0,0,0,0,0,0,0,0,0,0,0,0,0,0,15,0,0,6,0,0,0,0,0,0,0,0,0,0,0,0,0,0,0,0,0,0,0,0,0,0,0,0,0,0,0,0,100.2
9863,GP05-313569,EuropeanPatentCorningInc.(US),2013,A2646379,Glass,Boro-Silicate,Alkaline-earthSilicate,Alumino-Silicate,,,,,Substrate,,,,,Crackresiatantglass.Ex.9,,63.9,16.48,8.48,3.25,3.25,0,0,0,0,0,0,0,0,0,0,0,4.5,0,0,0,0,0.01,0,0,0,0,0,0,0,0,0,0,0,0,0,0.1,0,0,0,0,0,0,0,0,0,0,0,0,0,0,0,0,0,0,0,0,0,0,0,0,0,0,65.5
806,GB02-027395,HandbookofGlassData,1987,v.00Cp.0606,Glass,AlkaliSilicate,OtherSilicate,,,,,,,,,,,,,50,0,0,0,0,0,0,26,0,0,0,0,0,0,0,0,0,0,0,0,0,0,0,0,0,0,0,0,0,0,24,0,0,0,0,0,0,0,0,0,0,0,0,0,0,0,0,0,0,0,0,0,0,0,0,0,0,0,0,0,0,0,81.52
433,GJ03-008324,GlassScienceandTechnology,1978,v.051p.0008,Glass,Alkaline-earthSilicate,,,,,,,,,,,,,,70.2,0,0,0,18.6,0,0,11.2,0,0,0,0,0,0,0,0,0,0,0,0,0,0,0,0,0,0,0,0,0,0,0,0,0,0,0,0,0,0,0,0,0,0,0,0,0,0,0,0,0,0,0,0,0,0,0,0,0,0,0,0,0,0,75.8
8343,XP06-290758,USPatent,2009,A0156384,Glass-Ceramics,Alumino-Silicate,Alkaline-earthSilicate,,,,,,Traffic,VehicleWindow,Airplane,,850C2hr+950C2hr.,R.Liebandetal.Ex.2,,38.47,3.84,25.64,26.93,0,0,0,0,0,0,0,0,0,0,0,0,0,0,0,0,0,0,0,2.56,0,0,0,0,0,0,2.56,0,0,0,0,0,0,0,0,0,0,0,0,0,0,0,0,0,0,0,0,0,0,0,0,0,0,0,0,0,0,0,145
549,GB02-019748,HandbookofGlassData,1987,v.00Cp.0209,Glass,AlkaliSilicate,Alkaline-earthSilicate,,,,,,,,,,,,,59.6,0,0,0,0,0,0,0,14,0,0,0,0,0,0,0,26.4,0,0,0,0,0,0,0,0,0,0,0,0,0,0,0,0,0,0,0,0,0,0,0,0,0,0,0,0,0,0,0,0,0,0,0,0,0,0,0,0,0,0,0,0,0,67.23
5692,XP06-223947,USPatentOharaInc.(J),2002,A6344423,Glass-Ceramics,Alumino-Silicate,Alkaline-earthSilicate,,,,,,Substrate,MagneticMemoryDisk,,,,,,56.08,3.02,8.85,19.4,3.75,0,5.03,0,0,0,0,0,0,0,0,0,0,0,0,0,0,0,0,0,0.1,0,0,0,0,0,2.64,0,0,0.49,0,0,0.64,0,0,0,0,0,0,0,0,0,0,0,0,0,0,0,0,0,0,0,0,0,0,0,0,0,120
3882,GP09-205850,JapanesePatentNipponSheetGlass(J),2000,A313638,Glass,OtherSilicate,Alumino-Silicate,,,,,,Substrate,MagneticMemoryDisk,,,,,,33.8,0,13,0,0,0,0,0,0,0,43.5,0,0,0,0,0,0,0,0,0,0,0,0,0,0,0,0,0,0,0,9.7,0,0,0,0,0,0,0,0,0,0,0,0,0,0,0,0,0,0,0,0,0,0,0,0,0,0,0,0,0,0,0,106
151,GB02-006462,HandbookofGlassProperties,1986,v.001p.0325,Glass,AlkaliSilicate,Zinc-Silicate,,,,,,,,,,,,,70,0,0,0,0,0,0,0,12,0,0,0,0,0,0,18,0,0,0,0,0,0,0,0,0,0,0,0,0,0,0,0,0,0,0,0,0,0,0,0,0,0,0,0,0,0,0,0,0,0,0,0,0,0,0,0,0,0,0,0,0,0,64.6
10798,GP02-356925,USPatentAsahiGlass(J),2014,A0235425,Glass,AlkaliSilicate,,,Melting,SheetGlass,, ,Display,LiquidCrystalDisplay,PlasmaDisplay,ElectroLuminescence,,ex.12,,74.5,0,6.5,5.5,0,0,0,13.5,0,0,0,0,0,0,0,0,0,0,0,0,0,0,0,0,0,0,0,0,0,0,0,0,0,0,0,0,0,0,0,0,0,0,0,0,0,0,0,0,0,0,0,0,0,0,0,0,0,0,0,0,0,0,69
2975,GB06-175039,DataBookofGlassComposition(J),1991,v.001p.0215,Glass,Alumino-Silicate,OtherSilicate,,,,,,,,,,,,,43.2,0,25.4,0,0,0,0,0,0,0,0,0,0,0,0,0,0,0,0,0,0,0,0,18.4,0,0,0,0,0,0,13,0,0,0,0,0,0,0,0,0,0,0,0,0,0,0,0,0,0,0,0,0,0,0,0,0,0,0,0,0,0,0,114.5
6583,XP03-253406,USPatentKonicaMinolta(J),2003,A6610620,Glass-Ceramics,Alkaline-earthSilicate,Alumino-Silicate,,GlassCeramics,,,,Substrate,MagneticMemoryDisk,,,,HeatTreatment:670C5.5h+730C5hCrystalothers:MagnesiumaluminasilicateEx.10,,42.87,0,9.74,36.61,0,0,10.78,0,0,0,0,0,0,0,0,0,0,0,0,0,0,0,0,0,0,0,0,0,0,0,0,0,0,0,0,0,0,0,0,0,0,0,0,0,0,0,0,0,0,0,0,0,0,0,0,0,0,0,0,0,0,0,106
3491,GI06-190628R,NGF'sAdditionalNewData(J),2000,v.002p.0001,Glass,Alumino-Silicate,AlkaliSilicate,,,,,,MagneticMemoryDisk,,,,,GlassNameA47.Melt:inPtat1640Cfor5hr.Anneal:at650Cfor2hr.GlassforChem.Strengthen.,,65.23,0,9.9,0,0,0,9.95,10.06,0,0,0,0,0,0,0,0,4.86,0,0,0,0,0,0,0,0,0,0,0,0,0,0,0,0,0,0,0,0,0,0,0,0,0,0,0,0,0,0,0,0,0,0,0,0,0,0,0,0,0,0,0,0,0,80.04
6399,GJ02-251250,GlassPhysics&Chemistry,2003,v.029p.0002,Glass,AlkaliSilicate,,,,,,,,,,,,,,49.9,0,0,0,0,0,50.1,0,0,0,0,0,0,0,0,0,0,0,0,0,0,0,0,0,0,0,0,0,0,0,0,0,0,0,0,0,0,0,0,0,0,0,0,0,0,0,0,0,0,0,0,0,0,0,0,0,0,0,0,0,0,0,75.6
7670,GP02-275345,USPatentCentralGlass(J),2006,A7091144,Glass,AlkaliSilicate,Alkaline-earthSilicate,,,,,,ColorFilter,OpticalDemulti-MultiPlexor,,,,Ex.1-2,,59.03,0,0.99,2.51,15.47,0,0,11.04,10.96,0,0,0,0,0,0,0,0,0,0,0,0,0,0,0,0,0,0,0,0,0,0,0,0,0,0,0,0,0,0,0,0,0,0,0,0,0,0,0,0,0,0,0,0,0,0,0,0,0,0,0,0,0,76
7432,XP03-269501,USPatent,2005,A0164036,Glass-Ceramics,Alkaline-earthSilicate,Alumino-Silicate,,,,,,Substrate,MagneticMemoryDisk,,,Tg+31C4h+1000C4h,X.ZouEx.5,,47,0,12.5,28.5,0,0,0,0,0,0,0,0,0,0,0,0,0,0,0,0,0,0,0,2,0,0,0,0,0,0,10,0,0,0,0,0,0,0,0,0,0,0,0,0,0,0,0,0,0,0,0,0,0,0,0,0,0,0,0,0,0,0,146.7
7069,XP02-261624,USPatentOharaInc.(J),2004,A6794043,Glass-Ceramics,AlkaliSilicate,Alumino-Silicate,,,,,,ColorFilter,,,,,Ex.5Nucleationtemp:550CCrystallizationtemp.:780C,,72.55,0,3.45,0.73,0,0,18.65,0,1.25,0,0,0,0,0,0,0.36,0,0,0,0,0,0,0,0,0.04,0,0,0,0,0,0,0,0,0.95,0,0.58,0.83,0,0,0,0.61,0,0,0,0,0,0,0,0,0,0,0,0,0,0,0,0,0,0,0,0,0,105
4740,XP03-212634,JapanesePatentKonicaMinolta(J),2001,A287938,Glass-Ceramics,Alkaline-earthSilicate,Alumino-Silicate,OtherSilicate,GlassCeramics,,,,MagneticMemoryDisk,,,,,crystal:(MgAl)SiO3,,35.73,0,11.1,28.79,0,0,13.59,0,0,0,0,0,0,0,0,0,0,0,0,0,0,0,0,0,0,0,0,0,0,0,10.53,0,0,0,0,0,0,0.26,0,0,0,0,0,0,0,0,0,0,0,0,0,0,0,0,0,0,0,0,0,0,0,0,137
4220,XP06-210869,JapanesePatentKonicaMinolta(J),2001,A019488,Glass-Ceramics,Alumino-Silicate,AlkaliSilicate,,,,,,MagneticMemoryDisk,,,,,,,70.88,0,4.64,0,3.06,0,16.8,0,0.94,0,0,0,0,0,0,0,0,0,0,0,0,0,0,0,0.1,0,0,0,0,0,1.63,0,0,1.2,0,0,0.75,0,0,0,0,0,0,0,0,0,0,0,0,0,0,0,0,0,0,0,0,0,0,0,0,0,99.1
8433,GP02-293146,JapanesePatentAsahiGlass(J),2009,A280478,Glass,AlkaliSilicate,Alumino-Silicate,,,,,,Substrate,MagneticMemoryDisk,,,,Ex.7,,62.7,0,13,3,0,0,11.1,5.9,2.7,0,0,0,0,0,0,0,0,0,0,0,0,0,0,0,0,0,0,0,0,0,1,0,0,0.6,0,0,0,0,0,0,0,0,0,0,0,0,0,0,0,0,0,0,0,0,0,0,0,0,0,0,0,0,83.2
10716,XP03-356562,JapanesePatentOharaInc.(J),2014,A114200,Glass-Ceramics,Alkaline-earthSilicate,Alumino-Silicate,,Melting,GlassCeramics,,,MagneticMemoryDisk,,,,750C300min,ex.111crystal:MgAl2O4,,59.33,3.61,10.77,15.57,0,0,0,6.79,0,0,0,0,0,0,0,0,0,0,0,0,0,0,0,0,0,0,0,0,0,0,3.93,0,0,0,0,0,0,0,0,0,0,0,0,0,0,0,0,0,0,0,0,0,0,0,0,0,0,0,0,0,0,0,90
6598,XP03-253519,USPatentHoyaCorp.(J),2003,A6627565,Glass-Ceramics,Alkaline-earthSilicate,Alumino-Silicate,,,,,,Substrate,MagneticMemoryDisk,,,,Heattreatment:820C2h+1050C4hEx.5,,52,0,16,23,0,0,0,0,0,0,0,0,0,0,0,0,0,0,0,0,0,0,0,0.5,0,0,0,0,0,0,8.5,0,0,0,0,0,0,0,0,0,0,0,0,0,0,0,0,0,0,0,0,0,0,0,0,0,0,0,0,0,0,0,139.5
6581,XP06-253404,USPatentKonicaMinolta(J),2003,A6610620,Glass-Ceramics,Alumino-Silicate,Alkaline-earthSilicate,,GlassCeramics,,,,Substrate,MagneticMemoryDisk,,,,HeatTreatment:670C5.5h+730C5hCrystalothers:MagnesiumaluminasilicateEx.8,,52.1,0,12.71,22.03,0,0,12.45,0,0,0,0,0,0,0,0,0,0,0,0,0,0,0,0,0,0,0,0,0,0,0,0,0,0,0,0,0,0,0.71,0,0,0,0,0,0,0,0,0,0,0,0,0,0,0,0,0,0,0,0,0,0,0,0,104
10735,XP06-356660,USPatentCorningInc.(US),2014,A0134397,Glass-Ceramics,Alumino-Silicate,AlkaliSilicate,,Melting,SheetGlass,GlassCeramics,,ChemicalStrengthen,ElectronicsElectrical,,,,,,69.36,1.83,12.58,2.85,0,0,7.69,0.31,0,0,0,0,0,0,0,1.73,0,0,0,0,0,0,0,0,0,0,0,0,0,0,3.52,0,0,0,0,0.13,0,0,0,0,0,0,0,0,0,0,0,0,0,0,0,0,0,0,0,0,0,0,0,0,0,0,85.8912
8037,GJ03-286311,J.Non-CrystallineSolids,2008,v.354p.4749,Glass,Alkaline-earthSilicate,Alumino-Silicate,,Doped(Stuffed),,,,,,,,Annealedat800Cfor5hr.,,,33,0,26.9,4.1,34,0,0,0,0,0,0,0,0,0,0,0,0,0,0,0,0,0,0,0,0,0,2,0,0,0,0,0,0,0,0,0,0,0,0,0,0,0,0,0,0,0,0,0,0,0,0,0,0,0,0,0,0,0,0,0,0,0,110
1156,GC01-051466,CorningInc.(US),1960,7940,Glass,Silica,,,SheetGlass,CVD,,,Machinary,Substrate,Space,,,FusedSilica.Clear,,99.65,0,0,0,0,0,0,0,0,0,0,0,0,0,0,0,0,0,0,0,0,0,0,0,0,0,0,0,0,0,0,0,0,0,0,0,0,0,0,0,0,0,0.33,0,0,0,0,0,0,0,0,0,0,0,0,0,0,0,0,0.02,0,0,73.08
3084,XP06-178562,JapanesePatentCorningInc.(US),1997,A077531,Glass-Ceramics,Alumino-Silicate,Alkaline-earthSilicate,,GlassCeramics,,,,,,,,,,,52.87,0,18.84,16.33,0,0,0,0,0,0,0,0,0,0,0,2.97,0,0,0,0,0,0,0,0,0,0,0,0,0,0,9,0,0,0,0,0,0,0,0,0,0,0,0,0,0,0,0,0,0,0,0,0,0,0,0,0,0,0,0,0,0,0,119.8
1635,GJ02-076395,J.AmericanCeramicSoc.,1977,v.060p.0017,Glass,AlkaliSilicate,Boro-Silicate,Alumino-Silicate,,,,,,,,,,,,67.09,2.58,2.81,0,0,0,23.67,0,2.86,0,0,0,0,0,0,0,0,0,0,0,0,0,0,0,0,0,0,0,0,0,0,0,0,0,0,0,0.99,0,0,0,0,0,0,0,0,0,0,0,0,0,0,0,0,0,0,0,0,0,0,0,0,0,73.83
4999,XP06-212893,JapanesePatentKonicaMinolta(J),2001,A287964,Glass-Ceramics,Alumino-Silicate,Alkaline-earthSilicate,OtherSilicate,GlassCeramics,,,,MagneticMemoryDisk,,,,,crystal:(MgAl)SiO3,,49.89,0,17.9,24.25,0,0,2.18,0,0,0,0,0,0,0,0,0,0,0,0,0,0,0,0,0,0.89,0,0,0,0,0,4.89,0,0,0,0,0,0,0,0,0,0,0,0,0,0,0,0,0,0,0,0,0,0,0,0,0,0,0,0,0,0,0,144.3
3776,GP02-205054,JapanesePatentNipponSheetGlass(J),2000,A159544,Glass,AlkaliSilicate,Alkaline-earthSilicate,,,,,,MagneticMemoryDisk,,,,,,,51,0,3,14,4,0,17,4,0,0,0,0,0,0,0,0,2,0,0,0,0,0,0,0,0,0,0,0,0,0,5,0,0,0,0,0,0,0,0,0,0,0,0,0,0,0,0,0,0,0,0,0,0,0,0,0,0,0,0,0,0,0,102
5185,GP02-213969,USPatentNipponSheetGlass(J),2001,A6306786,Glass,AlkaliSilicate,Alumino-Silicate,,,,,,Substrate,MagneticMemoryDisk,,,,,,62.62,0,10.3,2.5,4.5,0,19,0,0,0,0,0,0,0,0,0,0,0,0,0,0,0,0,0,0,0,0,0,0,0,0,0,0,0,0,1,0,0,0,0.08,0,0,0,0,0,0,0,0,0,0,0,0,0,0,0,0,0,0,0,0,0,0,90
9764,GP02-313161,USPatentAsahiGlass(J),2013,A8580411,Glass,AlkaliSilicate,Alumino-Silicate,,,,,,Substrate,MagneticMemoryDisk,,,,Ex.2,,65.5,0,11.5,0,0,0,12.3,5.5,3.4,0,0,0,0,0,0,0,0,0,0,0,0,0,0,0,0,0,0,0,0,0,0,0,0,1.8,0,0,0,0,0,0,0,0,0,0,0,0,0,0,0,0,0,0,0,0,0,0,0,0,0,0,0,0,82.6
641,GB02-025657,HandbookofGlassData,1987,v.00Cp.0438,Glass,AlkaliSilicate,Boro-Silicate,,,,,,,,,,,,,60,20,0,0,0,0,0,20,0,0,0,0,0,0,0,0,0,0,0,0,0,0,0,0,0,0,0,0,0,0,0,0,0,0,0,0,0,0,0,0,0,0,0,0,0,0,0,0,0,0,0,0,0,0,0,0,0,0,0,0,0,0,82.12
871,GJ05-032230,Trans.IndianCeramicSoc.,1986,v.045p.0001,Glass,Boro-Silicate,,,,,,,,,,,,OtherProperties;MirrorSizesetc.,,72.14,5.41,3.08,0,7.84,0,0,8.1,2.66,0,0,0,0,0,0,0.77,0,0,0,0,0,0,0,0,0,0,0,0,0,0,0,0,0,0,0,0,0,0,0,0,0,0,0,0,0,0,0,0,0,0,0,0,0,0,0,0,0,0,0,0,0,0,70.7
3077,XP06-178555,JapanesePatentCorningInc.(US),1997,A077531,Glass-Ceramics,Alumino-Silicate,Zinc-Silicate,,GlassCeramics,,,,,,,,,,,45.54,0,18.27,19.16,0,0,0,0,1.65,0,0,0,0,0,0,11.48,0,0,0,0,0,0,0,0,0,0,0,0,0,0,3.9,0,0,0,0,0,0,0,0,0,0,0,0,0,0,0,0,0,0,0,0,0,0,0,0,0,0,0,0,0,0,0,126.9
9942,GP02-315049,USPatentHoyaCorp.(J),2014,A8652660,Glass,AlkaliSilicate,Alkaline-earthSilicate,Alumino-Silicate,,,,,Substrate,MagneticMemoryDisk,,,,Ex.18,,63,0,6,4,13,0,1.5,8.5,0,0,0,0,0,0,0,0,0,0,0,0,0,0,0,0,0,0,0,0,0,0,0,0,0,4,0,0,0,0,0,0,0,0,0,0,0,0,0,0,0,0,0,0,0,0,0,0,0,0,0,0,0,0,87.8
4606,XP03-212087,JapanesePatentHoyaCorp.(J),2001,A189008,Glass-Ceramics,Alkaline-earthSilicate,Alumino-Silicate,,GlassCeramics,,,,Substrate,MagneticMemoryDisk,,,,,,48,0,20,22.5,0,0,0,0,0,0,0,0,0,0,0,0,0,0,0,0,0,0,0,0,0,0,0,0,0,0,9.5,0,0,0,0,0,0,0,0,0,0,0,0,0,0,0,0,0,0,0,0,0,0,0,0,0,0,0,0,0,0,0,141.7
5021,XP03-212915,JapanesePatentKonicaMinolta(J),2001,A287966,Glass-Ceramics,Alkaline-earthSilicate,Alumino-Silicate,OtherSilicate,GlassCeramics,,,,MagneticMemoryDisk,,,,,crystal:(MgAl)SiO3,,40.85,0,6.35,40.15,0,0,8.13,0,0,0,0,0,0,0,0,0,0,0,0,0,0,0,0,0,0,0,0,0,0,0,3.38,0,0,0,0,0,1.14,0,0,0,0,0,0,0,0,0,0,0,0,0,0,0,0,0,0,0,0,0,0,0,0,0,145.4
10621,XP02-355850,JapanesePatentAsahiGlass(J),2012,AW121116,Glass-Ceramics,AlkaliSilicate,,,Melting,GlassCeramics,,,Display,,,,537C4h+800C4h,ex.6,,65.4,0,2.5,0,0,0,27.6,0,1.8,0,0,0,0,0,0,0,0,0,0,0,0,0,0,0,0,0,0,0,0,0,0,0,0,1.4,0,0,1.3,0,0,0,0,0,0,0,0,0,0,0,0,0,0,0,0,0,0,0,0,0,0,0,0,0,108
3049,GJ02-176335,GlassPhysics&Chemistry,1998,v.024p.0539,Glass,AlkaliSilicate,,,,,,,,,,,,D.S.Sanditov,,70.55,0,0,0,0,0,0,29.45,0,0,0,0,0,0,0,0,0,0,0,0,0,0,0,0,0,0,0,0,0,0,0,0,0,0,0,0,0,0,0,0,0,0,0,0,0,0,0,0,0,0,0,0,0,0,0,0,0,0,0,0,0,0,56.7
6643,XP06-253654,USPatentKonicaMinolta(J),2003,A6635591,Glass-Ceramics,Alumino-Silicate,AlkaliSilicate,Alkaline-earthSilicate,,,,,Substrate,MagneticMemoryDisk,,,,Heattreatment:550C5h+700C5hCrystalothers:ZinctitaniumoxideZincsiliconoxideEx.1,,70.81,0,4.64,7.33,0,0,9.89,0,0,0,0,0,0,0,0,3.63,0,0,0,0,0,0,0,0,0,0,0,0,0,0,3.7,0,0,0,0,0,0,0,0,0,0,0,0,0,0,0,0,0,0,0,0,0,0,0,0,0,0,0,0,0,0,0,107
10349,GP03-352003,EuropeanPatentAGYHoldingCorp.(US),2013,A2663535,Glass,Alkaline-earthSilicate,Alumino-Silicate,,Melting,Fiber,,,PlasticsFRP,ElectricCircuitCircuitBoard,,,,ex.4,,64.27,4.7,14.35,14.86,0.11,0,1.63,0.04,0.006702,0,0,0,0,0,0,0,0,0,0,0,0,0.02,0,0,0,0,0,0,0,0,0.02,0,0,0,0,0,0,0,0,0,0,0,0,0,0,0,0,0,0,0,0,0,0,0,0,0,0,0,0,0,0,0,89.5
4194,XP06-210843,JapanesePatentKonicaMinolta(J),2001,A019485,Glass-Ceramics,Alumino-Silicate,AlkaliSilicate,,,,,,MagneticMemoryDisk,,,,,,,69.65,0,6.42,0,0.52,0,20.37,0,0,0,0,0,0,0,0,0,0,0,0,0,0,0,0,0,0,0,0,0,0,0,1.81,0,0,0,0,0,1.23,0,0,0,0,0,0,0,0,0,0,0,0,0,0,0,0,0,0,0,0,0,0,0,0,0,89.9
6457,GP05-252591,JapanesePatentOharaInc.(J),2003,A201144,Glass,Boro-Silicate,Alumino-Silicate,,Pressed,,,,OpticalFiber,,,,,Ex.3,,44.63,12.26,10.16,17.69,3.26,0,8.16,0,0,0,0,0,0,0,0,2.25,0.29,0,0,0,0,0,0,0,0.06,0,0,0,0,0,0,0,0,1.24,0,0,0,0,0,0,0,0,0,0,0,0,0,0,0,0,0,0,0,0,0,0,0,0,0,0,0,0,92
5229,XP02-214317,EuropeanPatentOharaInc.(J),2001,A1074523,Glass-Ceramics,AlkaliSilicate,,,GlassCeramics,,,,Substrate,MagneticMemoryDisk,,,,Nucleationtemp.540Ccrystallizationtemp.750C,,71.48,0,2.11,1.4,0,0,20.81,0,2.28,0,0,0,0,0,0,0.21,0,0,0,0,0,0,0,0,0.04,0,0,0,0,0,0,0,0,0.87,0,0,0.8,0,0,0,0,0,0,0,0,0,0,0,0,0,0,0,0,0,0,0,0,0,0,0,0,0,110
822,GB02-027411,HandbookofGlassData,1987,v.00Cp.0607,Glass,AlkaliSilicate,OtherSilicate,,,,,,,,,,,,,73.5,0,0,0,0,0,0,14.1,0,0,0,0,0,0,0,0,0,0,0,0,0,0,0,0,0,0,0,0,0,0,0,0,0,12.4,0,0,0,0,0,0,0,0,0,0,0,0,0,0,0,0,0,0,0,0,0,0,0,0,0,0,0,0,86.7
8973,GP06-301680,JapanesePatentNipponElectricGlass(J),2011,A105554,Glass,Alumino-Silicate,,,Fiber,,,,Substrate,ElectricCircuitCircuitBoard,,,,Ex.7,,63.93,4.15,13.53,13.53,1.72,0,0,0.1,0.14,0,0,0,0,0,0,1.58,0,0,0,0,0,0.12,0,0,0,0,0,0,0,0,1.2,0,0,0,0,0,0,0,0,0,0,0,0,0,0,0,0,0,0,0,0,0,0,0,0,0,0,0,0,0,0,0,88.2
4827,XP03-212721,JapanesePatentKonicaMinolta(J),2001,A287947,Glass-Ceramics,Alkaline-earthSilicate,Alumino-Silicate,Zinc-Silicate,GlassCeramics,,,,MagneticMemoryDisk,,,,,crystal:(MgAl)SiO3Zn2Ti3O8Zn2TiO4,,39.88,0,6.72,29.73,0,0,9.55,0,0,0,0,0,0,0,0,9.12,0,0,0,0,0,0,0,0,0,0,0,0,0,0,5,0,0,0,0,0,0,0,0,0,0,0,0,0,0,0,0,0,0,0,0,0,0,0,0,0,0,0,0,0,0,0,123
3507,GI03-190703R,NGF'sAdditionalNewData(J),2000,v.002p.0005,Glass,Alkaline-earthSilicate,Phosphate,,,,,,Biotechnology,,,,Annealing:at700Cfor2hr.,GlassNameP01.Melting:inPtcrucibleat1600Cfor5hr.,,45.92,0,0.27,0,43.89,0,0,4.62,0,0,0,0,0,0,0,0,0,0,0,0,0,0,0,0,0,0,0,0,0,0,0,0,0,0,0,0,5.04,0,0,0,0,0,0,0,0,0,0,0.26,0,0,0,0,0,0,0,0,0,0,0,0,0,0,83.07
7183,GP05-264612,JapanesePatentHoyaCorp.(J),2005,A037651,Glass,Boro-Silicate,,,,,,,OpticalUse,Lens&Prism,,,,Ex.6,,69.98,13.5,1.5,0,0,0,0,10,0,0,0,0,0,0,0,0,5,0,0,0,0,0,0,0,0.02,0,0,0,0,0,0,0,0,0,0,0,0,0,0,0,0,0,0,0,0,0,0,0,0,0,0,0,0,0,0,0,0,0,0,0,0,0,81
10556,GP06-353982,USPatentCorningInc.(US),2014,A1016172,Glass,Alumino-Silicate,AlkaliSilicate,,Melting,,,,ChemicalStrengthen,,,,,ex.181,,65.52,5.15,13.15,2.73,0.04,0,0,13.22,0.07,0,0,0,0,0,0,0,0,0,0,0,0,0,0,0,0,0,0,0,0,0,0,0,0,0,0,0.11,0,0,0,0,0,0,0,0,0,0,0,0,0,0,0,0,0,0,0,0,0,0,0,0,0,0,68.448
747,GB05-025771,HandbookofGlassData,1987,v.00Cp.0454,Glass,Boro-Silicate,AlkaliSilicate,,,,,,,,,,,,,37.04,37.04,0,0,0,0,0,25.93,0,0,0,0,0,0,0,0,0,0,0,0,0,0,0,0,0,0,0,0,0,0,0,0,0,0,0,0,0,0,0,0,0,0,0,0,0,0,0,0,0,0,0,0,0,0,0,0,0,0,0,0,0,0,76.11
3427,GP03-190264,EuropeanPatentHoyaCorp.(J),1999,A0917135,Glass,Alkaline-earthSilicate,OtherSilicate,,,,,,,,,,,,,60,0,0,9,9,0,6,3,0,0,0,0,0,0,0,0,0,0,0,0,0,0,0,0,0,0,0,0,0,0,11,0,0,2,0,0,0,0,0,0,0,0,0,0,0,0,0,0,0,0,0,0,0,0,0,0,0,0,0,0,0,0,102
4312,XP03-210961,JapanesePatentKonicaMinolta(J),2001,A026447,Glass-Ceramics,Alkaline-earthSilicate,Alumino-Silicate,,,,,,MagneticMemoryDisk,,,,,Crystal:Magnesium-Aluminosilicate,,51.33,0,11.94,36.1,0,0,0.39,0,0,0,0,0,0,0,0,0,0,0,0,0,0,0,0,0,0,0,0,0,0,0,0,0,0,0.24,0,0,0,0,0,0,0,0,0,0,0,0,0,0,0,0,0,0,0,0,0,0,0,0,0,0,0,0,110.4
655,GB02-025672,HandbookofGlassData,1987,v.00Cp.0438,Glass,AlkaliSilicate,Boro-Silicate,,,,,,,,,,,,,55,15,0,0,0,0,0,30,0,0,0,0,0,0,0,0,0,0,0,0,0,0,0,0,0,0,0,0,0,0,0,0,0,0,0,0,0,0,0,0,0,0,0,0,0,0,0,0,0,0,0,0,0,0,0,0,0,0,0,0,0,0,74.28
1740,GJ30-078832,J.AmericanCeramicSoc.,1970,v.053p.0311,Glass,Aluminate,,,,,,,,,,,,8Figs4Tables,,4,0,30,12,54,0,0,0,0,0,0,0,0,0,0,0,0,0,0,0,0,0,0,0,0,0,0,0,0,0,0,0,0,0,0,0,0,0,0,0,0,0,0,0,0,0,0,0,0,0,0,0,0,0,0,0,0,0,0,0,0,0,103.2
300,GB02-006633,HandbookofGlassProperties,1986,v.001p.0329,Glass,AlkaliSilicate,Boro-Silicate,,,,,,,,,,,,,55,15,0,0,0,0,0,30,0,0,0,0,0,0,0,0,0,0,0,0,0,0,0,0,0,0,0,0,0,0,0,0,0,0,0,0,0,0,0,0,0,0,0,0,0,0,0,0,0,0,0,0,0,0,0,0,0,0,0,0,0,0,75.8
6245,XP03-227892,USPatentKonicaMinolta(J),2003,A6583077,Glass-Ceramics,Alkaline-earthSilicate,Alumino-Silicate,,GlassCeramics,,,,Substrate,MagneticMemoryDisk,,,,Ex.8Heattreatment:680C5.5h+800C5.5hCrystalothers:Magnesiumaluminasilicate,,53.96,0,8.89,29.58,0,0,0,0,0,0,0,0,0,0,0,0,0,0,0,0,0,0,0,0,0,0,0,0,0,0,6.84,0,0,0,0,0,0,0.73,0,0,0,0,0,0,0,0,0,0,0,0,0,0,0,0,0,0,0,0,0,0,0,0,108.2
8359,XP03-290832,EuropeanPatentHoyaCorp.(J),2009,A2011770,Glass-Ceramics,Alkaline-earthSilicate,Alumino-Silicate,,,,,,Substrate,MagneticMemoryDisk,,,AnnealedatTgfor1hr.;805C4hr+1000C4hr.,Ex.4,,50,0,19,16,0,0,0,0,0,0,0,0,0,0,0,3,0,0,0,0,0,0,0,2.5,0,0,0,0,0,0,9.5,0,0,0,0,0,0,0,0,0,0,0,0,0,0,0,0,0,0,0,0,0,0,0,0,0,0,0,0,0,0,0,131.9
7896,GP06-282137,USPatent,2007,A0265156,Glass,Alumino-Silicate,Alkaline-earthSilicate,,NonAlkali,,,,Battery,Display,Substrate,,,U.Peuchertetal.Ex.A4,,63.59,4.49,10.98,13.96,6.25,0,0,0,0,0,0,0,0,0,0,0,0.48,0,0,0,0,0,0,0,0,0,0,0,0,0,0,0,0,0,0,0.17,0,0,0,0,0,0,0,0,0,0,0,0,0,0,0,0,0,0,0,0,0,0,0,0,0,0,87
8900,GP02-300049,EuropeanPatentCentralGlass(J),2010,A2233445,Glass,AlkaliSilicate,Alkaline-earthSilicate,,,,,,Window,Substrate,,,,Ex.7,,68.55,0,0.72,15.44,2.28,0,0,3.54,7.25,0,0,0,0,0,0,0,0.94,0,0,0,0,0,0,0,0,0,0,0,0,0,0,0,0,1.24,0,0,0,0,0,0,0,0,0,0,0,0,0,0,0,0,0,0,0,0,0,0,0,0,0,0,0,0,76
9476,GP05-309498,USPatentHoyaCorp.(J),2012,A8222170,Glass,Boro-Silicate,,,,,,,Substrate,MagneticMemoryDisk,,,,Ex.3,,20,40,12,8,20,0,0,0,0,0,0,0,0,0,0,0,0,0,0,0,0,0,0,0,0,0,0,0,0,0,0,0,0,0,0,0,0,0,0,0,0,0,0,0,0,0,0,0,0,0,0,0,0,0,0,0,0,0,0,0,0,0,81.4
7530,XP06-272333,JapanesePatentSchottAG(DE),2006,A500312,Glass-Ceramics,Alumino-Silicate,Alkaline-earthSilicate,,,,,,Substrate,MagneticMemoryDisk,,,600C60h,Ex.6-2,,30.49,2.04,26.42,26.42,0,0,0,0,0,0,0,0,0,0,0,0,0,0,0,0,0,0,0,4.07,0,0,0,0,0,0,6.16,0,0,0,0,0,4.4,0,0,0,0,0,0,0,0,0,0,0,0,0,0,0,0,0,0,0,0,0,0,0,0,0,158
6520,GP02-253116,JapanesePatentCentralGlass(J),2003,A342037,Glass,AlkaliSilicate,OtherSilicate,,,,,,ColorFilter,,,,,Ex.5,,50.06,0,0,0,0,0,0,24.9,0,0,0,0,0,0,0,0,0,0,0,0,0,0,0,0,0,0,0,0,0,0,17,0,0,3.02,5.02,0,0,0,0,0,0,0,0,0,0,0,0,0,0,0,0,0,0,0,0,0,0,0,0,0,0,0,82.3
4853,XP03-212747,JapanesePatentKonicaMinolta(J),2001,A287950,Glass-Ceramics,Alkaline-earthSilicate,Alumino-Silicate,OtherSilicate,GlassCeramics,,,,MagneticMemoryDisk,,,,,crystal:(MgAl)SiO3,,36.03,0,6.37,40.29,1.93,0,7.25,0,0,0,0,0,0,0,0,0,0,0,0,0,0,0,0,0,0,0,0,0,0,0,8.13,0,0,0,0,0,0,0,0,0,0,0,0,0,0,0,0,0,0,0,0,0,0,0,0,0,0,0,0,0,0,0,144
6624,GP02-253555,USPatentSchottAG(DE),2003,A6627569,Glass,AlkaliSilicate,Alkaline-earthSilicate,OtherSilicate,,,,,ReinforcementofCement,,,,,Ex.A1,,72.56,0,0.65,1.64,9.45,0,0,8.55,0.7,0,0,0,0,0,0,0,0,0,0,0,0,0,0,0,0,1.02,0,0,0,0,0,0,0,5.43,0,0,0,0,0,0,0,0,0,0,0,0,0,0,0,0,0,0,0,0,0,0,0,0,0,0,0,0,83
5011,XP06-212905,JapanesePatentKonicaMinolta(J),2001,A287965,Glass-Ceramics,Alumino-Silicate,Alkaline-earthSilicate,OtherSilicate,GlassCeramics,,,,MagneticMemoryDisk,,,,,crystal:(MgAl)SiO3,,35.91,0,14.29,31.28,0,0,15.01,0,0,0,0,0,0,0,0,0,0,0,0,0,0,0,0,0,0,0,0,0,0,0,3.51,0,0,0,0,0,0,0,0,0,0,0,0,0,0,0,0,0,0,0,0,0,0,0,0,0,0,0,0,0,0,0,150.5
745,GB05-025769,HandbookofGlassData,1987,v.00Cp.0454,Glass,Boro-Silicate,AlkaliSilicate,,,,,,,,,,,,,39.22,39.22,0,0,0,0,0,21.57,0,0,0,0,0,0,0,0,0,0,0,0,0,0,0,0,0,0,0,0,0,0,0,0,0,0,0,0,0,0,0,0,0,0,0,0,0,0,0,0,0,0,0,0,0,0,0,0,0,0,0,0,0,0,72.27
6813,GP02-255563,JapanesePatentNipponSheetGlass(J),2004,A043295,Glass,AlkaliSilicate,Alkaline-earthSilicate,Alumino-Silicate,,,,,Substrate,MagneticMemoryDisk,,,,Ex.6,,67.53,0,6.46,4.93,6.65,0,0,13.93,0,0,0,0,0,0,0,0,0,0,0,0,0,0,0,0,0,0,0,0,0,0,0,0,0,0.5,0,0,0,0,0,0,0,0,0,0,0,0,0,0,0,0,0,0,0,0,0,0,0,0,0,0,0,0,76
1378,GJ02-061734,GlassTechnology,1964,v.005p.0216,Glass,AlkaliSilicate,Boro-Silicate,,,,,,,,,,,,,64,20,0,0,0,0,0,16,0,0,0,0,0,0,0,0,0,0,0,0,0,0,0,0,0,0,0,0,0,0,0,0,0,0,0,0,0,0,0,0,0,0,0,0,0,0,0,0,0,0,0,0,0,0,0,0,0,0,0,0,0,0,76.96
1302,GJ10-060089,PhysicsandChemistryofGlasses,1979,v.020p.0135,Glass,Borate,,,GradedIndex,,,,,,,,,Clad:Silicaglass,,7.69,92.31,0,0,0,0,0,0,0,0,0,0,0,0,0,0,0,0,0,0,0,0,0,0,0,0,0,0,0,0,0,0,0,0,0,0,0,0,0,0,0,0,0,0,0,0,0,0,0,0,0,0,0,0,0,0,0,0,0,0,0,0,63.98
8748,GP06-298620,JapanesePatentNipponElectricGlass(J),2010,A215498,Glass,Alumino-Silicate,Boro-Silicate,Alkaline-earthSilicate,,,,,Battery,,,,,Ex.4,,68.13,9.36,10.87,1.62,9.3,0,0,0,0,0,0,0,0,0,0,0,0.63,0,0,0,0,0,0,0,0,0,0,0,0,0,0,0,0,0,0,0.09,0,0,0,0,0,0,0,0,0,0,0,0,0,0,0,0,0,0,0,0,0,0,0,0,0,0,73
1848,GB05-089879,GlassHandBook(J),1975,v.001p.0204,Glass,Boro-Silicate,,,,,,,,,,,,Pyrex,,85.49,8.83,1.2,0,0,0,0,4.47,0,0,0,0,0,0,0,0,0,0,0,0,0,0,0,0,0,0,0,0,0,0,0,0,0,0,0,0,0,0,0,0,0,0,0,0,0,0,0,0,0,0,0,0,0,0,0,0,0,0,0,0,0,0,65.66
6464,GP05-252598,JapanesePatentOharaInc.(J),2003,A201144,Glass,Boro-Silicate,Alumino-Silicate,,Pressed,,,,OpticalFiber,,,,,Ex.10,,50.51,11.28,10.51,13.6,4.44,0,6.26,0,0,0,0,0,0,0,0,1.53,0.6,0,0,0,0,0,0,0,0.06,0,0,0,0,0,0,0,0,1.21,0,0,0,0,0,0,0,0,0,0,0,0,0,0,0,0,0,0,0,0,0,0,0,0,0,0,0,0,90
9797,GP06-313378,USPatentOCVIntellectualCapital(US),2013,A0210962,Glass,Alumino-Silicate,Alkaline-earthSilicate,,Fiber,,,,Fiber,,,,,OCVIntellectualCapitalLLC.Ex.4,,62.59,0,11.2,18.68,0.79,0,6.6,0.14,0,0,0,0,0,0,0,0,0,0,0,0,0,0,0,0,0,0,0,0,0,0,0,0,0,0,0,0,0,0,0,0,0,0,0,0,0,0,0,0,0,0,0,0,0,0,0,0,0,0,0,0,0,0,89.5
3774,GP02-205052,JapanesePatentNipponSheetGlass(J),2000,A159544,Glass,AlkaliSilicate,Alkaline-earthSilicate,,,,,,MagneticMemoryDisk,,,,,,,51.45,0,2.2,7.41,3.4,0,17.52,5.31,0,0,0,0,0,0,0,0,7.71,0,0,0,0,0,0,0,0,0,0,0,0,0,3.3,0,0,1.7,0,0,0,0,0,0,0,0,0,0,0,0,0,0,0,0,0,0,0,0,0,0,0,0,0,0,0,0,100
7584,GP06-273001,EuropeanPatent,2006,A1617241,Glass,Alumino-Silicate,Zinc-Silicate,,,,,,Mirror,Substrate,,,,OsakaSpecialGlassCo.Ltd.Ex.4,,65.15,3.71,9.49,11.2,0,0,0,0.52,0.34,0,0,0,0,0,0,9.51,0,0,0,0,0,0,0.05,0,0.03,0,0,0,0,0,0,0,0,0,0,0,0,0,0,0,0,0,0,0,0,0,0,0,0,0,0,0,0,0,0,0,0,0,0,0,0,0,77
7113,GP02-262217,USPatent,2004,A0186001,Glass,AlkaliSilicate,Alkaline-earthSilicate,,SheetGlass,,,,VehicleWindow,,,,,H.Setoetal.Ex.3,,70,0,0.52,6.09,8.89,0,0.99,12.67,0.14,0,0,0.26,0.007899,0,0,0,0,0,0,0,0.000783,0.42,0,0,0,0,0,0,0,0,0.02,0,0,0,0,0,0,0,0,0,0,0,0,0,0,0,0,0,0,0,0,0,0,0,0,0,0,0,0,0,0,0,74.3
6741,XP02-253893,USPatent,2003,A0125183,Glass-Ceramics,AlkaliSilicate,Alumino-Silicate,,,,,,Substrate,MagneticMemoryDisk,,,,H.Nagataetal.Heattreatment:575C5.5h+700C3hEx.8,,73.42,0,5.77,0,0,0,18.7,0,0,0,0,0,0,0,0,0,0,0,0,0,0,0,0,0,0.2,0,0,0,0,0,0,0,0,0.29,0,0,1.62,0,0,0,0,0,0,0,0,0,0,0,0,0,0,0,0,0,0,0,0,0,0,0,0,0,87.2
3401,XP03-189240,JapanesePatentHoyaCorp.(J),1999,A343143,Glass-Ceramics,Alkaline-earthSilicate,Alumino-Silicate,,,,,,,,,,,,,50,0,15,21,0,0,2.5,0,0,0,0,0,0,0,0,0,0,0,0,0,0,0,0,2,0,0,0,0,0,0,9.5,0,0,0,0,0,0,0,0,0,0,0,0,0,0,0,0,0,0,0,0,0,0,0,0,0,0,0,0,0,0,0,135.7
3351,GP03-188929,JapanesePatentNipponSheetGlass(J),1999,A302031,Glass,Alkaline-earthSilicate,AlkaliSilicate,Alumino-Silicate,,,,,MagneticMemoryDisk,Substrate,,,,,,54,0,17,11,7,0,7,0,0,0,0,0,0,0,0,0,0,0,0,0,0,0,0,0,0,0,0,0,0,0,0,0,0,4,0,0,0,0,0,0,0,0,0,0,0,0,0,0,0,0,0,0,0,0,0,0,0,0,0,0,0,0,100
6623,XP03-253544,USPatentKonicaMinolta(J),2003,A6627567,Glass-Ceramics,Alkaline-earthSilicate,Alumino-Silicate,,GlassCeramics,,,,Substrate,MagneticMemoryDisk,,,,Heattreatment:680C5.5h+750C5.5hCrystalothers:MagnesiumaluminasilicateEx.10,,39.99,0,11.09,37.26,0,0,10.97,0,0,0,0,0,0,0,0,0,0,0,0,0,0,0,0,0,0,0,0,0,0,0,0,0,0,0,0,0,0.69,0,0,0,0,0,0,0,0,0,0,0,0,0,0,0,0,0,0,0,0,0,0,0,0,0,99.56
10156,GP03-316977,EuropeanPatentAsahiGlass(J),2014,A2789587,Glass,Alkaline-earthSilicate,Alumino-Silicate,,NonAlkali,,,,Display,Substrate,,,,Ex.1,,68.3,0,13.9,8.1,7.8,0,0,0,0,0,0,0,0,0,0,0,1.9,0,0,0,0,0,0,0,0,0,0,0,0,0,0,0,0,0,0,0,0,0,0,0,0,0,0,0,0,0,0,0,0,0,0,0,0,0,0,0,0,0,0,0,0,0,87.1
4459,XP02-211139,JapanesePatentOharaInc.(J),2001,A019490,Glass-Ceramics,AlkaliSilicate,Alumino-Silicate,,,,,,Substrate,MagneticMemoryDisk,,,,,,75.33,0,2.9,0.73,0,0,16.44,0,1.51,0,0,0,0,0,0,0.73,0,0,0,0,0,0,0,0,0.41,0,0,0,0,0,0,0,0,1.2,0,0,0.75,0,0,0,0,0,0,0,0,0,0,0,0,0,0,0,0,0,0,0,0,0,0,0,0,0,98
4034,GJ03-209906,J.Non-CrystallineSolids,2001,v.290p.0180,Glass,Alkaline-earthSilicate,Alumino-Silicate,,,,,,MagneticMemoryDisk,,,,,,,40,0,20,5,25,0,0,0,0,0,0,0,0,0,0,0,0,0,0,0,0,0,0,5,0,0,0,0,0,0,5,0,0,0,0,0,0,0,0,0,0,0,0,0,0,0,0,0,0,0,0,0,0,0,0,0,0,0,0,0,0,0,109.2
1877,XJ06-091198,GlassTechnology,1974,v.015p.0071,Glass-Ceramics,Alumino-Silicate,,,GlassCeramics,,,,,,,,,HT=734CX8h+1100CX3h.,,54.47,0,21.83,17.86,5.83,0,0,0,0,0,0,0,0,0,0,0,0,0,0,0,0,0,0,0,0,0,0,0,0,0,0,0,0,0,0,0,0,0,0,0,0,0,0,0,0,0,0,0,0,0,0,0,0,0,0,0,0,0,0,0,0,0,101
2633,GP03-153592,USPatentNipponElectricGlass(J),1994,A5292690,Glass,Alkaline-earthSilicate,Boro-Silicate,,Balloon,,,,Filler,,,,,,,48.95,6.66,3.29,0,17.96,0,0,4.33,2.14,0,0,0,0,0,0,0.83,0,0,0,0,0,0,0,0,0,0,0,0,0,0,11.77,0,0,3.82,0,0,0,0,0,0.25,0,0,0,0,0,0,0,0,0,0,0,0,0,0,0,0,0,0,0,0,0,0,90
7429,XP03-269498,USPatent,2005,A0164036,Glass-Ceramics,Alkaline-earthSilicate,Alumino-Silicate,,,,,,Substrate,MagneticMemoryDisk,,,Tg+35C4h+1000C4h,X.ZouEx.2,,47,0,10.5,30,0,0,0,0,0,0,0,0,0,0,0,0,0,0,0,0,0,0,0,0.5,0,0,0,0,0,0,10,0,0,2,0,0,0,0,0,0,0,0,0,0,0,0,0,0,0,0,0,0,0,0,0,0,0,0,0,0,0,0,150.5
1063,GJ05-047290,J.CeramicSoc.Japan,1983,v.091p.0199,Glass,Boro-Silicate,,,,,,,,,,,,,,48.31,48.31,0,0,0,0,0,3.38,0,0,0,0,0,0,0,0,0,0,0,0,0,0,0,0,0,0,0,0,0,0,0,0,0,0,0,0,0,0,0,0,0,0,0,0,0,0,0,0,0,0,0,0,0,0,0,0,0,0,0,0,0,0,34.28
10219,GP06-350598,JapanesePatentAsahiGlass(J),2012,A232882,Glass,Alumino-Silicate,AlkaliSilicate,,Melting,,,,ChemicalStrengthen,SolarCell,Airplane,,,ex.22,,70,0,6,4,0,0,16,2,0,0,0,0,0,0,0,0,0,0,0,0,0,0,0,0,0,0,0,0,0,0,0,0,0,2,0,0,0,0,0,0,0,0,0,0,0,0,0,0,0,0,0,0,0,0,0,0,0,0,0,0,0,0,86.2
10870,GP05-357330,USPatentCorningInc.(US),2014,A0342897,Glass,Boro-Silicate,Alkaline-earthSilicate,Alumino-Silicate,Melting,SheetGlass,NonAlkali,,Display,SubstrateforDisplay,,,,ex.22,,63.91,16.48,8.49,2.25,7.25,0,0,0,0,0,0,0,0,0,0,0,1.5,0,0,0,0,0.01,0,0,0,0,0,0,0,0,0,0,0,0,0,0.1,0,0,0,0,0,0,0,0,0,0,0,0,0,0,0,0,0,0,0,0,0,0,0,0,0,0,66.19
4787,XP03-212681,JapanesePatentKonicaMinolta(J),2001,A287943,Glass-Ceramics,Alkaline-earthSilicate,OtherSilicate,,GlassCeramics,,,,MagneticMemoryDisk,,,,,crystal:(MgAl)SiO3,,43.19,0,2.71,24.66,5.91,0,11.09,0,0,0,0,0,0,0,0,0,0,0,0,0,0,0,0,0,0,0,0,0,0,0,12.44,0,0,0,0,0,0,0,0,0,0,0,0,0,0,0,0,0,0,0,0,0,0,0,0,0,0,0,0,0,0,0,140.9
443,GB02-010189,HandbookofGlassProperties,1986,v.001p.0311,Glass,AlkaliSilicate,,,,,,,,,,,,,,75,0,0,0,0,0,25,0,0,0,0,0,0,0,0,0,0,0,0,0,0,0,0,0,0,0,0,0,0,0,0,0,0,0,0,0,0,0,0,0,0,0,0,0,0,0,0,0,0,0,0,0,0,0,0,0,0,0,0,0,0,0,78.44
495,GI06-016190,Proc.ICG,1980,v.012p.0661,Glass,Alumino-Silicate,,,Melting,,,,,,,,,In2NNaOHsolutionat95C,,46,0,32,0,0,0,0,0,0,0,0,0,0,0,0,0,0,0,0,0,0,0,0,11,0,11,0,0,0,0,0,0,0,0,0,0,0,0,0,0,0,0,0,0,0,0,0,0,0,0,0,0,0,0,0,0,0,0,0,0,0,0,110.9
6790,GP02-255361,JapanesePatentKonicaMinolta(J),2004,A010430,Glass,AlkaliSilicate,Alkaline-earthSilicate,Alumino-Silicate,,,,,Substrate,MagneticMemoryDisk,,,,Ex.10,,61.68,2.7,5.7,6.84,4.92,0,7.14,3.84,1.26,0,0,0,0,0,0,0,0,0,0,0,0,0,0,0,0.04,0.27,0,0,0,0,2.82,0,0,2.79,0,0,0,0,0,0,0,0,0,0,0,0,0,0,0,0,0,0,0,0,0,0,0,0,0,0,0,0,89
3925,GP03-206014,JapanesePatentAsahiGlass(J),2000,A357318,Glass,Alkaline-earthSilicate,AlkaliSilicate,Alumino-Silicate,,,,,Substrate,MagneticMemoryDisk,,,,,,66,0,5,5.5,5.7,0,6,0.8,0.5,0,0,0,0,0,0,0,3.5,0,0,0,0,0,0,2,0,0,0,0,0,0,3.5,0,0,1.5,0,0,0,0,0,0,0,0,0,0,0,0,0,0,0,0,0,0,0,0,0,0,0,0,0,0,0,0,93
7078,GP05-261813,USPatentHoyaCorp.(J),2004,A6818576,Glass,Boro-Silicate,Alkaline-earthSilicate,,,,,,Substrate,MagneticMemoryDisk,,,,Ex.5,,40,20,12,8,10,0,0,5,5,0,0,0,0,0,0,0,0,0,0,0,0,0,0,0,0,0,0,0,0,0,0,0,0,0,0,0,0,0,0,0,0,0,0,0,0,0,0,0,0,0,0,0,0,0,0,0,0,0,0,0,0,0,72.71
465,GB09-014482,HandbookofGlassData,1987,v.00Cp.0913,Glass,OtherSilicate,Alkaline-earthSilicate,,,,,,,,,,,,,5,0,0,45,0,0,0,0,0,0,0,0,0,0,0,0,0,0,0,0,0,0,0,0,0,0,0,0,0,0,0,0,0,0,0,0,50,0,0,0,0,0,0,0,0,0,0,0,0,0,0,0,0,0,0,0,0,0,0,0,0,0,54.31
6781,GP02-255352,JapanesePatentKonicaMinolta(J),2004,A010430,Glass,AlkaliSilicate,Alumino-Silicate,Alkaline-earthSilicate,,,,,Substrate,MagneticMemoryDisk,,,,Ex.1,,51.36,4.19,5.92,5.93,4.02,0,9.55,3.64,5.14,0,0,0,0,0,0,2.94,0,0,0,0,0,0,0,0,0.05,0.88,0,0,0,0,2.99,0,0,3.39,0,0,0,0,0,0,0,0,0,0,0,0,0,0,0,0,0,0,0,0,0,0,0,0,0,0,0,0,90
10248,GP02-351035,USPatentAsahiGlass(J),2012,A0264585,Glass,AlkaliSilicate,Alumino-Silicate,,Melting,FlatGlass,,,ChemicalStrengthen,Display,,,,ex.16,,68,0,8,2,0,0,16,4,0,0,0,0,0,0,0,0,0,0,0,0,0,0,0,0,0,0,0,0,0,0,0,0,0,2,0,0,0,0,0,0,0,0,0,0,0,0,0,0,0,0,0,0,0,0,0,0,0,0,0,0,0,0,86
8431,GP02-293144,JapanesePatentAsahiGlass(J),2009,A280478,Glass,AlkaliSilicate,Alumino-Silicate,,,,,,Substrate,MagneticMemoryDisk,,,,Ex.5,,61.7,0,13,3,0,0,11.2,6.5,3,0,0,0,0,0,0,0,0,0,0,0,0,0,0,0,0,0,0,0,0,0,1,0,0,0.6,0,0,0,0,0,0,0,0,0,0,0,0,0,0,0,0,0,0,0,0,0,0,0,0,0,0,0,0,83.5
2413,GJ05-140607,J.MaterialsScience,1991,v.026p.1216,Glass,Boro-Silicate,,,,,,,,,,,,InterfacialshearstrengthsofSiC-glassinterface,,83.04,11.57,1.33,0,0,0,0,3.8,0.26,0,0,0,0,0,0,0,0,0,0,0,0,0,0,0,0,0,0,0,0,0,0,0,0,0,0,0,0,0,0,0,0,0,0,0,0,0,0,0,0,0,0,0,0,0,0,0,0,0,0,0,0,0,62.8
5010,XP06-212904,JapanesePatentKonicaMinolta(J),2001,A287965,Glass-Ceramics,Alumino-Silicate,Alkaline-earthSilicate,OtherSilicate,GlassCeramics,,,,MagneticMemoryDisk,,,,,crystal:(MgAl)SiO3,,38.26,0,12.5,30.93,0,0,14.84,0,0,0,0,0,0,0,0,0,0,0,0,0,0,0,0,0,0,0,0,0,0,0,3.47,0,0,0,0,0,0,0,0,0,0,0,0,0,0,0,0,0,0,0,0,0,0,0,0,0,0,0,0,0,0,0,146.8
5116,XP02-213321,USPatentOharaInc.(J),2001,A6174827,Glass-Ceramics,AlkaliSilicate,Alumino-Silicate,,GlassCeramics,,,,Substrate,MagneticMemoryDisk,,,,,,73.09,0,2.17,2.89,0,0,16.55,0,1.54,0,0,0,0,0,0,1.07,0,0,0,0,0,0,0,0,0.1,0,0,0,0,0,0,0,0,1.89,0,0,0.7,0,0,0,0,0,0,0,0,0,0,0,0,0,0,0,0,0,0,0,0,0,0,0,0,0,96
6142,XP02-227519,USPatentKonicaMinolta(J),2003,A6514890,Glass-Ceramics,AlkaliSilicate,Alumino-Silicate,,GlassCeramics,,,,Substrate,MagneticMemoryDisk,,,,Ex.7Heattreatment:580C5h720C4h,,66.26,0,6.79,0,0,0,23.17,0,2.76,0,0,0,0,0,0,0,0,0,0,0,0,0,0,0,0,0,0,0,0,0,0,0,0,0.09,0,0,0.93,0,0,0,0,0,0,0,0,0,0,0,0,0,0,0,0,0,0,0,0,0,0,0,0,0,87
9039,GP03-302389,USPatentOwensCorning(US),2011,A0003678,Glass,Alkaline-earthSilicate,Alumino-Silicate,,Fiber,,,,,,,,,Ex.13,,65.69,0,11.3,14.75,7.67,0,0,0.25,0,0,0,0,0,0,0,0,0,0,0,0,0,0.15,0,0,0,0,0,0,0,0,0.19,0,0,0,0,0,0,0,0,0,0,0,0,0,0,0,0,0,0,0,0,0,0,0,0,0,0,0,0,0,0,0,84.87
3970,GP02-206824,EuropeanPatentCorningInc.(US),2000,A0980341,Glass,AlkaliSilicate,Zinc-Silicate,,Molded,,,,Lens&Prism,,,,,,,66.06,0.88,2.37,4.73,0,0,0,11.78,3.5,0,0,0,0,0,0,9.36,0,0,0,0,0,0,0,0,0.13,0,0,0,0,0,0,0,0,1.19,0,0,0,0,0,0,0,0,0,0,0,0,0,0,0,0,0,0,0,0,0,0,0,0,0,0,0,0,72.5
4419,XP06-211068,JapanesePatentKonicaMinolta(J),2001,A026457,Glass-Ceramics,Alumino-Silicate,Alkaline-earthSilicate,,GlassCeramics,,,,MagneticMemoryDisk,,,,,Crystal:Magnesium-Aluminosilicate,,43.94,0,13.47,35.34,0,0,0,0,2.7,0,0,0,0,0,0,1.56,0,0,0,0,0,0,0,0,0.44,0.49,0,0,0,0,0,0,0,2.06,0,0,0,0,0,0,0,0,0,0,0,0,0,0,0,0,0,0,0,0,0,0,0,0,0,0,0,0,115.2
1224,GJ06-053807,J.Non-CrystallineSolids,1973,v.012p.0035,Glass,Alumino-Silicate,,,,,,,,,,,,,,66.9,0,16.7,0,0,0,16.4,0,0,0,0,0,0,0,0,0,0,0,0,0,0,0,0,0,0,0,0,0,0,0,0,0,0,0,0,0,0,0,0,0,0,0,0,0,0,0,0,0,0,0,0,0,0,0,0,0,0,0,0,0,0,0,82.7
5407,GI04-218522,Proc.ICG,1998,v.A07p.:011,Glass,Lead-Silicate,AlkaliSilicate,,,,,,WasteDisposal,,,,,,,30.25,0,0,0,0,0,0,0,7.37,0,0,0,0,0,0,0,0,0,61.39,0,0,0,0,0,0,0,0.99,0,0,0,0,0,0,0,0,0,0,0,0,0,0,0,0,0,0,0,0,0,0,0,0,0,0,0,0,0,0,0,0,0,0,0,75.03
9632,GP03-311357,USPatentHoyaCorp.(J),2013,A0040169,Glass,Alkaline-earthSilicate,Boro-Silicate,AlkaliSilicate,,,,,Substrate,MagneticMemoryDisk,,,,Ex.10,,50,10,12,8,20,0,0,0,0,0,0,0,0,0,0,0,0,0,0,0,0,0,0,0,0,0,0,0,0,0,0,0,0,0,0,0,0,0,0,0,0,0,0,0,0,0,0,0,0,0,0,0,0,0,0,0,0,0,0,0,0,0,86.1
1314,GP06-061044,USPatentUSAGov.(US),1987,A4709987,Glass,Alumino-Silicate,Alkaline-earthSilicate,,Tube,,,,OpticalFiber,,,,,ProtectivecoatingofOpt.fiber.,,34.1,0,16.07,20.33,14.61,0,0,0,0,0,0,0,0,0,0,0,0,0,0,0,0,0,0,0,0,0,0,0,0,0,10.25,0,0,0,0,0,0,4.63,0,0,0,0,0,0,0,0,0,0,0,0,0,0,0,0,0,0,0,0,0,0,0,0,116.2
1364,GJ02-061720,GlassTechnology,1964,v.005p.0216,Glass,AlkaliSilicate,Boro-Silicate,Alumino-Silicate,,,,,,,,,,,,68,4,12,0,0,0,0,16,0,0,0,0,0,0,0,0,0,0,0,0,0,0,0,0,0,0,0,0,0,0,0,0,0,0,0,0,0,0,0,0,0,0,0,0,0,0,0,0,0,0,0,0,0,0,0,0,0,0,0,0,0,0,71.81
5878,XP02-224982,USPatentOharaInc.(J),2002,A6495480,Glass-Ceramics,AlkaliSilicate,Alumino-Silicate,,GlassCeramics,,,,Substrate,MagneticMemoryDisk,,,,Nucleationtemp.:540CCrystallizationtemp.:770C,,71.56,0,3.97,1.15,0,0,19.18,0,1.84,0,0,0,0,0,0,0.36,0,0,0,0,0,0,0,0,0.04,0,0,0,0,0,0,0,0,1.08,0,0,0.82,0,0,0,0,0,0,0,0,0,0,0,0,0,0,0,0,0,0,0,0,0,0,0,0,0,98
1288,GP03-057368,USPatentGlaverbel(BE),1988,A4751203,Glass,Alkaline-earthSilicate,Alumino-Silicate,Boro-Silicate,Bead,Sol-Gel,,,Filler,,,,,Vitreousbeads,,53.28,9.92,8.62,6.23,17.91,0,0,4.05,0,0,0,0,0,0,0,0,0,0,0,0,0,0,0,0,0,0,0,0,0,0,0,0,0,0,0,0,0,0,0,0,0,0,0,0,0,0,0,0,0,0,0,0,0,0,0,0,0,0,0,0,0,0,73.5
