Repository: hori1537/rexrexxion-about-SP

File: input_csv/inputcsv_SiO2_0.01-100.00_Abbesnumber.csv (part 16 of 17)
No.,GlassNo.,DataSource,Year,DataSourceNumber,State,GlassSystem1,GlassSystem2,GlassSystem3,Appearance1,Appearance2,Appearance3,Appearance4,Usage1,Usage2,Usage3,Usage4,ThermalTreatment,Note,GlassNo.(Structure),SiO2,B2O3,Al2O3,MgO,CaO,BaO,Li2O,Na2O,K2O,Ag2O,MnO,FeO,CoO,NiO,CuO,ZnO,SrO,CdO,PbO,SnO,Cr2O3,Fe2O3,As2O3,Y2O3,Sb2O3,La2O3,Nd2O3,Gd2O3,Bi2O3,Co3O4,TiO2,MnO2,GeO2,ZrO2,CeO2,SnO2,P2O5,Ta2O5,Nb2O3,SO3,MoO3,WO3,H2O,LiF,NaF,KF,MgF2,CaF2,SrF2,BaF2,ZnF2,PbF2,YF3,AlF3,LaF3,GdF3,YbF3,ErF3,F,Cl,Br,Ag,AbbeValue(nd-1)/(nF-nC)
2064,GB02-026179,HandbookofGlassData,1987,v.00Cp.0589,Glass,AlkaliSilicate,OtherSilicate,,,,,,,,,,,,,70,0,0,0,0,0,0,15,0,0,0,0,0,0,0,0,0,0,0,0,0,0,0,0,0,0,0,0,0,0,15,0,0,0,0,0,0,0,0,0,0,0,0,0,0,0,0,0,0,0,0,0,0,0,0,0,0,0,0,0,0,0,37.8
9517,GP02-211804,JapanesePatentNipponSheetGlass(J),2001,A139341,Glass,AlkaliSilicate,Alkaline-earthSilicate,OtherSilicate,GradedIndex,NonLead,,,Lens&Prism,,,,,,,54,0,0,3.5,0.5,12,8,10,0,0,0,0,0,0,0,2.5,0,0,0,0,0,0,0,0,0,0,0,0,0,0,8,0,0,0,0,0,0,1.5,0,0,0,0,0,0,0,0,0,0,0,0,0,0,0,0,0,0,0,0,0,0,0,0,45.19
14278,GP03-295594,JapanesePatentOharaInc.(J),2010,A024101,Glass,Alkaline-earthSilicate,AlkaliSilicate,,,,,,OpticalUse,Lens&Prism,,,,Ex.1,,59.35,8.91,2.89,0,0,16.63,5.18,2.36,0.99,0,0,0,0,0,0,3.61,0,0,0,0,0,0,0,0,0.08,0,0,0,0,0,0,0,0,0,0,0,0,0,0,0,0,0,0,0,0,0,0,0,0,0,0,0,0,0,0,0,0,0,0,0,0,0,59.4
3896,GB02-096097,PropertiesofGlass,1954,v.001p.0232,Glass,AlkaliSilicate,Alkaline-earthSilicate,,,,,,,,,,,tr.;MgO,,75.82,0,1.63,0,0.08,0,0,22.43,0,0,0,0,0,0,0,0,0,0,0,0,0,0.02,0,0,0,0,0,0,0,0,0,0,0,0,0,0,0,0,0,0,0,0,0,0,0,0,0,0,0,0,0,0,0,0,0,0,0,0,0,0,0,0,57.4
18085,GP03-353556,JapanesePatentOwensCorning(US),2013,A513547,Glass,Alkaline-earthSilicate,Zinc-Silicate,,Melting,Fiber,,,PlasticsFRP,,,,,ex.4,,55.95,0,6.07,0,14.61,0,0,0,0,0,0,0,0,0,0,15.62,0,0,0,0,0,0,0,0,0,0,0,0,0,0,7.75,0,0,0,0,0,0,0,0,0,0,0,0,0,0,0,0,0,0,0,0,0,0,0,0,0,0,0,0,0,0,0,42.62
8665,GI06-191650R,NGF'sAdditionalNewData(J),2001,v.004p.0001,Glass,Alumino-Silicate,AlkaliSilicate,,,,,,ElectronicsElectrical,Substrate,,,Annealing:at810Cfor1hr.,GlassNameC010.Melting:inPtRhcrucibleat1620Cfor49hr.,,59.29,0,24.64,0,0.01,0,0,15.95,0,0,0,0,0,0,0,0.008706,0,0,0,0,0,0,0.11,0,0,0,0,0,0,0,0,0,0,0,0,0,0,0,0,0,0,0,0,0,0,0,0,0,0,0,0,0,0,0,0,0,0,0,0,0,0,0,56.9
5142,GP02-162523,JapanesePatent,1995,A002544,Glass,AlkaliSilicate,OtherSilicate,,NonLead,,,,Container,TableWare,,,,,,71.33,0,0,0,0,0,0,23.4,0,0,0,0,0,0,0,0,0,0,0,0,0,0,0,0,0,0,0,0,2.34,0,0,0,0,2.93,0,0,0,0,0,0,0,0,0,0,0,0,0,0,0,0,0,0,0,0,0,0,0,0,0,0,0,0,44.3
6726,GP02-155485,JapanesePatentOharaInc.(J),1994,A107427,Glass,AlkaliSilicate,OtherSilicate,,,,,,Lens&Prism,,,,,,,65.84,0,1.74,0,0,0,0,23.88,0,0,0,0,0,0,0,0,0,0,0,0,0,0,0,0,0.05,0,0,0,0,0,6.95,0,0,0,0,0,0,0,0,0,0,1.53,0,0,0,0,0,0,0,0,0,0,0,0,0,0,0,0,0,0,0,0,48.4
6597,GP03-153687,USPatentOharaInc.(J),1994,A5300467,Glass,Alkaline-earthSilicate,,,NonLead,,,,OpticalUse,Lens&Prism,,,,,,51.73,10.57,0.4,0,0,16,0,2.38,0,0,0,0,0,0,0,3.02,3.95,0,0,0,0,0,0,0,0.06,0,0,0,0,0,10.24,0,0,1.66,0,0,0,0,0,0,0,0,0,0,0,0,0,0,0,0,0,0,0,0,0,0,0,0,0,0,0,0,42.6
4818,GP02-094170,USPatentCorningInc.(US),1985,A4540672,Glass,AlkaliSilicate,Boro-Silicate,,,,,,OphthalmicLens,,,,,,,50.8,7.3,0,0,12.95,0,12.56,1.46,7.71,0,0,0,0,0,0,0,0,0,0,0,0,0,0,0,0,0,0,0,0,0,7.2,0,0,0,0,0,0,0,0,0,0,0,0,0,0,0,0,0,0,0,0,0,0,0,0,0,0,0,0,0,0,0,47
1063,GB03-012786,HandbookofGlassProperties,1986,v.001p.0596,Glass,Alkaline-earthSilicate,Alumino-Silicate,,,,,,,,,,,,,62,0,6,0,0,32,0,0,0,0,0,0,0,0,0,0,0,0,0,0,0,0,0,0,0,0,0,0,0,0,0,0,0,0,0,0,0,0,0,0,0,0,0,0,0,0,0,0,0,0,0,0,0,0,0,0,0,0,0,0,0,0,55.5
10447,GP02-224275,USPatent,2002,A6391810,Glass,AlkaliSilicate,Alkaline-earthSilicate,,NonLead,,,,ConsumerProducts,,,,,,,67.31,0,0.84,3.8,9.17,0,0,12.98,3.18,0,0,0,0,0.00008198,0,0.38,0.12,0,0,0.18,0,0.003451,0,0,0.08,0,0,0,0,0,1.61,0,0,0,0.00003557,0,0,0,0,0.06,0,0,0.17,0,0,0,0,0,0,0,0,0,0,0,0,0,0,0,0,0.09,0,0,53.58
2066,GB02-019557,HandbookofGlassData,1987,v.00Cp.0168,Glass,AlkaliSilicate,Lead-Silicate,,,,,,,,,,,,,67.84,0,0,0,0,0,0,0,1.7,0,0,0,0,0,0,0,0,0,30.46,0,0,0,0,0,0,0,0,0,0,0,0,0,0,0,0,0,0,0,0,0,0,0,0,0,0,0,0,0,0,0,0,0,0,0,0,0,0,0,0,0,0,0,30.2
11440,GP02-254111,USPatent,2003,A0191007,Glass,AlkaliSilicate,Alkaline-earthSilicate,,NonLead,,,,OpticalUse,Lens&Prism,,,,S.Mashikoetal.Ex.4,,56.56,2.17,0.74,0,0.67,5.42,0,0.61,12.03,0,0,0,0,0,0,0,6.2,0,0,0,0,0,0,0,0,0,0,0,0,0,15.6,0,0,0,0,0,0,0,0,0,0,0,0,0,0,0,0,0,0,0,0,0,0,0,0,0,0,0,0,0,0,0,39.4
12972,GP03-278955,USPatentSchottAG(DE),2007,A7169470,Glass,Alkaline-earthSilicate,,,Fiber,,,,OpticalUse,OpticalFiber,,,,Ex.3,,57.7,0,2.27,0,0,12.06,0,14.91,0,0,0,0,0,0,0,9.46,0,0,0,0,0,0,0,0,0,0.47,0,0,0,0,0,0,0,3.13,0,0,0,0,0,0,0,0,0,0,0,0,0,0,0,0,0,0,0,0,0,0,0,0,0,0,0,0,52.2
12359,GP03-268299,JapanesePatentNipponElectricGlass(J),2005,A200296,Glass,Alkaline-earthSilicate,Boro-Silicate,AlkaliSilicate,Pressed,Molded,NonLead,,OpticalUse,Lens&Prism,,,,Ex.5,,57.73,8.21,2.14,0,0,4.04,17.99,2.41,0,0,0,0,0,0,0,0.42,4.92,0,0,0,0,0,0,0,0.05,2.09,0,0,0,0,0,0,0,0,0,0,0,0,0,0,0,0,0,0,0,0,0,0,0,0,0,0,0,0,0,0,0,0,0,0,0,0,59.1
14191,GP03-294505,EuropeanPatentNipponSheetGlass(J),2009,A2119680,Glass,Alkaline-earthSilicate,Alumino-Silicate,,Flake,,,,Filler,,,,,Ex.4,,60.01,0,8.7,5.26,21.03,0,0.4,0.4,0,0,0,0,0,0,0,0,0,0,0,0,0,0,0,0,0,0,0,0,0,0,4.2,0,0,0,0,0,0,0,0,0,0,0,0,0,0,0,0,0,0,0,0,0,0,0,0,0,0,0,0,0,0,0,56
7719,GP02-266499,EuropeanPatentOharaInc.(J),2005,A1514849,Glass,AlkaliSilicate,,,,,,,OpticalUse,Lens&Prism,,,,Ex.9,,73.21,5.26,0.19,0,1.72,0,1.07,8.08,10.36,0,0,0,0,0,0,0,0,0,0,0,0,0,0,0,0.11,0,0,0,0,0,0,0,0,0,0,0,0,0,0,0,0,0,0,0,0,0,0,0,0,0,0,0,0,0,0,0,0,0,0,0,0,0,62.2
2624,GP09-031168,JapanesePatent,1984,A003041,Glass,OtherSilicate,AlkaliSilicate,Alkaline-earthSilicate,,,,,OphthalmicLens,,,,,,,65.53,0,0,0,10.65,0,1,10.14,1,0,0,0,0,0,0,0,0,0,0,0,0,0,0.03,0,0,0,0,0,0,0,11.65,0,0,0,0,0,0,0,0,0,0,0,0,0,0,0,0,0,0,0,0,0,0,0,0,0,0,0,0,0,0,0,41.44
5774,GP02-181364,JapanesePatent,1998,A167753,Glass,AlkaliSilicate,,,NonLead,,,,OpticalUse,Lens&Prism,,,,,,73.33,4.25,0,0,3.15,0,0,4.56,6.94,0,0,0,0,0,0,7.45,0,0,0,0,0,0,0,0,0,0,0,0,0,0,0.32,0,0,0,0,0,0,0,0,0,0,0,0,0,0,0,0,0,0,0,0,0,0,0,0,0,0,0,0,0,0,0,59.72
9857,GP04-214518,EuropeanPatentSchottAG(DE),2001,A1106585,Glass,Lead-Silicate,AlkaliSilicate,,,,,,OpticalUse,Lens&Prism,,,,,,67.95,0,0,0,0,0,0,8.74,8.24,0,0,0,0,0,0,4.77,0,0,10.22,0,0,0,0.08,0,0,0,0,0,0,0,0,0,0,0,0,0,0,0,0,0,0,0,0,0,0,0,0,0,0,0,0,0,0,0,0,0,0,0,0,0,0,0,42.8
2300,GB03-023393,HandbookofGlassData,1987,v.00Cp.0880,Glass,Alkaline-earthSilicate,OtherSilicate,,,,,,,,,,,,,60,0,0,0,0,35,0,0,0,0,0,0,0,0,0,0,0,0,0,0,0,0,0,0,0,0,0,0,0,0,5,0,0,0,0,0,0,0,0,0,0,0,0,0,0,0,0,0,0,0,0,0,0,0,0,0,0,0,0,0,0,0,49.4
13022,GP05-279406,USPatent,2007,A0054795,Glass,Boro-Silicate,Alkaline-earthSilicate,,NonLead,Sol-Gel,,,OpticalUse,Lens&Prism,,,,S.Wolffetal.Ex.7,,54.82,12.34,2.11,0,0,13.54,13.42,1.16,0,0,0,0,0,0,0,1.76,0.69,0,0,0,0,0,0,0,0.07,0,0,0,0,0,0.09,0,0,0,0,0,0,0,0,0,0,0,0,0,0,0,0,0,0,0,0,0,0,0,0,0,0,0,0,0,0,0,59.44
2780,GC04-051346,CorningInc.(US),,10,Glass,Lead-Silicate,AlkaliSilicate,,Tube,,,,Lamp,,,,,,,77.7,0,0.73,0,0,0,0,9.56,4.71,0,0,0,0,0,0,0,0,0,7.3,0,0,0,0,0,0,0,0,0,0,0,0,0,0,0,0,0,0,0,0,0,0,0,0,0,0,0,0,0,0,0,0,0,0,0,0,0,0,0,0,0,0,0,48
5498,GP09-107286,EuropeanPatentCorningInc.(US),1989,A0315353,Glass,OtherSilicate,AlkaliSilicate,,,,,,OpticsOptoelectronics,OphthalmicLens,,,,Multifocallens,,58.72,6.29,0.33,0,3.75,0,1.12,6.36,9.97,0,0,0,0,0,0,0,0,0,0,0,0,0,0.1,0,0,0,0,0,0,0,12.81,0,0,0.54,0,0,0,0,0,0,0,0,0,0,0,0,0,0,0,0,0,0,0,0,0,0,0,0,0,0,0,0,41.1
7423,GB05-174684,DataBookofGlassComposition(J),1991,v.001p.0099,Glass,Boro-Silicate,,,,,,,OpticalUse,Lens&Prism,,,,KzF6,,69.22,18.92,0.83,0,0,0,0,0.37,4.91,0,0,0,0,0,0,0,0,0,0,0,0,0,0.19,0,5.55,0,0,0,0,0,0,0,0,0,0,0,0,0,0,0,0,0,0,0,0,0,0,0,0,0,0,0,0,0,0,0,0,0,0,0,0,0,51.1
4220,GP05-080664,USPatentCorningInc.(US),1986,A4565791,Glass,Boro-Silicate,Alumino-Silicate,,,,,,OphthalmicLens,,,,,,,61.32,17.05,3.97,0,0,0,3.94,4.31,4.03,0,0,0,0,0,0,0,0,0,0,0,0,0,0,0,0,0,0,0,0,0,1.69,0,0,2.64,0,0,0,0,0,0,0,0,0,0,0,0,0,0,0,0,0,0,0,0,0,0,0,0,0,1.05,0,0,57.1
13353,GP03-284150,JapanesePatentOharaInc.(J),2008,A019103,Glass,Alkaline-earthSilicate,,,,,,,OpticalUse,Lens&Prism,,,,Ex.6,,56.65,7.69,2.98,0,0,23.46,0,0,0.59,0,0,0,0,0,0,8.39,0,0,0,0,0,0,0,0,0.06,0,0,0,0,0,0.18,0,0,0,0,0,0,0,0,0,0,0,0,0,0,0,0,0,0,0,0,0,0,0,0,0,0,0,0,0,0,0,56.8
8277,GP07-187630,JapanesePatentNikonCorp.(J),1999,A029338,Glass,Zinc-Silicate,,,,,,,OpticalUse,Lens&Prism,,,,,,51.61,5.07,0.47,0,8.84,0,0,1.76,1.8,0,0,0,0,0,0,27.76,0,0,0,0,0,0,0,0,0.23,0,0,0,0,0,2.46,0,0,0,0,0,0,0,0,0,0,0,0,0,0,0,0,0,0,0,0,0,0,0,0,0,0,0,0,0,0,0,48.5
2588,GP04-030755,JapanesePatentCorningInc.(US),1983,A049643,Glass,Lead-Silicate,OtherSilicate,Alkaline-earthSilicate,,,,,OphthalmicLens,,,,,,,54.1,0,0,0,0,5.46,0,11.47,0,0,0,0,0,0,0,0,0,0,14.81,0,0,0,0,0,0,4.4,0,0,0,0,6.94,0,0,2.82,0,0,0,0,0,0,0,0,0,0,0,0,0,0,0,0,0,0,0,0,0,0,0,0,0,0,0,0,31.6
7375,GP09-253566,USPatentSchottAG(DE),2003,A6630420,Glass,OtherSilicate,Alkaline-earthSilicate,AlkaliSilicate,,,,,ReinforcementofCement,,,,,Ex.A2,,78.65,0,0.66,0,6.03,1.32,0,4.03,0,0,0,0,0,0,0,0,0,0,0,0,0,0,0,0,0,0,0,0,0,0,0,0,0,9.31,0,0,0,0,0,0,0,0,0,0,0,0,0,0,0,0,0,0,0,0,0,0,0,0,0,0,0,0,54.25
3735,GP03-067601,JapanesePatentOharaInc.(J),1981,A073646,Glass,Alkaline-earthSilicate,Boro-Silicate,Zinc-Silicate,,,,,Lens&Prism,,,,,,,51.23,7.36,0.84,0,7.62,22.58,0,0,0,0,0,0,0,0,0,5.25,0,0,0,0,0,0,0.21,0,0,0,0,0,0,0,2.14,0,0,2.77,0,0,0,0,0,0,0,0,0,0,0,0,0,0,0,0,0,0,0,0,0,0,0,0,0,0,0,0,51
5326,GP02-101669,JapanesePatentCorningInc.(US),1989,A157429,Glass,AlkaliSilicate,,,,,,,OphthalmicLens,Medical,,,,Segmentglassforbifocallens,,62.11,2.8,0.32,0,2.77,0,1.1,8.75,8.01,0,0,0,0,0,0,0,0,0,0,0,0,0,0.1,0,0,0,0,0,0,0,13.33,0,0,0.69,0,0,0,0,0,0,0,0,0,0,0,0,0,0,0,0,0,0,0,0,0,0,0,0,0,0,0,0,40.5
6991,GP09-225776,EuropeanPatentSchottAG(DE),2002,A1169274,Glass,OtherSilicate,AlkaliSilicate,Alkaline-earthSilicate,,,,,ReinforcementofCement,,,,,,,72.56,0,0.65,1.64,9.45,0,0,8.55,0.7,0,0,0,0,0,0,0,0,0,0,0,0,0,0,0,0,1.02,0,0,0,0,0,0,0,5.43,0,0,0,0,0,0,0,0,0,0,0,0,0,0,0,0,0,0,0,0,0,0,0,0,0,0,0,0,55.63
1061,GB03-012752,HandbookofGlassProperties,1986,v.001p.0595,Glass,Alkaline-earthSilicate,Boro-Silicate,,,,,,,,,,,,,51.5,16.1,0,0,0,32.4,0,0,0,0,0,0,0,0,0,0,0,0,0,0,0,0,0,0,0,0,0,0,0,0,0,0,0,0,0,0,0,0,0,0,0,0,0,0,0,0,0,0,0,0,0,0,0,0,0,0,0,0,0,0,0,0,59
8518,GP05-189652,USPatentCorningInc.(US),1999,A5932501,Glass,Boro-Silicate,,,,,,,,,,,,,,55.5,15.15,0,0,0,2.6,4.69,3.09,2.12,0,0,0,0,0,0.46,0,1.21,0,0,1.1,0,0,0,0,0,3.37,0,0,0,0,0,0,0,6.77,0,0,0,0,0,0,0,0,0,0,0,0,0,0,0,0,0,0,0,0,0,0,0,0,0,2.09,1.85,0,52.5
5182,GB03-098957,PropertiesofGlass,1954,v.001p.0426,Glass,Alkaline-earthSilicate,Boro-Silicate,Alumino-Silicate,,,,,,,,,,DenseBariumCrown,,54.21,7.77,3.18,0,0,24.11,0,0,0,0,0,0,0,0,0,9.99,0,0,0.49,0,0,0,0.25,0,0,0,0,0,0,0,0,0,0,0,0,0,0,0,0,0,0,0,0,0,0,0,0,0,0,0,0,0,0,0,0,0,0,0,0,0,0,0,55.4
2488,GP05-028933,JapanesePatentCorningInc.(US),1985,A161351,Glass,Boro-Silicate,Alumino-Silicate,AlkaliSilicate,,,,,OphthalmicLens,,,,,,,59.51,18.61,3.88,0,0,0,5.14,4.21,3.94,0,0,0,0,0,0,0,0,0,0,0,0,0,0.09,0,0,0,0,0,0,0,3.57,0,0,0,0,0,0,0,0,0,0,0,0,0,0,0,0,0,0,0,0,0,0,0,0,0,0,0,0,1.02,0,0,54.7
2067,GB02-019558,HandbookofGlassData,1987,v.00Cp.0168,Glass,AlkaliSilicate,Lead-Silicate,,,,,,,,,,,,,66.26,0,0,0,0,0,0,0,0.73,0,0,0,0,0,0,0,0,0,33.01,0,0,0,0,0,0,0,0,0,0,0,0,0,0,0,0,0,0,0,0,0,0,0,0,0,0,0,0,0,0,0,0,0,0,0,0,0,0,0,0,0,0,0,29
2612,GP02-031106,JapanesePatentSchottAG(DE),1983,A135151,Glass,AlkaliSilicate,Alkaline-earthSilicate,Boro-Silicate,,,,,OpticsOptoelectronics,OphthalmicLens,,,,,,58.56,5.94,0,0,8.41,0,19.49,0,1.85,0,0,0,0,0,0,0,2.25,0,0.91,0,0,0,0,0,0,0,0,0,0,0,2.11,0,0,0.47,0,0,0,0,0,0,0,0,0,0,0,0,0,0,0,0,0,0,0,0,0,0,0,0,0,0,0,0,53.8
3687,GP06-063965,JapanesePatentNat.Inst.Mat.Sci.(J),1987,A138342,Glass,Alumino-Silicate,Alkaline-earthSilicate,,,,,,Lens&Prism,,,,,,,60,0,10,25,0,0,0,0,0,0,0,0,0,0,0,0,0,0,0,0,0,0,0,0,0,5,0,0,0,0,0,0,0,0,0,0,0,0,0,0,0,0,0,0,0,0,0,0,0,0,0,0,0,0,0,0,0,0,0,0,0,0,56.5
7062,GP09-164374,EuropeanPatentOharaInc.(J),1995,A0645348,Glass,OtherSilicate,AlkaliSilicate,Alkaline-earthSilicate,,,,,OpticalUse,,,,,,,60.29,0,0,0,0,1.11,0,9.71,6.53,0,0,0,0,0,0,0,1.65,0,0,0,0,0,0,0,0,0,0,0,0,0,20.71,0,0,0,0,0,0,0,0,0,0,0,0,0,0,0,0,0,0,0,0,0,0,0,0,0,0,0,0,0,0,0,33.9
7197,GJ02-245101,J.Res.NationalBureauofStandards,1951,v.046p.0176,Glass,AlkaliSilicate,Boro-Silicate,,,,,,OpticalUse,,,,,viscosityanddensityofmoltenglasseswithacounterbalanced-spheremethod,,73.88,10.17,0.13,0,0,1.26,0,9.55,4.85,0,0,0,0,0,0,0,0,0,0,0,0,0,0.16,0,0,0,0,0,0,0,0,0,0,0,0,0,0,0,0,0,0,0,0,0,0,0,0,0,0,0,0,0,0,0,0,0,0,0,0,0,0,0,64.5
4905,GB04-096437,PropertiesofGlass,1954,v.001p.0375,Glass,Lead-Silicate,AlkaliSilicate,,,,,,,,,,,,,64.52,0,0,0,0,0,0,3.27,0,0,0,0,0,0,0,0,0,0,32.21,0,0,0,0,0,0,0,0,0,0,0,0,0,0,0,0,0,0,0,0,0,0,0,0,0,0,0,0,0,0,0,0,0,0,0,0,0,0,0,0,0,0,0,29
6018,GP04-126168,EuropeanPatentCorningInc.(US),1992,A0519174,Glass,Lead-Silicate,,,Photochromic,,,,OphthalmicLens,,,,,,,55.02,6.9,4.32,0,0,0,1.49,0.5,0,0,0,0,0,0,0,0,0,0,23.05,0,0,0,0.11,0,0,1,0,0,0,0,6.46,0,0,1.12,0,0,0,0,0,0,0,0,0,0,0,0,0,0,0,0,0,0,0,0,0,0,0,0,0,0,0,0,29.1
12075,GP05-264608,JapanesePatentHoyaCorp.(J),2005,A037651,Glass,Boro-Silicate,,,,,,,OpticalUse,Lens&Prism,,,,Ex.2,,69.98,15,1,0,3,0,1,6,0,0,0,0,0,0,0,4,0,0,0,0,0,0,0,0,0.02,0,0,0,0,0,0,0,0,0,0,0,0,0,0,0,0,0,0,0,0,0,0,0,0,0,0,0,0,0,0,0,0,0,0,0,0,0,63.8
6875,GP09-223846,JapanesePatentCarlZeiss(DE),2002,A537206,Glass,OtherSilicate,,,,,,,Battery,ReinforcementofCement,,,,,,76.61,0,0.65,0,5.91,0,0,7.69,0,0,0,0,0,0,0,0,0,0,0,0,0,0,0,0,0,0,0,0,0,0,0,0,0,9.14,0,0,0,0,0,0,0,0,0,0,0,0,0,0,0,0,0,0,0,0,0,0,0,0,0,0,0,0,54.27
12358,GP03-268298,JapanesePatentNipponElectricGlass(J),2005,A200296,Glass,Alkaline-earthSilicate,Boro-Silicate,AlkaliSilicate,Pressed,Molded,NonLead,,OpticalUse,Lens&Prism,,,,Ex.4,,57.6,8.64,1.79,0,0,3.7,17.88,2.95,0,0,0,0,0,0,0,0.42,4.89,0,0,0,0,0,0,0,0.05,2.08,0,0,0,0,0,0,0,0,0,0,0,0,0,0,0,0,0,0,0,0,0,0,0,0,0,0,0,0,0,0,0,0,0,0,0,0,59.3
5267,GB03-099539,PropertiesofGlass,1954,v.001p.0425,Glass,Alkaline-earthSilicate,AlkaliSilicate,Zinc-Silicate,,,,,OpticalUse,,,,,Type:4469L.B.F.,,64.64,0,0.15,0,0.42,13.97,0,4.06,7.94,0,0,0,0,0,0,8.32,0,0,0.24,0,0,0,0.04,0,0.21,0,0,0,0,0,0,0,0,0,0,0,0,0,0,0,0,0,0,0,0,0,0,0,0,0,0,0,0,0,0,0,0,0,0,0,0,0,55
15516,XP06-305708,USPatentOharaInc.(J),2011,A8043985,Glass-Ceramics,Alumino-Silicate,,,,,,,Semiconductor,,,,MaxTemp=780C,Ex.9,,63.29,0,16.61,1.37,1.23,0.45,9.25,0,0,0,0,0,0,0,0,0.34,0,0,0,0,0,0,0,0,0,0,0,0,0,0,2.16,0,0,1.12,0,0.23,3.8,0,0,0,0,0.15,0,0,0,0,0,0,0,0,0,0,0,0,0,0,0,0,0,0,0,0,55.2
18435,XP06-356295,JapanesePatentOharaInc.(J),2014,A091637,Glass-Ceramics,Alumino-Silicate,AlkaliSilicate,,Melting,GlassCeramics,,,Mirror,SubstrateforPhotolithographyMask,,,650-750C1-150h+750-850C1-300h,ex.1,,63.51,0,16.52,1.71,1.29,0.35,8.74,0,0,0,0,0,0,0,0,0.92,0,0,0,0,0,0,0,0,0,0,0,0,0,0,1.98,0,0,1.12,0,0.23,3.63,0,0,0,0,0,0,0,0,0,0,0,0,0,0,0,0,0,0,0,0,0,0,0,0,0,55.9
5492,GP09-107280,EuropeanPatentCorningInc.(US),1989,A0315353,Glass,OtherSilicate,AlkaliSilicate,,,,,,OpticsOptoelectronics,OphthalmicLens,,,,Multifocallens,,59.45,4.63,0.32,0,3.64,0,2.2,7.92,8.54,0,0,0,0,0,0,0,0,0,0,0,0,0,0.1,0,0,0,0,0,0,0,12.66,0,0,0.53,0,0,0,0,0,0,0,0,0,0,0,0,0,0,0,0,0,0,0,0,0,0,0,0,0,0,0,0,41.2
7432,GP04-256706,USPatent,2004,A0063563,Glass,Lead-Silicate,,,,,,,OpticalUse,Lens&Prism,,,,A.Masumuraetal.Ex.2,,80.22,0,0,0,0,0,0,7.19,5.97,0,0,0,0,0,0,0,0,0,6.51,0,0,0,0.11,0,0,0,0,0,0,0,0.009143,0,0,0,0,0,0,0,0,0,0,0,0,0,0,0,0,0,0,0,0,0,0,0,0,0,0,0,0,0,0,0,49
2066,GB02-026184,HandbookofGlassData,1987,v.00Cp.0589,Glass,AlkaliSilicate,OtherSilicate,,,,,,,,,,,,,70,0,0,0,0,0,0,20,0,0,0,0,0,0,0,0,0,0,0,0,0,0,0,0,0,0,0,0,0,0,10,0,0,0,0,0,0,0,0,0,0,0,0,0,0,0,0,0,0,0,0,0,0,0,0,0,0,0,0,0,0,0,43.7
1781,GB02-018925,HandbookofGlassData,1987,v.00Cp.0154,Glass,AlkaliSilicate,Zinc-Silicate,,,,,,,,,,,,,77.74,0,0,0,0,0,0,17.14,0,0,0,0,0,0,0,5.12,0,0,0,0,0,0,0,0,0,0,0,0,0,0,0,0,0,0,0,0,0,0,0,0,0,0,0,0,0,0,0,0,0,0,0,0,0,0,0,0,0,0,0,0,0,0,59
3738,GP03-067604,JapanesePatentOharaInc.(J),1981,A073646,Glass,Alkaline-earthSilicate,Boro-Silicate,OtherSilicate,,,,,Lens&Prism,,,,,,,57.73,8.72,0.85,0,0,23.18,0,1.4,0,0,0,0,0,0,0,0,4.18,0,0,0,0,0,0.22,0,0.15,0,0,0,0,0,2.17,0,0,1.4,0,0,0,0,0,0,0,0,0,0,0,0,0,0,0,0,0,0,0,0,0,0,0,0,0,0,0,0,53.5
15919,GP05-308872,JapanesePatentNipponElectricGlass(J),2012,A140314,Glass,Boro-Silicate,,,NonLead,,,,OpticalUse,Lens&Prism,,,,Ex.2,,52.25,27.82,5.9,4.98,0,0.44,0,3.24,2.13,0,0,0,0,0,0,0,3.23,0,0,0,0,0,0,0,0.01,0,0,0,0,0,0,0,0,0,0,0,0,0,0,0,0,0,0,0,0,0,0,0,0,0,0,0,0,0,0,0,0,0,0,0,0,0,57.8
7395,GB03-174632,DataBookofGlassComposition(J),1991,v.001p.0090,Glass,Alkaline-earthSilicate,Zinc-Silicate,,,,,,OpticalUse,Lens&Prism,,,,BaK1,,63.23,4.8,0.78,0,0,15.06,0,1.29,6.34,0,0,0,0,0,0,8.42,0,0,0,0,0,0,0.08,0,0,0,0,0,0,0,0,0,0,0,0,0,0,0,0,0,0,0,0,0,0,0,0,0,0,0,0,0,0,0,0,0,0,0,0,0,0,0,57.5
7740,GP09-178831,JapanesePatentOharaInc.(J),1997,A142872,Glass,OtherSilicate,,,,,,,Lens&Prism,OpticalUse,,,,,,61.53,0,0,0,0,0,3.56,7.71,6.2,0,0,0,0,0,0,10.44,0,0,0,0,0,0,0,0,0.07,0,0,0,10.49,0,0,0,0,0,0,0,0,0,0,0,0,0,0,0,0,0,0,0,0,0,0,0,0,0,0,0,0,0,0,0,0,0,34.3
5355,GP04-102609,JapanesePatentOharaInc.(J),1989,A308843,Glass,Lead-Silicate,AlkaliSilicate,,Pressed,,,,MoldedLens,,,,,,,50.6,2.32,2.38,4.01,0,0,15.15,7.3,0,0,0,0,0,0,0,3.97,0,0,12.17,0,0,0,0,0,0,0.49,0,0,0,0,0,0,0,0,0,0,0,0,0,0,0,1.6,0,0,0,0,0,0,0,0,0,0,0,0,0,0,0,0,0,0,0,0,37.8
18439,XP06-356299,JapanesePatentOharaInc.(J),2014,A091637,Glass-Ceramics,Alumino-Silicate,AlkaliSilicate,,Melting,GlassCeramics,,,Mirror,SubstrateforPhotolithographyMask,,,650-750C1-150h+750-850C1-300h,ex.5,,63.57,0,16.53,1.71,1.29,0.35,8.76,0,0,0,0,0,0,0,0,0.92,0,0,0,0,0,0,0,0,0,0,0,0,0,0,1.98,0,0,0.56,0,0.69,3.64,0,0,0,0,0,0,0,0,0,0,0,0,0,0,0,0,0,0,0,0,0,0,0,0,0,54.9
10300,GP03-223102,JapanesePatentNipponElectricGlass(J),2002,A249341,Glass,Alkaline-earthSilicate,AlkaliSilicate,Boro-Silicate,Pressed,,,,OpticalUse,Lens&Prism,,,,,,64.59,5.85,1.83,0.86,0,3.38,13.17,3.12,0,0,0,0,0,0,0,0,4.53,0,0,0,0,0,0,0,0.02,2.01,0,0.38,0,0,0.26,0,0,0,0,0,0,0,0,0,0,0,0,0,0,0,0,0,0,0,0,0,0,0,0,0,0,0,0,0,0,0,58.5
4004,GB04-074274,HandbookofGlassData,1983,v.00Ap.0480,Glass,Lead-Silicate,,,,,,,,,,,,,,51.1,0,0,0,0,0,0,0,0,0,0,0,0,0,0,0,0,0,48.9,0,0,0,0,0,0,0,0,0,0,0,0,0,0,0,0,0,0,0,0,0,0,0,0,0,0,0,0,0,0,0,0,0,0,0,0,0,0,0,0,0,0,0,22.3
2061,GB02-019479,HandbookofGlassData,1987,v.00Cp.0166,Glass,AlkaliSilicate,Alkaline-earthSilicate,,,,,,,,,,,,,59,0,0,0,0,0,0,0,18.6,0,0,0,0,0,0,0,22.4,0,0,0,0,0,0,0,0,0,0,0,0,0,0,0,0,0,0,0,0,0,0,0,0,0,0,0,0,0,0,0,0,0,0,0,0,0,0,0,0,0,0,0,0,0,56.1
7413,GP02-256354,USPatentSchottAG(DE),2004,A6716781,Glass,AlkaliSilicate,,,NonLead,,,,OpticalUse,Lens&Prism,,,,Ex.3,,71.98,0,1.22,0,0,0,0,22.89,0,0,0,0,0,0,0,0,0,0,0,0,0,0,0,0,0.04,0,0,0,0,0,3.8,0,0,0.05,0,0,0,0,0,0,0,0,0,0,0,0,0,0,0,0,0,0,0,0,0,0,0,0,0,0,0,0,51.42
6940,GP04-225048,USPatent,2002,A0010065,Glass,Lead-Silicate,,,,,,,OpticalUse,Lens&Prism,,,,A.Masumuraetal.,,73.46,0,0,0,0,0,0,8.97,4.58,0,0,0,0,0,0,0,0,0,12.86,0,0,0,0.13,0,0,0,0,0,0,0,0,0,0,0,0,0,0,0,0,0,0,0,0,0,0,0,0,0,0,0,0,0,0,0,0,0,0,0,0,0,0,0,40.8
5748,GP03-116768,JapanesePatentSumitaOpticalGlass(J),1991,A037130,Glass,Alkaline-earthSilicate,Boro-Silicate,OtherSilicate,Pressed,,,,OpticalUse,,,,,,,51.6,15.58,1.9,0,0,10.61,7.78,7.5,0,0,0,0,0,0,0,1.9,0,0,0,0,0,0,0,0,0,2.5,0,0,0,0,0,0,0,0.63,0,0,0,0,0,0,0,0,0,0,0,0,0,0,0,0,0,0,0,0,0,0,0,0,0,0,0,0,58.2
6656,GP05-154609,USPatent,1994,A5376597,Glass,Boro-Silicate,,,NonLead,,,,TableWare,,,,,,,65.31,1.02,0,0,1.89,5.99,0,6.84,5.25,0,0,0,0,0,0,7.82,0,0,0,0,0,0,0,0,0.12,0,0,0,0,0,5.75,0,0,0,0,0,0,0,0,0,0,0,0,0,0,0,0,0,0,0,0,0,0,0,0,0,0,0,0,0,0,0,47
16164,GP03-310002,EuropeanPatentOharaInc.(J),2012,A2495223,Glass,Alkaline-earthSilicate,OtherSilicate,,NonLead,,,,OpticalUse,Lens&Prism,,,,Ex.2,,61.54,0,0,0,0,8.11,0,9.31,2.62,0,0,0,0,0,0,12.15,0,0,0,0,0,0,0,0,0.06,3.54,0,0,0,0,0,0,0,2.67,0,0,0,0,0,0,0,0,0,0,0,0,0,0,0,0,0,0,0,0,0,0,0,0,0,0,0,0,52.4
993,GB02-011577,HandbookofGlassProperties,1986,v.001p.0567,Glass,AlkaliSilicate,Alkaline-earthSilicate,,,,,,,,,,,,,68,0,0,0,0,0,0,0,21.4,0,0,0,0,0,0,0,10.6,0,0,0,0,0,0,0,0,0,0,0,0,0,0,0,0,0,0,0,0,0,0,0,0,0,0,0,0,0,0,0,0,0,0,0,0,0,0,0,0,0,0,0,0,0,58.6
5296,GP05-100078,USPatentSchottAG(DE),1984,A4486541,Glass,Boro-Silicate,Lead-Silicate,,,,,,,,,,,,,50.17,19.64,0,0,0,0,9.57,0,4.58,0.08,0,0,0,0,0.01,0,0,0,2.52,0,0,0,0,0,0,3,0,0,0,0,1.98,0,0,5.94,0,0,0,0,0,0,0,0,0,0,0,0,0,0,0,0,0,0,0,0,0,0,0,0,0,1.36,1.13,0,40
11566,GP05-255947,JapanesePatentNipponElectricGlass(J),2004,A137145,Glass,Boro-Silicate,Alkaline-earthSilicate,,Pressed,Molded,,,OpticalUse,Lens&Prism,,,,Ex.6,,54.34,13.19,1.08,0,0.81,3.54,15.36,3.86,0,0,0,0,0,0,0,3.97,3.12,0,0,0,0,0,0,0,0.04,0.69,0,0,0,0,0,0,0,0,0,0,0,0,0,0,0,0,0,0,0,0,0,0,0,0,0,0,0,0,0,0,0,0,0,0,0,0,60.4
3191,GP03-050185,JapanesePatentSumitaOpticalGlass(J),1980,A136145,Glass,Alkaline-earthSilicate,AlkaliSilicate,Zinc-Silicate,,,,,Lens&Prism,,,,,,,60.72,4.49,0.92,0,15.4,0,4.19,3.94,1.92,0,0,0,0,0,0,5.46,0,0,0,0,0,0,0.16,0,0,0,0,0,0,0,0.78,0,0,2.03,0,0,0,0,0,0,0,0,0,0,0,0,0,0,0,0,0,0,0,0,0,0,0,0,0,0,0,0,52.6
1809,GB02-019559,HandbookofGlassData,1987,v.00Cp.0168,Glass,AlkaliSilicate,Lead-Silicate,,,,,,,,,,,,,83.06,0,0,0,0,0,0,0,7.72,0,0,0,0,0,0,0,0,0,9.22,0,0,0,0,0,0,0,0,0,0,0,0,0,0,0,0,0,0,0,0,0,0,0,0,0,0,0,0,0,0,0,0,0,0,0,0,0,0,0,0,0,0,0,46.6
6026,GP03-126234,JapanesePatentOharaInc.(J),1993,A017176,Glass,Alkaline-earthSilicate,Boro-Silicate,,NonLead,,,,Lens&Prism,,,,,,,51.72,8.5,0,0,7.91,9.65,0,5.96,3.92,0,0,0,0,0,0,5.45,0.71,0,0,0,0,0,0,0,0,0,0,0,0,0,5.56,0,0,0.6,0,0,0,0,0,0,0,0,0,0,0,0,0,0,0,0,0,0,0,0,0,0,0,0,0,0,0,0,49.2
14282,GP03-295598,JapanesePatentOharaInc.(J),2010,A024101,Glass,Alkaline-earthSilicate,AlkaliSilicate,,,,,,OpticalUse,Lens&Prism,,,,Ex.5,,53.37,10.01,2.26,5.19,6.22,9.82,4.67,4.84,1.78,0,0,0,0,0,0,1.71,0,0,0,0,0,0,0,0,0.07,0,0,0,0,0,0,0,0,0.06,0,0,0,0,0,0,0,0,0,0,0,0,0,0,0,0,0,0,0,0,0,0,0,0,0,0,0,0,59.8
6640,GP03-154476,USPatentCorningInc.(US),1994,A5371048,Glass,Alkaline-earthSilicate,,,,,,,Lens&Prism,,,,,,,52.33,16.47,5.54,0,0,22.16,2.82,0,0,0,0,0,0,0,0,0,0.57,0,0,0,0,0,0,0,0.12,0,0,0,0,0,0,0,0,0,0,0,0,0,0,0,0,0,0,0,0,0,0,0,0,0,0,0,0,0,0,0,0,0,0,0,0,0,60.4
13529,GP05-287023,JapanesePatentNipponElectricGlass(J),2008,A255002,Glass,Boro-Silicate,AlkaliSilicate,,Fiber,,,,Composite,,,,,Ex.1,,66.27,8.92,5.08,0,0,0.64,10.6,7.47,0.65,0,0,0,0,0,0,0.37,0,0,0,0,0,0,0,0,0,0,0,0,0,0,0,0,0,0,0,0,0,0,0,0,0,0,0,0,0,0,0,0,0,0,0,0,0,0,0,0,0,0,0,0,0,0,63
11563,GP03-255943,JapanesePatentNipponElectricGlass(J),2004,A137145,Glass,Alkaline-earthSilicate,Boro-Silicate,,Pressed,Molded,,,OpticalUse,Lens&Prism,,,,Ex.2,,51.54,14.45,2.24,0,0,3.85,17.73,3.46,0,0,0,0,0,0,0,0,5.18,0,0,0,0,0,0,0,0.05,1.5,0,0,0,0,0,0,0,0,0,0,0,0,0,0,0,0,0,0,0,0,0,0,0,0,0,0,0,0,0,0,0,0,0,0,0,0,60.2
9861,GP07-214522,EuropeanPatentSchottAG(DE),2001,A1106585,Glass,Zinc-Silicate,Lead-Silicate,,,,,,OpticalUse,Lens&Prism,,,,,,56.06,0,0,0,0,0,0,11.48,5.01,0,0,0,0,0,0,24.09,0,0,3.29,0,0,0,0.07,0,0,0,0,0,0,0,0,0,0,0,0,0,0,0,0,0,0,0,0,0,0,0,0,0,0,0,0,0,0,0,0,0,0,0,0,0,0,0,47.2
5733,GP02-116676,JapanesePatentHoyaCorp.(J),1991,A012341,Glass,AlkaliSilicate,,,Fiber,WaterResistant,,,OpticalTransmission,OpticalFiber,OpticalWaveguide,,,Clad.,,68.25,7.02,1.6,2.43,2.32,0,0,10.83,6.29,0,0,0,0,0,0,0,0,0,1.23,0,0,0,0.03,0,0,0,0,0,0,0,0,0,0,0,0,0,0,0,0,0,0,0,0,0,0,0,0,0,0,0,0,0,0,0,0,0,0,0,0,0,0,0,60.2
3970,GB02-096211,PropertiesofGlass,1954,v.001p.0235,Glass,AlkaliSilicate,Boro-Silicate,,,,,,,,,,,trace;MgO,,72.94,16.65,0.5,0,0.1,0,0,9.79,0,0,0,0,0,0,0,0,0,0,0,0,0,0.02,0,0,0,0,0,0,0,0,0,0,0,0,0,0,0,0,0,0,0,0,0,0,0,0,0,0,0,0,0,0,0,0,0,0,0,0,0,0,0,0,46.4
13151,XP06-281403,JapanesePatentOharaInc.(J),2007,A326722,Glass-Ceramics,Alumino-Silicate,,,GlassCeramics,,,,,,,,650-750C1-150hr+750-850C1-300hr,Ex.8,,63.27,0,16.88,1.37,1.23,0.45,9.22,0,0,0,0,0,0,0,0,0.42,0,0,0,0,0,0,0,0,0,0,0,0,0,0,2.16,0,0,1.12,0.04,0.05,3.79,0,0,0,0,0,0,0,0,0,0,0,0,0,0,0,0,0,0,0,0,0,0,0,0,0,55.6
11264,GP03-252477,JapanesePatentNipponSheetGlass(J),2003,A183047,Glass,Alkaline-earthSilicate,Alumino-Silicate,,Colored,,,,Illumination,,,,,Ex.13,,66.22,5,12.89,14.89,0,0,0,0,0,0,0,0,0,0,0,0,0,0,0,0,0,0,0,0,0,0,0,0,1,0,0,0,0,0,0,0,0,0,0,0,0,0,0,0,0,0,0,0,0,0,0,0,0,0,0,0,0,0,0,0,0,0,42
3860,GP05-071053,EuropeanPatentCorningInc.(US),1985,A0151346,Glass,Boro-Silicate,AlkaliSilicate,,,,,,OphthalmicLens,,,,,,,66.52,14.75,1.99,0,0,0,3.83,4.19,3.91,0,0,0,0,0,0,0,0,0,0,0,0,0,0,0,0,0,0,0,0,0,2.76,0,0,1.02,0,0,0,0,0,0,0,0,0,0,0,0,0,0,0,0,0,0,0,0,0,0,0,0,0,1.02,0,0,56.5
8536,GP02-293478,USPatentOharaInc.(J),2009,A7572746,Glass,AlkaliSilicate,,,,,,,OpticalUse,Lens&Prism,,,,Ex.7,,74.41,2.16,0.18,2.33,0,0,2.72,9.08,9.03,0,0,0,0,0,0,0,0,0,0,0,0,0,0,0,0.09,0,0,0,0,0,0,0,0,0,0,0,0,0,0,0,0,0,0,0,0,0,0,0,0,0,0,0,0,0,0,0,0,0,0,0,0,0,61
2045,GB02-019125,HandbookofGlassData,1987,v.00Cp.0157,Glass,AlkaliSilicate,Lead-Silicate,,,,,,,,,,,,,56.99,0,0,0,0,0,0,18.74,0,0,0,0,0,0,0,0,0,0,24.27,0,0,0,0,0,0,0,0,0,0,0,0,0,0,0,0,0,0,0,0,0,0,0,0,0,0,0,0,0,0,0,0,0,0,0,0,0,0,0,0,0,0,0,29.5
4811,GP02-094163,USPatentCorningInc.(US),1985,A4540672,Glass,AlkaliSilicate,Boro-Silicate,,,,,,OphthalmicLens,,,,,,,58.28,7.3,0.31,0,0,0,9.04,2.59,9.36,0,0,0,0,0,0,0,0,0,0,0,0,0,0.1,0,0,0,0,0,0,0,12.49,0,0,0.52,0,0,0,0,0,0,0,0,0,0,0,0,0,0,0,0,0,0,0,0,0,0,0,0,0,0,0,0,41
5737,GP02-116686,JapanesePatentHoyaCorp.(J),1991,A012341,Glass,AlkaliSilicate,,,Fiber,WaterResistant,,,OpticalTransmission,OpticalFiber,OpticalWaveguide,,,Clad,,63.8,0,3.23,6.54,3.52,0,5.95,0,13.52,0,0,0,0,0,0,1.62,0,0,1.74,0,0,0,0.07,0,0,0,0,0,0,0,0,0,0,0,0,0,0,0,0,0,0,0,0,0,0,0,0,0,0,0,0,0,0,0,0,0,0,0,0,0,0,0,57.9
6729,GP09-155521,JapanesePatentOharaInc.(J),1994,A115969,Glass,OtherSilicate,AlkaliSilicate,,,,,,Lens&Prism,,,,,,,53.57,0,0,0,0,0,6.16,10.6,9.07,0,0,0,0,0,0,0,0,0,0,0,0,0,0,0,0.05,0,0,0,0,0,20.56,0,0,0,0,0,0,0,0,0,0,0,0,0,0,0,0,0,0,0,0,0,0,0,0,0,0,0,0,0,0,0,34.5
15036,GP03-301332,JapanesePatentNipponElectricGlass(J),2011,A079688,Glass,Alkaline-earthSilicate,AlkaliSilicate,Boro-Silicate,,,,,OpticalUse,Lens&Prism,,,,Ex.8,,53.61,9.25,0.7,3.55,0,13.07,11.98,1.15,0,0,0,0,0,0,0,4.4,2.07,0,0,0,0,0,0,0,0,0.22,0,0,0,0,0,0,0,0,0,0,0,0,0,0,0,0,0,0,0,0,0,0,0,0,0,0,0,0,0,0,0,0,0,0,0,0,57.7
12134,GP04-265443,JapanesePatentSchottAG(DE),2005,A515954,Glass,Lead-Silicate,,,,,,,OpticalUse,Lens&Prism,,,,Ex.5,,50.66,0,0,0,0,0,0,1.07,0.71,0,0,0,0,0,0,0,0,0,42.17,0,0,0,0,0,0.23,0,0,0,0,0,0,0,0,5.16,0,0,0,0,0,0,0,0,0,0,0,0,0,0,0,0,0,0,0,0,0,0,0,0,0,0,0,0,23.55
11266,GP06-252480,JapanesePatentNipponSheetGlass(J),2003,A183047,Glass,Alumino-Silicate,AlkaliSilicate,,Colored,,,,Illumination,,,,,Ex.12,,68.22,0,14.89,5,0,0,9.89,0,0,0,0,0,0,0,0,0,0,0,0,0,0,0,0,0,0,0,0,0,1,0,0,0,0,1,0,0,0,0,0,0,0,0,0,0,0,0,0,0,0,0,0,0,0,0,0,0,0,0,0,0,0,0,42
7408,GB04-174661,DataBookofGlassComposition(J),1991,v.001p.0095,Glass,Lead-Silicate,,,,,,,OpticalUse,Lens&Prism,,,,SF6,,56.86,0,0,0,0,0,0,1.02,1.35,0,0,0,0,0,0,0,0,0,40.57,0,0,0,0.19,0,0,0,0,0,0,0,0,0,0,0,0,0,0,0,0,0,0,0,0,0,0,0,0,0,0,0,0,0,0,0,0,0,0,0,0,0,0,0,25.5
2492,GP05-028939,JapanesePatentCorningInc.(US),1985,A161351,Glass,Boro-Silicate,AlkaliSilicate,OtherSilicate,,,,,OphthalmicLens,,,,,,,68.35,13.08,2.02,0,0,0,0,6.3,3.96,0,0,0,0,0,0,1.57,0,0,0,0,0,0,0.1,0,0,0,0,0,0,0,3.6,0,0,0,0,0,0,0,0,0,0,0,0,0,0,0,0,0,0,0,0,0,0,0,0,0,0,0,0,1.01,0,0,54.6
3864,GB02-096064,PropertiesofGlass,1954,v.001p.0232,Glass,AlkaliSilicate,Alkaline-earthSilicate,,,,,,,,,,,,,74.33,0,0.22,0.45,12.41,0,0,12.52,0,0,0,0,0,0,0,0,0,0,0,0,0,0.06,0,0,0,0,0,0,0,0,0,0,0,0,0,0,0,0,0,0,0,0,0,0,0,0,0,0,0,0,0,0,0,0,0,0,0,0,0,0,0,0,59.7
4546,GP02-116658,JapanesePatentHoyaCorp.(J),1991,A012341,Glass,AlkaliSilicate,Lead-Silicate,,Fiber,WaterResistant,,,OpticalTransmission,OpticalFiber,OpticalWaveguide,,,Clad.,,73.67,0,1.6,0,0,0,11.39,4.75,4.58,0,0,0,0,0,0,0,0,0,3.99,0,0,0,0,0,0,0,0,0,0,0,0,0,0,0,0,0,0,0,0,0,0,0,0,0,0,0,0,0,0,0,0,0,0,0,0,0,0,0,0,0,0,0,55
10874,GP02-227730,USPatentSchottAG(DE),2003,A6551952,Glass,AlkaliSilicate,OtherSilicate,,NonLead,,,,OpticalUse,,,,,Ex.6,,61.82,0,4.66,0,0,0,0,12.05,8.65,0,0,0,0,0,0,0,0,0,0,0,0,0,0,0,0.07,0,0,0,0,0,12.75,0,0,0,0,0,0,0,0,0,0,0,0,0,0,0,0,0,0,0,0,0,0,0,0,0,0,0,0,0,0,0,42.33
7393,GB07-174628,DataBookofGlassComposition(J),1991,v.001p.0090,Glass,Zinc-Silicate,Boro-Silicate,AlkaliSilicate,,,,,OpticalUse,Lens&Prism,,,,ZK1,,63.46,6.88,0,0,0,0,0,1.1,11.63,0,0,0,0,0,0,16.82,0,0,0,0,0,0,0.1,0,0,0,0,0,0,0,0,0,0,0,0,0,0,0,0,0,0,0,0,0,0,0,0,0,0,0,0,0,0,0,0,0,0,0,0,0,0,0,58.1
11984,GP07-262372,USPatent,2004,A0229743,Glass,Zinc-Silicate,Alkaline-earthSilicate,,,,,,OpticalUse,Lens&Prism,,,,S.Wolffetal.Ex.4,,51.13,5.88,2.68,0,7.3,2.67,11.42,2.2,1.45,0,0,0,0,0,0,11.75,0,0,0,0,0,0,0,0,0,1.05,0,0,0,0,0,0,0,0.55,0,0,1.92,0,0,0,0,0,0,0,0,0,0,0,0,0,0,0,0,0,0,0,0,0,0,0,0,0,55.63
9568,GP04-212020,JapanesePatent,2001,A180970,Glass,Lead-Silicate,,,,,,,OpticalUse,Lens&Prism,,,,,,52.64,0,0,0,0,0,7.41,16.59,10.08,0,0,0,0,0,0,2.92,0,0,10.28,0,0,0,0.08,0,0,0,0,0,0,0,0,0,0,0,0,0,0,0,0,0,0,0,0,0,0,0,0,0,0,0,0,0,0,0,0,0,0,0,0,0,0,0,37.7
9567,GP07-212019,JapanesePatent,2001,A180970,Glass,Zinc-Silicate,,,,,,,OpticalUse,Lens&Prism,,,,,,61.43,0,0,0,0,0,0,12.65,7.03,0,0,0,0,0,0,18.27,0,0,0.55,0,0,0,0.07,0,0,0,0,0,0,0,0,0,0,0,0,0,0,0,0,0,0,0,0,0,0,0,0,0,0,0,0,0,0,0,0,0,0,0,0,0,0,0,52.8
8014,GP03-181577,JapanesePatent,1998,A212133,Glass,Alkaline-earthSilicate,,,NonLead,,,,OpticalUse,Lens&Prism,,,,,,55.4,8.7,2.26,0,0,22.1,0,0,0,0,0,0,0,0,0,9.33,0,0,0,0,0,0,0,0,0.09,0,0,0,0,0,1.5,0,0,0.62,0,0,0,0,0,0,0,0,0,0,0,0,0,0,0,0,0,0,0,0,0,0,0,0,0,0,0,0,53.72
5399,GP02-104693,USPatentNikonCorp.(J),1989,A4812423,Glass,AlkaliSilicate,,,,,,,Lens&Prism,OphthalmicLens,,,,Lightweightglass,,63.11,0,0,0,0,0,11.63,0,11.74,0,0,0,0,0,0,0,0,0,0,0,0,0,0.06,0,0,0,0,0,0,0,13.45,0,0,0,0,0,0,0,0,0,0,0,0,0,0,0,0,0,0,0,0,0,0,0,0,0,0,0,0,0,0,0,42.04
11117,GJ03-245094,J.Res.NationalBureauofStandards,1951,v.046p.0176,Glass,Alkaline-earthSilicate,AlkaliSilicate,Zinc-Silicate,,,,,OpticalUse,,,,,densitybyvolumeter,,65.71,4.11,0,0,0,15.96,0,0.51,6.49,0,0,0,0,0,0,7.03,0,0,0,0,0,0,0.08,0,0.11,0,0,0,0,0,0,0,0,0,0,0,0,0,0,0,0,0,0,0,0,0,0,0,0,0,0,0,0,0,0,0,0,0,0,0,0,0,57.4
2069,GB02-026187,HandbookofGlassData,1987,v.00Cp.0589,Glass,AlkaliSilicate,OtherSilicate,,,,,,,,,,,,,70,0,0,0,0,0,0,25,0,0,0,0,0,0,0,0,0,0,0,0,0,0,0,0,0,0,0,0,0,0,5,0,0,0,0,0,0,0,0,0,0,0,0,0,0,0,0,0,0,0,0,0,0,0,0,0,0,0,0,0,0,0,49.7
2362,GB07-024301,HandbookofGlassData,1987,v.00Cp.0684,Glass,Zinc-Silicate,Alkaline-earthSilicate,,,,,,,,,,,,,60,0,0,0,0,16,0,0,0,0,0,0,0,0,0,24,0,0,0,0,0,0,0,0,0,0,0,0,0,0,0,0,0,0,0,0,0,0,0,0,0,0,0,0,0,0,0,0,0,0,0,0,0,0,0,0,0,0,0,0,0,0,52.7
2921,GP03-044200,JapanesePatentSumitaOpticalGlass(J),1980,A037431,Glass,Alkaline-earthSilicate,AlkaliSilicate,Zinc-Silicate,,,,,Lens&Prism,,,,,,,64.09,2.71,0.43,0,18.51,0,0,4.06,3.13,0,0,0,0,0,0,5.02,0,0,0,0,0,0,0.16,0,0,0,0,0,0,0,1.18,0,0,0.71,0,0,0,0,0,0,0,0,0,0,0,0,0,0,0,0,0,0,0,0,0,0,0,0,0,0,0,0,55.6
7416,GB03-174671,DataBookofGlassComposition(J),1991,v.001p.0097,Glass,Alkaline-earthSilicate,Zinc-Silicate,,,,,,OpticalUse,Lens&Prism,,,,BaF6,,67.33,1.2,0,0,0,11.13,0,0.67,5.57,0,0,0,0,0,0,8.59,0,0,5.3,0,0,0,0.21,0,0,0,0,0,0,0,0,0,0,0,0,0,0,0,0,0,0,0,0,0,0,0,0,0,0,0,0,0,0,0,0,0,0,0,0,0,0,0,48.5
8654,GP05-296964,USPatent,2010,A0093510,Glass,Boro-Silicate,,,Fiber,,,,,,,,,T.Tanakaetal.Ex.8,,74.1,9.07,3.41,1.57,1.69,0,0,6.11,1.68,0,0,0,0,0,0,0,0,0,0,0,0,0,0,0,0,0,0,0,0,0,2.37,0,0,0,0,0,0,0,0,0,0,0,0,0,0,0,0,0,0,0,0,0,0,0,0,0,0,0,0,0,0,0,55
1048,GB03-012582,HandbookofGlassProperties,1986,v.001p.0592,Glass,Alkaline-earthSilicate,Zinc-Silicate,,,,,,,,,,,,,56,0,0,0,0,24,0,0,0,0,0,0,0,0,0,20,0,0,0,0,0,0,0,0,0,0,0,0,0,0,0,0,0,0,0,0,0,0,0,0,0,0,0,0,0,0,0,0,0,0,0,0,0,0,0,0,0,0,0,0,0,0,52
6761,GP03-155822,JapanesePatent,1994,A183774,Glass,Alkaline-earthSilicate,AlkaliSilicate,,NonLead,,,,TableWare,,,,,,,60.75,1.32,0,0,5.03,5.98,1.18,5.69,5.99,0,0,0,0,0,0,6.93,0,0,0,0,0,0,0,0,0.1,0,0,0,0,0,7.06,0,0,0,0,0,0,0,0,0,0,0,0,0,0,0,0,0,0,0,0,0,0,0,0,0,0,0,0,0,0,0,45.5
4356,GB04-099529,PropertiesofGlass,1954,v.001p.0425,Glass,Lead-Silicate,AlkaliSilicate,,,,,,OpticalUse,,,,,Type:8653L.F.,,77.33,0,0.16,0,0.44,0,0,0,9.78,0,0,0,0,0,0,0,0,0,12.25,0,0,0,0.04,0,0,0,0,0,0,0,0,0,0,0,0,0,0,0,0,0,0,0,0,0,0,0,0,0,0,0,0,0,0,0,0,0,0,0,0,0,0,0,42.9
4813,GP02-094165,USPatentCorningInc.(US),1985,A4540672,Glass,AlkaliSilicate,Boro-Silicate,,,,,,OphthalmicLens,,,,,,,54.56,6.67,0,8.97,0,0,10.49,1.94,7.03,0,0,0,0,0,0,0,0,0,0,0,0,0,0,0,0,0,0,0,0,0,10.34,0,0,0,0,0,0,0,0,0,0,0,0,0,0,0,0,0,0,0,0,0,0,0,0,0,0,0,0,0,0,0,42.8
7743,GP09-178834,JapanesePatentOharaInc.(J),1997,A142872,Glass,OtherSilicate,,,,,,,Lens&Prism,OpticalUse,,,,,,58.56,0,0,0,5.75,0,6.87,11.04,6.23,0,0,0,0,0,0,2.4,0,0,0,0,0,0,0,0,0.03,0,0,0,9.12,0,0,0,0,0,0,0,0,0,0,0,0,0,0,0,0,0,0,0,0,0,0,0,0,0,0,0,0,0,0,0,0,0,28.26
6028,GP03-126237,JapanesePatentOharaInc.(J),1993,A017176,Glass,Alkaline-earthSilicate,Boro-Silicate,,NonLead,,,,Lens&Prism,,,,,,,56.11,10.45,0,0,6.68,13.99,0,0,6.5,0,0,0,0,0,0,0,1.48,0,0,0,0,0,0,0,0.02,0,0,0,0,0,3.83,0,0,0.93,0,0,0,0,0,0,0,0,0,0,0,0,0,0,0,0,0,0,0,0,0,0,0,0,0,0,0,0,52.3
4285,GB02-098952,PropertiesofGlass,1954,v.001p.0426,Glass,AlkaliSilicate,Boro-Silicate,Alkaline-earthSilicate,,,,,,,,,,Boro-silicateCrown,,72.99,9.61,0,0,0,1.16,0,16.17,0,0,0,0,0,0,0,0,0,0,0,0,0,0,0,0,0.07,0,0,0,0,0,0,0,0,0,0,0,0,0,0,0,0,0,0,0,0,0,0,0,0,0,0,0,0,0,0,0,0,0,0,0,0,0,63.9
5419,GP02-105012,USPatentCorningInc.(US),1989,A4822758,Glass,AlkaliSilicate,Boro-Silicate,,,,,,OphthalmicLens,,,,,,,62.11,2.8,0.32,0,2.77,0,1.1,8.75,8.01,0,0,0,0,0,0,0,0,0,0,0,0,0,0.1,0,0,0,0,0,0,0,13.33,0,0,0.69,0,0,0,0,0,0,0,0,0,0,0,0,0,0,0,0,0,0,0,0,0,0,0,0,0,0,0,0,40.5
2064,GB02-019483,HandbookofGlassData,1987,v.00Cp.0166,Glass,AlkaliSilicate,Alkaline-earthSilicate,,,,,,,,,,,,,58.8,0,0,0,0,0,0,0,24,0,0,0,0,0,0,0,17.2,0,0,0,0,0,0,0,0,0,0,0,0,0,0,0,0,0,0,0,0,0,0,0,0,0,0,0,0,0,0,0,0,0,0,0,0,0,0,0,0,0,0,0,0,0,55.8
1056,GB03-012698,HandbookofGlassProperties,1986,v.001p.0595,Glass,Alkaline-earthSilicate,Boro-Silicate,,,,,,,,,,,,,59.4,12.5,0,0,0,28.1,0,0,0,0,0,0,0,0,0,0,0,0,0,0,0,0,0,0,0,0,0,0,0,0,0,0,0,0,0,0,0,0,0,0,0,0,0,0,0,0,0,0,0,0,0,0,0,0,0,0,0,0,0,0,0,0,59.5
6763,GJ05-220850,GlassScienceandTechnology,2002,v.075p.0163,Glass,Boro-Silicate,,,Doped(Stuffed),,,,,,,,,,,73.77,20.94,1,0,0,0,0,3.99,0,0,0,0,0.3,0,0,0,0,0,0,0,0,0,0,0,0,0,0,0,0,0,0,0,0,0,0,0,0,0,0,0,0,0,0,0,0,0,0,0,0,0,0,0,0,0,0,0,0,0,0,0,0,0,65
12348,GP04-268269,JapanesePatentSchottAG(DE),2005,A194182,Glass,Lead-Silicate,,,,,,,OpticalUse,Lens&Prism,,,,Ex.1,,53.9,0,0,0,0,0,0,0.86,0.85,0,0,0,0,0,0,0,0,0,44.19,0,0,0,0.2,0,0,0,0,0,0,0,0,0,0,0,0,0,0,0,0,0,0,0,0,0,0,0,0,0,0,0,0,0,0,0,0,0,0,0,0,0,0,0,23.79
4230,GP05-080674,USPatentCorningInc.(US),1986,A4565791,Glass,Boro-Silicate,AlkaliSilicate,,,,,,OphthalmicLens,,,,,,,58.2,17.88,4.17,0,0,0,1.14,0,13.58,0,0,0,0,0,0,0,0,0,0,0,0,0,0.1,0,0,0,0,0,0,0,3.83,0,0,0,0,0,0,0,0,0,0,0,0,0,0,0,0,0,0,0,0,0,0,0,0,0,0,0,0,1.09,0,0,54.3
10206,GP02-222507,JapanesePatentNipponSheetGlass(J),2002,A121048,Glass,AlkaliSilicate,Alkaline-earthSilicate,,NonLead,,,,Substrate,,,,,,,54,0,0,14,0,4,15,5,0,0,0,0,0,0,0,0,0,0,0,0,0,0,0,0,0,0,0,0,0,0,4,0,0,1,0,0,0,3,0,0,0,0,0,0,0,0,0,0,0,0,0,0,0,0,0,0,0,0,0,0,0,0,43.5
8304,GP03-187763,JapanesePatentOharaInc.(J),1999,A049530,Glass,Alkaline-earthSilicate,,,Molded,HotPressed,Pressed,,Lens&Prism,OpticalUse,,,,,,64.85,5.82,2.41,0,0,12,8,0,3.69,0,0,0,0,0,0,2.58,0,0,0,0,0,0,0,0,0.02,0,0,0,0,0,0.63,0,0,0,0,0,0,0,0,0,0,0,0,0,0,0,0,0,0,0,0,0,0,0,0,0,0,0,0,0,0,0,58.9
2621,GP09-031165,JapanesePatent,1984,A003041,Glass,OtherSilicate,AlkaliSilicate,Alkaline-earthSilicate,,,,,OphthalmicLens,,,,,,,65.52,0,0,0,10.65,0,0,10.14,2,0,0,0,0,0,0,0,0,0,0,0,0,0,0.03,0,0,0,0,0,0,0,11.65,0,0,0,0,0,0,0,0,0,0,0,0,0,0,0,0,0,0,0,0,0,0,0,0,0,0,0,0,0,0,0,41.65
8462,GP06-290147,USPatentNipponSheetGlass(J),2009,A7531475,Glass,Alumino-Silicate,,,,,,,IRAbsorbingMaterial,,,,Annealedat800Cfor30min.,Ex.2,,70.22,0,13.89,3,0,0,8.89,0,0,0,0,0,0,0,0,0,0,0,0,0,0,0,0,0,0,0,0,0,1,0,2,0,0,1,0,0,0,0,0,0,0,0,0,0,0,0,0,0,0,0,0,0,0,0,0,0,0,0,0,0,0,0,68
3240,GP03-052766,JapanesePatentOharaInc.(J),1982,A205338,Glass,Alkaline-earthSilicate,Zinc-Silicate,Lead-Silicate,,,,,,,,,,,,50.63,5.14,1.75,0,0,20.14,0,0,0,0,0,0,0,0,0,16.48,0,0,2,0,0,0,0.22,0,0,0,0,0,0,0,0,0,0,3.62,0,0,0,0,0,0,0,0,0,0,0,0,0,0,0,0,0,0,0,0,0,0,0,0,0,0,0,0,46
3669,GP04-063331,JapanesePatentSumitaOpticalGlass(J),1982,A034042,Glass,Lead-Silicate,Boro-Silicate,,,,,,Lens&Prism,,,,,,,59.26,5.1,0,0,0,0,0,0,0,0,0,0,0,0,0,0,0,0,35.52,0,0,0,0.12,0,0,0,0,0,0,0,0,0,0,0,0,0,0,0,0,0,0,0,0,0,0,0,0,0,0,0,0,0,0,0,0,0,0,0,0,0,0,0,28.3
875,GB03-012815,HandbookofGlassProperties,1986,v.001p.0597,Glass,Alkaline-earthSilicate,OtherSilicate,,,,,,,,,,,,,70,0,0,0,0,28,0,0,0,0,0,0,0,0,0,0,0,0,0,0,0,0,0,0,0,2,0,0,0,0,0,0,0,0,0,0,0,0,0,0,0,0,0,0,0,0,0,0,0,0,0,0,0,0,0,0,0,0,0,0,0,0,56
7352,GP05-252960,JapanesePatentHoyaCorp.(J),2003,A292339,Glass,Boro-Silicate,AlkaliSilicate,,,,,,Lens&Prism,LiquidCrystalDisplay,,,,Ex.5,,70.98,13,1,0,3,2,0,10,0,0,0,0,0,0,0,0,0,0,0,0,0,0,0,0,0.02,0,0,0,0,0,0,0,0,0,0,0,0,0,0,0,0,0,0,0,0,0,0,0,0,0,0,0,0,0,0,0,0,0,0,0,0,0,64.2
6047,GP05-127277,JapanesePatentSumitaOpticalGlass(J),1993,A193979,Glass,Boro-Silicate,Alumino-Silicate,,Pressed,,,,Lens&Prism,,,,,,,55.41,19.64,4.08,4.42,0,0,13.92,0,2.52,0,0,0,0,0,0,0,0,0,0,0,0,0,0,0,0,0,0,0,0,0,0,0,0,0,0,0,0,0,0,0,0,0,0,0,0,0,0,0,0,0,0,0,0,0,0,0,0,0,0,0,0,0,65.3
13241,XP06-282398,EuropeanPatentOharaInc.(J),2007,A1864952,Glass-Ceramics,Alumino-Silicate,,,GlassCeramics,,,,,,,,,Ex.10,,63.67,0,16.1,1.7,1.46,0.54,9.15,0,0,0,0,0,0,0,0,0.5,0,0,0,0,0,0,0,0,0,0,0,0,0,0,2.14,0,0,1.11,0,0.02,3.61,0,0,0,0,0,0,0,0,0,0,0,0,0,0,0,0,0,0,0,0,0,0,0,0,0,55.3
2090,GP09-030739,JapanesePatentOharaInc.(J),1983,A049640,Glass,OtherSilicate,Boro-Silicate,AlkaliSilicate,Molded,WaterResistant,,,OpticsOptoelectronics,,,,,,,78.67,10.6,1.55,0,0,0,0,3.89,2.56,0,0,0,0,0,0,0,0,0,0,0,0,0,0,0,2.72,0,0,0,0,0,0,0,0,0,0,0,0,0,0,0,0,0,0,0,0,0,0,0,0,0,0,0,0,0,0,0,0,0,0,0,0,0,58
2663,GP04-033825,JapanesePatentHoyaCorp.(J),1985,A209707,Glass,Lead-Silicate,AlkaliSilicate,,Fiber,,,,Sensor,,,,,,,57.52,0,0,0,0,0,0,0.4,1.74,0,0,0,0,0,0,0,0,0,40.32,0,0,0,0,0,0,0,0,0,0,0,0,0,0,0,0,0,0,0,0,0,0,0,0,0,0,0,0,0,0,0,0,0,0,0,0,0,0,0,0,0,0,0,25.6
2484,GP03-028853,JapanesePatentOharaInc.(J),1985,A122747,Glass,Alkaline-earthSilicate,Zinc-Silicate,Boro-Silicate,,,,,Lens&Prism,,,,,,,52.94,5.19,1.18,0,16.11,0,10.08,4.86,0,0,0,0,0,0,0,8.14,0,0,0,0,0,0,0,0,0.04,0,0,0,0,0,0,0,0,1.46,0,0,0,0,0,0,0,0,0,0,0,0,0,0,0,0,0,0,0,0,0,0,0,0,0,0,0,0,55.8
13924,GP07-292724,JapanesePatentSchottAG(DE),2009,A196878,Glass,Zinc-Silicate,AlkaliSilicate,,Fiber,,,,OpticalFiber,,,,,Ex.7,,56.77,0,0,0,0,0.42,1.97,7.95,4.94,0,0,0,0,0,0,24.36,0,0,0,0,0,0,0.12,0,0,1.24,0,0,0,0,0,0,0,2.22,0,0,0,0,0,0,0,0,0,0,0,0,0,0,0,0,0,0,0,0,0,0,0,0,0,0,0,0,51.06
3751,GP09-067763,JapanesePatentHoyaCorp.(J),1981,A059640,Glass,OtherSilicate,AlkaliSilicate,Boro-Silicate,,,,,OphthalmicLens,,,,,,,61.52,3.88,1.47,0,0,0,14.09,5.81,1.78,0,0,0,0,0,0,0,0,0,0,0,0,0,0,0,0,0,0,0,0,0,11.44,0,0,0,0,0,0,0,0,0,0,0,0,0,0,0,0,0,0,0,0,0,0,0,0,0,0,0,0,0,0,0,41.3
14286,GP03-295692,JapanesePatentOharaInc.(J),2010,A047425,Glass,Alkaline-earthSilicate,Boro-Silicate,,,,,,OpticalUse,Lens&Prism,,,,Ex.1,,51.28,19.53,2.85,0,0,25.1,0,0.41,0,0,0,0,0,0,0,0.76,0,0,0,0,0,0,0,0,0.03,0,0,0,0,0,0.04,0,0,0,0,0,0,0,0,0,0,0,0,0,0,0,0,0,0,0,0,0,0,0,0,0,0,0,0,0,0,0,60.7
1902,GB09-021486,HandbookofGlassData,1987,v.00Cp.0398,Glass,OtherSilicate,AlkaliSilicate,,,,,,,,,,,,,76.25,0,0,0,0,0,0,18.48,0,0,0,0,0,0,0,0,0,0,0,0,0,0,0,0,0,0,0,0,5.27,0,0,0,0,0,0,0,0,0,0,0,0,0,0,0,0,0,0,0,0,0,0,0,0,0,0,0,0,0,0,0,0,0,41.13
4677,GP09-092651,USPatentSchottAG(DE),1985,A4562161,Glass,OtherSilicate,Boro-Silicate,AlkaliSilicate,AlkaliResistant,AcidResistant,,,Lens&Prism,OphthalmicLens,,,,,,57.09,6.79,0.75,2.34,1.36,0,14.85,4.96,3.17,0,0,0,0,0,0,0,0,0,0,0,0,0,0,0,0,0,0,0,0,0,8.51,0,0,0.14,0,0,0,0,0,0,0,0,0,0,0,0,0,0,0,0,0,0,0,0,0,0,0,0,0,0,0,0,43.8
7236,GP02-169179,JapanesePatentHoyaCorp.(J),1996,A290936,Glass,AlkaliSilicate,OtherSilicate,,NonLead,,,,OpticalUse,Lens&Prism,,,,,,56.03,0,1.69,0,0,0,0,20.89,13.75,0,0,0,0,0,0,0,0,0,0,0,0,0,0,0,0.15,0,0,0,4.45,0,0,0,0,0,0,0,3.04,0,0,0,0,0,0,0,0,0,0,0,0,0,0,0,0,0,0,0,0,0,0,0,0,0,40.6
9936,GP09-214886,EuropeanPatentSchottAG(DE),2001,A1156989,Glass,OtherSilicate,,,,,,,Composite,Filler,,,,HighproportionofZrO2,,64.97,3.71,0.66,1.68,9.33,1.68,0,8.44,0,0,0,0,0,0,0,0,0,0,0,0,0,0,0,0,0,0,0,0,0,0,0,0,0,9.53,0,0,0,0,0,0,0,0,0,0,0,0,0,0,0,0,0,0,0,0,0,0,0,0,0,0,0,0,53.19
