Repository: hori1537/rexrexxion-about-SP

File: input_csv/inputcsv_SiO2_0.01-100.00_youngsmodulus.csv (part 16 of 53)
No.,GlassNo.,DataSource,Year,DataSourceNumber,State,GlassSystem1,GlassSystem2,GlassSystem3,Appearance1,Appearance2,Appearance3,Appearance4,Usage1,Usage2,Usage3,Usage4,ThermalTreatment,Note,GlassNo.(Structure),SiO2,B2O3,Al2O3,MgO,CaO,BaO,Li2O,Na2O,K2O,Ag2O,MnO,FeO,CoO,NiO,CuO,ZnO,SrO,CdO,PbO,SnO,Cr2O3,Fe2O3,As2O3,Y2O3,Sb2O3,La2O3,Nd2O3,Gd2O3,Bi2O3,Co3O4,TiO2,MnO2,GeO2,ZrO2,CeO2,SnO2,P2O5,Ta2O5,Nb2O3,SO3,MoO3,WO3,H2O,LiF,NaF,KF,MgF2,CaF2,SrF2,BaF2,ZnF2,PbF2,YF3,AlF3,LaF3,GdF3,YbF3,ErF3,F,Cl,Br,Ag,Young'sModulusatRT(GPa)
9052,XP06-302657,USPatentCorningInc.(US),2011,A0092353,Glass-Ceramics,Alumino-Silicate,AlkaliSilicate,,,,,,ElectronicsElectrical,Container,,,,Ex.1,,69.36,1.83,12.58,2.85,0,0,7.69,0.31,0,0,0,0,0,0,0,1.73,0,0,0,0,0,0,0,0,0,0,0,0,0,0,3.52,0,0,0,0,0.13,0,0,0,0,0,0,0,0,0,0,0,0,0,0,0,0,0,0,0,0,0,0,0,0,0,0,86
5884,XP03-225185,USPatent,2002,A0028740,Glass-Ceramics,Alkaline-earthSilicate,Alumino-Silicate,,,,,,Substrate,MagneticMemoryDisk,,,,X.Zouetal.(JP)1sttreatment:810C4h2ndtreatment:1000C4hCrystal:Mg-Al-titanate,,48.05,0,10.32,33.57,0,0,0,0,0,0,0,0,0,0,0,0,0,0,0,0,0,0,0,0.53,0,0,0,0,0,0,7.53,0,0,0,0,0,0,0,0,0,0,0,0,0,0,0,0,0,0,0,0,0,0,0,0,0,0,0,0,0,0,0,138.4
1502,GP06-069647,JapanesePatentNat.Inst.Mat.Sci.(J),1981,A129632,Glass,Alumino-Silicate,OtherSilicate,,AlkaliResistant,,,,ReinforcementofCement,,,,,,,50,0,26.52,0,0,0,0,0,0,0,0,0,0,0,0,0,0,0,0,0,0,0,0,0,0,19.13,0,0,0,0,0,0,0,4.35,0,0,0,0,0,0,0,0,0,0,0,0,0,0,0,0,0,0,0,0,0,0,0,0,0,0,0,0,95
1686,GJ06-078624,GlassTechnology,1970,v.011p.0076,Glass,Alumino-Silicate,Alkaline-earthSilicate,Aluminate,NonAlkali,,,,,,,,,,,5.68,0,31.19,8.47,51.88,0,0,0,0,0,0,0,0,0,0,0,0,0,0,0,0,0,0,0,0,0,0,0,0,0,0,0,0,2.78,0,0,0,0,0,0,0,0,0,0,0,0,0,0,0,0,0,0,0,0,0,0,0,0,0,0,0,0,113.2
9433,GP05-309138,JapanesePatentHoyaCorp.(J),2012,A176887,Glass,Boro-Silicate,Alumino-Silicate,,NonAlkali,,,,LiquidCrystalDisplay,Substrate,,,,Ex.4,,68,10,11,3.2,7,0,0,0,0,0,0,0,0,0,0,0,0.5,0,0,0,0,0,0.1,0,0.1,0,0,0,0,0,0,0,0,0,0,0.1,0,0,0,0,0,0,0,0,0,0,0,0,0,0,0,0,0,0,0,0,0,0,0,0,0,0,73.1
1125,GC02-051347,CorningInc.(US),1976,70,Glass,AlkaliSilicate,Alkaline-earthSilicate,,Tube,BlownBottleBulb,,,Lamp,ElectronicsElectrical,Medical,Fiber,,PharmaceuticalTube,,70.33,0,1.75,7.38,7.43,0,0,12.48,0.63,0,0,0,0,0,0,0,0,0,0,0,0,0,0,0,0,0,0,0,0,0,0,0,0,0,0,0,0,0,0,0,0,0,0,0,0,0,0,0,0,0,0,0,0,0,0,0,0,0,0,0,0,0,70.56
10371,GP03-352230,USPatentOthers,2013,A0217822,Glass,Alkaline-earthSilicate,Alumino-Silicate,,Melting,Fiber,AcidResistant,,PlasticsFRP,Energy,,,,ex.1-17,,66.97,0,9.11,7.68,15.46,0,0,0,0,0,0,0,0,0,0,0,0,0,0,0,0,0,0,0,0,0,0,0,0,0,0.78,0,0,0,0,0,0,0,0,0,0,0,0,0,0,0,0,0,0,0,0,0,0,0,0,0,0,0,0,0,0,0,82.11
2494,GJ35-144335,GlassPhysics&Chemistry,1992,v.018p.0159,Glass,Germanate,,,,,,,,,,,,,,18.56,0,0,0,0,0,0,10.06,0,0,0,0,0,0,0,0,0,0,0,0,0,0,0,0,0,0,0,0,0,0,0,0,71.38,0,0,0,0,0,0,0,0,0,0,0,0,0,0,0,0,0,0,0,0,0,0,0,0,0,0,0,0,0,70.4
4317,XP03-210966,JapanesePatentKonicaMinolta(J),2001,A026447,Glass-Ceramics,Alkaline-earthSilicate,Alumino-Silicate,,,,,,MagneticMemoryDisk,,,,,Crystal:Magnesium-Aluminosilicate,,46.98,0,8.47,40.48,0,0,3.02,0,0,0,0,0,0,0,0,0,0,0,0,0,0,0,0,1.05,0,0,0,0,0,0,0,0,0,0,0,0,0,0,0,0,0,0,0,0,0,0,0,0,0,0,0,0,0,0,0,0,0,0,0,0,0,0,118.4
6731,XP03-253742,USPatentKonicaMinolta(J),2003,A6649549,Glass-Ceramics,Alkaline-earthSilicate,Alumino-Silicate,,,,,,Substrate,MagneticMemoryDisk,,,,Heattreatment:660C5h+700C5hCrystalothers:ClinoenstatiteMg-Al-silicateEx.9,,41.21,0,14.12,31.43,0,0,9.64,0,0,0,0,0,0,0,0,0,0,0,0,0,0,0,0,0,0,0,0,0,0,0,3.6,0,0,0,0,0,0,0,0,0,0,0,0,0,0,0,0,0,0,0,0,0,0,0,0,0,0,0,0,0,0,0,111.9
1267,GJ02-055332,J.Non-CrystallineSolids,1981,v.045p.0257,Glass,AlkaliSilicate,,,,,,,,,,,,,,83.33,0,0,0,0,0,0,16.67,0,0,0,0,0,0,0,0,0,0,0,0,0,0,0,0,0,0,0,0,0,0,0,0,0,0,0,0,0,0,0,0,0,0,0,0,0,0,0,0,0,0,0,0,0,0,0,0,0,0,0,0,0,0,59.01
10832,GP06-357049,USPatentCorningInc.(US),2014,A0264356,Glass,Alumino-Silicate,Alkaline-earthSilicate,,Melting,SheetGlass,NonAlkali,,Display,Substrate,LiquidCrystalDisplay,,,ex.35,,68.49,6.15,11.65,2.24,7.16,0,0,0,0,0,0,0,0,0,0,0,4.18,0,0,0,0,0.01,0,0,0,0,0,0,0,0,0,0,0,0,0,0.09,0,0,0,0,0,0,0,0,0,0,0,0,0,0,0,0,0,0,0,0,0,0,0,0,0,0,77.5
538,GB02-019737,HandbookofGlassData,1987,v.00Cp.0206,Glass,AlkaliSilicate,Alkaline-earthSilicate,Alumino-Silicate,,,,,,,,,,,,68.2,0,0.1,0,0,0,0,0,15.4,0,0,0,0,0,0,0,16.3,0,0,0,0,0,0,0,0,0,0,0,0,0,0,0,0,0,0,0,0,0,0,0,0,0,0,0,0,0,0,0,0,0,0,0,0,0,0,0,0,0,0,0,0,0,61.74
3533,GI06-191661R,NGF'sAdditionalNewData(J),2001,v.004p.0001,Glass,Alumino-Silicate,Alkaline-earthSilicate,AlkaliSilicate,,,,,ElectronicsElectrical,Substrate,,,,GlassNameC021Melting:inPtRhcrucibleat1510Cfor16hr.Annealing:at720Cfor1hr.,,55.71,0,14.5,19.82,0,0,0,9.88,0,0,0,0,0,0,0,0,0,0,0,0,0,0,0.09,0,0,0,0,0,0,0,0,0,0,0,0,0,0,0,0,0,0,0,0,0,0,0,0,0,0,0,0,0,0,0,0,0,0,0,0,0,0,0,86.3
107,GJ06-005826,J.AmericanCeramicSoc.,1978,v.061p.0248,Glass,Alumino-Silicate,,,,,,,,,,,,3Tables4Figures,,35,0,30,0,0,0,0,0,0,0,0,0,0,0,0,0,0,0,0,0,0,0,0,12.5,0,12.5,0,0,0,0,10,0,0,0,0,0,0,0,0,0,0,0,0,0,0,0,0,0,0,0,0,0,0,0,0,0,0,0,0,0,0,0,116.8
378,GB02-006711,HandbookofGlassProperties,1986,v.001p.0327,Glass,AlkaliSilicate,Alumino-Silicate,,,,,,,,,,,,,69,0,16,0,0,0,15,0,0,0,0,0,0,0,0,0,0,0,0,0,0,0,0,0,0,0,0,0,0,0,0,0,0,0,0,0,0,0,0,0,0,0,0,0,0,0,0,0,0,0,0,0,0,0,0,0,0,0,0,0,0,0,82.8
8171,GP05-289206,JapanesePatentOharaInc.(J),2009,A007194,Glass,Boro-Silicate,Alumino-Silicate,,,,,,,,,,,Ex.6,,22,31.5,4.85,0,0,0,0,0,0,0,0,0,0,0,0,6,0,0,0,0,0,0,0,0,0.15,8,0,16,0,0,0,0,0,6.5,0,0,0,0,0,0,0,5,0,0,0,0,0,0,0,0,0,0,0,0,0,0,0,0,0,0,0,0,118
8549,GJ20-294660,J.Non-CrystallineSolids,2009,v.355p.2622,Glass,Phosphate,Aluminate,OtherOxide,,,,,,,,,,,,0.1,0,24.28,0,0,0,0,0,0,0,0,0,0,0,0,0,0,0,0,0,0,0,0,0,0,0,0,0,0,0,0,0,0,0,12.79,0,62.83,0,0,0,0,0,0,0,0,0,0,0,0,0,0,0,0,0,0,0,0,0,0,0,0,0,96
5135,XP06-213605,USPatentOharaInc.(J),2001,A6245411,Glass-Ceramics,Alumino-Silicate,Alkaline-earthSilicate,,,,,,MagneticMemoryDisk,,,,,,,57.63,0.88,10.17,24.2,2.39,0,0,0,0,0,0,0,0,0,0,0,0,0,0,0,0,0.38,0.15,0,0,0,0,0,0,0,4.2,0,0,0,0,0,0,0,0,0,0,0,0,0,0,0,0,0,0,0,0,0,0,0,0,0,0,0,0,0,0,0,128
8457,GP06-293691,USPatentCorningInc.(US),2009,A7612004,Glass,Alumino-Silicate,,,,,,,SolarCell,LiquidCrystalDisplay,,,,Ex.81,,70.01,0,17.75,0,0,0,0,0,0,0,0,0,0,0,0,0,0,0,0,0,0,0,0,0,0,12.24,0,0,0,0,0,0,0,0,0,0,0,0,0,0,0,0,0,0,0,0,0,0,0,0,0,0,0,0,0,0,0,0,0,0,0,0,94.6128
693,GB02-025717,HandbookofGlassData,1987,v.00Cp.0450,Glass,AlkaliSilicate,Alumino-Silicate,,,,,,,,,,,,,65,0,4,0,0,0,31,0,0,0,0,0,0,0,0,0,0,0,0,0,0,0,0,0,0,0,0,0,0,0,0,0,0,0,0,0,0,0,0,0,0,0,0,0,0,0,0,0,0,0,0,0,0,0,0,0,0,0,0,0,0,0,83
590,GB02-022864,VlastnostiSkel,1996,v.001p.0306,Glass,AlkaliSilicate,,,,,,,,,,,,No.1016-III,,69.63,1.78,1.52,0,7.74,0,0,14,0,0,0,0,0,0,0,5.33,0,0,0,0,0,0,0,0,0,0,0,0,0,0,0,0,0,0,0,0,0,0,0,0,0,0,0,0,0,0,0,0,0,0,0,0,0,0,0,0,0,0,0,0,0,0,65.3
464,GB03-014481,HandbookofGlassData,1987,v.00Cp.0913,Glass,Alkaline-earthSilicate,OtherSilicate,,,,,,,,,,,,,5,0,0,47.5,0,0,0,0,0,0,0,0,0,0,0,0,0,0,0,0,0,0,0,0,0,0,0,0,0,0,0,0,0,0,0,0,47.5,0,0,0,0,0,0,0,0,0,0,0,0,0,0,0,0,0,0,0,0,0,0,0,0,0,57.59
8946,XP06-301048,JapanesePatentOharaInc.(J),2011,A040144,Glass-Ceramics,Alumino-Silicate,Zinc-Silicate,Alkaline-earthSilicate,,,,,Substrate,MagneticMemoryDisk,,,670C3h+750C7h,Ex.3,,56.35,4.71,7.72,8.14,2.34,0,0,6.35,0,0,0,0,0,0,0,9.67,0,0,0,0,0,0,0,0,0,0,0,0,0,0,4.11,0,0,0,0.15,0,0.46,0,0,0,0,0,0,0,0,0,0,0,0,0,0,0,0,0,0,0,0,0,0,0,0,0,85
2788,XP06-164298,USPatentCorningInc.(US),1995,A5476821,Glass-Ceramics,Alumino-Silicate,Zinc-Silicate,Alkaline-earthSilicate,,,,,,,,,,No.5,,50.66,0,15.79,21.42,0,0,0,0,0,0,0,0,0,0,0,2.79,0,0,0,0,0,0,0,0,0,0,0,0,0,0,9.34,0,0,0,0,0,0,0,0,0,0,0,0,0,0,0,0,0,0,0,0,0,0,0,0,0,0,0,0,0,0,0,128.202
7332,GJ02-267927,J.Non-CrystallineSolids,2005,v.351p.3655,Glass,AlkaliSilicate,Alkaline-earthSilicate,,,,,,,,,,,,,50.66,0,0.89,17.15,4.31,0,0,0,10.53,0,0,0,0,0,0,0,0,0,0,0,0,0,0,0,0,0,0,0,0,0,0.67,0,0,0,0,0,0,0,0,0,0,0,0,0,0,0,0,0,0,0,0,0,0,0,0,0,0,0,15.79,0,0,0,75.92
10237,GP02-350710,JapanesePatentAsahiGlass(J),2012,A256389,Glass,AlkaliSilicate,Alumino-Silicate,,Melting,Disk,,,MagneticMemoryDisk,,,,,GlassE,,70,2,8,0,0,0,13,3,1,0,0,0,0,0,0,0,0,0,0,0,0,0,0,0,0,0.5,0,0,0,0,2,0,0,0.5,0,0,0,0,0,0,0,0,0,0,0,0,0,0,0,0,0,0,0,0,0,0,0,0,0,0,0,0,83
10529,GP03-353776,USPatentHoyaCorp.(J),2013,A0343166,Glass,Alkaline-earthSilicate,AlkaliSilicate,Alumino-Silicate,Melting,Disk,,,MagneticMemoryDisk,ChemicalStrengthen,,,,ex.16,,64.02,0,5.91,16.74,2.49,0,0.2,8.67,0,0,0,0,0,0,0,0,0,0,0,0,0,0,0,0,0,0,0,0,0,0,0,0,0,1.97,0,0,0,0,0,0,0,0,0,0,0,0,0,0,0,0,0,0,0,0,0,0,0,0,0,0,0,0,85.8
6183,XP03-227821,USPatentKonicaMinolta(J),2003,A6569791,Glass-Ceramics,Alkaline-earthSilicate,Alumino-Silicate,,GlassCeramics,,,,Substrate,MagneticMemoryDisk,,,,Ex.1Heattreatment:670C4h+740C4hCrystalothers:Magnesiumaluminasilicate,,55.59,0,7.18,22.35,0,0,5.44,0,1.06,0,0,0,0,0,0,0,0,0,0,0,0,0,0,1.99,0.09,0,0,0,0,0,5.64,0,0,0,0,0,0.66,0,0,0,0,0,0,0,0,0,0,0,0,0,0,0,0,0,0,0,0,0,0,0,0,0,97.23
8484,GP03-293936,USPatent,2009,A0226671,Glass,Alkaline-earthSilicate,Alumino-Silicate,Boro-Silicate,NonAlkali,,,,Substrate,LiquidCrystalDisplay,,,,T.Yanaseetal.Ex.10,,66.17,10.16,10.64,0,7.93,0,0,0,0,0,0,0,0,0,0,0.33,4.68,0,0,0,0,0,0,0,0,0,0,0,0,0,0,0,0,0,0,0.09,0,0,0,0,0,0,0,0,0,0,0,0,0,0,0,0,0,0,0,0,0,0,0,0,0,0,73
9932,GP05-314959,USPatentCorningInc.(US),2014,A8640498,Glass,Boro-Silicate,Alkaline-earthSilicate,Alumino-Silicate,,,,,Display,PlasmaDisplay,Substrate,,,Ex.9,,68.44,9.99,10.6,1.21,9.19,0,0,0,0,0,0,0,0,0,0,0,0.5,0,0,0,0,0,0,0,0,0,0,0,0,0,0,0,0,0,0,0.07,0,0,0,0,0,0,0,0,0,0,0,0,0,0,0,0,0,0,0,0,0,0,0,0,0,0,10.5
3737,GP02-204862,JapanesePatentNipponSheetGlass(J),2000,A143281,Glass,AlkaliSilicate,Alkaline-earthSilicate,,,,,,MagneticMemoryDisk,,,,,,,60.97,0,3.4,2.3,9.41,0,20.52,1.5,0,0,0,0,0,0,0,0,0,0,0,0,0,0,0,0,0,0,0,0,0,0,0,0,0,1.9,0,0,0,0,0,0,0,0,0,0,0,0,0,0,0,0,0,0,0,0,0,0,0,0,0,0,0,0,93.1
4751,XP03-212645,JapanesePatentKonicaMinolta(J),2001,A287939,Glass-Ceramics,Alkaline-earthSilicate,OtherSilicate,,GlassCeramics,,,,MagneticMemoryDisk,,,,,crystal:(MgAl)SiO3,,39.47,0,2.71,38.32,0,0,11.08,0,0,0,0,0,0,0,0,0,0,0,0,0,0,0,0,0,1.51,0,0,0,0,0,6.91,0,0,0,0,0,0,0,0,0,0,0,0,0,0,0,0,0,0,0,0,0,0,0,0,0,0,0,0,0,0,0,155.3
9237,GP05-306231,USPatent,2011,A0318561,Glass,Boro-Silicate,Alumino-Silicate,,NonAlkali,,,,,,,,,T.Murataetal.Ex.4,,67.45,14,9.24,0,9.27,0,0,0,0,0,0,0,0,0,0,0,0,0,0,0,0,0,0,0,0,0,0,0,0,0,0,0,0,0,0,0.04,0,0,0,0,0,0,0,0,0,0,0,0,0,0,0,0,0,0,0,0,0,0,0,0,0,0,67
4406,XP03-211055,JapanesePatentKonicaMinolta(J),2001,A026456,Glass-Ceramics,Alkaline-earthSilicate,Alumino-Silicate,,,,,,MagneticMemoryDisk,,,,,Crystal:Magnesium-Aluminosilicate,,54.44,0,11.41,30.66,0,0,0,0,0,0,0,0,0,0,0,0,0,0,0,0,0,0,0,0,0,0,0,0,0,0,3.19,0,0,0,0,0,0,0.3,0,0,0,0,0,0,0,0,0,0,0,0,0,0,0,0,0,0,0,0,0,0,0,0,105.2
4015,GJ02-209887,J.Non-CrystallineSolids,2001,v.290p.0180,Glass,AlkaliSilicate,OtherSilicate,,,,,,MagneticMemoryDisk,,,,,,,62.5,0,0,0,0,0,0,17.5,0,0,0,0,0,0,0,0,0,0,0,0,0,0,0,0,0,0,0,0,0,0,20,0,0,0,0,0,0,0,0,0,0,0,0,0,0,0,0,0,0,0,0,0,0,0,0,0,0,0,0,0,0,0,80.8
1121,GJ05-047364,J.CeramicSoc.Japan,1983,v.091p.0199,Glass,Boro-Silicate,,,,,,,,,,,,,,76.92,15.38,0,0,0,0,0,0,7.69,0,0,0,0,0,0,0,0,0,0,0,0,0,0,0,0,0,0,0,0,0,0,0,0,0,0,0,0,0,0,0,0,0,0,0,0,0,0,0,0,0,0,0,0,0,0,0,0,0,0,0,0,0,67.68
4099,XP06-210748,JapanesePatentKonicaMinolta(J),2001,A019475,Glass-Ceramics,Alumino-Silicate,AlkaliSilicate,,,,,,MagneticMemoryDisk,,,,,,,73.63,0,3.76,0,1.05,0,16.39,0,0,0,0,0,0,0,0,2.17,0,0,0,0,0,0,0,0,0,0,0,0,0,0,0.37,0,0,2.01,0,0,0.62,0,0,0,0,0,0,0,0,0,0,0,0,0,0,0,0,0,0,0,0,0,0,0,0,0,95
1636,GJ02-076396,J.AmericanCeramicSoc.,1977,v.060p.0017,Glass,AlkaliSilicate,Boro-Silicate,Alumino-Silicate,,,,,,,,,,,,73.3,4.72,5.13,0,0,0,11.61,0,5.23,0,0,0,0,0,0,0,0,0,0,0,0,0,0,0,0,0,0,0,0,0,0,0,0,0,0,0,0,0,0,0,0,0,0,0,0,0,0,0,0,0,0,0,0,0,0,0,0,0,0,0,0,0,70.38
4940,XP06-212834,JapanesePatentKonicaMinolta(J),2001,A287958,Glass-Ceramics,Alumino-Silicate,Alkaline-earthSilicate,OtherSilicate,GlassCeramics,,,,MagneticMemoryDisk,,,,,crystal:(MgAl)SiO3,,50.33,0,15.45,21.88,0,0,4.22,0,0,0,0,0,0,0,0,0,0,0,0,0,0,0,0,0,0,0,0,0,0,0,7.1,0,0,1.02,0,0,0,0,0,0,0,0,0,0,0,0,0,0,0,0,0,0,0,0,0,0,0,0,0,0,0,0,141.7
6459,GP05-252593,JapanesePatentOharaInc.(J),2003,A201144,Glass,Boro-Silicate,Alumino-Silicate,,Pressed,,,,OpticalFiber,,,,,Ex.5,,49.54,13.36,10.46,15.07,1.66,0,6.84,0,0,0,0,0,0,0,0,1.52,0.3,0,0,0,0,0,0,0,0.04,0,0,0,0,0,0,0,0,1.21,0,0,0,0,0,0,0,0,0,0,0,0,0,0,0,0,0,0,0,0,0,0,0,0,0,0,0,0,85.9
2923,XP06-169884,USPatent,1996,A5585312,Glass-Ceramics,Alumino-Silicate,Alkaline-earthSilicate,,Fiber,GlassCeramics,,,Fiber,ThermalInsulator,,,,,,78,0,10,10,0,0,0,0,0,0,0,0,0,0,0,0,0,0,0,0,0,0,0,0,0,0,0,0,0,0,2,0,0,0,0,0,0,0,0,0,0,0,0,0,0,0,0,0,0,0,0,0,0,0,0,0,0,0,0,0,0,0,69
1936,GJ05-092144,AppliedOptics,1981,v.020p.3276,Glass,Boro-Silicate,,,Fiber,,,,OpticalFiber,,,,,Clad.Temp.insensitivefiber,,95.65,4.34,0,0,0,0,0,0,0,0,0,0,0,0,0,0,0,0,0,0,0,0,0,0,0,0,0,0,0,0,0,0,0,0,0,0,0,0,0,0,0,0,0,0,0,0,0,0,0,0,0,0,0,0,0,0,0,0,0,0,0,0,65.14
5097,GP06-213196,JapanesePatentAsahiGlass(J),2001,A348247,Glass,Alumino-Silicate,Boro-Silicate,Alkaline-earthSilicate,NonAlkali,,,,Display,Substrate,SubstrateforPhotolithographyMask,,,,,73.67,6.45,7.86,5.57,4,0,0,0,0,0,0,0,0,0,0,0,2.17,0,0,0,0,0,0,0.28,0,0,0,0,0,0,0,0,0,0,0,0,0,0,0,0,0,0,0,0,0,0,0,0,0,0,0,0,0,0,0,0,0,0,0,0,0,0,77.6
5817,GP02-224654,USPatentCorningInc.(US),2002,A6436858,Glass,AlkaliSilicate,Zinc-Silicate,,,,,,Material,,,,,Organiclensmold.,,67.45,0.88,1.77,4.71,0,0,0,8.76,6.41,0,0,0,0,0,0,9.3,0,0,0,0,0,0,0,0,0.13,0,0,0,0,0,0.59,0,0,0,0,0,0,0,0,0,0,0,0,0,0,0,0,0,0,0,0,0,0,0,0,0,0,0,0,0,0,0,70.5
10308,GP02-351660,USPatentOharaInc.(J),2013,A8394515,Glass,AlkaliSilicate,OtherSilicate,,Melting,Disk,,,Substrate,ChemicalStrengthen,MagneticMemoryDisk,,,ex.39,,57.48,2.56,4.66,9.59,4.24,0,9.95,5.76,1.26,0,0,0,0,0,0,0,0,0,0,0,0,0,0,0,0,0,0,0,0,0,2.98,0,0,0.96,0.14,0,0.42,0,0,0,0,0,0,0,0,0,0,0,0,0,0,0,0,0,0,0,0,0,0,0,0,0,90.3
1924,GJ02-091263,GlassPhysics&Chemistry,1980,v.006p.0372,Glass,AlkaliSilicate,,,,,,,,,,,,,,83.3,0,0,0,0,0,0,0,16.7,0,0,0,0,0,0,0,0,0,0,0,0,0,0,0,0,0,0,0,0,0,0,0,0,0,0,0,0,0,0,0,0,0,0,0,0,0,0,0,0,0,0,0,0,0,0,0,0,0,0,0,0,0,50.86
4108,XP05-210757,JapanesePatentKonicaMinolta(J),2001,A019476,Glass-Ceramics,Boro-Silicate,Alumino-Silicate,,,,,,MagneticMemoryDisk,,,,,,,72.04,5.92,3.47,0,2.63,0,13.79,0,0,0,0,0,0,0,0,0,0,0,0,0,0,0,0,0,0,0,0,0,0,0,0.74,0,0,1.2,0,0,0.21,0,0,0,0,0,0,0,0,0,0,0,0,0,0,0,0,0,0,0,0,0,0,0,0,0,93
9208,XP02-305699,USPatentOharaInc.(J),2011,A8043706,Glass-Ceramics,AlkaliSilicate,Alumino-Silicate,,,,,,Substrate,MagneticMemoryDisk,,,710C3hr.,Ex.J,,72.29,0,3.96,1.14,0,0,19.11,0,1.22,0,0,0,0,0,0,0.35,0,0,0,0,0,0,0,0,0.04,0,0,0,0,0,0,0,0,1.08,0,0,0.81,0,0,0,0,0,0,0,0,0,0,0,0,0,0,0,0,0,0,0,0,0,0,0,0,0,102
4685,XP06-212579,JapanesePatentKonicaMinolta(J),2001,A287933,Glass-Ceramics,Alumino-Silicate,Alkaline-earthSilicate,OtherSilicate,GlassCeramics,,,,MagneticMemoryDisk,,,,,crystal:(MgAl)SiO3Zn2Ti3O8Zn2TiO4,,42.34,0,12.17,27.71,0,0,3.11,0,2.63,0,0,0,0,0,0,0,0,0,0,0,0,0,0,0,0,0,0,0,0,0,12.04,0,0,0,0,0,0,0,0,0,0,0,0,0,0,0,0,0,0,0,0,0,0,0,0,0,0,0,0,0,0,0,151
10750,XP03-356704,USPatentOharaInc.(J),2014,A0141285,Glass-Ceramics,Alkaline-earthSilicate,Alumino-Silicate,,Melting,Disk,GlassCeramics,,MagneticMemoryDisk,Glass-Ceramics,,,750C350min,ex.84,,59.74,3.47,10.9,14.97,0,0,0,5.12,1.82,0,0,0,0,0,0,0,0,0,0,0,0,0,0,0,0,0,0,0,0,0,3.98,0,0,0,0,0,0,0,0,0,0,0,0,0,0,0,0,0,0,0,0,0,0,0,0,0,0,0,0,0,0,0,87
6317,GJ03-228925,J.Non-CrystallineSolids,2003,v.316p.0138,Glass,Alkaline-earthSilicate,AlkaliSilicate,,,,,,,,,,,,,65,0,0,0,20,0,0,15,0,0,0,0,0,0,0,0,0,0,0,0,0,0,0,0,0,0,0,0,0,0,0,0,0,0,0,0,0,0,0,0,0,0,0,0,0,0,0,0,0,0,0,0,0,0,0,0,0,0,0,0,0,0,71.9
449,GB02-013712,HandbookofGlassData,1987,v.00Cp.0050,Glass,AlkaliSilicate,,,Sol-Gel,,,,,,,,,,,83.33,0,0,0,0,0,0,16.67,0,0,0,0,0,0,0,0,0,0,0,0,0,0,0,0,0,0,0,0,0,0,0,0,0,0,0,0,0,0,0,0,0,0,0,0,0,0,0,0,0,0,0,0,0,0,0,0,0,0,0,0,0,0,59.01
10081,XP06-316492,USPatentOharaInc.(J),2014,A8852764,Glass-Ceramics,Alumino-Silicate,Zinc-Silicate,Alkaline-earthSilicate,,,,,Substrate,MagneticMemoryDisk,,,,Ex.7,,54.51,0,11.66,13.1,0,0,0,4.26,0,0,0,0,0,0,0,11.36,0,0,0,0,0,0,0,0,0,0,0,0,0,0,4.96,0,0,0,0.15,0,0,0,0,0,0,0,0,0,0,0,0,0,0,0,0,0,0,0,0,0,0,0,0,0,0,0,103
4523,GP03-211704,JapanesePatentNipponSheetGlass(J),2001,A114531,Glass,Alkaline-earthSilicate,Alumino-Silicate,,,,,,Substrate,MagneticMemoryDisk,,,,,,40.04,0,15.92,21.32,5.91,0,9.31,0.6,0,0,0,0,0,0,0,0,0.3,0,0,0,0,0,0,0,0,0,0,0,0,0,3.1,0,0,3.5,0,0,0,0,0,0,0,0,0,0,0,0,0,0,0,0,0,0,0,0,0,0,0,0,0,0,0,0,114
8923,GP02-300912,JapanesePatentAsahiGlass(J),2011,A018398,Glass,AlkaliSilicate,Alumino-Silicate,,,,,,Substrate,MagneticMemoryDisk,,,,Ex.A,,62.1,0,13,3,0,0,10.7,6.8,3,0,0,0,0,0,0,0,0,0,0,0,0,0,0,0,0,0,0,0,0,0,0.8,0,0,0.6,0,0,0,0,0,0,0,0,0,0,0,0,0,0,0,0,0,0,0,0,0,0,0,0,0,0,0,0,83
9620,XP06-311295,USPatentOharaInc.(J),2013,A0011695,Glass-Ceramics,Alumino-Silicate,Zinc-Silicate,Alkaline-earthSilicate,,,,,Substrate,MagneticMemoryDisk,,,670C+750C,Ex.2,,46.34,0,11.28,19.02,0,0,4.28,0,0,0,0,0,0,0,0,14.13,0,0,0,0,0,0,0,0,0,0,0,0,0,0,4.8,0,0,0,0.15,0,0,0,0,0,0,0,0,0,0,0,0,0,0,0,0,0,0,0,0,0,0,0,0,0,0,0,108
7093,GP02-261875,USPatentSchottAG(DE),2004,A6825142,Glass,AlkaliSilicate,,,,,,,ColorFilter,,,,,Ex.12,,51.61,0.44,0,7.12,0,0,7.58,18.91,4.89,0,0,0,0,0,0,0,0,0,0,0,0,0,0.11,0,0,2.67,0,0,0,0,3.56,0,0,2.67,0,0,0,0.44,0,0,0,0,0,0,0,0,0,0,0,0,0,0,0,0,0,0,0,0,0,0,0,0,84.4
2589,GJ02-146425,J.CeramicSoc.Japan,1991,v.099p.0448,Glass,AlkaliSilicate,Alkaline-earthSilicate,,,,,,,,,,,,,72.51,0,0.2,4.43,9.67,0,0,13.19,0,0,0,0,0,0,0,0,0,0,0,0,0,0,0,0,0,0,0,0,0,0,0,0,0,0,0,0,0,0,0,0,0,0,0,0,0,0,0,0,0,0,0,0,0,0,0,0,0,0,0,0,0,0,83.89
894,GJ02-037031,J.AmericanCeramicSoc.,1978,v.061p.0027,Glass,AlkaliSilicate,,,,,,,,,,,,8Figures1Table,,80,0,0,0,0,0,0,20,0,0,0,0,0,0,0,0,0,0,0,0,0,0,0,0,0,0,0,0,0,0,0,0,0,0,0,0,0,0,0,0,0,0,0,0,0,0,0,0,0,0,0,0,0,0,0,0,0,0,0,0,0,0,61
1360,GJ02-061716,GlassTechnology,1964,v.005p.0216,Glass,AlkaliSilicate,Boro-Silicate,Alumino-Silicate,,,,,,,,,,,,52,20,12,0,0,0,0,16,0,0,0,0,0,0,0,0,0,0,0,0,0,0,0,0,0,0,0,0,0,0,0,0,0,0,0,0,0,0,0,0,0,0,0,0,0,0,0,0,0,0,0,0,0,0,0,0,0,0,0,0,0,0,58.82
7941,GP03-284401,JapanesePatentNipponElectricGlass(J),2008,A069021,Glass,Alkaline-earthSilicate,Alumino-Silicate,,NonAlkali,,,,SolarCell,LiquidCrystalDisplay,Substrate,,,Ex.2,,63.3,7.81,9.99,0,12.11,0,0,0,0,0,0,0,0,0,0,0,6.56,0,0,0,0,0,0,0,0.23,0,0,0,0,0,0,0,0,0,0,0,0,0,0,0,0,0,0,0,0,0,0,0,0,0,0,0,0,0,0,0,0,0,0,0,0,0,79
2641,GP03-153600,USPatentNipponElectricGlass(J),1994,A5292690,Glass,Alkaline-earthSilicate,Boro-Silicate,,Balloon,,,,Filler,,,,,,,47.03,3.97,3.02,14.34,5.04,0,0,9.02,4.02,0,0,0,0,0,0,0,0,0,0,0,0,0,0,0,0,0,0,0,0,0,10.05,0,0,3.02,0,0,0,0,0,0.48,0,0,0,0,0,0,0,0,0,0,0,0,0,0,0,0,0,0,0,0,0,0,81
4917,XP06-212811,JapanesePatentKonicaMinolta(J),2001,A287956,Glass-Ceramics,Alumino-Silicate,Alkaline-earthSilicate,OtherSilicate,GlassCeramics,,,,MagneticMemoryDisk,,,,,crystal:(MgAl)SiO3,,44.85,0,14.69,31.2,0,0,4.01,0,0,0,0,0,0,0,0,0,0,0,0,0,0,0,0,0,0,0,0,0,0,0,5.25,0,0,0,0,0,0,0,0,0,0,0,0,0,0,0,0,0,0,0,0,0,0,0,0,0,0,0,0,0,0,0,126.2
5090,XP03-213099,JapanesePatentHoyaCorp.(J),2001,A325722,Glass-Ceramics,Alkaline-earthSilicate,Alumino-Silicate,OtherSilicate,GlassCeramics,,,,Substrate,MagneticMemoryDisk,,,,,,55,0,14.5,22.5,0,0,0,0,0,0,0,0,0,0,0,0,0,0,0,0,0,0,0,0,0,0,0,0,0,0,8,0,0,0,0,0,0,0,0,0,0,0,0,0,0,0,0,0,0,0,0,0,0,0,0,0,0,0,0,0,0,0,133.8
7173,GP02-264550,JapanesePatentNipponSheetGlass(J),2005,A015328,Glass,AlkaliSilicate,Alumino-Silicate,Alkaline-earthSilicate,,,,,Substrate,MagneticMemoryDisk,ChemicalStrengthen,,,Ex.2,,63.92,0,7.54,6.78,3.63,0,0,14.85,0.13,0,0,0,0,0,0,0,0.8,0,0,0,0,0,0,0,0,0,0,0,0,0,0.8,0,0,1.55,0,0,0,0,0,0,0,0,0,0,0,0,0,0,0,0,0,0,0,0,0,0,0,0,0,0,0,0,78
3245,GJ03-187141,J.AmericanCeramicSoc.,1999,v.082p.3501,Glass,Alkaline-earthSilicate,Alumino-Silicate,,,,,,,,,,,,,10,0,30,0,60,0,0,0,0,0,0,0,0,0,0,0,0,0,0,0,0,0,0,0,0,0,0,0,0,0,0,0,0,0,0,0,0,0,0,0,0,0,0,0,0,0,0,0,0,0,0,0,0,0,0,0,0,0,0,0,0,0,106.4
4741,XP03-212635,JapanesePatentKonicaMinolta(J),2001,A287938,Glass-Ceramics,Alkaline-earthSilicate,OtherSilicate,,GlassCeramics,,,,MagneticMemoryDisk,,,,,crystal:(MgAl)SiO3,,34.71,0,2.69,36.75,0,0,12.86,0,0,0,0,0,0,0,0,0,0,0,0,0,0,0,0,0,0,0,0,0,0,0,12.37,0,0,0,0,0,0,0.62,0,0,0,0,0,0,0,0,0,0,0,0,0,0,0,0,0,0,0,0,0,0,0,0,149
3163,GP03-182970,EuropeanPatentSaint-Gobain(FR),1998,A0864546,Glass,Alkaline-earthSilicate,AlkaliSilicate,,SheetGlass,,,,ThermalInsulator,,,,,,,70.24,0,0.62,3.13,11.23,0,0,7.11,3.34,0,0,0,0,0,0,0,1.52,0,0,0,0,0,0,0,0,0,0,0,0,0,0,0,0,2.81,0,0,0,0,0,0,0,0,0,0,0,0,0,0,0,0,0,0,0,0,0,0,0,0,0,0,0,0,77
7885,GP02-281760,USPatentNipponSheetGlass(J),2007,A7309671,Glass,AlkaliSilicate,Alkaline-earthSilicate,Alumino-Silicate,,,,,Substrate,MagneticMemoryDisk,,,,Ex.10,,65.27,0,6.49,4.94,6.75,0,0,10.05,4.02,0,0,0,0,0,0,0,2.48,0,0,0,0,0,0,0,0,0,0,0,0,0,0,0,0,0,0,0,0,0,0,0,0,0,0,0,0,0,0,0,0,0,0,0,0,0,0,0,0,0,0,0,0,0,75
3860,XP02-205788,JapanesePatentOharaInc.(J),2000,A302481,Glass-Ceramics,AlkaliSilicate,Alumino-Silicate,,GlassCeramics,,,,MagneticMemoryDisk,,,,,NucleationTemp.:550CCrystallizationTemp.:770C,,73.34,0,3.69,0.71,0,0,19.87,0,0,0,0,0,0,0,0,0.35,0,0,0,0,0,0,0,0,0.04,0,0,0,0,0,0,0,0,1.2,0,0,0.8,0,0,0,0,0,0,0,0,0,0,0,0,0,0,0,0,0,0,0,0,0,0,0,0,0,113
2491,GJ35-144332,GlassPhysics&Chemistry,1992,v.018p.0159,Glass,Germanate,,,,,,,,,,,,,,10.31,0,0,0,0,0,0,10.31,0,0,0,0,0,0,0,0,0,0,0,0,0,0,0,0,0,6.29,0,0,0,0,0,0,73.1,0,0,0,0,0,0,0,0,0,0,0,0,0,0,0,0,0,0,0,0,0,0,0,0,0,0,0,0,0,75.9
5025,XP06-212919,JapanesePatentKonicaMinolta(J),2001,A287967,Glass-Ceramics,Alumino-Silicate,Alkaline-earthSilicate,Zinc-Silicate,GlassCeramics,,,,MagneticMemoryDisk,,,,,crystal:(MgAl)SiO3Zn2Ti3O8Zn2TiO4,,42.31,1.83,12.47,26.81,0,0,0,0,0,0,0,0,0,0,0,7.03,0,0,0,0,0,0,0,0,0,0,0,0,0,0,9.55,0,0,0,0,0,0,0,0,0,0,0,0,0,0,0,0,0,0,0,0,0,0,0,0,0,0,0,0,0,0,0,154.8
5732,GP03-224181,USPatentNipponSheetGlass(J),2002,A6376403,Glass,Alkaline-earthSilicate,Alumino-Silicate,,,,,,Substrate,MagneticMemoryDisk,,,,,,54.9,0,10,0,5,0,5,7,0,0,0,0,0,0,0,0,10,0,0,0,0,0,0,0,0,0,0,0,0,0,0,0,0,5,0,3,0,0,0,0.09,0,0,0,0,0,0,0,0,0,0,0,0,0,0,0,0,0,0,0,0,0,0,92
9152,XP06-305044,JapanesePatentOharaInc.(J),2011,A207626,Glass-Ceramics,Alumino-Silicate,Zinc-Silicate,Alkaline-earthSilicate,,,,,Substrate,MagneticMemoryDisk,,,670C+750C,Ex.7Crystal:RAl2O4,,54.51,0,11.66,13.1,0,0,0,4.26,0,0,0,0,0,0,0,11.36,0,0,0,0,0,0,0,0,0,0,0,0,0,0,4.96,0,0,0,0.15,0,0,0,0,0,0,0,0,0,0,0,0,0,0,0,0,0,0,0,0,0,0,0,0,0,0,0,103
4986,XP03-212880,JapanesePatentKonicaMinolta(J),2001,A287963,Glass-Ceramics,Alkaline-earthSilicate,Alumino-Silicate,OtherSilicate,GlassCeramics,,,,MagneticMemoryDisk,,,,,crystal:(MgAl)SiO3,,38.58,0,12.35,39.77,0,0,4.79,0,0,0,0,0,0,0,0,0,0,0,0,0,0,0,0,0,0,0,0,0,0,0,3.58,0,0,0.93,0,0,0,0,0,0,0,0,0,0,0,0,0,0,0,0,0,0,0,0,0,0,0,0,0,0,0,0,152.4
3136,GP02-181732,JapanesePatentHoyaCorp.(J),1998,A241134,Glass,AlkaliSilicate,Alumino-Silicate,,,,,,Substrate,MagneticMemoryDisk,,,,,,66.04,0,8.71,0,0,0,12.11,10.21,0,0,0,0,0,0,0,0,0,0,0,0,0,0,0.1,0,0.04,0,0,0,0,0,0.8,0,0,2,0,0,0,0,0,0,0,0,0,0,0,0,0,0,0,0,0,0,0,0,0,0,0,0,0,0,0,0,83
3213,GJ02-186684,GlassPhysics&Chemistry,1999,v.025p.0257,Glass,AlkaliSilicate,OtherSilicate,,,,,,,,,,,,,57,0,0,0,0,0,12.5,12.5,0,0,0,0,0,0,0,0,0,0,0,0,0,0,0,0,0,0,0,0,0,0,15,0,0,3,0,0,0,0,0,0,0,0,0,0,0,0,0,0,0,0,0,0,0,0,0,0,0,0,0,0,0,0,96.02
8983,GP06-301690,JapanesePatentNipponElectricGlass(J),2011,A105555,Glass,Alumino-Silicate,Alkaline-earthSilicate,,PowderFrit,,,,Filler,ElectricCircuitCircuitBoard,,,,Ex.12,,64.97,3.33,12.29,16.94,0.89,0,0,0.1,0.07,0,0,0,0,0,0,0,0,0,0,0,0,0.12,0,0,0,0,0,0,0,0,1.18,0,0,0,0.11,0,0,0,0,0,0,0,0,0,0,0,0,0,0,0,0,0,0,0,0,0,0,0,0,0,0,0,89.6
664,GB05-025681,HandbookofGlassData,1987,v.00Cp.0441,Glass,Boro-Silicate,AlkaliSilicate,,,,,,,,,,,,,51.48,45.08,0,0,0,0,0,3.43,0,0,0,0,0,0,0,0,0,0,0,0,0,0,0,0,0,0,0,0,0,0,0,0,0,0,0,0,0,0,0,0,0,0,0,0,0,0,0,0,0,0,0,0,0,0,0,0,0,0,0,0,0,0,32.93
5832,GP03-224750,USPatentNipponSheetGlass(J),2002,A6451720,Glass,Alkaline-earthSilicate,Alumino-Silicate,,,,,,Substrate,MagneticMemoryDisk,,,,,,40.8,0,16.1,24.6,3.4,0,5.5,1.5,0,0,0,0,0,0,0,0,1.8,0,0,0,0,0,0,0,0,0,0,0,0,0,2.8,0,0,3.5,0,0,0,0,0,0,0,0,0,0,0,0,0,0,0,0,0,0,0,0,0,0,0,0,0,0,0,0,111
2648,GP03-153607,USPatentNipponElectricGlass(J),1994,A5292690,Glass,Alkaline-earthSilicate,Boro-Silicate,,Balloon,,,,Filler,,,,,,,49.48,17.84,1.28,0,15.15,0,0,5.27,1.39,0,0,0,0,0,0,0.8,0,0,0,0,0,0,0,0,0,0,0,0,0,0,5.73,0,0,2.65,0,0,0,0,0,0.41,0,0,0,0,0,0,0,0,0,0,0,0,0,0,0,0,0,0,0,0,0,0,79
8823,GP02-299213,USPatentNipponSheetGlass(J),2010,A7767607,Glass,AlkaliSilicate,Alkaline-earthSilicate,,,,,,Substrate,MagneticMemoryDisk,,,,Ex.7,,67.33,0,6.44,4.92,6.63,0,0,13.9,0,0,0,0,0,0,0,0,0,0,0,0,0,0,0,0,0,0,0,0,0,0,0.78,0,0,0,0,0,0,0,0,0,0,0,0,0,0,0,0,0,0,0,0,0,0,0,0,0,0,0,0,0,0,0,76
1906,GJ02-091231,GlassPhysics&Chemistry,1980,v.006p.0310,Glass,AlkaliSilicate,Alumino-Silicate,,,,,,,,,,,,,70,0,7,0,0,0,23,0,0,0,0,0,0,0,0,0,0,0,0,0,0,0,0,0,0,0,0,0,0,0,0,0,0,0,0,0,0,0,0,0,0,0,0,0,0,0,0,0,0,0,0,0,0,0,0,0,0,0,0,0,0,0,82.4
3817,XP06-205180,JapanesePatentOharaInc.(J),2000,A187828,Glass-Ceramics,Alumino-Silicate,Alkaline-earthSilicate,,GlassCeramics,,,,MagneticMemoryDisk,,,,,,,54.09,3.13,9.77,18.54,2.22,0,5.21,0,0,0,0,0,0,0,0,0,0,0,0,0,0,0,0,0,0.06,0,0,0,0,0,4.29,0,0,0.76,0,0.62,0.66,0,0,0,0.65,0,0,0,0,0,0,0,0,0,0,0,0,0,0,0,0,0,0,0,0,0,128
6266,GP02-228164,USPatentNipponSheetGlass(J),2003,A0083188,Glass,AlkaliSilicate,Alkaline-earthSilicate,,,,,,IRAbsorbingMaterial,UVAbsorbingMaterial,VehicleWindow,,,Ex.6,,70.98,0,0.79,5.47,8.26,0,0.66,12.82,0.49,0,0,0,0.003189,0.02,0,0,0,0,0,0,0,0.49,0,0,0,0,0,0,0,0,0.02,0,0,0,0,0,0,0,0,0,0,0,0,0,0,0,0,0,0,0,0,0,0,0,0,0,0,0,0,0,0,0,74.9
8397,GP03-292584,JapanesePatentNipponElectricGlass(J),2009,A167089,Glass,Alkaline-earthSilicate,Alumino-Silicate,Boro-Silicate,NonAlkali,,,,PlasmaDisplay,LiquidCrystalDisplay,Substrate,,,Ex.14,,67.61,9.61,9.85,0,5.97,0,0,2.16,1.42,0,0,0,0,0,0,0,3.23,0,0,0.15,0,0.004191,0,0,0,0,0,0,0,0,0,0,0,0,0,0,0,0,0,0,0,0,0,0,0,0,0,0,0,0,0,0,0,0,0,0,0,0,0,0,0,0,65
1565,GJ03-072983,PhysicsandChemistryofGlasses,1961,v.002p.0069,Glass,Alkaline-earthSilicate,,,,,,,,,,,,,,47.26,0,3.93,20.68,20.68,0,0,0,0,0,0,0,0,0,0,1.55,0,0,0,0,0,0,0,0,0,0,0,0,0,0,0,0,0,5.89,0,0,0,0,0,0,0,0,0,0,0,0,0,0,0,0,0,0,0,0,0,0,0,0,0,0,0,0,111.7
3576,GI03-191708R,NGF'sAdditionalNewData(J),2001,v.004p.0003,Glass,Alkaline-earthSilicate,AlkaliSilicate,Alumino-Silicate,,,,,ElectronicsElectrical,Substrate,PlasmaDisplay,,Annealing:at660Cfor2hr.,GlassNameC068.Melting:inPtPtRhcrucibleat1600Cfor4hr.,,64.22,0,4.96,0.22,20.1,0,0,5.62,4.88,0,0,0,0,0,0,0,0,0,0,0,0,0,0,0,0,0,0,0,0,0,0,0,0,0,0,0,0,0,0,0,0,0,0,0,0,0,0,0,0,0,0,0,0,0,0,0,0,0,0,0,0,0,77.7
1,GJ02-003208,J.CeramicSoc.Japan,1988,v.096p.1012,Glass,AlkaliSilicate,Alkaline-earthSilicate,,Fiber,AlkaliResistant,Melting,,,,,,,,,67,0,0,0,6,0,0,17.5,0,0,0,0,0,0,0,0,0,0,0,0,0,0,0,0,0,0,0,0,0,0,0,0,0,9.5,0,0,0,0,0,0,0,0,0,0,0,0,0,0,0,0,0,0,0,0,0,0,0,0,0,0,0,0,83.12
6385,GJ03-244877,Contrib.Mineral.Petrol.,2001,v.141p.0297,Glass,Alkaline-earthSilicate,Alumino-Silicate,,,,,,,,,,,,,44.41,0,2.62,36.3,16.67,0,0,0,0,0,0,0,0,0,0,0,0,0,0,0,0,0,0,0,0,0,0,0,0,0,0,0,0,0,0,0,0,0,0,0,0,0,0,0,0,0,0,0,0,0,0,0,0,0,0,0,0,0,0,0,0,0,110.3
2947,XJ03-171666,J.MaterialsScience,1997,v.032p.5851,Glass-Ceramics,Alkaline-earthSilicate,OtherSilicate,,GlassCeramics,,,,,,,,,,,57.01,0,5.13,0,16.48,0,0,6.57,0,0,0,0,0,0,0,0,0,0,0,0,0,0,0,0,0,0,0,0,0,0,14.81,0,0,0,0,0,0,0,0,0,0,0,0,0,0,0,0,0,0,0,0,0,0,0,0,0,0,0,0,0,0,0,103
117,GB02-006416,HandbookofGlassProperties,1986,v.001p.0321,Glass,AlkaliSilicate,Lead-Silicate,,,,,,,,,,,,,70,0,0,0,0,0,0,12,0,0,0,0,0,0,0,0,0,0,18,0,0,0,0,0,0,0,0,0,0,0,0,0,0,0,0,0,0,0,0,0,0,0,0,0,0,0,0,0,0,0,0,0,0,0,0,0,0,0,0,0,0,0,54.5
3438,XP06-190394,EuropeanPatentOharaInc.(J),1999,A0939395,Glass-Ceramics,Alumino-Silicate,Alkaline-earthSilicate,,,,,,,,,,,,,59.52,2.75,9.4,16.48,4.33,0,0,0,0,0,0,0,0,0,0,0,0,0,0,0,0,1.92,0,0,0,0,0,0,0,0,5.6,0,0,0,0,0,0,0,0,0,0,0,0,0,0,0,0,0,0,0,0,0,0,0,0,0,0,0,0,0,0,0,141
661,GB05-025678,HandbookofGlassData,1987,v.00Cp.0438,Glass,Boro-Silicate,,,,,,,,,,,,,,60,40,0,0,0,0,0,0,0,0,0,0,0,0,0,0,0,0,0,0,0,0,0,0,0,0,0,0,0,0,0,0,0,0,0,0,0,0,0,0,0,0,0,0,0,0,0,0,0,0,0,0,0,0,0,0,0,0,0,0,0,0,23.32
2587,GJ35-145882,GlassPhysics&Chemistry,1990,v.016p.0379,Glass,Germanate,,,,,,,,,,,,,,9.63,0,0,0,0,0,0,9.63,0,0,0,0,0,0,0,0,0,0,0,0,0,0,0,0,0,0,0,0,0,0,0,0,68.24,0,0,0,0,12.5,0,0,0,0,0,0,0,0,0,0,0,0,0,0,0,0,0,0,0,0,0,0,0,0,77.9
1090,GJ05-047317,J.CeramicSoc.Japan,1983,v.091p.0199,Glass,Boro-Silicate,,,,,,,,,,,,,,47.62,23.81,0,0,0,0,0,28.57,0,0,0,0,0,0,0,0,0,0,0,0,0,0,0,0,0,0,0,0,0,0,0,0,0,0,0,0,0,0,0,0,0,0,0,0,0,0,0,0,0,0,0,0,0,0,0,0,0,0,0,0,0,0,72.55
8984,GP06-301691,JapanesePatentNipponElectricGlass(J),2011,A105555,Glass,Alumino-Silicate,Alkaline-earthSilicate,,PowderFrit,,,,Filler,ElectricCircuitCircuitBoard,,,,Ex.13,,66.65,2.71,12.13,16.2,0.34,0,0,0.2,0.07,0,0,0,0,0,0,0,0,0,0,0,0,0.12,0,0,0,0,0,0,0,0,1.34,0,0,0.2,0.04,0,0,0,0,0,0,0,0,0,0,0,0,0,0,0,0,0,0,0,0,0,0,0,0,0,0,0,88.4
139,GB02-006438,HandbookofGlassProperties,1986,v.001p.0322,Glass,AlkaliSilicate,Alkaline-earthSilicate,,,,,,,,,,,,,72.5,0,0,0,17.5,0,0,10,0,0,0,0,0,0,0,0,0,0,0,0,0,0,0,0,0,0,0,0,0,0,0,0,0,0,0,0,0,0,0,0,0,0,0,0,0,0,0,0,0,0,0,0,0,0,0,0,0,0,0,0,0,0,75.1
1309,GP06-061039,USPatentUSAGov.(US),1987,A4709987,Glass,Alumino-Silicate,Alkaline-earthSilicate,,Tube,,,,OpticalFiber,,,,,ProtectivecoatingofOpt.fiber.,,28.62,0,13.49,17.06,30.66,0,0,0,0,0,0,0,0,0,0,0,0,0,0,0,0,0,0,0,0,0,0,0,0,0,8.61,0,0,0,0,0,0,1.55,0,0,0,0,0,0,0,0,0,0,0,0,0,0,0,0,0,0,0,0,0,0,0,0,112
6940,GI03-257687,Proc.ICG,2004,v.007p.0030,Glass,Alkaline-earthSilicate,Alumino-Silicate,,,,,,,,,,,,,38.02,0,16.57,27.35,3.29,0,5.39,0.8,0,0,0,0,0,0,0,0,1,0,0,0,0,0,0,1,0,0,0,0,0,0,3.49,0,0,3.09,0,0,0,0,0,0,0,0,0,0,0,0,0,0,0,0,0,0,0,0,0,0,0,0,0,0,0,0,116
1383,GJ02-061739,GlassTechnology,1964,v.005p.0216,Glass,AlkaliSilicate,Alumino-Silicate,,,,,,,,,,,,,64,0,20,0,0,0,0,16,0,0,0,0,0,0,0,0,0,0,0,0,0,0,0,0,0,0,0,0,0,0,0,0,0,0,0,0,0,0,0,0,0,0,0,0,0,0,0,0,0,0,0,0,0,0,0,0,0,0,0,0,0,0,72.3
8308,GP03-290619,USPatentNipponSheetGlass(J),2009,A0105061,Glass,Alkaline-earthSilicate,Boro-Silicate,,,,,,Display,,,,,Ex.3,,35.23,16.84,4.95,3.99,28.95,0,0,0,0,0,0,0,0,0,0,1.02,3.49,0,0,0,0,3,0,0,0,1.98,0,0,0,0,0,0,0,0.55,0,0,0,0,0,0,0,0,0,0,0,0,0,0,0,0,0,0,0,0,0,0,0,0,0,0,0,0,100
4159,XP06-210808,JapanesePatentKonicaMinolta(J),2001,A019481,Glass-Ceramics,Alumino-Silicate,AlkaliSilicate,,,,,,MagneticMemoryDisk,,,,,,,73.54,0,7.69,0,0,0,17.75,0,0,0,0,0,0,0,0,0,0,0,0,0,0,0,0,0,0,0,0,0,0,0,0,0,0,0.33,0,0,0.62,0.07,0,0,0,0,0,0,0,0,0,0,0,0,0,0,0,0,0,0,0,0,0,0,0,0,88.8
814,GB02-027403,HandbookofGlassData,1987,v.00Cp.0606,Glass,AlkaliSilicate,OtherSilicate,,,,,,,,,,,,,65,0,0,0,0,0,0,20,0,0,0,0,0,0,0,0,0,0,0,0,0,0,0,0,0,0,0,0,0,0,15,0,0,0,0,0,0,0,0,0,0,0,0,0,0,0,0,0,0,0,0,0,0,0,0,0,0,0,0,0,0,0,78.82
9404,GP20-308260,EuropeanPatentSchottGlassTech.(US),2012,A2436659,Glass,Phosphate,,,,,,,Laser,,,,,Ex.4,,10,8,8.83,0,0,0,10.78,0,0,0,0,0,0,0,0,0,0,0,0,0,0,0,0.12,0,0,0,1,0,0,0,0,0,0,0,0,0,61.27,0,0,0,0,0,0,0,0,0,0,0,0,0,0,0,0,0,0,0,0,0,0,0,0,0,71.5
4629,GP03-212212,JapanesePatentNipponSheetGlass(J),2001,A213639,Glass,Alkaline-earthSilicate,Alumino-Silicate,,Flake,,,,Filler,,,,,,,59.05,0,5.69,5.19,26.27,0,0,0.8,0.1,0,0,0,0,0,0,1.5,0,0,0,0,0,0,0,0,0,0,0,0,0,0,1.4,0,0,0,0,0,0,0,0,0,0,0,0,0,0,0,0,0,0,0,0,0,0,0,0,0,0,0,0,0,0,0,84
5934,GP04-225325,USPatentSchottAG(DE),2002,A0058577,Glass,Lead-Silicate,,,,,,,OpticalUse,Display,,,,,,54.54,0,0,0,0,0,0,0.85,0.84,0,0,0,0,0,0,0,0,0,43.57,0,0,0,0.2,0,0,0,0,0,0,0,0,0,0,0,0,0,0,0,0,0,0,0,0,0,0,0,0,0,0,0,0,0,0,0,0,0,0,0,0,0,0,0,52.4
10127,GP02-316736,USPatentAsahiGlass(J),2014,A0209169,Glass,AlkaliSilicate,Alkaline-earthSilicate,,,,,,SolarCell,Substrate,,,,Ex.7,,65.71,0,6.5,10.24,5.25,0,0,6.25,4.25,0,0,0,0,0,0,0,0,0,0,0,0,0.05,0,0,0,0,0,0,0,0,0,0,0,1.75,0,0,0,0,0,0,0,0,0,0,0,0,0,0,0,0,0,0,0,0,0,0,0,0,0,0,0,0,78.2
3689,GP06-204424,JapanesePatentAsahiGlass(J),2000,A063144,Glass,Alumino-Silicate,Alkaline-earthSilicate,,,,,,Substrate,MagneticMemoryDisk,,,,,,40,2,39,7,0,0,4,0,0,0,0,0,0,0,0,0,0,0,0,0,0,0,0,0,0,0,0,0,0,0,8,0,0,0,0,0,0,0,0,0,0,0,0,0,0,0,0,0,0,0,0,0,0,0,0,0,0,0,0,0,0,0,113
4914,XP06-212808,JapanesePatentKonicaMinolta(J),2001,A287956,Glass-Ceramics,Alumino-Silicate,Alkaline-earthSilicate,OtherSilicate,GlassCeramics,,,,MagneticMemoryDisk,,,,,crystal:(MgAl)SiO3,,43.26,0,11.9,28.66,0,0,9.67,0,0,0,0,0,0,0,0,0,0,0,0,0,0,0,0,0,0,0,0,0,0,0,6.51,0,0,0,0,0,0,0,0,0,0,0,0,0,0,0,0,0,0,0,0,0,0,0,0,0,0,0,0,0,0,0,133
10680,GP03-356283,JapanesePatentNipponElectricGlass(J),2014,A089984,Glass,Alkaline-earthSilicate,Alumino-Silicate,Boro-Silicate,Melting,FilmSheet,NonAlkali,,Battery,,,,,ex.1,,66.45,9.59,11.13,0,9.52,0,0,0,0,0,0,0,0,0,0,0,3.22,0,0,0,0,0,0,0,0,0,0,0,0,0,0,0,0,0,0,0.09,0,0,0,0,0,0,0,0,0,0,0,0,0,0,0,0,0,0,0,0,0,0,0,0,0,0,73
3578,GI03-191710R,NGF'sAdditionalNewData(J),2001,v.004p.0003,Glass,Alkaline-earthSilicate,AlkaliSilicate,Alumino-Silicate,,,,,ElectronicsElectrical,Substrate,PlasmaDisplay,,Annealing:at650Cfor2hr.,GlassNameC070Melting:inPtPtRhcrucibleat1600Cfor4hr.,,64.17,0,5.02,4.57,10.49,0,0,5.8,4.98,0,0,0,0,0,0,0,4.97,0,0,0,0,0,0,0,0,0,0,0,0,0,0,0,0,0,0,0,0,0,0,0,0,0,0,0,0,0,0,0,0,0,0,0,0,0,0,0,0,0,0,0,0,0,76.2
2341,GP03-126531,JapanesePatentNipponElectricGlass(J),1993,A085771,Glass,Alkaline-earthSilicate,OtherSilicate,Boro-Silicate,Balloon,,,,Filler,Composite,,,,,,63.73,5.78,2.17,0,7.18,0,0,5.41,2.14,0,0,0,0,0,0,0.82,0,0,0,0,0,0,0,0,0,0,0,0,0,0,6.72,0,0,5.45,0,0,0,0,0,0.58,0,0,0,0,0,0,0,0,0,0,0,0,0,0,0,0,0,0,0,0,0,0,80
629,GB05-025640,HandbookofGlassData,1987,v.00Cp.0438,Glass,Boro-Silicate,AlkaliSilicate,,,,,,,,,,,,,35,55,0,0,0,0,0,10,0,0,0,0,0,0,0,0,0,0,0,0,0,0,0,0,0,0,0,0,0,0,0,0,0,0,0,0,0,0,0,0,0,0,0,0,0,0,0,0,0,0,0,0,0,0,0,0,0,0,0,0,0,0,46.45
4093,XP06-210742,JapanesePatentKonicaMinolta(J),2001,A019475,Glass-Ceramics,Alumino-Silicate,AlkaliSilicate,,,,,,MagneticMemoryDisk,,,,,,,71.04,4.26,3.78,0,0.53,0,16.47,0,0,0,0,0,0,0,0,0,0,0,0,0,0,0,0,0,0,0,0,0,0,0,1.11,0,0,1.68,0,0,1.13,0,0,0,0,0,0,0,0,0,0,0,0,0,0,0,0,0,0,0,0,0,0,0,0,0,95
1638,GJ02-076398,J.AmericanCeramicSoc.,1977,v.060p.0017,Glass,AlkaliSilicate,Alumino-Silicate,,,,,,,,,,,,,66.94,0,2.34,0,0,0,29.52,0,0,0,0,0,0,0,0,0,0,0,0,0,0,0,0,0,0,0,0,0,0,0,0,0,0,0,0,0,1.19,0,0,0,0,0,0,0,0,0,0,0,0,0,0,0,0,0,0,0,0,0,0,0,0,0,73.83
8619,GP05-296548,USPatentCorningInc.(US),2010,A7696113,Glass,Boro-Silicate,Alumino-Silicate,Alkaline-earthSilicate,NonAlkali,,,,Display,Substrate,,,,Ex.2,,68.64,9.99,10.6,2.02,8.18,0,0,0,0,0,0,0,0,0,0,0,0.5,0,0,0,0,0,0,0,0,0,0,0,0,0,0,0,0,0,0,0.07,0,0,0,0,0,0,0,0,0,0,0,0,0,0,0,0,0,0,0,0,0,0,0,0,0,0,73.14
8356,XP03-290829,EuropeanPatentHoyaCorp.(J),2009,A2011770,Glass-Ceramics,Alkaline-earthSilicate,Alumino-Silicate,,,,,,Substrate,MagneticMemoryDisk,,,AnnealedatTgfor1hr.;800C4hr+1000C4hr.,Ex.1,,50,0,17.5,20.5,0,0,0,0,0,0,0,0,0,0,0,0,0,0,0,0,0,0,0,2,0,0,0,0,0,0,10,0,0,0,0,0,0,0,0,0,0,0,0,0,0,0,0,0,0,0,0,0,0,0,0,0,0,0,0,0,0,0,135.6
2548,GJ35-144389,GlassPhysics&Chemistry,1992,v.018p.0159,Glass,Germanate,,,,,,,,,,,,,,4.77,0,0,0,0,0,0,4.77,0,0,0,0,0,0,0,0,0,0,0,0,0,0,0,0,56.66,0,0,0,0,0,0,0,33.81,0,0,0,0,0,0,0,0,0,0,0,0,0,0,0,0,0,0,0,0,0,0,0,0,0,0,0,0,0,35
3783,XP03-205111,JapanesePatentHoyaCorp.(J),2000,A169184,Glass-Ceramics,Alkaline-earthSilicate,AlkaliSilicate,OtherSilicate,GlassCeramics,,,,MagneticMemoryDisk,,,,,,,56,0,2.5,15,0,0,15,0,0,0,0,0,0,0,0,0,0,0,0,0,0,0,0,1,0,0,0,0,0,0,8.5,0,0,2,0,0,0,0,0,0,0,0,0,0,0,0,0,0,0,0,0,0,0,0,0,0,0,0,0,0,0,0,133
9936,GP02-315043,USPatentHoyaCorp.(J),2014,A8652660,Glass,AlkaliSilicate,Alkaline-earthSilicate,Alumino-Silicate,,,,,Substrate,MagneticMemoryDisk,,,,Ex.12,,60,0,12,15,0,0,0,12,0,0,0,0,0,0,0,0,0,0,0,0,0,0,0,0,0,0,0,0,0,0,0,0,0,1,0,0,0,0,0,0,0,0,0,0,0,0,0,0,0,0,0,0,0,0,0,0,0,0,0,0,0,0,81
76,GB02-004836,HandbookofGlassProperties,1986,v.001p.0317,Glass,AlkaliSilicate,,,,,,,,,,,,,,75,0,0,0,0,0,5,20,0,0,0,0,0,0,0,0,0,0,0,0,0,0,0,0,0,0,0,0,0,0,0,0,0,0,0,0,0,0,0,0,0,0,0,0,0,0,0,0,0,0,0,0,0,0,0,0,0,0,0,0,0,0,68
8377,XP06-290972,EuropeanPatentCorningInc.(US),2009,A2065346,Glass-Ceramics,Alumino-Silicate,Alkaline-earthSilicate,,,,,,SubstrateforPhotolithographyMask,,,,850C1hr+1150C1hr.,Ex.4,,58.24,0,12.14,20.73,0,0,0,0,0,0,0,0,0,0,1.97,0,0,0,0,0,0,0,0,0,0,0,0,0,0,0,6.92,0,0,0,0,0,0,0,0,0,0,0,0,0,0,0,0,0,0,0,0,0,0,0,0,0,0,0,0,0,0,0,115
101,GJ06-005820,J.AmericanCeramicSoc.,1978,v.061p.0248,Glass,Alumino-Silicate,,,,,,,,,,,,3Tables4Figures,,43.2,0,25.4,0,0,0,0,0,0,0,0,0,0,0,0,0,0,0,0,0,0,0,0,18.4,0,0,0,0,0,0,13,0,0,0,0,0,0,0,0,0,0,0,0,0,0,0,0,0,0,0,0,0,0,0,0,0,0,0,0,0,0,0,114.5
6654,XP06-253665,USPatentKonicaMinolta(J),2003,A6642161,Glass-Ceramics,Alumino-Silicate,Alkaline-earthSilicate,,,,,,Substrate,MagneticMemoryDisk,,,,Heattreatment:660C5h+700C5hCrystalothers:Mg-Al-silicateZinctitaniumoxideEx.2,,46.15,0,12.36,26.58,0,0,0,0,0,0,0,0,0,0,0,4.65,0,0,0,0,0,0,0,0,0,0,0,0,0,0,10.26,0,0,0,0,0,0,0,0,0,0,0,0,0,0,0,0,0,0,0,0,0,0,0,0,0,0,0,0,0,0,0,151.2
9891,GP06-314444,JapanesePatentAsahiGlass(J),2014,A026717,Glass,Alumino-Silicate,AlkaliSilicate,,,,,,Substrate,MagneticMemoryDisk,,,,Ex.7,,71.12,0,15.79,0,0,0,4.47,1.72,5.67,0,0,0,0,0,0,0,0,0,0,0,0,0,0,0,0,0,0,0,0,0,0,0,0,0,0,0,0,0,0,0,0,0,0,0,0,0,0,0,0,0,0,0,0,0,0,0,0,0,1.23,0,0,0,77
9544,GJ02-310492,J.Non-CrystallineSolids,2013,v.364p.000040,Glass,AlkaliSilicate,Alkaline-earthSilicate,,,,,,,,,,,,,75,0,0,0,10,0,0,0,15,0,0,0,0,0,0,0,0,0,0,0,0,0,0,0,0,0,0,0,0,0,0,0,0,0,0,0,0,0,0,0,0,0,0,0,0,0,0,0,0,0,0,0,0,0,0,0,0,0,0,0,0,0,62.7
4241,XP06-210890,JapanesePatentKonicaMinolta(J),2001,A026440,Glass-Ceramics,Alumino-Silicate,Alkaline-earthSilicate,,,,,,MagneticMemoryDisk,,,,,Crystal:Magnesium-Aluminosilicate,,60.69,0,6.54,18.28,0,0,5.1,0,1.01,0,0,0,0,0,0,0,0,0,0,0,0,0,0,2.25,0.09,0,0,0,0,0,5.41,0,0,0,0,0,0.63,0,0,0,0,0,0,0,0,0,0,0,0,0,0,0,0,0,0,0,0,0,0,0,0,0,102.8
7721,GP03-275765,USPatentHoyaCorp.(J),2006,A0205584,Glass,Alkaline-earthSilicate,Boro-Silicate,Alumino-Silicate,,,,,Substrate,MagneticMemoryDisk,,,,Ex.10,,50,10,12,8,20,0,0,0,0,0,0,0,0,0,0,0,0,0,0,0,0,0,0,0,0,0,0,0,0,0,0,0,0,0,0,0,0,0,0,0,0,0,0,0,0,0,0,0,0,0,0,0,0,0,0,0,0,0,0,0,0,0,86.1
1646,GB05-078305,HandbookofGlassData,1983,v.00Ap.0566,Glass,Boro-Silicate,,,,,,,,,,,,,,15,85,0,0,0,0,0,0,0,0,0,0,0,0,0,0,0,0,0,0,0,0,0,0,0,0,0,0,0,0,0,0,0,0,0,0,0,0,0,0,0,0,0,0,0,0,0,0,0,0,0,0,0,0,0,0,0,0,0,0,0,0,21.17
1443,GJ02-062799,J.AmericanCeramicSoc.,1984,v.067p.0270,Glass,AlkaliSilicate,Alumino-Silicate,,Fiber,,,,,,,,,TherearetwoFigsofYoung'smoduli,,59.5,0,5.95,0,0,0,0,34.55,0,0,0,0,0,0,0,0,0,0,0,0,0,0,0,0,0,0,0,0,0,0,0,0,0,0,0,0,0,0,0,0,0,0,0,0,0,0,0,0,0,0,0,0,0,0,0,0,0,0,0,0,0,0,58.7
9147,XP06-305039,JapanesePatentOharaInc.(J),2011,A207626,Glass-Ceramics,Alumino-Silicate,Zinc-Silicate,Alkaline-earthSilicate,,,,,Substrate,MagneticMemoryDisk,,,670C+750C,Ex.2Crystal:RAl2O4,,46.34,0,11.28,19.02,0,0,4.28,0,0,0,0,0,0,0,0,14.13,0,0,0,0,0,0,0,0,0,0,0,0,0,0,4.8,0,0,0,0.15,0,0,0,0,0,0,0,0,0,0,0,0,0,0,0,0,0,0,0,0,0,0,0,0,0,0,0,108
2212,GJ04-108599,J.Non-CrystallineSolids,1989,v.108p.0187,Glass,Lead-Silicate,,,,,,,,,,,,ExtensionofMakishimaandMackenzie'stheory,,45,0,0,0,0,0,0,0,0,0,0,0,0,0,0,0,0,0,55,0,0,0,0,0,0,0,0,0,0,0,0,0,0,0,0,0,0,0,0,0,0,0,0,0,0,0,0,0,0,0,0,0,0,0,0,0,0,0,0,0,0,0,41.2
6364,GJ02-241091,J.MaterialsScience,1987,v.022p.1682,Glass,AlkaliSilicate,Alumino-Silicate,Boro-Silicate,,,,,,,,,Annealing:from50KaboveTgtoRTat5K/min.,,,22,59,4,0,0,0,0,15,0,0,0,0,0,0,0,0,0,0,0,0,0,0,0,0,0,0,0,0,0,0,0,0,0,0,0,0,0,0,0,0,0,0,0,0,0,0,0,0,0,0,0,0,0,0,0,0,0,0,0,0,0,0,55.7
9334,GP02-307835,USPatentAsahiGlass(J),2012,A0100397,Glass,AlkaliSilicate,Alumino-Silicate,,,,,,Substrate,MagneticMemoryDisk,,,,Ex.10,,65.5,0,12,0,0,0,12.8,4.5,3.4,0,0,0,0,0,0,0,0,0,0,0,0,0,0,0,0,0,0,0,0,0,0,0,0,1.8,0,0,0,0,0,0,0,0,0,0,0,0,0,0,0,0,0,0,0,0,0,0,0,0,0,0,0,0,83.1
2629,GJ02-153082,GlassScienceandTechnology,1994,v.067p.0241,Glass,AlkaliSilicate,Alkaline-earthSilicate,,,,,,,,,,,,,74,0,0,0,10,0,0,16,0,0,0,0,0,0,0,0,0,0,0,0,0,0,0,0,0,0,0,0,0,0,0,0,0,0,0,0,0,0,0,0,0,0,0,0,0,0,0,0,0,0,0,0,0,0,0,0,0,0,0,0,0,0,70.9
4952,XP03-212846,JapanesePatentKonicaMinolta(J),2001,A287960,Glass-Ceramics,Alkaline-earthSilicate,Alumino-Silicate,OtherSilicate,GlassCeramics,,,,MagneticMemoryDisk,,,,,crystal:(MgAl)SiO3,,36.46,4.84,8.82,33.45,0,0,9.4,0,0,0,0,0,0,0,0,0,0,0,0,0,0,0,0,0,0,0,0,0,0,0,7.03,0,0,0,0,0,0,0,0,0,0,0,0,0,0,0,0,0,0,0,0,0,0,0,0,0,0,0,0,0,0,0,151.6
