Repository: hori1537/rexrexxion-about-SP

File: input_csv/inputcsv_SiO2_0.01-100.00_Abbesnumber.csv (part 17 of 17)
No.,GlassNo.,DataSource,Year,DataSourceNumber,State,GlassSystem1,GlassSystem2,GlassSystem3,Appearance1,Appearance2,Appearance3,Appearance4,Usage1,Usage2,Usage3,Usage4,ThermalTreatment,Note,GlassNo.(Structure),SiO2,B2O3,Al2O3,MgO,CaO,BaO,Li2O,Na2O,K2O,Ag2O,MnO,FeO,CoO,NiO,CuO,ZnO,SrO,CdO,PbO,SnO,Cr2O3,Fe2O3,As2O3,Y2O3,Sb2O3,La2O3,Nd2O3,Gd2O3,Bi2O3,Co3O4,TiO2,MnO2,GeO2,ZrO2,CeO2,SnO2,P2O5,Ta2O5,Nb2O3,SO3,MoO3,WO3,H2O,LiF,NaF,KF,MgF2,CaF2,SrF2,BaF2,ZnF2,PbF2,YF3,AlF3,LaF3,GdF3,YbF3,ErF3,F,Cl,Br,Ag,AbbeValue(nd-1)/(nF-nC)
982,GB04-011343,HandbookofGlassProperties,1986,v.001p.0563,Glass,Lead-Silicate,AlkaliSilicate,,,,,,,,,,,,,56.99,0,0,0,0,0,0,18.74,0,0,0,0,0,0,0,0,0,0,24.27,0,0,0,0,0,0,0,0,0,0,0,0,0,0,0,0,0,0,0,0,0,0,0,0,0,0,0,0,0,0,0,0,0,0,0,0,0,0,0,0,0,0,0,29.5
15718,GP05-307516,JapanesePatentNipponElectricGlass(J),2012,A051773,Glass,Boro-Silicate,Alumino-Silicate,,,,,,Display,Substrate,,,,Ex.9,,60.73,15.94,11.02,0.51,4.86,0,0,0,0,0,0,0,0,0,0,1.67,2.96,0,0,0,0,0,0,0,0,0,0,0,0,0,2.22,0,0,0,0,0.09,0,0,0,0,0,0,0,0,0,0,0,0,0,0,0,0,0,0,0,0,0,0,0,0,0,0,57
13920,GP07-292720,JapanesePatentSchottAG(DE),2009,A196878,Glass,Zinc-Silicate,AlkaliSilicate,,Fiber,,,,OpticalFiber,,,,,Ex.3,,59.67,0,0,0,0,0.48,1.99,7.75,5.14,0,0,0,0,0,0,20.72,0,0,0,0,0,0,0,0,0,2.12,0,0,0,0,0,0,0,2.11,0,0,0,0,0,0,0,0,0,0,0,0,0,0,0,0,0,0,0,0,0,0,0,0,0,0,0,0,51.62
1093,GB03-012924,HandbookofGlassProperties,1986,v.001p.0600,Glass,Alkaline-earthSilicate,OtherSilicate,,,,,,,,,,,,,60,0,0,0,0,35,0,0,0,0,0,0,0,0,0,0,0,0,0,0,0,0,0,0,0,0,0,0,0,0,5,0,0,0,0,0,0,0,0,0,0,0,0,0,0,0,0,0,0,0,0,0,0,0,0,0,0,0,0,0,0,0,49.4
4698,GP03-092938,USPatentSumitaOpticalGlass(J),1981,A4297141,Glass,Alkaline-earthSilicate,Zinc-Silicate,AlkaliSilicate,,,,,Lens&Prism,,,,,,,61.29,4.56,1.12,0,16.98,0,0,4.1,3.36,0,0,0,0,0,0,6.24,0,0,0,0,0,0,0.13,0,0,0,0,0,0,0,2.22,0,0,0,0,0,0,0,0,0,0,0,0,0,0,0,0,0,0,0,0,0,0,0,0,0,0,0,0,0,0,0,54.6
6760,GP03-155821,JapanesePatent,1994,A183774,Glass,Alkaline-earthSilicate,AlkaliSilicate,,NonLead,,,,TableWare,,,,,,,60.84,1.54,0,0,6.37,6.53,1.2,3.46,8.35,0,0,0,0,0,0,6.59,0,0,0,0,0,0,0,0,0.09,0,0,0,0,0,4.47,0,0,0.58,0,0,0,0,0,0,0,0,0,0,0,0,0,0,0,0,0,0,0,0,0,0,0,0,0,0,0,0,48.2
2321,GJ04-041184,GlassPhysics&Chemistry,1985,v.011p.0360,Glass,Lead-Silicate,AlkaliSilicate,,,,,,OpticsOptoelectronics,,,,,,,77.7,0,0,0,0,0,0,0,9.08,0,0,0,0,0,0,0,0,0,13.22,0,0,0,0,0,0,0,0,0,0,0,0,0,0,0,0,0,0,0,0,0,0,0,0,0,0,0,0,0,0,0,0,0,0,0,0,0,0,0,0,0,0,0,41.4
5773,GP02-181363,JapanesePatent,1998,A167753,Glass,AlkaliSilicate,,,NonLead,,,,OpticalUse,Lens&Prism,,,,,,73.97,4.15,0,0,2.96,0,0,4.77,7.32,0,0,0,0,0,0,6.57,0,0,0,0,0,0,0,0,0,0,0,0,0,0,0.26,0,0,0,0,0,0,0,0,0,0,0,0,0,0,0,0,0,0,0,0,0,0,0,0,0,0,0,0,0,0,0,60.16
1091,GB03-012919,HandbookofGlassProperties,1986,v.001p.0600,Glass,Alkaline-earthSilicate,OtherSilicate,,,,,,,,,,,,,60,0,0,0,0,30,0,0,0,0,0,0,0,0,0,0,0,0,0,0,0,0,0,0,0,0,0,0,0,0,10,0,0,0,0,0,0,0,0,0,0,0,0,0,0,0,0,0,0,0,0,0,0,0,0,0,0,0,0,0,0,0,43.7
14470,GP03-297162,USPatentNipponSheetGlass(J),2010,A0160528,Glass,Alkaline-earthSilicate,,,Flake,,,,Filler,,,,,Ex.5,,60,0,7.7,4.44,16.1,0,0,0.8,0,0,0,0,0,0,0,0,6.76,0,0,0,0,0,0,0,0,0,0,0,0,0,4.2,0,0,0,0,0,0,0,0,0,0,0,0,0,0,0,0,0,0,0,0,0,0,0,0,0,0,0,0,0,0,0,54
8520,GP05-189655,USPatentCorningInc.(US),1999,A5932501,Glass,Boro-Silicate,,,,,,,,,,,,,,55.78,15.2,0,0,0,2.6,6.43,3.1,2.18,0,0,0,0,0,0.43,0,1.26,0,0,1.02,0,0,0,0,0,1.54,0,0,0,0,0,0,0,6.8,0,0,0,0,0,0,0,0,0,0,0,0,0,0,0,0,0,0,0,0,0,0,0,0,0,1.94,1.72,0,54.9
2807,GC01-051469,CorningInc.(US),1973,7957,Glass,Silica,,,Rod,Block,Disk,,,,,,,IRGradeFusedSilicaOH1ppm,,100,0,0,0,0,0,0,0,0,0,0,0,0,0,0,0,0,0,0,0,0,0,0,0,0,0,0,0,0,0,0,0,0,0,0,0,0,0,0,0,0,0,0,0,0,0,0,0,0,0,0,0,0,0,0,0,0,0,0,0,0,0,67
11564,GP03-255944,JapanesePatentNipponElectricGlass(J),2004,A137145,Glass,Alkaline-earthSilicate,Boro-Silicate,,Pressed,Molded,,,OpticalUse,Lens&Prism,,,,Ex.3,,53.3,11.46,0.91,3.3,0,2.95,15.56,2.9,0.49,0,0,0,0,0,0,0,4.17,0,0,0,0,0,0,0,0.05,1.08,0,0,0,0,0,0,0,3.78,0,0,0,0,0,0,0,0,0,0,0,0,0,0,0,0,0,0,0,0,0,0,0,0,0,0,0,0,55.3
9859,GP07-214520,EuropeanPatentSchottAG(DE),2001,A1106585,Glass,Zinc-Silicate,Lead-Silicate,,,,,,OpticalUse,Lens&Prism,,,,,,52.51,0,0,0,0,0,0,6.46,2.61,0,0,0,0,0,0,33,0,0,5.34,0,0,0,0.08,0,0,0,0,0,0,0,0,0,0,0,0,0,0,0,0,0,0,0,0,0,0,0,0,0,0,0,0,0,0,0,0,0,0,0,0,0,0,0,42.3
7714,GP02-266494,EuropeanPatentOharaInc.(J),2005,A1514849,Glass,AlkaliSilicate,,,,,,,OpticalUse,Lens&Prism,,,,Ex.4,,74.9,2.17,0.19,0,1.68,0,2.74,9.14,9.09,0,0,0,0,0,0,0,0,0,0,0,0,0,0,0,0.09,0,0,0,0,0,0,0,0,0,0,0,0,0,0,0,0,0,0,0,0,0,0,0,0,0,0,0,0,0,0,0,0,0,0,0,0,0,60.7
3848,GP05-071041,EuropeanPatentCorningInc.(US),1985,A0151346,Glass,Boro-Silicate,AlkaliSilicate,,,,,,OphthalmicLens,,,,,,,63.11,12.51,6.27,0,0,0,5.17,4.24,3.97,0,0,0,0,0,0,0,0,0,0,0,0,0,0.1,0,0,0,0,0,0,0,3.6,0,0,0,0,0,0,0,0,0,0,0,0,0,0,0,0,0,0,0,0,0,0,0,0,0,0,0,0,1.03,0,0,53.94
4293,GB02-098975,PropertiesofGlass,1954,v.001p.0433,Glass,AlkaliSilicate,,,,,,,,,,,,CF-1CrownFlint,,81,0,0,0,0,0,0,4.37,6.63,0,0,0,0,0,0,3.5,0,0,3,0,0,0,0.6,0,0.9,0,0,0,0,0,0,0,0,0,0,0,0,0,0,0,0,0,0,0,0,0,0,0,0,0,0,0,0,0,0,0,0,0,0,0,0,0,51.6
3695,GP06-063974,JapanesePatentNat.Inst.Mat.Sci.(J),1987,A138342,Glass,Alumino-Silicate,Alkaline-earthSilicate,,,,,,Lens&Prism,,,,,,,60,0,10,10,0,0,0,0,0,0,0,0,0,0,0,5,0,0,0,0,0,0,0,0,0,15,0,0,0,0,0,0,0,0,0,0,0,0,0,0,0,0,0,0,0,0,0,0,0,0,0,0,0,0,0,0,0,0,0,0,0,0,51.1
13239,XP06-282396,EuropeanPatentOharaInc.(J),2007,A1864952,Glass-Ceramics,Alumino-Silicate,,,GlassCeramics,,,,,,,,,Ex.8,,63.27,0,16.88,1.37,1.23,0.45,9.22,0,0,0,0,0,0,0,0,0.42,0,0,0,0,0,0,0,0,0,0,0,0,0,0,2.16,0,0,1.12,0.04,0.05,3.79,0,0,0,0,0,0,0,0,0,0,0,0,0,0,0,0,0,0,0,0,0,0,0,0,0,55.6
2559,GP03-030461,JapanesePatentOharaInc.(J),1984,A169953,Glass,Alkaline-earthSilicate,Alumino-Silicate,Zinc-Silicate,AcidResistant,,,,,,,,,,,56.69,2.38,4.88,0,9.63,20.59,0,0,0,0,0,0,0,0,0,4.08,1.6,0,0,0,0,0,0,0,0.14,0,0,0,0,0,0,0,0,0,0,0,0,0,0,0,0,0,0,0,0,0,0,0,0,0,0,0,0,0,0,0,0,0,0,0,0,0,55.3
3856,GP05-071049,EuropeanPatentCorningInc.(US),1985,A0151346,Glass,Boro-Silicate,AlkaliSilicate,,,,,,OphthalmicLens,,,,,,,67.68,12.95,2,0,0,0,3.82,4.2,3.92,0,0,0,0,0,0,1.55,0,0,0,0,0,0,0.09,0,0,0,0,0,0,0,2.77,0,0,0,0,0,0,0,0,0,0,0,0,0,0,0,0,0,0,0,0,0,0,0,0,0,0,0,0,1.01,0,0,55.8
13385,GP03-284893,USPatentSchottAG(DE),2008,A7323427,Glass,Alkaline-earthSilicate,AlkaliSilicate,Zinc-Silicate,,,,,OpticalUse,Lens&Prism,OpticalWaveguide,,,Ex.7,,53.22,1.04,1.43,0,6.48,3.79,0,3.52,5.4,0,0,0,0,0,0,22.33,0,0,0,0,0,0,0,0,0,0,0,0,0,0,0,0,0,1.77,0,0,1.02,0,0,0,0,0,0,0,0,0,0,0,0,0,0,0,0,0,0,0,0,0,0,0,0,0,51.29
4208,GP02-080501,USPatentSchottAG(DE),1984,A4438211,Glass,AlkaliSilicate,Alkaline-earthSilicate,Boro-Silicate,,,,,OphthalmicLens,,,,,,,57.27,5,2.56,0,8.29,2.65,21.4,0,0,0,0,0,0,0,0,0,0,0,0,0,0,0,0,0,0,0,0,0,0,0,2.25,0,0,0.56,0,0,0,0,0,0,0,0,0,0,0,0,0,0,0,0,0,0,0,0,0,0,0,0,0,0,0,0,56.4
16065,GP03-309730,USPatentNipponSheetGlass(J),2012,A8304484,Glass,Alkaline-earthSilicate,Alumino-Silicate,,Flake,,,,Composite,Filler,,,,Ex.4,,59.99,0,7.7,4.44,16.1,0,0.81,0,0,0,0,0,0,0,0,0,6.76,0,0,0,0,0,0,0,0,0,0,0,0,0,4.2,0,0,0,0,0,0,0,0,0,0,0,0,0,0,0,0,0,0,0,0,0,0,0,0,0,0,0,0,0,0,0,54
2809,GC09-051471,CorningInc.(US),,7971,Glass,OtherSilicate,,,SheetGlass,Block,CVD,,Space,Mirror,Substrate,,,ULEUltra-LowExpansion.,,94.64,0,0,0,0,0,0,0,0,0,0,0,0,0,0,0,0,0,0,0,0,0,0,0,0,0,0,0,0,0,5.36,0,0,0,0,0,0,0,0,0,0,0,0,0,0,0,0,0,0,0,0,0,0,0,0,0,0,0,0,0,0,0,53.1
6732,GP09-155526,JapanesePatentOharaInc.(J),1994,A115969,Glass,OtherSilicate,AlkaliSilicate,,,,,,Lens&Prism,,,,,,,52.01,0,0,0,0,0,9.41,16.44,3.32,0,0,0,0,0,0,0,0,0,0,0,0,0,0,0,0.04,0,0,0,0,0,18.78,0,0,0,0,0,0,0,0,0,0,0,0,0,0,0,0,0,0,0,0,0,0,0,0,0,0,0,0,0,0,0,35.2
13493,GP02-286903,JapanesePatentNipponElectricGlass(J),2008,A230949,Glass,AlkaliSilicate,Alkaline-earthSilicate,,Fiber,,,,Composite,,,,,Ex.1,,57.32,0.97,1.32,5.03,0,4.41,5.88,5.67,5.74,0,0,0,0,0,0,3.32,2.74,0,0,0,0,0,0,0,0,0,0,0,0,0,7.6,0,0,0,0,0,0,0,0,0,0,0,0,0,0,0,0,0,0,0,0,0,0,0,0,0,0,0,0,0,0,0,45
14499,GP03-297272,EuropeanPatentNipponSheetGlass(J),2010,A2168926,Glass,Alkaline-earthSilicate,,,Flake,,,,Filler,,,,,Ex.9,,60.01,0,7.7,4.57,16.56,0,0,0,0,0,0,0,0,0,0,0,6.96,0,0,0,0,0.008217,0,0,0,0,0,0,0,0,4.2,0,0,0,0,0,0,0,0,0,0,0,0,0,0,0,0,0,0,0,0,0,0,0,0,0,0,0,0,0,0,0,54
5264,GB04-099523,PropertiesofGlass,1954,v.001p.0425,Glass,Lead-Silicate,Alkaline-earthSilicate,AlkaliSilicate,,,,,OpticalUse,,,,,Type:4675D.B.F.,,61.43,0,0.19,0,0.35,8.94,0,0,5.24,0,0,0,0,0,0,5.82,0,0,17.7,0,0,0,0.1,0,0.2,0,0,0,0,0,0,0,0,0,0,0,0,0,0,0,0,0,0,0,0,0,0,0,0,0,0,0,0,0,0,0,0,0,0,0,0,0,35.6
1058,GB03-012718,HandbookofGlassProperties,1986,v.001p.0595,Glass,Alkaline-earthSilicate,Boro-Silicate,,,,,,,,,,,,,55.5,8.5,0,0,0,36,0,0,0,0,0,0,0,0,0,0,0,0,0,0,0,0,0,0,0,0,0,0,0,0,0,0,0,0,0,0,0,0,0,0,0,0,0,0,0,0,0,0,0,0,0,0,0,0,0,0,0,0,0,0,0,0,56.7
13145,XP06-281397,JapanesePatentOharaInc.(J),2007,A326722,Glass-Ceramics,Alumino-Silicate,,,GlassCeramics,,,,,,,,650-750C1-150hr+750-850C1-300hr,Ex.2,,63.41,0,16.49,1.7,1.22,0.45,9.19,0,0,0,0,0,0,0,0,0.42,0,0,0,0,0,0,0,0,0,0,0,0,0,0,2.15,0,0,1.11,0,0.23,3.63,0,0,0,0,0,0,0,0,0,0,0,0,0,0,0,0,0,0,0,0,0,0,0,0,0,55.5
2570,GP09-030590,JapanesePatentHoyaCorp.(J),1984,A152240,Glass,OtherSilicate,AlkaliSilicate,Boro-Silicate,,,,,OphthalmicLens,,,,,,,69.92,4.17,0,0,0,0,0,9.39,2.6,0,0,0,0,0,0,0,0,0,0,0,0,0,0,0,0,0,0,0,0,0,13.92,0,0,0,0,0,0,0,0,0,0,0,0,0,0,0,0,0,0,0,0,0,0,0,0,0,0,0,0,0,0,0,37.3
7739,GP09-178829,JapanesePatentOharaInc.(J),1997,A142872,Glass,OtherSilicate,,,,,,,Lens&Prism,OpticalUse,,,,,,60.75,0,0,0,0,3.13,9.32,12.4,6.12,0,0,0,0,0,0,0,0,0,0,0,0,0,0,0,0.03,0,0,0,8.25,0,0,0,0,0,0,0,0,0,0,0,0,0,0,0,0,0,0,0,0,0,0,0,0,0,0,0,0,0,0,0,0,0,30.5
15502,GP05-305687,USPatentAsahiGlass(J),2011,A8039411,Glass,Boro-Silicate,Alkaline-earthSilicate,,,,,,OpticalUse,Lens&Prism,,,,Ex.8,,54.76,18.25,4.18,0,0,22.35,0,0,0,0,0,0,0,0,0,0,0,0,0,0,0,0,0.43,0,0.03,0,0,0,0,0,0,0,0,0,0,0,0,0,0,0,0,0,0,0,0,0,0,0,0,0,0,0,0,0,0,0,0,0,0,0,0,0,61.3
5488,GP09-107276,EuropeanPatentCorningInc.(US),1989,A0315353,Glass,OtherSilicate,AlkaliSilicate,,,,,,OpticsOptoelectronics,OphthalmicLens,,,,Multifocallens,,60.93,4.83,0.33,0,3.74,0,1.56,5.26,9.79,0,0,0,0,0,0,0,0,0,0,0,0,0,0.1,0,0,0,0,0,0,0,12.76,0,0,0.7,0,0,0,0,0,0,0,0,0,0,0,0,0,0,0,0,0,0,0,0,0,0,0,0,0,0,0,0,41
5266,GB09-099538,PropertiesofGlass,1954,v.001p.0425,Glass,OtherSilicate,Boro-Silicate,AlkaliSilicate,,,,,OpticalUse,,,,,Type:4277T.F.,,66.47,20.03,1.42,0,0.4,0,0,2.83,3.48,0,0,0,0,0,0,0,0,0,0,0,0,0,0.04,0,5.33,0,0,0,0,0,0,0,0,0,0,0,0,0,0,0,0,0,0,0,0,0,0,0,0,0,0,0,0,0,0,0,0,0,0,0,0,0,52.2
1670,GB03-017334,HandbookofGlassData,1987,v.00Cp.0910,Glass,Alkaline-earthSilicate,OtherSilicate,,,,,,,,,,,,,58,0,0,0,0,40,0,0,0,0,0,0,0,0,0,0,0,0,0,0,0,0,0,0,0,0,0,0,0,0,0,0,0,0,0,0,0,2,0,0,0,0,0,0,0,0,0,0,0,0,0,0,0,0,0,0,0,0,0,0,0,0,51
13501,GP02-286912,JapanesePatentNipponElectricGlass(J),2008,A230949,Glass,AlkaliSilicate,Alkaline-earthSilicate,,Fiber,,,,Composite,,,,,Ex.10,,69.6,0,1.01,0,2.86,0,3.64,3.72,3.4,0,0,0,0,0,0,5.19,1.36,0,0,0,0,0,0,0,0,0,0,0,0,0,9.22,0,0,0,0,0,0,0,0,0,0,0,0,0,0,0,0,0,0,0,0,0,0,0,0,0,0,0,0,0,0,0,44
8664,GI06-191649R,NGF'sAdditionalNewData(J),2001,v.004p.0001,Glass,Alumino-Silicate,AlkaliSilicate,,,,,,ElectronicsElectrical,Substrate,,,Annealing:at770Cfor1hr.,GlassNameC009.Melting:inPtRhcrucibleat1550Cfor18hr.,,65.94,0,15.68,0,0.01,0,0,0,18.3,0,0,0,0,0,0,0,0,0,0,0,0,0,0.07,0,0,0,0,0,0,0,0,0,0,0,0,0,0,0,0,0,0,0,0,0,0,0,0,0,0,0,0,0,0,0,0,0,0,0,0,0,0,0,57.1
3572,GP04-060932,USPatent,1988,A4721690,Glass,Lead-Silicate,,,,,,,OpticsOptoelectronics,Lens&Prism,RadiationShield,,,,,63.22,0,0,0,0,0,0,2.7,3.08,0,0,0,0,0,0,0,0,0,30.83,0,0,0,0.17,0,0,0,0,0,0,0,0,0,0,0,0,0,0,0,0,0,0,0,0,0,0,0,0,0,0,0,0,0,0,0,0,0,0,0,0,0,0,0,29.5
15076,GP03-301779,JapanesePatentOharaInc.(J),2011,A116621,Glass,Alkaline-earthSilicate,AlkaliSilicate,Zinc-Silicate,NonLead,,,,OpticalUse,Lens&Prism,,,,Ex.2,,61.54,0,0,0,0,8.11,0,9.31,2.62,0,0,0,0,0,0,12.15,0,0,0,0,0,0,0,0,0.06,3.54,0,0,0,0,0,0,0,2.67,0,0,0,0,0,0,0,0,0,0,0,0,0,0,0,0,0,0,0,0,0,0,0,0,0,0,0,0,52.4
1667,GB03-017331,HandbookofGlassData,1987,v.00Cp.0910,Glass,Alkaline-earthSilicate,OtherSilicate,,,,,,,,,,,,,65,0,0,0,0,33,0,0,0,0,0,0,0,0,0,0,0,0,0,0,0,0,0,0,0,0,0,0,0,0,0,0,0,0,0,0,0,2,0,0,0,0,0,0,0,0,0,0,0,0,0,0,0,0,0,0,0,0,0,0,0,0,52.3
2874,GJ04-041189,GlassPhysics&Chemistry,1985,v.011p.0360,Glass,Lead-Silicate,AlkaliSilicate,,,,,,OpticsOptoelectronics,,,,,,,69.69,0,0,0,0,0,0,0,7.4,0,0,0,0,0,0,0,0,0,22.91,0,0,0,0,0,0,0,0,0,0,0,0,0,0,0,0,0,0,0,0,0,0,0,0,0,0,0,0,0,0,0,0,0,0,0,0,0,0,0,0,0,0,0,33.8
1898,GB02-021482,HandbookofGlassData,1987,v.00Cp.0398,Glass,AlkaliSilicate,OtherSilicate,,,,,,,,,,,,,80.17,0,0,0,0,0,0,19.43,0,0,0,0,0,0,0,0,0,0,0,0,0,0,0,0,0,0,0,0,0.4,0,0,0,0,0,0,0,0,0,0,0,0,0,0,0,0,0,0,0,0,0,0,0,0,0,0,0,0,0,0,0,0,0,56.85
1671,GB03-017335,HandbookofGlassData,1987,v.00Cp.0910,Glass,Alkaline-earthSilicate,OtherSilicate,,,,,,,,,,,,,67.68,0,0,0,0,27.27,0,0,0,0,0,0,0,0,0,0,0,0,0,0,0,0,0,0,0,0,0,0,0,0,0,0,0,0,0,0,0,5.05,0,0,0,0,0,0,0,0,0,0,0,0,0,0,0,0,0,0,0,0,0,0,0,0,48.9
3868,GB02-096068,PropertiesofGlass,1954,v.001p.0232,Glass,AlkaliSilicate,Alkaline-earthSilicate,,,,,,,,,,,,,74.6,0,0.17,0.35,8,0,0,16.72,0,0,0,0,0,0,0,0,0,0,0,0,0,0.15,0,0,0,0,0,0,0,0,0,0,0,0,0,0,0,0,0,0,0,0,0,0,0,0,0,0,0,0,0,0,0,0,0,0,0,0,0,0,0,0,58.8
5261,GB02-099518,PropertiesofGlass,1954,v.001p.0425,Glass,AlkaliSilicate,Boro-Silicate,,,,,,OpticalUse,,,,,Type:3484B.S.C.,,65.82,20.53,1.24,0,0.35,0,0,0,10.16,0,0,0,0,0,0,1.87,0,0,0,0,0,0,0.03,0,0,0,0,0,0,0,0,0,0,0,0,0,0,0,0,0,0,0,0,0,0,0,0,0,0,0,0,0,0,0,0,0,0,0,0,0,0,0,65.3
3781,GP09-068731,JapanesePatentHoyaCorp.(J),1988,A225551,Glass,OtherSilicate,AlkaliSilicate,Boro-Silicate,,,,,Lens&Prism,OphthalmicLens,,,,,,64.59,2.16,0.59,0,0,0,10.07,10.58,0.64,0,0,0,0,0,0,0,0,0,0,0,0,0,0,0,0,0,0,0,0,0,11.37,0,0,0,0,0,0,0,0,0,0,0,0,0,0,0,0,0,0,0,0,0,0,0,0,0,0,0,0,0,0,0,41.5
1026,GB03-012548,HandbookofGlassProperties,1986,v.001p.0591,Glass,Alkaline-earthSilicate,Zinc-Silicate,,,,,,,,,,,,,56,0,0,0,0,28,0,0,0,0,0,0,0,0,0,16,0,0,0,0,0,0,0,0,0,0,0,0,0,0,0,0,0,0,0,0,0,0,0,0,0,0,0,0,0,0,0,0,0,0,0,0,0,0,0,0,0,0,0,0,0,0,52.6
1668,GB03-017332,HandbookofGlassData,1987,v.00Cp.0910,Glass,Alkaline-earthSilicate,OtherSilicate,,,,,,,,,,,,,63,0,0,0,0,35,0,0,0,0,0,0,0,0,0,0,0,0,0,0,0,0,0,0,0,0,0,0,0,0,0,0,0,0,0,0,0,2,0,0,0,0,0,0,0,0,0,0,0,0,0,0,0,0,0,0,0,0,0,0,0,0,51.9
10296,GP03-223098,JapanesePatentNipponElectricGlass(J),2002,A249341,Glass,Alkaline-earthSilicate,AlkaliSilicate,,Pressed,,,,OpticalUse,Lens&Prism,,,,,,61.38,3.21,2.05,0,5.6,3.05,11.22,3.83,0.74,0,0,0,0,0,0,0,6.61,0,0,0,0,0,0,0,0.02,2.29,0,0,0,0,0,0,0,0,0,0,0,0,0,0,0,0,0,0,0,0,0,0,0,0,0,0,0,0,0,0,0,0,0,0,0,0,56.2
1077,GB03-012819,HandbookofGlassProperties,1986,v.001p.0597,Glass,Alkaline-earthSilicate,OtherSilicate,,,,,,,,,,,,,60,0,0,0,0,38,0,0,0,0,0,0,0,0,0,0,0,0,0,0,0,0,0,0,0,2,0,0,0,0,0,0,0,0,0,0,0,0,0,0,0,0,0,0,0,0,0,0,0,0,0,0,0,0,0,0,0,0,0,0,0,0,53.8
6017,GP04-126167,EuropeanPatentCorningInc.(US),1992,A0519174,Glass,Lead-Silicate,,,Photochromic,,,,OphthalmicLens,,,,,,,52.48,7.21,4.52,0,0,0,0.66,0,0,0,0,0,0,0,0,0,0,0,25.65,0,0,0,0.15,0,0,1.02,0,0,0,0,7.21,0,0,1.09,0,0,0,0,0,0,0,0,0,0,0,0,0,0,0,0,0,0,0,0,0,0,0,0,0,0,0,0,27.8
16703,GP06-313402,USPatentOCVIntellectualCapital(US),2013,A0217807,Glass,Alumino-Silicate,OtherSilicate,,Fiber,,,,Composite,Fiber,,,,OCVIntellectualCapitalLLC.Ex.1,,60.72,6.59,18.68,0,0,0,0,0,0,0,0,0,0,0,0,0,0,0,0,0,0,0,0,14.01,0,0,0,0,0,0,0,0,0,0,0,0,0,0,0,0,0,0,0,0,0,0,0,0,0,0,0,0,0,0,0,0,0,0,0,0,0,0,56.1
1025,GB03-012547,HandbookofGlassProperties,1986,v.001p.0591,Glass,Alkaline-earthSilicate,Zinc-Silicate,,,,,,,,,,,,,58,0,0,0,0,28,0,0,0,0,0,0,0,0,0,14,0,0,0,0,0,0,0,0,0,0,0,0,0,0,0,0,0,0,0,0,0,0,0,0,0,0,0,0,0,0,0,0,0,0,0,0,0,0,0,0,0,0,0,0,0,0,52.8
7411,GB04-174664,DataBookofGlassComposition(J),1991,v.001p.0096,Glass,Lead-Silicate,,,,,,,OpticalUse,Lens&Prism,,,,SF13,,60.94,0,0.63,0,0,0,0,2.76,2.16,0,0,0,0,0,0,0,0,0,27.2,0,0,0,0.27,0,0,0,0,0,0,0,6.03,0,0,0,0,0,0,0,0,0,0,0,0,0,0,0,0,0,0,0,0,0,0,0,0,0,0,0,0,0,0,0,27.6
3247,GP04-052777,JapanesePatentOharaInc.(J),1982,A205338,Glass,Lead-Silicate,Alkaline-earthSilicate,Zinc-Silicate,,,,,,,,,,,,53.84,1.44,1.49,0,3.6,15.16,0,0.81,0,0,0,0,0,0,0,4.35,0,0,14.26,0,0,0,0.25,0,0,0,0,0,0,0,3.15,0,0,1.64,0,0,0,0,0,0,0,0,0,0,0,0,0,0,0,0,0,0,0,0,0,0,0,0,0,0,0,0,36.5
9494,GP02-211551,JapanesePatent,2001,A080933,Glass,AlkaliSilicate,Alkaline-earthSilicate,,NonLead,,,,Container,,,,,,,67.34,0,0.84,3.8,9.18,0,0,12.99,3.19,0,0,0,0,0,0,0.38,0.12,0,0,0.18,0,0,0,0,0.08,0,0,0,0,0,1.61,0,0,0,0,0,0,0,0,0,0,0,0.17,0,0,0,0,0,0,0,0,0,0,0,0,0,0,0,0,0.09,0,0,53.58
4717,GP02-129689,EuropeanPatent,1993,A0560555,Glass,AlkaliSilicate,OtherSilicate,,NonLead,,,,TableWare,Container,,,,,,70.45,0,0,0,0,0,0,22.84,0,0,0,0,0,0,0,0,0,0,0,0,0,0,0,0,0,0,0,0,2.27,0,4.43,0,0,0,0,0,0,0,0,0,0,0,0,0,0,0,0,0,0,0,0,0,0,0,0,0,0,0,0,0,0,0,43.5
11313,GP03-252949,JapanesePatentOharaInc.(J),2003,A292338,Glass,Alkaline-earthSilicate,AlkaliSilicate,OtherSilicate,,,,,OpticalUse,Lens&Prism,,,,Ex.4,,56.56,2.17,0.74,0,0.67,5.42,0,0.61,12.03,0,0,0,0,0,0,0,6.2,0,0,0,0,0,0,0,0,0,0,0,0,0,15.6,0,0,0,0,0,0,0,0,0,0,0,0,0,0,0,0,0,0,0,0,0,0,0,0,0,0,0,0,0,0,0,39.4
14190,GP03-294504,EuropeanPatentNipponSheetGlass(J),2009,A2119680,Glass,Alkaline-earthSilicate,Alumino-Silicate,,Flake,,,,Filler,,,,,Ex.3,,60.01,0,7.7,5.47,21.83,0,0.39,0.4,0,0,0,0,0,0,0,0,0,0,0,0,0,0,0,0,0,0,0,0,0,0,4.2,0,0,0,0,0,0,0,0,0,0,0,0,0,0,0,0,0,0,0,0,0,0,0,0,0,0,0,0,0,0,0,55
6878,GJ03-158059,J.Non-CrystallineSolids,1994,v.169p.0288,Glass,Alkaline-earthSilicate,AlkaliSilicate,,,,,,,,,,,,,60,0,0,35,0,0,0,0,5,0,0,0,0,0,0,0,0,0,0,0,0,0,0,0,0,0,0,0,0,0,0,0,0,0,0,0,0,0,0,0,0,0,0,0,0,0,0,0,0,0,0,0,0,0,0,0,0,0,0,0,0,0,59.3
5426,GB05-174622,DataBookofGlassComposition(J),1991,v.001p.0089,Glass,Boro-Silicate,AlkaliSilicate,,,,,,OpticalUse,Lens&Prism,,,,BK1,,76.47,6.01,0,0,2.3,0,0,5.4,9.5,0,0,0,0,0,0,0,0,0,0,0,0,0,0.33,0,0,0,0,0,0,0,0,0,0,0,0,0,0,0,0,0,0,0,0,0,0,0,0,0,0,0,0,0,0,0,0,0,0,0,0,0,0,0,63.4
839,GB03-011562,HandbookofGlassProperties,1986,v.001p.0567,Glass,Alkaline-earthSilicate,AlkaliSilicate,,,,,,,,,,,,,72,0,0,0,0,0,0,0,12.6,0,0,0,0,0,0,0,15.4,0,0,0,0,0,0,0,0,0,0,0,0,0,0,0,0,0,0,0,0,0,0,0,0,0,0,0,0,0,0,0,0,0,0,0,0,0,0,0,0,0,0,0,0,0,59.9
12626,GP03-272054,JapanesePatentOharaInc.(J),2006,A117504,Glass,Alkaline-earthSilicate,Boro-Silicate,,NonLead,,,,OpticalUse,Lens&Prism,,,,Ex.6,,52.9,11.29,3.11,0,0,29.87,0,0,2.25,0,0,0,0,0,0,0.1,0.27,0,0,0,0,0,0,0,0.002841,0,0,0,0,0,0,0,0,0,0,0,0,0.21,0,0,0,0,0,0,0,0,0,0,0,0,0,0,0,0,0,0,0,0,0,0,0,0,59
7348,GP06-252922,JapanesePatentNipponSheetGlass(J),2003,A283028,Glass,Alumino-Silicate,Alkaline-earthSilicate,,,,,,,,,,,Ex.12,,73.22,0,14.89,9.89,0,0,0,0,0,0,0,0,0,0,0,0,0,0,0,0,0,0,0,0,0,0,0,0,1,0,0,0,0,1,0,0,0,0,0,0,0,0,0,0,0,0,0,0,0,0,0,0,0,0,0,0,0,0,0,0,0,0,58
7434,GB04-174753,DataBookofGlassComposition(J),1991,v.001p.0127,Glass,Lead-Silicate,Alkaline-earthSilicate,,,,,,OpticalUse,OphthalmicLens,,,,BaSF1bifocallens,,65.66,0,0,0,0,6.49,0,1.04,7.34,0,0,0,0,0,0,5.78,0,0,13.46,0,0,0,0.23,0,0,0,0,0,0,0,0,0,0,0,0,0,0,0,0,0,0,0,0,0,0,0,0,0,0,0,0,0,0,0,0,0,0,0,0,0,0,0,39.1
2519,GP03-029161,JapanesePatentOharaInc.(J),1985,A046945,Glass,Alkaline-earthSilicate,OtherSilicate,AlkaliSilicate,,,,,OpticsOptoelectronics,Lens&Prism,OpticalFiber,,,,,53.57,4.2,0,3.63,6.52,9.54,9.79,7.08,3.1,0,0,0,0,0,0,0,0,0,0.32,0,0,0,0,0,0,2.24,0,0,0,0,0,0,0,0,0,0,0,0,0,0,0,0,0,0,0,0,0,0,0,0,0,0,0,0,0,0,0,0,0,0,0,0,54.8
6587,GP05-212472,JapanesePatentNGKInsulators(J),2001,A261367,Glass,Boro-Silicate,Zinc-Silicate,,,,,,Filler,,,,,,,73.43,16.3,0,0,0,0,0,4.07,0,0,0,0,0,0,0,6.2,0,0,0,0,0,0,0,0,0,0,0,0,0,0,0,0,0,0,0,0,0,0,0,0,0,0,0,0,0,0,0,0,0,0,0,0,0,0,0,0,0,0,0,0,0,0,43.3
1785,GB02-019147,HandbookofGlassData,1987,v.00Cp.0158,Glass,AlkaliSilicate,Lead-Silicate,,,,,,,,,,,,,72.68,0,0,0,0,0,0,15.67,0,0,0,0,0,0,0,0,0,0,11.65,0,0,0,0,0,0,0,0,0,0,0,0,0,0,0,0,0,0,0,0,0,0,0,0,0,0,0,0,0,0,0,0,0,0,0,0,0,0,0,0,0,0,0,41.7
7013,GP04-226594,JapanesePatentOharaInc.(J),2003,A040645,Glass,Lead-Silicate,,,,,,,OpticalUse,Lens&Prism,,,,Ex.6,,74.75,0,0,0,0,0,0,7.78,6.49,0,0,0,0,0,0,0,0,0,10.88,0,0,0,0,0,0.08,0,0,0,0,0,0.02,0,0,0,0,0,0,0,0,0,0,0,0,0,0,0,0,0,0,0,0,0,0,0,0,0,0,0,0,0,0,0,42.8
6711,GP03-155470,JapanesePatentOharaInc.(J),1994,A107426,Glass,Alkaline-earthSilicate,AlkaliSilicate,Boro-Silicate,,,,,Lens&Prism,,,,,,,58.82,11.28,0.64,0,9.22,4.27,3.29,8.45,2.78,0,0,0,0,0,0,0,0,0,0,0,0,0,0,0,0.02,0,0,0,0,0,1.23,0,0,0,0,0,0,0,0,0,0,0,0,0,0,0,0,0,0,0,0,0,0,0,0,0,0,0,0,0,0,0,58.7
5775,GP02-181365,JapanesePatent,1998,A167753,Glass,AlkaliSilicate,,,NonLead,,,,OpticalUse,Lens&Prism,,,,,,72.73,4.23,0,0,2.98,0,0,5.06,7.01,0,0,0,0,0,0,7.62,0,0,0,0,0,0,0,0,0,0,0,0,0,0,0.36,0,0,0,0,0,0,0,0,0,0,0,0,0,0,0,0,0,0,0,0,0,0,0,0,0,0,0,0,0,0,0,59.47
2868,GJ04-041176,GlassPhysics&Chemistry,1985,v.011p.0360,Glass,Lead-Silicate,AlkaliSilicate,,,,,,OpticsOptoelectronics,,,,,,,65.9,0,0,0,0,0,0,0,4.05,0,0,0,0,0,0,0,0,0,30.05,0,0,0,0,0,0,0,0,0,0,0,0,0,0,0,0,0,0,0,0,0,0,0,0,0,0,0,0,0,0,0,0,0,0,0,0,0,0,0,0,0,0,0,30
16067,GP03-309732,USPatentNipponSheetGlass(J),2012,A8304484,Glass,Alkaline-earthSilicate,Alumino-Silicate,,Flake,,,,Composite,Filler,,,,Ex.6,,59.99,0,7.7,4.55,16.45,0,0,0,0.2,0,0,0,0,0,0,0,6.91,0,0,0,0,0,0,0,0,0,0,0,0,0,4.2,0,0,0,0,0,0,0,0,0,0,0,0,0,0,0,0,0,0,0,0,0,0,0,0,0,0,0,0,0,0,0,55
1012,GB03-012529,HandbookofGlassProperties,1986,v.001p.0591,Glass,Alkaline-earthSilicate,Zinc-Silicate,,,,,,,,,,,,,56,0,0,0,0,34,0,0,0,0,0,0,0,0,0,10,0,0,0,0,0,0,0,0,0,0,0,0,0,0,0,0,0,0,0,0,0,0,0,0,0,0,0,0,0,0,0,0,0,0,0,0,0,0,0,0,0,0,0,0,0,0,52.8
3983,GB02-096229,PropertiesofGlass,1954,v.001p.0236,Glass,AlkaliSilicate,Zinc-Silicate,,,,,,,,,,,,,75.46,0,0.36,0,0.06,0,0,15.54,0,0,0,0,0,0,0,8.55,0,0,0,0,0,0.02,0,0,0,0,0,0,0,0,0,0,0,0,0,0,0,0,0,0,0,0,0,0,0,0,0,0,0,0,0,0,0,0,0,0,0,0,0,0,0,0,57.4
2074,GB02-019573,HandbookofGlassData,1987,v.00Cp.0168,Glass,AlkaliSilicate,Lead-Silicate,,,,,,,,,,,,,56.36,0,0,0,0,0,0,0,1.53,0,0,0,0,0,0,0,0,0,42.11,0,0,0,0,0,0,0,0,0,0,0,0,0,0,0,0,0,0,0,0,0,0,0,0,0,0,0,0,0,0,0,0,0,0,0,0,0,0,0,0,0,0,0,24.4
5293,GP02-169608,USPatent,1996,A5525553,Glass,AlkaliSilicate,Zinc-Silicate,,,,,,OphthalmicLens,,,,,,,71.12,1.91,2.16,0,1.36,1.3,0,11.34,4.51,0,0,0,0,0,0,5.26,0,0,0,0,0,0,0,0,0,0,0,0,0,0,0.17,0,0,0.4,0.07,0,0,0,0,0,0,0,0,0,0,0,0,0,0,0,0,0,0,0,0,0,0,0,0,0,0.42,0,58.8
15714,GP05-307512,JapanesePatentNipponElectricGlass(J),2012,A051773,Glass,Boro-Silicate,Alumino-Silicate,,,,,,Display,Substrate,,,,Ex.5,,64.64,16.58,10.72,0,1.82,0.31,0,0,0,0,0,0,0,0,0,1.67,1.11,0,0,0,0,0,0,0,0,0,0,0,0,0,3.06,0,0,0,0,0.09,0,0,0,0,0,0,0,0,0,0,0,0,0,0,0,0,0,0,0,0,0,0,0,0,0,0,55
13497,GP02-286908,JapanesePatentNipponElectricGlass(J),2008,A230949,Glass,AlkaliSilicate,Alkaline-earthSilicate,,Fiber,,,,Composite,,,,,Ex.6,,68,0,0.94,0,3.42,1.25,3.21,10.82,3.05,0,0,0,0,0,0,0,0,0,0,0,0,0,0,0,0,0,0,0,0,0,8.79,0,0,0.52,0,0,0,0,0,0,0,0,0,0,0,0,0,0,0,0,0,0,0,0,0,0,0,0,0,0,0,0,45
1872,GB02-021151,HandbookofGlassData,1987,v.00Cp.0388,Glass,AlkaliSilicate,OtherSilicate,,,,,,,,,,,,,72.13,0,0,0,0,0,0,26.06,0,0,0,0,0,0,0,0,0,0,0,0,0,0,0,0,0,0,0,0,1.81,0,0,0,0,0,0,0,0,0,0,0,0,0,0,0,0,0,0,0,0,0,0,0,0,0,0,0,0,0,0,0,0,0,47.8
11530,GP03-255664,JapanesePatentNipponElectricGlass(J),2004,A075456,Glass,Alkaline-earthSilicate,AlkaliSilicate,,Pressed,Molded,,,OpticalUse,Lens&Prism,,,,Ex.3,,61.09,8.1,3.83,0,0,3.41,12.35,2.25,0,0,0,0,0,0,0,1.71,5.38,0,0,0,0,0,0,0,0.02,1.86,0,0,0,0,0,0,0,0,0,0,0,0,0,0,0,0,0,0,0,0,0,0,0,0,0,0,0,0,0,0,0,0,0,0,0,0,58.9
2575,GP02-030595,JapanesePatentHoyaCorp.(J),1984,A152240,Glass,AlkaliSilicate,OtherSilicate,Boro-Silicate,,,,,OphthalmicLens,,,,,,,62.84,3.98,1.51,0,0,0,14.43,0,7.06,0,0,0,0,0,0,0,0,0,0,0,0,0,0,0,0,0.17,0,0,0,0,10.02,0,0,0,0,0,0,0,0,0,0,0,0,0,0,0,0,0,0,0,0,0,0,0,0,0,0,0,0,0,0,0,43
14279,GP03-295595,JapanesePatentOharaInc.(J),2010,A024101,Glass,Alkaline-earthSilicate,AlkaliSilicate,,,,,,OpticalUse,Lens&Prism,,,,Ex.2,,55.91,12.24,0.97,0,11.71,4.71,4.39,6.36,2.79,0,0,0,0,0,0,0.81,0,0,0,0,0,0,0,0,0.07,0,0,0,0,0,0.04,0,0,0,0,0,0,0,0,0,0,0,0,0,0,0,0,0,0,0,0,0,0,0,0,0,0,0,0,0,0,0,60.7
3660,GJ04-062965,J.Non-CrystallineSolids,1979,v.034p.0063,Glass,Lead-Silicate,AlkaliSilicate,,,,,,,,,,,,,57.63,0,0,0,0,0,0,0,2.01,0,0,0,0,0,0,0,0,0,40.36,0,0,0,0,0,0,0,0,0,0,0,0,0,0,0,0,0,0,0,0,0,0,0,0,0,0,0,0,0,0,0,0,0,0,0,0,0,0,0,0,0,0,0,25
844,GB03-011581,HandbookofGlassProperties,1986,v.001p.0567,Glass,Alkaline-earthSilicate,AlkaliSilicate,,,,,,,,,,,,,84.5,0,0,0,0,0,0,0,5.4,0,0,0,0,0,0,0,10.1,0,0,0,0,0,0,0,0,0,0,0,0,0,0,0,0,0,0,0,0,0,0,0,0,0,0,0,0,0,0,0,0,0,0,0,0,0,0,0,0,0,0,0,0,0,62.8
12781,GP03-274927,JapanesePatentAsahiFiberGlass(J),2006,A312706,Glass,Alkaline-earthSilicate,AlkaliSilicate,,Fiber,,,,Composite,Filler,Fiber,,,Ex.3,,66.5,0,5,2,10,0.7,0,13.5,0,0,0,0,0,0,0,0,0,0,0,0,0,0,0,0,0,0,0,0,0,0,2.3,0,0,0,0,0,0,0,0,0,0,0,0,0,0,0,0,0,0,0,0,0,0,0,0,0,0,0,0,0,0,0,55.5
1024,GB03-012546,HandbookofGlassProperties,1986,v.001p.0591,Glass,Alkaline-earthSilicate,Zinc-Silicate,,,,,,,,,,,,,60,0,0,0,0,28,0,0,0,0,0,0,0,0,0,12,0,0,0,0,0,0,0,0,0,0,0,0,0,0,0,0,0,0,0,0,0,0,0,0,0,0,0,0,0,0,0,0,0,0,0,0,0,0,0,0,0,0,0,0,0,0,53.9
5286,GP09-099711,USPatentSchottGlassTech.(US),1984,A4444893,Glass,OtherSilicate,AlkaliSilicate,Alkaline-earthSilicate,,,,,OphthalmicLens,,,,,,,67.22,0,0,0,9.11,0,0.49,5.17,4.93,0,0,0,0,0,0,0,0,0,0,0,0,0,0.06,0,0,0,0,0,0,0,13.02,0,0,0,0,0,0,0,0,0,0,0,0,0,0,0,0,0,0,0,0,0,0,0,0,0,0,0,0,0,0,0,40.52
7063,GP02-228021,USPatent,2003,A0040424,Glass,AlkaliSilicate,,,NonLead,,,,OpticalUse,Lens&Prism,,,,S.Wolffetal.Ex.4,,72.96,0,1.23,0,0,0,0,23.2,0,0,0,0,0,0,0,0,0,0,0,0,0,0,0,0,0.04,0,0,0,0,0,0,0,0,2.55,0,0,0,0,0,0,0,0,0,0,0,0,0,0,0,0,0,0,0,0,0,0,0,0,0,0,0,0,56.04
8758,GI02-191764,NGF'sAdditionalNewData(J),2001,v.004p.0005,Glass,AlkaliSilicate,Alumino-Silicate,Alkaline-earthSilicate,,,,,,,,,Annealing:at640Cfor1h.,GlassNameC128.Melting:inPtcrucibleat1550Cfor7h.,,50.02,0,15.17,0,4.83,0,0,15.12,14.86,0,0,0,0,0,0,0,0,0,0,0,0,0,0,0,0,0,0,0,0,0,0,0,0,0,0,0,0,0,0,0,0,0,0,0,0,0,0,0,0,0,0,0,0,0,0,0,0,0,0,0,0,0,57.8
5430,GB02-174626,DataBookofGlassComposition(J),1991,v.001p.0089,Glass,AlkaliSilicate,Alkaline-earthSilicate,,,,,,OpticalUse,Lens&Prism,,,,K8,,79.14,2.7,0,0,0,2.81,0,6.3,8.07,0,0,0,0,0,0,0,0,0,0.84,0,0,0,0.14,0,0,0,0,0,0,0,0,0,0,0,0,0,0,0,0,0,0,0,0,0,0,0,0,0,0,0,0,0,0,0,0,0,0,0,0,0,0,0,59.5
4650,GP04-092470,USPatentCorningInc.(US),1982,A4351906,Glass,Lead-Silicate,Alkaline-earthSilicate,OtherSilicate,,,,,OphthalmicLens,,,,,,,54.1,0,0,0,0,5.46,0,11.47,0,0,0,0,0,0,0,0,0,0,14.81,0,0,0,0,0,0,4.4,0,0,0,0,6.94,0,0,2.82,0,0,0,0,0,0,0,0,0,0,0,0,0,0,0,0,0,0,0,0,0,0,0,0,0,0,0,0,31.6
5682,GP09-178830,JapanesePatentOharaInc.(J),1997,A142872,Glass,OtherSilicate,,,,,,,Lens&Prism,OpticalUse,,,,,,73.85,0,0,0,0,0,1.71,6.58,5.2,0,0,0,0,0,0,0,2.95,0,0,0,0,0,0,0,0.07,0,0,0,9.63,0,0,0,0,0,0,0,0,0,0,0,0,0,0,0,0,0,0,0,0,0,0,0,0,0,0,0,0,0,0,0,0,0,30.7
6892,GP02-224274,USPatent,2002,A6391810,Glass,AlkaliSilicate,Alkaline-earthSilicate,,NonLead,,,,ConsumerProducts,,,,,,,70.24,0.53,0.38,0,6.18,0,0,13.77,0.96,0,0,0,0,0,0,3.49,0,0,0,0.41,0,0.002611,0.15,0,0,0.22,0.00003756,0,0,0,3.42,0,0,0,0,0,0,0,0,0.0007891,0,0,0.14,0,0,0,0,0,0,0,0,0,0,0,0,0,0,0,0.07,0,0,0,49.75
7426,GP04-256696,USPatent,2004,A0048730,Glass,Lead-Silicate,,,,,,,OpticalUse,Lens&Prism,,,,A.Masumuraetal.Ex.2,,80.22,0,0,0,0,0,0,7.19,5.97,0,0,0,0,0,0,0,0,0,6.51,0,0,0,0.11,0,0,0,0,0,0,0,0.009143,0,0,0,0,0,0,0,0,0,0,0,0,0,0,0,0,0,0,0,0,0,0,0,0,0,0,0,0,0,0,0,49
8932,GP04-305481,JapanesePatentOharaInc.(J),2011,A251903,Glass,Lead-Silicate,,,,,,,OpticalUse,Lens&Prism,,,,Ex.5,,73.46,0,0,0,0,0,0,8.97,4.58,0,0,0,0,0,0,0,0,0,12.86,0,0,0,0.13,0,0,0,0,0,0,0,0,0,0,0,0,0,0,0,0,0,0,0,0,0,0,0,0,0,0,0,0,0,0,0,0,0,0,0,0,0,0,0,40.8
1033,GB03-012558,HandbookofGlassProperties,1986,v.001p.0591,Glass,Alkaline-earthSilicate,Zinc-Silicate,,,,,,,,,,,,,58,0,0,0,0,26,0,0,0,0,0,0,0,0,0,16,0,0,0,0,0,0,0,0,0,0,0,0,0,0,0,0,0,0,0,0,0,0,0,0,0,0,0,0,0,0,0,0,0,0,0,0,0,0,0,0,0,0,0,0,0,0,53
1814,GB02-019564,HandbookofGlassData,1987,v.00Cp.0168,Glass,AlkaliSilicate,Lead-Silicate,,,,,,,,,,,,,75.12,0,0,0,0,0,0,0,6.05,0,0,0,0,0,0,0,0,0,18.83,0,0,0,0,0,0,0,0,0,0,0,0,0,0,0,0,0,0,0,0,0,0,0,0,0,0,0,0,0,0,0,0,0,0,0,0,0,0,0,0,0,0,0,37
5187,GB04-098966,PropertiesofGlass,1954,v.001p.0426,Glass,Lead-Silicate,AlkaliSilicate,,,,,,,,,,,Extra-DenseFlint,,65.63,0.63,0,0,0,0,0,11.83,0,0,0,0,0,0,0,0,0,0,21.71,0,0,0,0.19,0,0,0,0,0,0,0,0,0,0,0,0,0,0,0,0,0,0,0,0,0,0,0,0,0,0,0,0,0,0,0,0,0,0,0,0,0,0,0,33.8
8383,GP05-287030,JapanesePatentNipponElectricGlass(J),2008,A255002,Glass,Boro-Silicate,AlkaliSilicate,,Fiber,,,,Composite,,,,,Ex.8,,74.1,9.07,3.41,1.57,1.69,0,0,6.11,1.68,0,0,0,0,0,0,0,0,0,0,0,0,0,0,0,0,0,0,0,0,0,2.37,0,0,0,0,0,0,0,0,0,0,0,0,0,0,0,0,0,0,0,0,0,0,0,0,0,0,0,0,0,0,0,55
5749,GP04-116927,JapanesePatentCanonInc.(J),1991,A050138,Glass,Lead-Silicate,,,Pressed,,,,OpticsOptoelectronics,,,,,,,63.27,0,0,0,0,0,1.36,4.6,3.82,0,0,0,0,0,0,0,0,0,26.8,0,0,0,0.15,0,0,0,0,0,0,0,0,0,0,0,0,0,0,0,0,0,0,0,0,0,0,0,0,0,0,0,0,0,0,0,0,0,0,0,0,0,0,0,30.9
13221,XP06-282198,USPatentOharaInc.(J),2007,A0293386,Glass-Ceramics,Alumino-Silicate,,,GlassCeramics,,,,Substrate,Semiconductor,,,650-750C1-150hr.,Ex.5,,62.85,0,16.71,1.71,1.23,0.45,9.23,0,0,0,0,0,0,0,0,0.42,0,0,0,0,0,0,0,0,0,0,0,0,0,0,2.16,0,0,1.12,0.1,0.23,3.79,0,0,0,0,0,0,0,0,0,0,0,0,0,0,0,0,0,0,0,0,0,0,0,0,0,55.6
4229,GP05-080673,USPatentCorningInc.(US),1986,A4565791,Glass,Boro-Silicate,AlkaliSilicate,,,,,,OphthalmicLens,,,,,,,60.52,16.46,3.89,0,0,0,0,14.4,0,0,0,0,0,0,0,0,0,0,0,0,0,0,0.1,0,0,0,0,0,0,0,3.59,0,0,0,0,0,0,0,0,0,0,0,0,0,0,0,0,0,0,0,0,0,0,0,0,0,0,0,0,1.03,0,0,54.1
1336,GJ01-014872,J.CeramicSoc.Japan,1985,v.093p.0498,Glass,Silica,,,CVD,OtherProcess,,,Laser,,,,,,,96.95,0,3.02,0,0,0,0,0,0,0,0,0,0,0,0,0,0,0,0,0,0,0,0,0,0,0,0,0,0,0,0,0,0,0,0,0,0,0,0,0,0,0,0,0,0,0,0,0,0,0,0,0,0,0,0,0,0,0,0,0,0,0,67.5
4352,GB04-099525,PropertiesofGlass,1954,v.001p.0425,Glass,Lead-Silicate,AlkaliSilicate,,,,,,OpticalUse,,,,,Type:3743D.F.,,72.03,0,0.17,0,0.48,0,0,7.49,1.16,0,0,0,0,0,0,0,0,0,18.62,0,0,0,0.04,0,0,0,0,0,0,0,0,0,0,0,0,0,0,0,0,0,0,0,0,0,0,0,0,0,0,0,0,0,0,0,0,0,0,0,0,0,0,0,37
15704,GP03-307443,JapanesePatentNipponElectricGlass(J),2012,A046392,Glass,Alkaline-earthSilicate,,,,,,,OpticalUse,Lens&Prism,,,,Ex.3,,54.17,8.25,2.5,0,6.83,4.58,14.95,2.06,0,0,0,0,0,0,0,2.35,4.31,0,0,0,0,0.0009991,0,0,0,0,0,0,0,0,0,0,0,0,0,0,0,0,0,0,0,0,0,0,0,0,0,0,0,0,0,0,0,0,0,0,0,0,0,0,0,0,60
9139,GP05-207100,EuropeanPatentCorningInc.(US),2000,A1015394,Glass,Boro-Silicate,,,Photochromic,,,,OphthalmicLens,,,,,,,57.45,20.87,4.84,0,0,0,7.35,0,5.95,0,0,0,0,0,0.005864,0,0,0,0,0,0,0,0,0,0,0.69,0,0,0,0,0,0,0,2.11,0,0,0,0,0,0,0,0,0,0,0,0,0,0,0,0,0,0,0,0,0,0,0,0,0,0.6,0.05,0.09,61.3
15982,GP02-309035,JapanesePatentNipponSheetGlass(J),2012,A153582,Glass,AlkaliSilicate,OtherSilicate,,Flake,,,,Composite,Filler,,,,Ex.2,,61.27,5.5,2.88,0.82,0.1,0,0,0.96,13.47,0,0,0,0,0,0,0,0,0,0,0,0,0,0,0,0,0,0,0,0,0,15,0,0,0,0,0,0,0,0,0,0,0,0,0,0,0,0,0,0,0,0,0,0,0,0,0,0,0,0,0,0,0,38
8896,GJ02-303756,J.Non-CrystallineSolids,2011,v.357p.002542,Glass,AlkaliSilicate,Alkaline-earthSilicate,,,,,,,,,,,,,74,0,0,0,10,0,0,16,0,0,0,0,0,0,0,0,0,0,0,0,0,0,0,0,0,0,0,0,0,0,0,0,0,0,0,0,0,0,0,0,0,0,0,0,0,0,0,0,0,0,0,0,0,0,0,0,0,0,0,0,0,0,60
2566,GP03-030468,JapanesePatentOharaInc.(J),1984,A169953,Glass,Alkaline-earthSilicate,Boro-Silicate,Alumino-Silicate,AcidResistant,,,,,,,,,,,57.86,8.5,5.07,7.34,5.27,10.61,0,0,0,0,0,0,0,0,0,1.81,0,0,0,0,0,0,0,0,0.75,0,0,0,0,0,2.77,0,0,0,0,0,0,0,0,0,0,0,0,0,0,0,0,0,0,0,0,0,0,0,0,0,0,0,0,0,0,0,53.1
2076,GB02-019582,HandbookofGlassData,1987,v.00Cp.0169,Glass,AlkaliSilicate,Lead-Silicate,,,,,,,,,,,,,69.69,0,0,0,0,0,0,0,7.4,0,0,0,0,0,0,0,0,0,22.91,0,0,0,0,0,0,0,0,0,0,0,0,0,0,0,0,0,0,0,0,0,0,0,0,0,0,0,0,0,0,0,0,0,0,0,0,0,0,0,0,0,0,0,33.8
3743,GP09-067755,JapanesePatentHoyaCorp.(J),1981,A059640,Glass,OtherSilicate,AlkaliSilicate,Boro-Silicate,,,,,OphthalmicLens,,,,,,,62.29,3.87,1.47,0,0,0,14.04,5.79,1.14,0,0,0,0,0,0,0,0,0,0,0,0,0,0,0,0,0,0,0,0,0,11.39,0,0,0,0,0,0,0,0,0,0,0,0,0,0,0,0,0,0,0,0,0,0,0,0,0,0,0,0,0,0,0,41.2
6741,GP09-155642,JapanesePatentOharaInc.(J),1994,A135738,Glass,OtherSilicate,AlkaliSilicate,,,,,,OpticalUse,Lens&Prism,,,,,,63.88,0,0,0,0,3.78,0,5.63,4.82,0,0,0,0,0,0,0,0,0,0,0,0,0,0,0,0.05,0,0,0,0,0,21.84,0,0,0,0,0,0,0,0,0,0,0,0,0,0,0,0,0,0,0,0,0,0,0,0,0,0,0,0,0,0,0,34.4
11109,GJ03-245084,J.Res.NationalBureauofStandards,1951,v.046p.0176,Glass,Alkaline-earthSilicate,Boro-Silicate,,,,,,OpticalUse,,,,,viscosityanddensityofmoltenglasseswithacounterbalanced-spheremethod,,53.89,13,2.41,0,6.79,23.6,0,0,0,0,0,0,0,0,0,0,0,0,0.08,0,0,0,0.17,0,0.06,0,0,0,0,0,0,0,0,0,0,0,0,0,0,0,0,0,0,0,0,0,0,0,0,0,0,0,0,0,0,0,0,0,0,0,0,0,58.8
5807,GP09-182589,USPatentOlympusOptical(J),1998,A5854151,Glass,OtherSilicate,,,GradedIndex,,,,OpticalUse,Lens&Prism,,,,center,,79.45,0,0,0,0,0,0,0,0,0,0,0,0,0,0,0,0,0,0,0,0,0,0,0,0,0,0,0,0,0,20.55,0,0,0,0,0,0,0,0,0,0,0,0,0,0,0,0,0,0,0,0,0,0,0,0,0,0,0,0,0,0,0,34.3
4860,GB02-096207,PropertiesofGlass,1954,v.001p.0235,Glass,AlkaliSilicate,Boro-Silicate,,,,,,,,,,,trace;MgO,,61.04,28.45,0.61,0,0.1,0,0,9.77,0,0,0,0,0,0,0,0,0,0,0,0,0,0.03,0,0,0,0,0,0,0,0,0,0,0,0,0,0,0,0,0,0,0,0,0,0,0,0,0,0,0,0,0,0,0,0,0,0,0,0,0,0,0,0,44.7
10209,GP02-222511,JapanesePatentNipponSheetGlass(J),2002,A121048,Glass,AlkaliSilicate,Alkaline-earthSilicate,,NonLead,,,,Substrate,,,,,,,53,0,0,6,0,2,18,5,0,0,0,0,0,0,0,0,0,0,0,0,0,0,0,0,0,0,0,0,0,0,10,0,0,3,0,0,0,3,0,0,0,0,0,0,0,0,0,0,0,0,0,0,0,0,0,0,0,0,0,0,0,0,42.2
8003,GP03-181449,JapanesePatentOharaInc.(J),1998,A194772,Glass,Alkaline-earthSilicate,Boro-Silicate,,HotPressed,,,,OpticalUse,Lens&Prism,,,,,,55.82,9.58,2.62,0,0,11.99,14.09,1.59,0.45,0,0,0,0,0,0,3.71,0,0,0,0,0,0,0,0,0.07,0,0,0,0,0,0.09,0,0,0,0,0,0,0,0,0,0,0,0,0,0,0,0,0,0,0,0,0,0,0,0,0,0,0,0,0,0,0,59.4
5411,GP02-105004,USPatentCorningInc.(US),1989,A4822758,Glass,AlkaliSilicate,Boro-Silicate,,,,,,OphthalmicLens,,,,,,,59.84,4.83,0.33,0,3.74,0,1.56,6.34,9.8,0,0,0,0,0,0,0,0,0,0,0,0,0,0.1,0,0,0,0,0,0,0,12.76,0,0,0.7,0,0,0,0,0,0,0,0,0,0,0,0,0,0,0,0,0,0,0,0,0,0,0,0,0,0,0,0,41.1
1034,GB03-012559,HandbookofGlassProperties,1986,v.001p.0591,Glass,Alkaline-earthSilicate,Zinc-Silicate,,,,,,,,,,,,,56,0,0,0,0,26,0,0,0,0,0,0,0,0,0,18,0,0,0,0,0,0,0,0,0,0,0,0,0,0,0,0,0,0,0,0,0,0,0,0,0,0,0,0,0,0,0,0,0,0,0,0,0,0,0,0,0,0,0,0,0,0,52.5
10297,GP03-223099,JapanesePatentNipponElectricGlass(J),2002,A249341,Glass,Alkaline-earthSilicate,Boro-Silicate,AlkaliSilicate,Pressed,,,,OpticalUse,Lens&Prism,,,,,,61.69,9.17,1.02,1.72,2.23,2.26,9.76,1.68,0.88,0,0,0,0,0,0,3.24,3.88,0,0,0,0,0,0,0,0.02,2.45,0,0,0,0,0,0,0,0,0,0,0,0,0,0,0,0,0,0,0,0,0,0,0,0,0,0,0,0,0,0,0,0,0,0,0,0,61.3
16163,GP03-310001,EuropeanPatentOharaInc.(J),2012,A2495223,Glass,Alkaline-earthSilicate,,,NonLead,,,,OpticalUse,Lens&Prism,,,,Ex.1,,60.92,0,0.12,0,4.49,13.08,0,9.48,0.55,0,0,0,0,0,0,7.47,0,0,0,0,0,0,0,0,0,3.89,0,0,0,0,0,0,0,0,0,0,0,0,0,0,0,0,0,0,0,0,0,0,0,0,0,0,0,0,0,0,0,0,0,0,0,0,53.3
8077,GP05-278933,USPatentSchottAG(DE),2007,A7163904,Glass,Boro-Silicate,AlkaliSilicate,,,,,,OpticalUse,,,,,Ex.5,,73.97,10.2,0,0,0.23,0.56,0,9.73,4.92,0,0,0,0,0,0,0,0,0,0,0,0,0,0,0,0.07,0,0,0,0,0,0.32,0,0,0,0,0,0,0,0,0,0,0,0,0,0,0,0,0,0,0,0,0,0,0,0,0,0,0,0,0,0,0,63.48
6723,GP02-155482,JapanesePatentOharaInc.(J),1994,A107427,Glass,AlkaliSilicate,OtherSilicate,,,,,,Lens&Prism,,,,,,,56.45,0,1.5,0,0,0,0,28.35,0,0,0,0,0,0,0,0,0,0,0,0,0,0,0,0,0.04,0,0,0,0,0,13.67,0,0,0,0,0,0,0,0,0,0,0,0,0,0,0,0,0,0,0,0,0,0,0,0,0,0,0,0,0,0,0,40
7840,GP02-179638,JapanesePatent,1997,A328330,Glass,AlkaliSilicate,Alkaline-earthSilicate,,NonLead,,,,Container,TableWare,,,,,,60.78,2.01,0,0,6.27,4.81,0,4.54,7.46,0,0,0,0,0,0,6.91,0,0,0,0,0,0,0,0,0.19,0,0,0,0,0,7.04,0,0,0,0,0,0,0,0,0,0,0,0,0,0,0,0,0,0,0,0,0,0,0,0,0,0,0,0,0,0,0,45.6
5494,GP09-107282,EuropeanPatentCorningInc.(US),1989,A0315353,Glass,OtherSilicate,AlkaliSilicate,,,,,,OpticsOptoelectronics,OphthalmicLens,,,,Multifocallens,,59.45,4.89,0.33,0,2.4,0,1.13,6.42,11.35,0,0,0,0,0,0,0,0,0,0,0,0,0,0.1,0,0,0,0,0,0,0,13.22,0,0,0.71,0,0,0,0,0,0,0,0,0,0,0,0,0,0,0,0,0,0,0,0,0,0,0,0,0,0,0,0,40.8
2513,GP03-029152,JapanesePatentOharaInc.(J),1985,A046945,Glass,Alkaline-earthSilicate,OtherSilicate,AlkaliSilicate,,,,,OpticsOptoelectronics,Lens&Prism,OpticalFiber,,,,,64.18,2.3,1.57,0,4.29,8.38,0,10.36,5.11,0,0,0,0,0,0,0,0,0,0.35,0,0,0,0,0,0,3.45,0,0,0,0,0,0,0,0,0,0,0,0,0,0,0,0,0,0,0,0,0,0,0,0,0,0,0,0,0,0,0,0,0,0,0,0,54.7
8898,GJ05-303758,J.Non-CrystallineSolids,2011,v.357p.002542,Glass,Boro-Silicate,,,,,,,,,,,,,,74,20.7,1,0,0,0,0,4.3,0,0,0,0,0,0,0,0,0,0,0,0,0,0,0,0,0,0,0,0,0,0,0,0,0,0,0,0,0,0,0,0,0,0,0,0,0,0,0,0,0,0,0,0,0,0,0,0,0,0,0,0,0,0,65
4693,GP07-092836,USPatentSchottGlassTech.(US),1985,A4554259,Glass,Zinc-Silicate,Alumino-Silicate,,NonAlkali,,,,SubstrateforPhotolithographyMask,,,,,,,64.86,3.2,8.56,3.18,3.17,4.26,0,0,0,0,0,0,0,0,0,12.64,0,0,0,0,0,0,0.08,0,0.05,0,0,0,0,0,0,0,0,0,0,0,0,0,0,0,0,0,0,0,0,0,0,0,0,0,0,0,0,0,0,0,0,0,0,0,0,0,58.5
2196,GP05-036398,JapanesePatent,1986,A227939,Glass,Boro-Silicate,AlkaliSilicate,OtherSilicate,WaterResistant,,,,Lens&Prism,,,,,,,70.68,27.77,0,0,0,0,0,0,1.44,0,0,0,0,0,0,0,0,0,0,0,0,0,0.11,0,0,0,0,0,0,0,0,0,0,0,0,0,0,0,0,0,0,0,0,0,0,0,0,0,0,0,0,0,0,0,0,0,0,0,0,0,0,0,64.55
15985,GP02-309038,JapanesePatentNipponSheetGlass(J),2012,A153582,Glass,AlkaliSilicate,OtherSilicate,,Flake,,,,Composite,Filler,,,,Ex.5,,62.27,5.5,2.88,0.82,0.1,0,0,0.96,13.47,0,0,0,0,0,0,0,0,0,0,0,0,0,0,0,0,0,0,0,0,0,14,0,0,0,0,0,0,0,0,0,0,0,0,0,0,0,0,0,0,0,0,0,0,0,0,0,0,0,0,0,0,0,39
1672,GB03-017336,HandbookofGlassData,1987,v.00Cp.0910,Glass,Alkaline-earthSilicate,OtherSilicate,,,,,,,,,,,,,65,0,0,0,0,30,0,0,0,0,0,0,0,0,0,0,0,0,0,0,0,0,0,0,0,0,0,0,0,0,0,0,0,0,0,0,0,5,0,0,0,0,0,0,0,0,0,0,0,0,0,0,0,0,0,0,0,0,0,0,0,0,48.4
1803,GB02-019550,HandbookofGlassData,1987,v.00Cp.0168,Glass,AlkaliSilicate,Lead-Silicate,,,,,,,,,,,,,79.48,0,0,0,0,0,0,0,4.89,0,0,0,0,0,0,0,0,0,15.63,0,0,0,0,0,0,0,0,0,0,0,0,0,0,0,0,0,0,0,0,0,0,0,0,0,0,0,0,0,0,0,0,0,0,0,0,0,0,0,0,0,0,0,39.7
13125,GP05-281257,JapanesePatentNipponElectricGlass(J),2007,A297269,Glass,Boro-Silicate,Alkaline-earthSilicate,,Pressed,Molded,,,OpticalUse,Lens&Prism,,,,Ex.2,,52.34,11.7,1.66,0,10.05,0.2,16.56,1.72,0,0,0,0,0,0,0,0,4.23,0,0,0,0,0,0,0,0,1.54,0,0,0,0,0,0,0,0,0,0,0,0,0,0,0,0,0,0,0,0,0,0,0,0,0,0,0,0,0,0,0,0,0,0,0,0,59.6
2567,GP03-030469,JapanesePatentOharaInc.(J),1984,A169953,Glass,Alkaline-earthSilicate,Boro-Silicate,Alumino-Silicate,AcidResistant,,,,,,,,,,,60.13,7.98,2.72,0,18.58,7.7,0,0,0,0,0,0,0,0,0,0.85,0,0,0,0,0,0,0.17,0,0.12,0,0,0,0,0,1.74,0,0,0,0,0,0,0,0,0,0,0,0,0,0,0,0,0,0,0,0,0,0,0,0,0,0,0,0,0,0,0,55.5
2871,GJ04-041179,GlassPhysics&Chemistry,1985,v.011p.0360,Glass,Lead-Silicate,AlkaliSilicate,,,,,,OpticsOptoelectronics,,,,,,,57.91,0,0,0,0,0,0,0,1.96,0,0,0,0,0,0,0,0,0,40.13,0,0,0,0,0,0,0,0,0,0,0,0,0,0,0,0,0,0,0,0,0,0,0,0,0,0,0,0,0,0,0,0,0,0,0,0,0,0,0,0,0,0,0,25.3
2379,GB03-024801,HandbookofGlassData,1987,v.00Cp.0771,Glass,Alkaline-earthSilicate,Boro-Silicate,,,,,,,,,,,,,57.4,10.3,0,0,0,32.3,0,0,0,0,0,0,0,0,0,0,0,0,0,0,0,0,0,0,0,0,0,0,0,0,0,0,0,0,0,0,0,0,0,0,0,0,0,0,0,0,0,0,0,0,0,0,0,0,0,0,0,0,0,0,0,0,57.9
7334,GP06-252474,JapanesePatentNipponSheetGlass(J),2003,A183047,Glass,Alumino-Silicate,AlkaliSilicate,,Colored,,,,Illumination,,,,,Ex.4,,71.22,0,14.89,3,0,0,8.89,0,0,0,0,0,0,0,0,0,0,0,0,0,0,0,0,0,0,0,0,0,1,0,0,0,0,1,0,0,0,0,0,0,0,0,0,0,0,0,0,0,0,0,0,0,0,0,0,0,0,0,0,0,0,0,42
16166,GP03-310004,EuropeanPatentOharaInc.(J),2012,A2495223,Glass,Alkaline-earthSilicate,,,NonLead,,,,OpticalUse,Lens&Prism,,,,Ex.4,,60.88,0,0,0,0,10.68,0,9.21,2.59,0,0,0,0,0,0,12.02,0,0,0,0,0,0,0,0,0.06,1,0,0,0,0,0,0,0,2.64,0,0,0,0.92,0,0,0,0,0,0,0,0,0,0,0,0,0,0,0,0,0,0,0,0,0,0,0,0,48.8
11830,GP03-261023,JapanesePatentCarlZeiss(DE),2004,A256389,Glass,Alkaline-earthSilicate,,,Fiber,NonLead,,,OpticalUse,OpticalWaveguide,,,,Ex.7,,60.37,0,5.54,0,0,10.52,0,9.11,0,0,0,0,0,0,0,6.93,0,0,0,0,0,0,0,0,0,0.99,0,0,0,0,0,0,0,6.54,0,0,0,0,0,0,0,0,0,0,0,0,0,0,0,0,0,0,0,0,0,0,0,0,0,0,0,0,51.2
2917,GP03-044196,JapanesePatentSumitaOpticalGlass(J),1980,A037431,Glass,Alkaline-earthSilicate,AlkaliSilicate,Zinc-Silicate,AcidResistant,,,,Lens&Prism,,,,,,,61.29,4.56,1.12,0,16.98,0,0,4.1,3.36,0,0,0,0,0,0,6.24,0,0,0,0,0,0,0.13,0,0,0,0,0,0,0,2.22,0,0,0,0,0,0,0,0,0,0,0,0,0,0,0,0,0,0,0,0,0,0,0,0,0,0,0,0,0,0,0,54.6
13814,GP02-290543,USPatentNipponSheetGlass(J),2009,A0088309,Glass,AlkaliSilicate,Alkaline-earthSilicate,,,,,,Substrate,Biotechnology,,,,Ex.7,,69.23,7.96,1.98,0,0.58,0,0,7.05,4.98,0,0,0,0,0,0,5.05,0,0,0,0,0,0.0001633,0,0,0,0,0,0,0,0,3.02,0,0,0,0,0,0,0,0,0.15,0,0,0,0,0,0,0,0,0,0,0,0,0,0,0,0,0,0,0,0,0,0,54.1
4716,GP02-129688,EuropeanPatent,1993,A0560555,Glass,AlkaliSilicate,OtherSilicate,,NonLead,,,,TableWare,Container,,,,,,74.19,0,0,0,0,0,0,18.03,0,0,0,0,0,0,0,4.57,0,0,0,0,0,0,0,0,0,0,0,0,3.2,0,0,0,0,0,0,0,0,0,0,0,0,0,0,0,0,0,0,0,0,0,0,0,0,0,0,0,0,0,0,0,0,0,44.5
12076,GP05-264612,JapanesePatentHoyaCorp.(J),2005,A037651,Glass,Boro-Silicate,,,,,,,OpticalUse,Lens&Prism,,,,Ex.6,,69.98,13.5,1.5,0,0,0,0,10,0,0,0,0,0,0,0,0,5,0,0,0,0,0,0,0,0.02,0,0,0,0,0,0,0,0,0,0,0,0,0,0,0,0,0,0,0,0,0,0,0,0,0,0,0,0,0,0,0,0,0,0,0,0,0,64.1
13148,XP06-281400,JapanesePatentOharaInc.(J),2007,A326722,Glass-Ceramics,Alumino-Silicate,,,GlassCeramics,,,,,,,,650-750C1-150hr+750-850C1-300hr,Ex.5,,62.85,0,16.71,1.71,1.23,0.45,9.23,0,0,0,0,0,0,0,0,0.42,0,0,0,0,0,0,0,0,0,0,0,0,0,0,2.16,0,0,1.12,0.1,0.23,3.79,0,0,0,0,0,0,0,0,0,0,0,0,0,0,0,0,0,0,0,0,0,0,0,0,0,55.6
18438,XP06-356298,JapanesePatentOharaInc.(J),2014,A091637,Glass-Ceramics,Alumino-Silicate,AlkaliSilicate,,Melting,GlassCeramics,,,Mirror,SubstrateforPhotolithographyMask,,,650-750C1-150h+750-850C1-300h,ex.4,,63.53,0,16.53,1.76,1.44,0.36,8.75,0,0,0,0,0,0,0,0,0.76,0,0,0,0,0,0,0,0,0,0,0,0,0,0,1.98,0,0,0.64,0,0.62,3.63,0,0,0,0,0,0,0,0,0,0,0,0,0,0,0,0,0,0,0,0,0,0,0,0,0,55.2
3673,GP04-063337,JapanesePatentSumitaOpticalGlass(J),1982,A034042,Glass,Lead-Silicate,Boro-Silicate,,,,,,Lens&Prism,,,,,,,55.24,4.76,0,0,0,4.01,0,0,0,0,0,0,0,0,0,0,0,0,35.8,0,0,0,0.18,0,0,0,0,0,0,0,0,0,0,0,0,0,0,0,0,0,0,0,0,0,0,0,0,0,0,0,0,0,0,0,0,0,0,0,0,0,0,0,27.2
1819,GB02-019577,HandbookofGlassData,1987,v.00Cp.0169,Glass,AlkaliSilicate,Lead-Silicate,,,,,,,,,,,,,77.7,0,0,0,0,0,0,0,9.08,0,0,0,0,0,0,0,0,0,13.22,0,0,0,0,0,0,0,0,0,0,0,0,0,0,0,0,0,0,0,0,0,0,0,0,0,0,0,0,0,0,0,0,0,0,0,0,0,0,0,0,0,0,0,41.4
12950,XP05-278746,JapanesePatentSchottAG(DE),2007,A153735,Glass-Ceramics,Boro-Silicate,OtherSilicate,,GlassCeramics,,,,Substrate,,,,880C2hr,Ex.6,,54.01,23,0,0,0,0,0,0,0,0,0,0,0,0,0,0,0,0,0,0,0,0,0,0,0,0,0,0,0,0,0,0,0,0,0,0,22.99,0,0,0,0,0,0,0,0,0,0,0,0,0,0,0,0,0,0,0,0,0,0,0,0,0,71.06
8899,GJ05-303759,J.Non-CrystallineSolids,2011,v.357p.002542,Glass,Boro-Silicate,,,,,,,,,,,,,,83,12,1,0,0,0,0,4,0,0,0,0,0,0,0,0,0,0,0,0,0,0,0,0,0,0,0,0,0,0,0,0,0,0,0,0,0,0,0,0,0,0,0,0,0,0,0,0,0,0,0,0,0,0,0,0,0,0,0,0,0,0,66
13000,GP04-279138,USPatentSchottAG(DE),2007,A7208431,Glass,Lead-Silicate,,,,,,,OpticalUse,Lens&Prism,,,,Ex.8,,53.96,0,0,0,0,0,0,0.86,0.85,0,0,0,0,0,0,0,0,0,44.23,0,0,0,0.1,0,0,0,0,0,0,0,0.0001664,0,0,0,0,0,0,0,0,0,0,0,0,0,0,0,0,0,0,0,0,0,0,0,0,0,0,0,0,0,0,0,23.78
1823,GB02-019581,HandbookofGlassData,1987,v.00Cp.0169,Glass,AlkaliSilicate,Lead-Silicate,,,,,,,,,,,,,71.05,0,0,0,0,0,0,0,7.73,0,0,0,0,0,0,0,0,0,21.22,0,0,0,0,0,0,0,0,0,0,0,0,0,0,0,0,0,0,0,0,0,0,0,0,0,0,0,0,0,0,0,0,0,0,0,0,0,0,0,0,0,0,0,35.1
6872,GJ03-158053,J.Non-CrystallineSolids,1994,v.169p.0288,Glass,Alkaline-earthSilicate,,,,,,,,,,,,,,60,0,0,5,0,0,0,0,35,0,0,0,0,0,0,0,0,0,0,0,0,0,0,0,0,0,0,0,0,0,0,0,0,0,0,0,0,0,0,0,0,0,0,0,0,0,0,0,0,0,0,0,0,0,0,0,0,0,0,0,0,0,55.2
8652,GP02-296962,USPatent,2010,A0093510,Glass,AlkaliSilicate,,,Fiber,,,,,,,,,T.Tanakaetal.Ex.6,,72.26,8.21,4.3,0,0,0,4.04,3.79,3.37,0,0,0,0,0,0,1.17,0,0,0,0,0,0,0,0,0,0,0,0,0,0,2.86,0,0,0,0,0,0,0,0,0,0,0,0,0,0,0,0,0,0,0,0,0,0,0,0,0,0,0,0,0,0,0,56
16168,GP03-310006,EuropeanPatentOharaInc.(J),2012,A2495223,Glass,Alkaline-earthSilicate,,,NonLead,,,,OpticalUse,Lens&Prism,,,,Ex.6,,59.29,0,0.11,0,4.37,12.1,0,9.22,0.53,0,0,0,0,0,0,7.26,4.9,0,0,0,0,0,0,0,0.03,1.26,0,0,0,0,0,0,0,0,0,0,0,0.93,0,0,0,0,0,0,0,0,0,0,0,0,0,0,0,0,0,0,0,0,0,0,0,0,52.8
3984,GB02-096230,PropertiesofGlass,1954,v.001p.0236,Glass,AlkaliSilicate,Zinc-Silicate,,,,,,,,,,,,,75.15,0,1.08,0,0.06,0,0,14.89,0,0,0,0,0,0,0,8.78,0,0,0,0,0,0.03,0,0,0,0,0,0,0,0,0,0,0,0,0,0,0,0,0,0,0,0,0,0,0,0,0,0,0,0,0,0,0,0,0,0,0,0,0,0,0,0,59.88
