Repository: hori1537/rexrexxion-about-SP

File: input_csv/inputcsv_SiO2_0.01-100.00_youngsmodulus.csv (part 17 of 53)
No.,GlassNo.,DataSource,Year,DataSourceNumber,State,GlassSystem1,GlassSystem2,GlassSystem3,Appearance1,Appearance2,Appearance3,Appearance4,Usage1,Usage2,Usage3,Usage4,ThermalTreatment,Note,GlassNo.(Structure),SiO2,B2O3,Al2O3,MgO,CaO,BaO,Li2O,Na2O,K2O,Ag2O,MnO,FeO,CoO,NiO,CuO,ZnO,SrO,CdO,PbO,SnO,Cr2O3,Fe2O3,As2O3,Y2O3,Sb2O3,La2O3,Nd2O3,Gd2O3,Bi2O3,Co3O4,TiO2,MnO2,GeO2,ZrO2,CeO2,SnO2,P2O5,Ta2O5,Nb2O3,SO3,MoO3,WO3,H2O,LiF,NaF,KF,MgF2,CaF2,SrF2,BaF2,ZnF2,PbF2,YF3,AlF3,LaF3,GdF3,YbF3,ErF3,F,Cl,Br,Ag,Young'sModulusatRT(GPa)
4862,XP06-212756,JapanesePatentKonicaMinolta(J),2001,A287951,Glass-Ceramics,Alumino-Silicate,Alkaline-earthSilicate,OtherSilicate,GlassCeramics,,,,MagneticMemoryDisk,,,,,crystal:(MgAl)SiO3,,49.86,0,16.61,20.19,0,0,3.27,0,0,0,0,0,0,0,0,0,0,0,0,0,0,0,0,0,0,0,0,0,0,0,9.78,0,0,0,0,0,0,0.29,0,0,0,0,0,0,0,0,0,0,0,0,0,0,0,0,0,0,0,0,0,0,0,0,146.7
8889,GP05-300029,EuropeanPatentCorningInc.(US),2010,A2227444,Glass,Boro-Silicate,AlkaliSilicate,Alumino-Silicate,,,,,Window,Substrate,,,,Ex.2,,65.39,9,10.83,0.74,0.32,0,3.66,7.66,1.75,0,0,0,0,0,0,0,0,0,0,0,0,0,0,0,0,0,0,0,0,0,0,0,0,0.4,0,0.25,0,0,0,0,0,0,0,0,0,0,0,0,0,0,0,0,0,0,0,0,0,0,0,0,0,0,71.8
432,GJ03-008323,GlassScienceandTechnology,1978,v.051p.0008,Glass,Alkaline-earthSilicate,,,,,,,,,,,,,,74.7,0,0,0,9.5,0,0,15.8,0,0,0,0,0,0,0,0,0,0,0,0,0,0,0,0,0,0,0,0,0,0,0,0,0,0,0,0,0,0,0,0,0,0,0,0,0,0,0,0,0,0,0,0,0,0,0,0,0,0,0,0,0,0,75.3
10598,XJ03-355438,J.MaterialsScience,2013,v.048p.3461,Glass-Ceramics,Alkaline-earthSilicate,Alumino-Silicate,,Melting,GlassCeramics,,,,,,,950C5h+1060C1h,D3othercrystal:indialite,,50.6,0,20.7,20.7,0,0,0,0,0,0,0,0,0,0,0,0,0,0,0,0,0,0,0,2.4,0,0,0,0,0,0,0,0,0,5.6,0,0,0,0,0,0,0,0,0,0,0,0,0,0,0,0,0,0,0,0,0,0,0,0,0,0,0,0,102
4931,XP03-212825,JapanesePatentKonicaMinolta(J),2001,A287957,Glass-Ceramics,Alkaline-earthSilicate,Alumino-Silicate,OtherSilicate,GlassCeramics,,,,MagneticMemoryDisk,,,,,crystal:(MgAl)SiO3,,38.81,0,8.44,35.12,0,0,9.29,0,0,0,0,0,0,0,0,0,0,0,0,0,0,0,0,0,0,0,0,0,0,0,8.34,0,0,0,0,0,0,0,0,0,0,0,0,0,0,0,0,0,0,0,0,0,0,0,0,0,0,0,0,0,0,0,155
6490,GP02-252985,JapanesePatentSaint-Gobain(FR),2003,A306343,Glass,AlkaliSilicate,Alkaline-earthSilicate,,,,,,Window,,,,,Ex.3,,70.24,0,0.62,3.13,11.23,0,0,7.11,3.34,0,0,0,0,0,0,0,1.52,0,0,0,0,0,0,0,0,0,0,0,0,0,0,0,0,2.81,0,0,0,0,0,0,0,0,0,0,0,0,0,0,0,0,0,0,0,0,0,0,0,0,0,0,0,0,77
560,GB02-019759,HandbookofGlassData,1987,v.00Cp.0209,Glass,AlkaliSilicate,Alkaline-earthSilicate,,,,,,,,,,,,,52.3,0,0,0,0,0,0,0,21.3,0,0,0,0,0,0,0,26.4,0,0,0,0,0,0,0,0,0,0,0,0,0,0,0,0,0,0,0,0,0,0,0,0,0,0,0,0,0,0,0,0,0,0,0,0,0,0,0,0,0,0,0,0,0,64.58
4134,XP06-210783,JapanesePatentKonicaMinolta(J),2001,A019479,Glass-Ceramics,Alumino-Silicate,AlkaliSilicate,Boro-Silicate,,,,,MagneticMemoryDisk,,,,,,,72.46,5.21,3.85,0,0,0,13.15,0,2.57,0,0,0,0,0,0,0,0,0,0,0,0,0,0,0,0,0,0,0,0,0,1.14,0,0,0.98,0,0,0.64,0,0,0,0,0,0,0,0,0,0,0,0,0,0,0,0,0,0,0,0,0,0,0,0,0,93.7
8622,GP03-296635,USPatentSchottAG(DE),2010,A7727916,Glass,Alkaline-earthSilicate,Alumino-Silicate,,NonAlkali,,,,SolarCell,Display,Substrate,,,Ex.A1,,64.08,3.56,10.58,15.38,5.64,0,0,0,0,0,0,0,0,0,0,0,0.6,0,0,0,0,0,0,0,0,0,0,0,0,0,0,0,0,0,0,0.16,0,0,0,0,0,0,0,0,0,0,0,0,0,0,0,0,0,0,0,0,0,0,0,0,0,0,88
1948,GP09-093236,USPatentFujifilmCorp.(J),1982,A4366253,Glass,OtherSilicate,Alkaline-earthSilicate,Alumino-Silicate,,,,,ArtificialBone,ArtificialTooth,,,,,,23.18,5,17.08,0,37.13,0,0,0,0,0,0,0,0,0,0,0,0,0,0,0,0,0,0,0,0,0,0,0,0,0,5.23,0,0,0,0,0,12.38,0,0,0,0,0,0,0,0,0,0,0,0,0,0,0,0,0,0,0,0,0,0,0,0,0,84.48
7258,GP02-265755,USPatentKonicaMinolta(J),2005,A6908870,Glass,AlkaliSilicate,Alkaline-earthSilicate,,,,,,Substrate,MagneticMemoryDisk,,,,Ex.1,,51.36,4.19,5.92,5.93,4.02,0,9.55,3.64,5.14,0,0,0,0,0,0,2.94,0,0,0,0,0,0,0,0,0.05,0.88,0,0,0,0,2.99,0,0,3.39,0,0,0,0,0,0,0,0,0,0,0,0,0,0,0,0,0,0,0,0,0,0,0,0,0,0,0,0,90
400,GB02-006733,HandbookofGlassProperties,1986,v.001p.0327,Glass,AlkaliSilicate,Alumino-Silicate,,,,,,,,,,,,,61,0,20,0,0,0,19,0,0,0,0,0,0,0,0,0,0,0,0,0,0,0,0,0,0,0,0,0,0,0,0,0,0,0,0,0,0,0,0,0,0,0,0,0,0,0,0,0,0,0,0,0,0,0,0,0,0,0,0,0,0,0,86.3
7796,GJ05-280066,J.AmericanCeramicSoc.,2007,v.090p.2556,Glass,Boro-Silicate,,,,,,,,,,,,,,83.57,11.38,1.53,0,0,0,0,3.52,0,0,0,0,0,0,0,0,0,0,0,0,0,0,0,0,0,0,0,0,0,0,0,0,0,0,0,0,0,0,0,0,0,0,0,0,0,0,0,0,0,0,0,0,0,0,0,0,0,0,0,0,0,0,61
9261,GJ02-306804,J.Non-CrystallineSolids,2012,v.358p.001002,Glass,AlkaliSilicate,,,,,,,,,,,,,,80.08,4.84,0.16,0,0,0,0,14.77,0,0,0,0,0,0,0,0,0,0,0,0,0,0.15,0,0,0,0,0,0,0,0,0,0,0,0,0,0,0,0,0,0,0,0,0,0,0,0,0,0,0,0,0,0,0,0,0,0,0,0,0,0,0,0,72.4
6380,GJ03-244872,Contrib.Mineral.Petrol.,2001,v.141p.0297,Glass,Alkaline-earthSilicate,Alumino-Silicate,,,,,,,,,,,,,46.12,0,6.61,27.58,19.69,0,0,0,0,0,0,0,0,0,0,0,0,0,0,0,0,0,0,0,0,0,0,0,0,0,0,0,0,0,0,0,0,0,0,0,0,0,0,0,0,0,0,0,0,0,0,0,0,0,0,0,0,0,0,0,0,0,106.6
393,GB02-006726,HandbookofGlassProperties,1986,v.001p.0327,Glass,AlkaliSilicate,Alumino-Silicate,,,,,,,,,,,,,65,0,20,0,0,0,15,0,0,0,0,0,0,0,0,0,0,0,0,0,0,0,0,0,0,0,0,0,0,0,0,0,0,0,0,0,0,0,0,0,0,0,0,0,0,0,0,0,0,0,0,0,0,0,0,0,0,0,0,0,0,0,87.5
557,GB02-019756,HandbookofGlassData,1987,v.00Cp.0209,Glass,AlkaliSilicate,Alkaline-earthSilicate,,,,,,,,,,,,,53.2,0,0,0,0,0,0,0,16.8,0,0,0,0,0,0,0,30,0,0,0,0,0,0,0,0,0,0,0,0,0,0,0,0,0,0,0,0,0,0,0,0,0,0,0,0,0,0,0,0,0,0,0,0,0,0,0,0,0,0,0,0,0,66.93
1004,GJ02-045000,J.AmericanCeramicSoc.,1975,v.058p.0085,Glass,AlkaliSilicate,,,,,,,,,,,,,,60,0,0,0,0,0,0,25,0,0,0,0,0,0,0,0,0,0,0,0,0,0,0,0,0,0,0,0,0,0,15,0,0,0,0,0,0,0,0,0,0,0,0,0,0,0,0,0,0,0,0,0,0,0,0,0,0,0,0,0,0,0,74.24
6376,GJ03-244868,Contrib.Mineral.Petrol.,2001,v.141p.0297,Glass,Alkaline-earthSilicate,Alumino-Silicate,,,,,,,,,,,,,47.59,0,7.46,23.58,21.37,0,0,0,0,0,0,0,0,0,0,0,0,0,0,0,0,0,0,0,0,0,0,0,0,0,0,0,0,0,0,0,0,0,0,0,0,0,0,0,0,0,0,0,0,0,0,0,0,0,0,0,0,0,0,0,0,0,102.7
6591,XP03-253475,USPatentKonicaMinolta(J),2003,A6624101,Glass-Ceramics,Alkaline-earthSilicate,Alumino-Silicate,,GlassCeramics,,,,Substrate,MagneticMemoryDisk,,,,Heattreatment:710C3h+800C3.5hCrystalohters:MagnesiumaluminasilicateEx.8,,55.84,0,13.87,26.15,0,0,0,0,0,0,0,0,0,0,0,0,0,0,0,0,0,0,0,0,0,0,0,0,0,0,3.38,0,0,0,0,0,0,0.76,0,0,0,0,0,0,0,0,0,0,0,0,0,0,0,0,0,0,0,0,0,0,0,0,107.4
3182,GI05-184115,NGF'sAdditionalNewData(J),2000,v.001p.0347,Glass,Boro-Silicate,AlkaliSilicate,,,,,,,,,,,U.Doct.thesisUniv.ofTokyo1979,,60,30,0,0,0,0,0,10,0,0,0,0,0,0,0,0,0,0,0,0,0,0,0,0,0,0,0,0,0,0,0,0,0,0,0,0,0,0,0,0,0,0,0,0,0,0,0,0,0,0,0,0,0,0,0,0,0,0,0,0,0,0,61.84
5063,XP02-213053,JapanesePatentOharaInc.(J),2001,A318222,Glass-Ceramics,AlkaliSilicate,Alumino-Silicate,,GlassCeramics,,,,ColorFilter,,,,,,,73.38,0,3.95,0.71,0,0,19.08,0,0.61,0,0,0,0,0,0,0.35,0,0,0,0,0,0,0,0,0.04,0,0,0,0,0,0,0,0,1.07,0,0,0.81,0,0,0,0,0,0,0,0,0,0,0,0,0,0,0,0,0,0,0,0,0,0,0,0,0,98
298,GB02-006631,HandbookofGlassProperties,1986,v.001p.0329,Glass,AlkaliSilicate,Boro-Silicate,,,,,,,,,,,,,45,25,0,0,0,0,0,30,0,0,0,0,0,0,0,0,0,0,0,0,0,0,0,0,0,0,0,0,0,0,0,0,0,0,0,0,0,0,0,0,0,0,0,0,0,0,0,0,0,0,0,0,0,0,0,0,0,0,0,0,0,0,82.4
3768,GP03-205020,JapanesePatentAsahiGlass(J),2000,A159539,Glass,Alkaline-earthSilicate,Alumino-Silicate,OtherSilicate,,,,,Substrate,MagneticMemoryDisk,,,,,,44,0,14.5,13.5,4,0,6.9,0,0,0,0,0,0,0,0,0,0,0,0,0,0,0,0,0,0,0,0,0,0,0,16,0,0,1.1,0,0,0,0,0,0,0,0,0,0,0,0,0,0,0,0,0,0,0,0,0,0,0,0,0,0,0,0,114
7487,GP06-270016,EuropeanPatentSchottAG(DE),2005,A1593658,Glass,Alumino-Silicate,,,FlatGlass,,,,,,,,,Ex.1,,69.65,0,14.44,2.5,0,0,8.95,0.51,0.1,0,0,0,0,0,0,0.46,0,0,0,0,0,0,0,0,0,0,0,0,0,0,0,0,0,0.51,0,0.21,0.35,0,0,0,0,0,0,0,0,0,0,0,0,0,0,0,0,0,0,0,0,0,2.32,0,0,0,85
9564,XP06-310832,JapanesePatentOharaInc.(J),2013,A023420,Glass-Ceramics,Alumino-Silicate,,,,,,,Substrate,,,,,Ex.13,,58.92,3.71,10.45,13.61,0,0,0,4.17,0,0,0,0,0,0,0,3.97,0,0,0,0,0,0,0,0,0,0,0,0,0,0,4.45,0,0,0,0.15,0,0.57,0,0,0,0,0,0,0,0,0,0,0,0,0,0,0,0,0,0,0,0,0,0,0,0,0,93
844,XP02-030011,JapanesePatentAsahiGlass(J),1984,A092942,Glass-Ceramics,AlkaliSilicate,Alkaline-earthSilicate,Alumino-Silicate,GlassCeramics,,,,Wall,,,,,(1)1450-1500(2)950-1000(3)700-600,,52.45,0.82,4.49,25.59,0,0,0,16.64,0,0,0,0,0,0,0,0,0,0,0,0,0,0,0,0,0,0,0,0,0,0,0,0,0,0,0,0,0,0,0,0,0,0,0,0,0,0,0,0,0,0,0,0,0,0,0,0,0,0,0,0,0,0,98
3038,GJ01-176313,GlassPhysics&Chemistry,1998,v.024p.0534,Glass,Silica,,,,,,,,,,,,D.S.Sanditov,,100,0,0,0,0,0,0,0,0,0,0,0,0,0,0,0,0,0,0,0,0,0,0,0,0,0,0,0,0,0,0,0,0,0,0,0,0,0,0,0,0,0,0,0,0,0,0,0,0,0,0,0,0,0,0,0,0,0,0,0,0,0,73.01
97,GJ06-005816,J.AmericanCeramicSoc.,1978,v.061p.0248,Glass,Alumino-Silicate,,,,,,,,,,,,3Tables4Figures,,50,0,30,0,0,0,0,0,0,0,0,0,0,0,0,0,0,0,0,0,0,0,0,0,0,20,0,0,0,0,0,0,0,0,0,0,0,0,0,0,0,0,0,0,0,0,0,0,0,0,0,0,0,0,0,0,0,0,0,0,0,0,99.7
133,GB02-006432,HandbookofGlassProperties,1986,v.001p.0322,Glass,AlkaliSilicate,Alkaline-earthSilicate,,,,,,,,,,,,,78.5,0,0,0,8,0,0,13.5,0,0,0,0,0,0,0,0,0,0,0,0,0,0,0,0,0,0,0,0,0,0,0,0,0,0,0,0,0,0,0,0,0,0,0,0,0,0,0,0,0,0,0,0,0,0,0,0,0,0,0,0,0,0,69.1
6162,GP06-227746,USPatentCorningInc.(US),2003,A6555232,Glass,Alumino-Silicate,,,,,,,Substrate,,,,,Ex.DAT,,81.96,0,11.24,0,0,0,0,0,0,0,0,0,0,0,0,0,0,0,0,0,0,0,0,0,0,3.4,0,0,0,0,3.4,0,0,0,0,0,0,0,0,0,0,0,0,0,0,0,0,0,0,0,0,0,0,0,0,0,0,0,0,0,0,0,84
183,GB02-006494,HandbookofGlassProperties,1986,v.001p.0326,Glass,AlkaliSilicate,Alkaline-earthSilicate,,,,,,,,,,,,,84.5,0,0,0,0,0,0,0,5.4,0,0,0,0,0,0,0,10.1,0,0,0,0,0,0,0,0,0,0,0,0,0,0,0,0,0,0,0,0,0,0,0,0,0,0,0,0,0,0,0,0,0,0,0,0,0,0,0,0,0,0,0,0,0,66
4238,XP06-210887,JapanesePatentKonicaMinolta(J),2001,A019491,Glass-Ceramics,Alumino-Silicate,AlkaliSilicate,,,,,,MagneticMemoryDisk,,,,,,,74.13,0,3.81,0,2.56,0,16.99,0,0,0,0,0,0,0,0,0,0,0,0,0,0,0,0,0,0,0,0,0,0,0,0.37,0,0,0.97,0,0,0.63,0.54,0,0,0,0,0,0,0,0,0,0,0,0,0,0,0,0,0,0,0,0,0,0,0,0,95.2
1094,GJ05-047321,J.CeramicSoc.Japan,1983,v.091p.0199,Glass,Boro-Silicate,,,,,,,,,,,,,,41.67,41.67,0,0,0,0,0,0,16.67,0,0,0,0,0,0,0,0,0,0,0,0,0,0,0,0,0,0,0,0,0,0,0,0,0,0,0,0,0,0,0,0,0,0,0,0,0,0,0,0,0,0,0,0,0,0,0,0,0,0,0,0,0,51.89
9496,XP06-309638,USPatentOharaInc.(J),2012,A8283060,Glass-Ceramics,Alumino-Silicate,Zinc-Silicate,Alkaline-earthSilicate,,,,,Substrate,MagneticMemoryDisk,,,,Ex.3,,46.5,0,11.31,17.49,0,0,4.29,2.07,0,0,0,0,0,0,0,13.38,0,0,0,0,0,0,0,0,0,0,0,0,0,0,4.81,0,0,0,0.15,0,0,0,0,0,0,0,0,0,0,0,0,0,0,0,0,0,0,0,0,0,0,0,0,0,0,0,105
3162,GP03-182969,EuropeanPatentSaint-Gobain(FR),1998,A0864546,Glass,Alkaline-earthSilicate,AlkaliSilicate,,SheetGlass,,,,ThermalInsulator,,,,,,,75.63,0,0.59,0,12.9,0,0,10.69,0.19,0,0,0,0,0,0,0,0,0,0,0,0,0,0,0,0,0,0,0,0,0,0,0,0,0,0,0,0,0,0,0,0,0,0,0,0,0,0,0,0,0,0,0,0,0,0,0,0,0,0,0,0,0,71.4
3999,GJ02-208349,J.MaterialsScience,2001,v.035p.2427,Glass,AlkaliSilicate,Alkaline-earthSilicate,,,,,,,,,,,,,73,0,0,0,13,0,0,14,0,0,0,0,0,0,0,0,0,0,0,0,0,0,0,0,0,0,0,0,0,0,0,0,0,0,0,0,0,0,0,0,0,0,0,0,0,0,0,0,0,0,0,0,0,0,0,0,0,0,0,0,0,0,70
492,GI06-016187,Proc.ICG,1980,v.012p.0661,Glass,Alumino-Silicate,,,Melting,,,,,,,,,In2NNaOHsolutionat95C,,43.2,0,25.4,0,0,0,0,0,0,0,0,0,0,0,0,0,0,0,0,0,0,0,0,18.4,0,0,0,0,0,0,13,0,0,0,0,0,0,0,0,0,0,0,0,0,0,0,0,0,0,0,0,0,0,0,0,0,0,0,0,0,0,0,114.5
3852,XP02-205430,JapanesePatentOharaInc.(J),2000,A233941,Glass-Ceramics,AlkaliSilicate,Alumino-Silicate,,GlassCeramics,,,,MagneticMemoryDisk,,,,,,,69.61,0,2.15,1.43,0,0,21.21,0,1.71,0,0,0,0,0,0,0.35,0,0,0,0,0,0,0.15,0,0.1,0,0,0,0,0,0,0,0,2.48,0,0,0.81,0,0,0,0,0,0,0,0,0,0,0,0,0,0,0,0,0,0,0,0,0,0,0,0,0,105
10580,GJ02-355255,J.Non-CrystallineSolids,2014,v.405p.0196,Glass,AlkaliSilicate,Alkaline-earthSilicate,,Melting,,,,,,,,annealedat50KaboveTg.,NCSMelting:inPtorPt-Rhcrucibleat1450-1650C.,,73.96,0,0,0,10,0,0,15.99,0,0,0,0,0,0,0,0,0,0,0,0,0,0,0,0,0,0,0,0,0,0,0,0,0,0,0,0,0,0,0,0,0,0,0,0,0,0,0,0,0,0,0,0,0,0,0,0,0,0,0,0,0,0,74.8
3216,GJ02-186687,GlassPhysics&Chemistry,1999,v.025p.0257,Glass,AlkaliSilicate,OtherSilicate,,,,,,,,,,,,,60,0,0,0,0,0,20,5,0,0,0,0,0,0,0,0,0,0,0,0,0,0,0,0,0,0,0,0,0,0,15,0,0,0,0,0,0,0,0,0,0,0,0,0,0,0,0,0,0,0,0,0,0,0,0,0,0,0,0,0,0,0,94.7
5432,GJ01-221410,J.AmericanCeramicSoc.,2002,v.085p.1210,Glass,Silica,,,,,,,,,,,,Viscoelasticdeformationofglass,,100,0,0,0,0,0,0,0,0,0,0,0,0,0,0,0,0,0,0,0,0,0,0,0,0,0,0,0,0,0,0,0,0,0,0,0,0,0,0,0,0,0,0,0,0,0,0,0,0,0,0,0,0,0,0,0,0,0,0,0,0,0,72.8
6607,XP03-253528,USPatentHoyaCorp.(J),2003,A6627566,Glass-Ceramics,Alkaline-earthSilicate,Alumino-Silicate,,,,,,Substrate,MagneticMemoryDisk,,,,Heattreatment:770C4h+1000C4hCrystalothers:TitanateEx.4,,46,0,10.5,31,0,0,0,0,0,0,0,0,0,0,0,0,0,0,0,0,0,0,0,0.5,0,0,0,0,0,0,10,0,0,2,0,0,0,0,0,0,0,0,0,0,0,0,0,0,0,0,0,0,0,0,0,0,0,0,0,0,0,0,153.2
8430,GP02-293143,JapanesePatentAsahiGlass(J),2009,A280478,Glass,AlkaliSilicate,Alumino-Silicate,,,,,,Substrate,MagneticMemoryDisk,,,,Ex.4,,64.7,0,13,0,0,0,11.2,6.5,3,0,0,0,0,0,0,0,0,0,0,0,0,0,0,0,0,0,0,0,0,0,1,0,0,0.6,0,0,0,0,0,0,0,0,0,0,0,0,0,0,0,0,0,0,0,0,0,0,0,0,0,0,0,0,82.1
8173,GP05-289237,JapanesePatentNipponElectricGlass(J),2009,A013049,Glass,Boro-Silicate,Alumino-Silicate,Alkaline-earthSilicate,NonAlkali,,,,LiquidCrystalDisplay,Substrate,,,,Ex.32,,66.2,11.1,9.6,0.5,9.3,0,0,0,0,0,0,0,0,0,0,0,3.2,0,0,0,0,0,0,0,0,0,0,0,0,0,0,0,0,0,0,0.1,0,0,0,0,0,0,0,0,0,0,0,0,0,0,0,0,0,0,0,0,0,0,0,0,0,0,73
9653,GJ02-311907,J.Non-CrystallineSolids,2013,v.376p.000175,Glass,AlkaliSilicate,Alkaline-earthSilicate,,MixedAlkali,,,,,,,,,,,46.1,0,0,0,26.9,0,0,24.4,0,0,0,0,0,0,0,0,0,0,0,0,0,0,0,0,0,0,0,0,0,0,0,0,0,0,0,0,2.6,0,0,0,0,0,0,0,0,0,0,0,0,0,0,0,0,0,0,0,0,0,0,0,0,0,80
9768,GP02-313165,USPatentAsahiGlass(J),2013,A8580411,Glass,AlkaliSilicate,Alumino-Silicate,,,,,,Substrate,MagneticMemoryDisk,,,,Ex.6,,66,0,10.5,0,0,0,12.8,5.5,3.4,0,0,0,0,0,0,0,0,0,0,0,0,0,0,0,0,0,0,0,0,0,0,0,0,1.8,0,0,0,0,0,0,0,0,0,0,0,0,0,0,0,0,0,0,0,0,0,0,0,0,0,0,0,0,82.5
9651,GJ02-311905,J.Non-CrystallineSolids,2013,v.376p.000175,Glass,AlkaliSilicate,Alkaline-earthSilicate,,MixedAlkali,,,,,,,,,,,46.1,0,0,0,26.9,0,12.2,12.2,0,0,0,0,0,0,0,0,0,0,0,0,0,0,0,0,0,0,0,0,0,0,0,0,0,0,0,0,2.6,0,0,0,0,0,0,0,0,0,0,0,0,0,0,0,0,0,0,0,0,0,0,0,0,0,88
8219,GP05-289547,JapanesePatentAsahiGlass(J),2009,A091184,Glass,Boro-Silicate,,,NonLead,,,,PlasmaDisplay,SolderGlassSealingGlass,,,,Ex.4,,39.49,42.03,0.47,0,0,0,0,3.96,6.01,0,0,0,0,0,0,8.04,0,0,0,0,0,0,0,0,0,0,0,0,0,0,0,0,0,0,0,0,0,0,0,0,0,0,0,0,0,0,0,0,0,0,0,0,0,0,0,0,0,0,0,0,0,0,56
6517,GP02-253113,JapanesePatentCentralGlass(J),2003,A342037,Glass,AlkaliSilicate,OtherSilicate,,,,,,ColorFilter,,,,,Ex.2,,50.03,0,0,0,0,0,0,25,0,0,0,0,0,0,0,0,0,0,0,0,0,0,0,0,0,0,0,0,0,0,21.99,0,0,2.98,0,0,0,0,0,0,0,0,0,0,0,0,0,0,0,0,0,0,0,0,0,0,0,0,0,0,0,0,81.6
2916,XP06-169842,USPatent,1996,A5569629,Glass-Ceramics,Alumino-Silicate,Alkaline-earthSilicate,,Fiber,GlassCeramics,,,Fiber,,,,,,,79.5,0,9.5,7.7,0,0,0,0,0,0,0,0,0,0,0,0,0,0,0,0,0,0,0,0,0,0,0,0,0,0,1.5,0,0,1.8,0,0,0,0,0,0,0,0,0,0,0,0,0,0,0,0,0,0,0,0,0,0,0,0,0,0,0,0,91.77
4008,GJ02-209880,J.Non-CrystallineSolids,2001,v.290p.0180,Glass,AlkaliSilicate,,,,,,,MagneticMemoryDisk,,,,,,,90,0,0,0,0,0,10,0,0,0,0,0,0,0,0,0,0,0,0,0,0,0,0,0,0,0,0,0,0,0,0,0,0,0,0,0,0,0,0,0,0,0,0,0,0,0,0,0,0,0,0,0,0,0,0,0,0,0,0,0,0,0,74.2
6601,XP03-253522,USPatentHoyaCorp.(J),2003,A6627565,Glass-Ceramics,Alkaline-earthSilicate,Alumino-Silicate,,,,,,Substrate,MagneticMemoryDisk,,,,Heattreatment:820C2h+1100C4hEx.8,,46,0,14,30.5,0,0,0,0,0,0,0,0,0,0,0,0,0,0,0,0,0,0,0,1,0,0,0,0,0,0,8.5,0,0,0,0,0,0,0,0,0,0,0,0,0,0,0,0,0,0,0,0,0,0,0,0,0,0,0,0,0,0,0,165.2
10484,GP06-353492,JapanesePatentCorningInc.(US),2013,A502371,Glass,Alumino-Silicate,AlkaliSilicate,Boro-Silicate,Melting,SheetGlass,,,ChemicalStrengthen,,,,,ex.33,,61.95,6,13.99,2.01,0.05,0,0,12.89,3.01,0,0,0,0,0,0,0,0,0,0,0,0,0,0,0,0,0,0,0,0,0,0,0,0,0,0,0.1,0,0,0,0,0,0,0,0,0,0,0,0,0,0,0,0,0,0,0,0,0,0,0,0,0,0,58.8
3830,GP02-205226,JapanesePatentNipponSheetGlass(J),2000,A203872,Glass,AlkaliSilicate,Alkaline-earthSilicate,,,,,,MagneticMemoryDisk,,,,,,,56.8,0,5.9,10.2,0,0,15.6,1.4,0.1,0,0,0,0,0,0,0,7.1,0,0,0,0,0,0,0,0,0,0,0,0,0,2.9,0,0,0,0,0,0,0,0,0,0,0,0,0,0,0,0,0,0,0,0,0,0,0,0,0,0,0,0,0,0,0,94.9
809,GB02-027398,HandbookofGlassData,1987,v.00Cp.0606,Glass,AlkaliSilicate,OtherSilicate,,,,,,,,,,,,,45,0,0,0,0,0,0,30,0,0,0,0,0,0,0,0,0,0,0,0,0,0,0,0,0,0,0,0,0,0,25,0,0,0,0,0,0,0,0,0,0,0,0,0,0,0,0,0,0,0,0,0,0,0,0,0,0,0,0,0,0,0,78.26
4461,XP02-211217,JapanesePatentOharaInc.(J),2001,A035417,Glass-Ceramics,AlkaliSilicate,Alumino-Silicate,,GlassCeramics,,,,CathodeRayTube,,,,,,,72.91,0,3.66,1.14,0,0,19.03,0,1.22,0,0,0,0,0,0,0.35,0,0,0,0,0,0,0,0,0.04,0,0,0,0,0,0,0,0,0.84,0,0,0.81,0,0,0,0,0,0,0,0,0,0,0,0,0,0,0,0,0,0,0,0,0,0,0,0,0,114
9294,GP06-307363,JapanesePatentSchottAG(DE),2012,A036081,Glass,Alumino-Silicate,Boro-Silicate,OtherSilicate,,,,,Laser,,,,,Ex.10,,46.42,9.35,20.92,0,0,0,0,0,0,0,0,0,0,0,0,0,0,0,0,0,0,0,0,0,0,22.81,0.5,0,0,0,0,0,0,0,0,0,0,0,0,0,0,0,0,0,0,0,0,0,0,0,0,0,0,0,0,0,0,0,0,0,0,0,106.6
9859,GP05-313565,EuropeanPatentCorningInc.(US),2013,A2646379,Glass,Boro-Silicate,Alkaline-earthSilicate,Alumino-Silicate,,,,,Substrate,,,,,Crackresiatantglass.Ex.5,,63.7,17.98,7.19,2.21,5.19,0,0,0,0,0,0,0,0,0,0,0,3.59,0,0,0,0,0.01,0,0,0,0,0,0,0,0,0,0,0,0.01,0,0.1,0,0,0,0,0,0,0,0,0,0,0,0,0,0,0,0,0,0,0,0,0,0,0,0,0,0,63.43
10217,GP06-350596,JapanesePatentAsahiGlass(J),2012,A232882,Glass,Alumino-Silicate,AlkaliSilicate,,Melting,,,,ChemicalStrengthen,SolarCell,Airplane,,,ex.13,,64,0,12,2,0,0,17,3,0,0,0,0,0,0,0,0,0,0,0,0,0,0,0,0,0,0,0,0,0,0,0,0,0,2,0,0,0,0,0,0,0,0,0,0,0,0,0,0,0,0,0,0,0,0,0,0,0,0,0,0,0,0,85.4
8036,GJ03-286310,J.Non-CrystallineSolids,2008,v.354p.4749,Glass,Alkaline-earthSilicate,Alumino-Silicate,,Doped(Stuffed),,,,,,,,Annealedat800Cfor5hr.,,,33.5,0,27.4,4.1,34,0,0,0,0,0,0,0,0,0,0,0,0,0,0,0,0,0,0,0,0,0,1,0,0,0,0,0,0,0,0,0,0,0,0,0,0,0,0,0,0,0,0,0,0,0,0,0,0,0,0,0,0,0,0,0,0,0,108
3742,GP02-204867,JapanesePatentNipponSheetGlass(J),2000,A143282,Glass,AlkaliSilicate,Alkaline-earthSilicate,,,,,,MagneticMemoryDisk,,,,,,,60.2,0,4.6,4.3,7.3,0,18.5,1.9,0,0,0,0,0,0,0,0,2.9,0,0,0,0,0,0,0,0,0,0,0,0,0,0.3,0,0,0,0,0,0,0,0,0,0,0,0,0,0,0,0,0,0,0,0,0,0,0,0,0,0,0,0,0,0,0,91
4650,XP09-212544,JapanesePatentOharaInc.(J),2001,A287930,Glass-Ceramics,OtherSilicate,Alumino-Silicate,,GlassCeramics,,,,,,,,,Crystal:FeAl2O4Fe3O4,,53.59,0,11.85,3,2.15,0,0,0,0,0,0,0,0,0,0,9.89,1.17,0,0,0,0,12.1,0.2,0,0,0,0,0,0,0,6.05,0,0,0,0,0,0,0,0,0,0,0,0,0,0,0,0,0,0,0,0,0,0,0,0,0,0,0,0,0,0,0,145
3008,GJ02-176263,GlassPhysics&Chemistry,1998,v.024p.0525,Glass,AlkaliSilicate,Alkaline-earthSilicate,,,,,,,,,,,D.S.Sanditov,,76.92,0,0,0,0,0,0,15.38,0,0,0,0,0,0,0,7.69,0,0,0,0,0,0,0,0,0,0,0,0,0,0,0,0,0,0,0,0,0,0,0,0,0,0,0,0,0,0,0,0,0,0,0,0,0,0,0,0,0,0,0,0,0,0,67.62
8474,GP03-293825,USPatentAsahiGlass(J),2009,A0176640,Glass,Alkaline-earthSilicate,Alumino-Silicate,,NonAlkali,,,,Substrate,LiquidCrystalDisplay,,,,Ex.8,,64.2,7.5,10.8,7.5,7,0,0,0,0,0,0,0,0,0,0,0,3,0,0,0,0,0,0,0,0,0,0,0,0,0,0,0,0,0,0,0,0,0,0,0,0,0,0,0,0,0,0,0,0,0,0,0,0,0,0,0,0,0,0,0,0,0,80
1410,GJ02-062450,J.AmericanCeramicSoc.,1972,v.055p.0360,Glass,AlkaliSilicate,OtherSilicate,,,,,,,,,,,Pressuredependencedata.,,62.5,0,0,0,0,0,0,17.5,0,0,0,0,0,0,0,0,0,0,0,0,0,0,0,0,0,0,0,0,0,0,20,0,0,0,0,0,0,0,0,0,0,0,0,0,0,0,0,0,0,0,0,0,0,0,0,0,0,0,0,0,0,0,81.8
10284,GP03-351437,USPatentOCVIntellectualCapital(US),2013,A8341978,Glass,Alkaline-earthSilicate,Alumino-Silicate,,Melting,Fiber,,,,,,,,ex.14,,66.47,0,9.04,9.15,15.34,0,0,0,0,0,0,0,0,0,0,0,0,0,0,0,0,0,0,0,0,0,0,0,0,0,0,0,0,0,0,0,0,0,0,0,0,0,0,0,0,0,0,0,0,0,0,0,0,0,0,0,0,0,0,0,0,0,12
7343,GJ03-268189,J.MaterialsResearch,2005,v.020p.3404,Glass,Alkaline-earthSilicate,AlkaliSilicate,,,,,,,,,,,,,70.8,0,0.3,5.9,10.2,0,0,12.8,0,0,0,0,0,0,0,0,0,0,0,0,0,0,0,0,0,0,0,0,0,0,0,0,0,0,0,0,0,0,0,0,0,0,0,0,0,0,0,0,0,0,0,0,0,0,0,0,0,0,0,0,0,0,72
1773,GJ01-079665,J.Non-CrystallineSolids,1982,v.050p.0219,Glass,Silica,,,,,,,,,,,,,,100,0,0,0,0,0,0,0,0,0,0,0,0,0,0,0,0,0,0,0,0,0,0,0,0,0,0,0,0,0,0,0,0,0,0,0,0,0,0,0,0,0,0,0,0,0,0,0,0,0,0,0,0,0,0,0,0,0,0,0,0,0,72.52
2519,GJ35-144360,GlassPhysics&Chemistry,1992,v.018p.0159,Glass,Germanate,,,,,,,,,,,,,,10.46,0,0,0,0,0,0,10.46,0,0,0,0,0,0,0,0,0,0,0,0,0,0,0,0,0,0,0,0,0,0,0,0,74.18,0,0,4.9,0,0,0,0,0,0,0,0,0,0,0,0,0,0,0,0,0,0,0,0,0,0,0,0,0,0,68.5
10488,GP02-353645,JapanesePatentSchottAG(DE),2013,A520388,Glass,AlkaliSilicate,Alumino-Silicate,,Melting,SheetGlass,,,ChemicalStrengthen,Traffic,VehicleWindow,,,ex.3,,65.67,0.27,11.11,0,1.03,0,10.43,9.14,0.07,0,0,0,0,0,0,0.09,0.07,0,0,0,0,0.04,0,0,0,0,0,0,0,0,0,0,0,1.91,0.04,0.04,0.09,0,0,0,0,0,0,0,0,0,0,0,0,0,0,0,0,0,0,0,0,0,0,0,0,0,84.6
1453,GJ02-062809,J.AmericanCeramicSoc.,1984,v.067p.0270,Glass,AlkaliSilicate,,,Fiber,,,,,,,,,TherearetwoFigsofYoung'smoduli,,66.7,0,0,0,0,0,0,33.3,0,0,0,0,0,0,0,0,0,0,0,0,0,0,0,0,0,0,0,0,0,0,0,0,0,0,0,0,0,0,0,0,0,0,0,0,0,0,0,0,0,0,0,0,0,0,0,0,0,0,0,0,0,0,52.5
3740,GP02-204865,JapanesePatentNipponSheetGlass(J),2000,A143282,Glass,AlkaliSilicate,Alkaline-earthSilicate,,,,,,MagneticMemoryDisk,,,,,,,62,0,4.7,4.4,7.5,0,19.2,2,0,0,0,0,0,0,0,0,0,0,0,0,0,0,0,0,0,0,0,0,0,0,0.2,0,0,0,0,0,0,0,0,0,0,0,0,0,0,0,0,0,0,0,0,0,0,0,0,0,0,0,0,0,0,0,90
2392,GB05-139121,HandbookofGlassData,1993,v.00Ep.0480,Glass,Boro-Silicate,AlkaliSilicate,,,,,,,,,,,,,49.3,25.3,0,0,0,0,0,25.4,0,0,0,0,0,0,0,0,0,0,0,0,0,0,0,0,0,0,0,0,0,0,0,0,0,0,0,0,0,0,0,0,0,0,0,0,0,0,0,0,0,0,0,0,0,0,0,0,0,0,0,0,0,0,75.8
3170,GI04-183597,NGF'sAdditionalNewData(J),2000,v.001p.0285,Glass,Lead-Silicate,,,,,,,,,,,,U.Doct.thesisNagaokaUniv.Tech.1998,,60,0,0,0,0,0,0,0,0,0,0,0,0,0,0,0,0,0,40,0,0,0,0,0,0,0,0,0,0,0,0,0,0,0,0,0,0,0,0,0,0,0,0,0,0,0,0,0,0,0,0,0,0,0,0,0,0,0,0,0,0,0,55
3944,XP06-206507,USPatentCorningInc.(US),2000,A6124223,Glass-Ceramics,Alumino-Silicate,Alkaline-earthSilicate,,,,,,CookingWareCulinary,TableWare,,,,,,49.92,0,14.41,23.94,0,0,3.75,0,0,0,0,0,0,0,0,1.38,0,0,0,0,0,0,0,0,0,0,0,0,0,0,5.69,0,0,0.91,0,0,0,0,0,0,0,0,0,0,0,0,0,0,0,0,0,0,0,0,0,0,0,0,0,0,0,0,133.2
6563,XP03-253326,USPatentHoyaCorp.(J),2003,A6599606,Glass-Ceramics,Alkaline-earthSilicate,Alumino-Silicate,,GlassCeramics,,,,MagneticMemoryDisk,,,,,HeatTreatment:760C4h+1000C4hEx.8,,45,0,10.5,30,0,0,0,0,0,0,0,0,0,0,0,0,2,0,0,0,0,0,0,0.5,0,0,0,0,0,0,10,0,0,2,0,0,0,0,0,0,0,0,0,0,0,0,0,0,0,0,0,0,0,0,0,0,0,0,0,0,0,0,145.3
2373,GB02-137481,HandbookofGlassData,1993,v.00Ep.0079,Glass,AlkaliSilicate,,,,,,,,,,,,,,70,0,0,0,0,0,0,30,0,0,0,0,0,0,0,0,0,0,0,0,0,0,0,0,0,0,0,0,0,0,0,0,0,0,0,0,0,0,0,0,0,0,0,0,0,0,0,0,0,0,0,0,0,0,0,0,0,0,0,0,0,0,56.4
7569,GP06-272652,USPatent,2006,A0014026,Glass,Alumino-Silicate,Zinc-Silicate,,,,,,Mirror,,,,,O.ImanishiEx.5,,61.93,2.78,8.85,12.8,0,0,0,0.52,0.34,0,0,0,0,0,0,11.09,0,0,0,0,0,0,0.05,0,0.03,0,0,0,0,0,1.61,0,0,0,0,0,0,0,0,0,0,0,0,0,0,0,0,0,0,0,0,0,0,0,0,0,0,0,0,0,0,0,83
3145,GP02-182533,USPatentSchottAG(DE),1998,A5846280,Glass,AlkaliSilicate,Alkaline-earthSilicate,Alumino-Silicate,,,,,Substrate,MagneticMemoryDisk,,,,,,65.53,0,9.6,8.62,1.25,0,0,8.66,2.68,0,0,0,0,0,0,0,0,0,0,0,0,0,0,0,0,0,0,0,0,0,1.19,0,0,0,0.06,1,0,0,0,0,0,0,0,0,0,0,0,0,0,0,0,0,0,0,0,0,0,0,1.41,0,0,0,70
1591,GJ06-073487,GlassPhysics&Chemistry,1984,v.010p.0365,Glass,Alumino-Silicate,AlkaliSilicate,,,,,,,,,,,,,61,0,9,0,0,0,30,0,0,0,0,0,0,0,0,0,0,0,0,0,0,0,0,0,0,0,0,0,0,0,0,0,0,0,0,0,0,0,0,0,0,0,0,0,0,0,0,0,0,0,0,0,0,0,0,0,0,0,0,0,0,0,86.3
10697,GP05-356477,JapanesePatentNipponSheetGlass(J),2014,A108897,Glass,Boro-Silicate,AlkaliSilicate,,Melting,,,,PlasticsFRP,,,,,ex.6,,71.25,11.3,4.58,0.35,0.08,0,0,12.03,0.41,0,0,0,0,0,0,0,0,0,0,0,0,0,0,0,0,0,0,0,0,0,0,0,0,0,0,0,0,0,0,0,0,0,0,0,0,0,0,0,0,0,0,0,0,0,0,0,0,0,0,0,0,0,74
7501,XP06-271782,JapanesePatentNipponElectricGlass(J),2006,A056745,Glass-Ceramics,Alumino-Silicate,,,,,,,OpticsOptoelectronics,Window,CookingWareCulinary,,850C4h,Ex.2,,66,0,22,0.5,0,0,4.5,0.5,0.5,0,0,0,0,0,0,0,0,0,0,0,0,0,0,0,0,0,0,0,0,0,2,0,0,2.5,0,0,1.5,0,0,0,0,0,0,0,0,0,0,0,0,0,0,0,0,0,0,0,0,0,0,0,0,0,87
4773,XP03-212667,JapanesePatentKonicaMinolta(J),2001,A287942,Glass-Ceramics,Alkaline-earthSilicate,Alumino-Silicate,OtherSilicate,GlassCeramics,,,,MagneticMemoryDisk,,,,,crystal:(MgAl)SiO3,,44.34,0,7.89,34.43,0,0,7.43,0,0,0,0,0,0,0,0,0,0,0,0,0,0,0,0,0,0,0,0,0,0,0,5.91,0,0,0,0,0,0,0,0,0,0,0,0,0,0,0,0,0,0,0,0,0,0,0,0,0,0,0,0,0,0,0,154.5
3888,XP09-205856,JapanesePatentNipponSheetGlass(J),2000,A313638,Glass-Ceramics,OtherSilicate,Alumino-Silicate,,GlassCeramics,,,,Substrate,MagneticMemoryDisk,,,,,,35.7,0,12.8,0,0,0,0,0,0,0,41.3,0,0,0,0,0,0,0,0,0,0,0,0,0,0,0,0,0,0,0,10.2,0,0,0,0,0,0,0,0,0,0,0,0,0,0,0,0,0,0,0,0,0,0,0,0,0,0,0,0,0,0,0,142
6318,GJ02-228926,J.Non-CrystallineSolids,2003,v.316p.0153,Glass,AlkaliSilicate,Alkaline-earthSilicate,,,,,,,,,,,Floatglass,,70.87,0,0.35,5.87,10.13,0,0,12.78,0,0,0,0,0,0,0,0,0,0,0,0,0,0,0,0,0,0,0,0,0,0,0,0,0,0,0,0,0,0,0,0,0,0,0,0,0,0,0,0,0,0,0,0,0,0,0,0,0,0,0,0,0,0,73
2946,XJ06-171658,J.MaterialsScience,1997,v.032p.5851,Glass-Ceramics,Alumino-Silicate,OtherSilicate,,GlassCeramics,,,,,,,,,SYNROC-D,,21.15,0,26.51,0,14.77,0,0,0,0,0,0,0,0,0,0,0,0,0,0,0,0,0,0,0,0,0,0,0,0,0,32.02,0,0,5.55,0,0,0,0,0,0,0,0,0,0,0,0,0,0,0,0,0,0,0,0,0,0,0,0,0,0,0,0,158
444,GB04-010190,HandbookofGlassProperties,1986,v.001p.0315,Glass,Lead-Silicate,,,,,,,,,,,,,,55,0,0,0,0,0,0,0,0,0,0,0,0,0,0,0,0,0,45,0,0,0,0,0,0,0,0,0,0,0,0,0,0,0,0,0,0,0,0,0,0,0,0,0,0,0,0,0,0,0,0,0,0,0,0,0,0,0,0,0,0,0,51.7
5207,XP03-214221,EuropeanPatentHoyaCorp.(J),2001,A1067101,Glass-Ceramics,Alkaline-earthSilicate,Alumino-Silicate,OtherSilicate,,,,,MagneticMemoryDisk,,,,,,,47,0,12.5,28.5,0,0,0,0,0,0,0,0,0,0,0,0,0,0,0,0,0,0,0,2,0,0,0,0,0,0,10,0,0,0,0,0,0,0,0,0,0,0,0,0,0,0,0,0,0,0,0,0,0,0,0,0,0,0,0,0,0,0,146.7
4384,XP06-211033,JapanesePatentKonicaMinolta(J),2001,A026454,Glass-Ceramics,Alumino-Silicate,Alkaline-earthSilicate,,,,,,MagneticMemoryDisk,,,,,Crystal:Magnesium-Aluminosilicate,,55.95,0.45,14.69,22.26,0,0,0,0,0,0,0,0,0,0,0,0,0,0,0,0,0,0,0,0,0,0,0,0,0,0,6.65,0,0,0,0,0,0,0,0,0,0,0,0,0,0,0,0,0,0,0,0,0,0,0,0,0,0,0,0,0,0,0,97.23
4520,GP03-211701,JapanesePatentNipponSheetGlass(J),2001,A114531,Glass,Alkaline-earthSilicate,Alumino-Silicate,,,,,,Substrate,MagneticMemoryDisk,,,,,,38.23,0,17.92,27.53,0.8,0,5.11,1.1,0,0,0,0,0,0,0,0,0.4,0,0,0,0,0,0,0,0,0,0,0,0,0,5.81,0,0,3.1,0,0,0,0,0,0,0,0,0,0,0,0,0,0,0,0,0,0,0,0,0,0,0,0,0,0,0,0,115
1480,GJ05-068549,J.Non-CrystallineSolids,1973,v.012p.0271,Glass,Boro-Silicate,,,,,,,,,,,,,,72.53,27.47,0,0,0,0,0,0,0,0,0,0,0,0,0,0,0,0,0,0,0,0,0,0,0,0,0,0,0,0,0,0,0,0,0,0,0,0,0,0,0,0,0,0,0,0,0,0,0,0,0,0,0,0,0,0,0,0,0,0,0,0,34.31
2818,GB02-164792,FundamentalsofInorganicGlasses,1994,v.001p.0171,Glass,AlkaliSilicate,Lead-Silicate,,,,,,,,,,,,,76.92,0,0,0,0,0,0,15.38,0,0,0,0,0,0,0,0,0,0,7.69,0,0,0,0,0,0,0,0,0,0,0,0,0,0,0,0,0,0,0,0,0,0,0,0,0,0,0,0,0,0,0,0,0,0,0,0,0,0,0,0,0,0,0,60
6492,GP03-253068,JapanesePatentNipponElectricGlass(J),2003,A335547,Glass,Alkaline-earthSilicate,AlkaliSilicate,,,,,,PlasmaDisplay,Substrate,,,,Ex.2,,65.92,0,4.15,14.99,3.11,0,0,3.01,4.96,0,0,0,0,0,0,0,3.31,0,0,0,0,0,0,0,0,0,0,0,0,0,0,0,0,0.51,0,0,0,0,0,0,0,0,0,0,0,0,0,0,0,0,0,0,0,0,0,0,0,0,0,0,0,0,79
2205,GJ02-108592,J.Non-CrystallineSolids,1989,v.108p.0187,Glass,AlkaliSilicate,,,,,,,,,,,,ExtensionofMakishimaandMackenzie'stheory,,50,0,0,0,0,0,0,30,0,0,0,0,0,0,0,0,0,0,0,0,0,0,0,0,0,0,0,0,0,0,20,0,0,0,0,0,0,0,0,0,0,0,0,0,0,0,0,0,0,0,0,0,0,0,0,0,0,0,0,0,0,0,75.5
2301,GP20-117171,JapanesePatentSchottGlassTech.(US),1991,A075235,Glass,Phosphate,,,Doped(Stuffed),,,,Laser,,,,,,,7.03,0,4.14,0,0,0,57.96,0,0,0,0,0,0,0,0,0,0,0,0,0,0,0,0.04,0,0,0.07,0.35,0,0,0,0,0,0,0,0,0,30.4,0,0,0,0,0,0,0,0,0,0,0,0,0,0,0,0,0,0,0,0,0,0,0,0,0,65
6141,XP06-227518,USPatentKonicaMinolta(J),2003,A6514890,Glass-Ceramics,Alumino-Silicate,AlkaliSilicate,,GlassCeramics,,,,Substrate,MagneticMemoryDisk,,,,Ex.6Heattreatment:570C5.5h700C3h,,70.71,0,6.28,0,0,0,20.65,0,0.31,0,0,0,0,0,0,0,0,0,0,0,0,0,0,0,0,0,0,0,0,0,0,0,0,0.33,0,0,1.72,0,0,0,0,0,0,0,0,0,0,0,0,0,0,0,0,0,0,0,0,0,0,0,0,0,88
6436,GJ05-252148,PhysicsandChemistryofGlasses,2003,v.044p.0383,Glass,Boro-Silicate,,,MixedAlkali,,,,RadioActiveWasteSolidi,,,,,,,57.66,17.67,4.83,0,0,0,9.8,10.04,0,0,0,0,0,0,0,0,0,0,0,0,0,0,0,0,0,0,0,0,0,0,0,0,0,0,0,0,0,0,0,0,0,0,0,0,0,0,0,0,0,0,0,0,0,0,0,0,0,0,0,0,0,0,86
7769,XP03-278399,JapanesePatentHoyaCorp.(J),2007,A091527,Glass-Ceramics,Alkaline-earthSilicate,Alumino-Silicate,,,,,,Substrate,MagneticMemoryDisk,,,758C4hr+1000C4hr,Ex.6Crystalothers:titanate,,46,0,10.5,30,0,0,0,0,0,0,0,0,0,0,0,0,1,0,0,0,0,0,0,0.5,0,0,0,0,0,0,10,0,0,2,0,0,0,0,0,0,0,0,0,0,0,0,0,0,0,0,0,0,0,0,0,0,0,0,0,0,0,0,152
917,GJ35-039269,J.Non-CrystallineSolids,1986,v.083p.0335,Glass,Germanate,AlkaliSilicate,,,,,,,,,,,,,20.39,0,0,0,0,0,0,18.37,0,0,0,0,0,0,0,0,0,0,0,0,0,0,0,0,0,0,0,0,0,0,0,0,61.24,0,0,0,0,0,0,0,0,0,0,0,0,0,0,0,0,0,0,0,0,0,0,0,0,0,0,0,0,0,69.67
266,GB02-006598,HandbookofGlassProperties,1986,v.001p.0331,Glass,AlkaliSilicate,Alumino-Silicate,,,,,,,,,,,,,60,0,20,0,0,0,0,20,0,0,0,0,0,0,0,0,0,0,0,0,0,0,0,0,0,0,0,0,0,0,0,0,0,0,0,0,0,0,0,0,0,0,0,0,0,0,0,0,0,0,0,0,0,0,0,0,0,0,0,0,0,0,73.9
7263,GP02-265760,USPatentKonicaMinolta(J),2005,A6908870,Glass,AlkaliSilicate,Alkaline-earthSilicate,,,,,,Substrate,MagneticMemoryDisk,,,,Ex.6,,58.04,3.48,3.42,6.63,6.99,0,8.53,4.51,1.52,0,0,0,0,0,0,0,0,0,0,0,0,0,0,0,0.06,0.36,0,0,0,0,2.72,0,0,3.74,0,0,0,0,0,0,0,0,0,0,0,0,0,0,0,0,0,0,0,0,0,0,0,0,0,0,0,0,93
8196,GP05-289347,JapanesePatentAsahiGlass(J),2009,A040676,Glass,Boro-Silicate,Zinc-Silicate,,,,,,PlasmaDisplay,Substrate,,,,Ex.8,,28.22,47.11,0,0,0,0,0,3.83,5.63,0,0,0,0.09,0,0.97,14.15,0,0,0,0,0,0,0,0,0,0,0,0,0,0,0,0,0,0,0,0,0,0,0,0,0,0,0,0,0,0,0,0,0,0,0,0,0,0,0,0,0,0,0,0,0,0,55
1281,GJ02-055817,J.AmericanCeramicSoc.,1971,v.054p.0309,Glass,AlkaliSilicate,,,GlassCeramics,,,,,,,,,,,75.34,0,5.59,0,0,0,17.73,0,0,0,0,0,0,0,0,0,0,0,0,0,0,0,0,0,0,0,0,0,0,0,0.79,0,0,0.56,0,0,0,0,0,0,0,0,0,0,0,0,0,0,0,0,0,0,0,0,0,0,0,0,0,0,0,0,78.936
7795,GJ05-280065,J.AmericanCeramicSoc.,2007,v.090p.2540,Glass,Boro-Silicate,,,,,,,,,,,,Schott,,83.22,11.33,1.52,0,0,0,0,3.51,0.42,0,0,0,0,0,0,0,0,0,0,0,0,0,0,0,0,0,0,0,0,0,0,0,0,0,0,0,0,0,0,0,0,0,0,0,0,0,0,0,0,0,0,0,0,0,0,0,0,0,0,0,0,0,60
3363,GP03-188950,JapanesePatentNipponSheetGlass(J),1999,A302033,Glass,Alkaline-earthSilicate,AlkaliSilicate,Alumino-Silicate,,,,,MagneticMemoryDisk,Substrate,,,,,,50.1,0,15,17.9,5,0,5,0,0,0,0,0,0,0,0,0,0,0,0,0,0,0,0,0,0,0,0,0,0,0,0,0,0,5,0,2,0,0,0,0.005,0,0,0,0,0,0,0,0,0,0,0,0,0,0,0,0,0,0,0,0,0,0,106
3041,GJ02-176316,GlassPhysics&Chemistry,1998,v.024p.0534,Glass,AlkaliSilicate,,,,,,,,,,,,D.S.Sanditov,,66.7,0,0,0,0,0,0,33.3,0,0,0,0,0,0,0,0,0,0,0,0,0,0,0,0,0,0,0,0,0,0,0,0,0,0,0,0,0,0,0,0,0,0,0,0,0,0,0,0,0,0,0,0,0,0,0,0,0,0,0,0,0,0,58.73
9124,GJ05-304065,J.Non-CrystallineSolids,2011,v.357p.003313,Glass,Boro-Silicate,AlkaliSilicate,,,,,,,,,,,,,75,12.5,0,0,0,0,0,12.5,0,0,0,0,0,0,0,0,0,0,0,0,0,0,0,0,0,0,0,0,0,0,0,0,0,0,0,0,0,0,0,0,0,0,0,0,0,0,0,0,0,0,0,0,0,0,0,0,0,0,0,0,0,0,110.4
8424,GP02-293137,JapanesePatentOharaInc.(J),2009,A280461,Glass,AlkaliSilicate,,,,,,,Substrate,,,,,Ex.8,,68.43,2.24,7.33,0,0,0,13.55,3.52,1.32,0,0,0,0,0,0,0.38,0,0,0,0,0,0,0,0,0,0.48,0,0,0,0,1.56,0,0,1.01,0.18,0,0,0,0,0,0,0,0,0,0,0,0,0,0,0,0,0,0,0,0,0,0,0,0,0,0,0,84
10077,XP06-316488,USPatentOharaInc.(J),2014,A8852764,Glass-Ceramics,Alumino-Silicate,Zinc-Silicate,Alkaline-earthSilicate,,,,,Substrate,MagneticMemoryDisk,,,,Ex.3,,46.5,0,11.31,17.49,0,0,4.29,2.07,0,0,0,0,0,0,0,13.38,0,0,0,0,0,0,0,0,0,0,0,0,0,0,4.81,0,0,0,0.15,0,0,0,0,0,0,0,0,0,0,0,0,0,0,0,0,0,0,0,0,0,0,0,0,0,0,0,105
6760,GP02-254227,USPatentNipponSheetGlass(J),2003,A0220183,Glass,AlkaliSilicate,Alkaline-earthSilicate,Alumino-Silicate,,,,,Substrate,MagneticMemoryDisk,,,,Ex.7,,67.33,0,6.44,4.92,6.63,0,0,13.9,0,0,0,0,0,0,0,0,0,0,0,0,0,0,0,0,0,0,0,0,0,0,0.78,0,0,0,0,0,0,0,0,0,0,0,0,0,0,0,0,0,0,0,0,0,0,0,0,0,0,0,0,0,0,0,76
4806,XP03-212700,JapanesePatentKonicaMinolta(J),2001,A287945,Glass-Ceramics,Alkaline-earthSilicate,OtherSilicate,Alumino-Silicate,GlassCeramics,,,,MagneticMemoryDisk,,,,,crystal:(MgAl)SiO3,,44.71,0,8.69,26.37,0,0,6.92,0,0,0,0,0,0,0,0,0,0,0,0,0,0,0,0,0,0,0,0,0,0,0,13.31,0,0,0,0,0,0,0,0,0,0,0,0,0,0,0,0,0,0,0,0,0,0,0,0,0,0,0,0,0,0,0,137.2
623,GB02-025634,HandbookofGlassData,1987,v.00Cp.0434,Glass,AlkaliSilicate,Boro-Silicate,,,,,,,,,,,,,68,16,0,0,0,0,0,0,16,0,0,0,0,0,0,0,0,0,0,0,0,0,0,0,0,0,0,0,0,0,0,0,0,0,0,0,0,0,0,0,0,0,0,0,0,0,0,0,0,0,0,0,0,0,0,0,0,0,0,0,0,0,76.54
5305,GJ03-216695,J.Jpn.Inst.Metals&Materials(J),2000,v.064p.0177,Glass,Alkaline-earthSilicate,,,,,,,,,,,,,,60,0,0,0,40,0,0,0,0,0,0,0,0,0,0,0,0,0,0,0,0,0,0,0,0,0,0,0,0,0,0,0,0,0,0,0,0,0,0,0,0,0,0,0,0,0,0,0,0,0,0,0,0,0,0,0,0,0,0,0,0,0,86.9
8856,GP02-299624,USPatentOharaInc.(J),2010,A0215993,Glass,AlkaliSilicate,,,,,,,Substrate,MagneticMemoryDisk,,,,Ex.7,,62.97,2.69,5.51,3.1,2.23,0,10.45,6.04,0.66,0,0,0,0,0,0,0,0,0,0,0,0,0,0,0,0,0,0,0,0,0,2.35,0,0,2.53,0.15,0,1.32,0,0,0,0,0,0,0,0,0,0,0,0,0,0,0,0,0,0,0,0,0,0,0,0,0,86.1
6415,GJ02-251266,GlassPhysics&Chemistry,2003,v.029p.0002,Glass,AlkaliSilicate,,,,,,,,,,,,,,89.17,0,0,0,0,0,0,0,10.83,0,0,0,0,0,0,0,0,0,0,0,0,0,0,0,0,0,0,0,0,0,0,0,0,0,0,0,0,0,0,0,0,0,0,0,0,0,0,0,0,0,0,0,0,0,0,0,0,0,0,0,0,0,52.4
3584,GI03-191716,NGF'sAdditionalNewData(J),2001,v.004p.0003,Glass,Alkaline-earthSilicate,AlkaliSilicate,Alumino-Silicate,,,,,ElectronicsElectrical,Substrate,PlasmaDisplay,,Anneal:at680Cfor2hr.,GlassNameC076Melt:inPtPtRhat1600Cfor4hr.Defectexist.,,63.44,0,5.02,15.05,5.38,0,0,6.17,4.94,0,0,0,0,0,0,0,0,0,0,0,0,0,0,0,0,0,0,0,0,0,0,0,0,0,0,0,0,0,0,0,0,0,0,0,0,0,0,0,0,0,0,0,0,0,0,0,0,0,0,0,0,0,76.6
6264,GP02-228162,USPatentNipponSheetGlass(J),2003,A0083188,Glass,AlkaliSilicate,Alkaline-earthSilicate,,,,,,IRAbsorbingMaterial,UVAbsorbingMaterial,VehicleWindow,,,Ex.4,,71.11,0,0.79,5.47,8.28,0,0.1,13.23,0.49,0,0,0,0.003195,0.02,0,0,0,0,0,0,0,0.49,0,0,0,0,0,0,0,0,0.02,0,0,0,0,0,0,0,0,0,0,0,0,0,0,0,0,0,0,0,0,0,0,0,0,0,0,0,0,0,0,0,74
6603,XP03-253524,USPatentHoyaCorp.(J),2003,A6627565,Glass-Ceramics,Alkaline-earthSilicate,Alumino-Silicate,,,,,,Substrate,MagneticMemoryDisk,,,,Heattreatment:820C2h+1100C4hEx.10,,58,0,14,18.5,0,0,0,0,0,0,0,0,0,0,0,0,0,0,0,0,0,0,0,1,0,0,0,0,0,0,8.5,0,0,0,0,0,0,0,0,0,0,0,0,0,0,0,0,0,0,0,0,0,0,0,0,0,0,0,0,0,0,0,135.7
7655,GP05-275111,JapanesePatentHoyaCorp.(J),2006,A347796,Glass,Boro-Silicate,Alumino-Silicate,Alkaline-earthSilicate,NonAlkali,,,,LiquidCrystalDisplay,Substrate,,,,Ex.1,,67.4,10.4,11.3,3.5,6.4,0,0,0,0,0,0,0,0,0,0,0,0.7,0,0,0,0,0,0.2,0,0.1,0,0,0,0,0,0,0,0,0,0,0,0,0,0,0,0,0,0,0,0,0,0,0,0,0,0,0,0,0,0,0,0,0,0,0,0,0,72.7
9645,GP02-311603,USPatentNipponElectricGlass(J),2013,A0165312,Glass,AlkaliSilicate,Alumino-Silicate,,,,,,SolderGforSemiconPackage,Substrate,,,,Ex.6,,64.52,0,10.95,5.89,0,0,0,16.47,2.04,0,0,0,0,0,0,0,0,0,0,0,0,0.001206,0,0,0,0,0,0,0,0,0,0,0,0,0,0.13,0,0,0,0,0,0,0,0,0,0,0,0,0,0,0,0,0,0,0,0,0,0,0,0,0,0,73
147,GB02-006446,HandbookofGlassProperties,1986,v.001p.0322,Glass,AlkaliSilicate,Alkaline-earthSilicate,,,,,,,,,,,,,70.5,0,0,0,25,0,0,4.5,0,0,0,0,0,0,0,0,0,0,0,0,0,0,0,0,0,0,0,0,0,0,0,0,0,0,0,0,0,0,0,0,0,0,0,0,0,0,0,0,0,0,0,0,0,0,0,0,0,0,0,0,0,0,79.1
1104,GJ05-047331,J.CeramicSoc.Japan,1983,v.091p.0199,Glass,Boro-Silicate,,,,,,,,,,,,,,56.34,28.17,0,0,0,0,0,0,15.49,0,0,0,0,0,0,0,0,0,0,0,0,0,0,0,0,0,0,0,0,0,0,0,0,0,0,0,0,0,0,0,0,0,0,0,0,0,0,0,0,0,0,0,0,0,0,0,0,0,0,0,0,0,62.15
8043,GJ03-286317,J.Non-CrystallineSolids,2008,v.354p.4749,Glass,Alkaline-earthSilicate,Alumino-Silicate,,Doped(Stuffed),,,,,,,,Annealedat800Cfor5hr.,,,30,0,28,4.1,35.9,0,0,0,0,0,0,0,0,0,0,0,0,0,0,0,0,0,0,0,0,0,2,0,0,0,0,0,0,0,0,0,0,0,0,0,0,0,0,0,0,0,0,0,0,0,0,0,0,0,0,0,0,0,0,0,0,0,110
294,GB02-006627,HandbookofGlassProperties,1986,v.001p.0329,Glass,AlkaliSilicate,Boro-Silicate,,,,,,,,,,,,,25,45,0,0,0,0,0,30,0,0,0,0,0,0,0,0,0,0,0,0,0,0,0,0,0,0,0,0,0,0,0,0,0,0,0,0,0,0,0,0,0,0,0,0,0,0,0,0,0,0,0,0,0,0,0,0,0,0,0,0,0,0,79.9
10814,GP06-356991,USPatentCorningInc.(US),2014,A0249017,Glass,Alumino-Silicate,Alkaline-earthSilicate,,Melting,SheetGlass,,,Display,LiquidCrystalDisplay,,,,ex.2,,71.93,4.62,11.06,1.51,4.91,0,0,0,0,0,0,0,0,0,0,0,5.82,0,0,0,0,0.01,0,0,0,0,0,0,0,0,0,0,0,0.01,0,0.07,0,0,0,0,0,0,0,0,0,0,0,0,0,0,0,0,0,0,0,0,0,0,0,0,0,0,77.8
955,GJ03-039688,PhysicsandChemistryofGlasses,1987,v.028p.0164,Glass,Alkaline-earthSilicate,,,,,,,,,,,,,,58.07,0,0,0,17.87,0,0,13.4,0,0,0,0,0,0,0,0,0,0,0,0,0,0,0,0,0,0,0,0,0,0,10.66,0,0,0,0,0,0,0,0,0,0,0,0,0,0,0,0,0,0,0,0,0,0,0,0,0,0,0,0,0,0,0,85.1
296,GB02-006629,HandbookofGlassProperties,1986,v.001p.0329,Glass,AlkaliSilicate,Boro-Silicate,,,,,,,,,,,,,35,35,0,0,0,0,0,30,0,0,0,0,0,0,0,0,0,0,0,0,0,0,0,0,0,0,0,0,0,0,0,0,0,0,0,0,0,0,0,0,0,0,0,0,0,0,0,0,0,0,0,0,0,0,0,0,0,0,0,0,0,0,78.9
9857,GP05-313563,EuropeanPatentCorningInc.(US),2013,A2646379,Glass,Boro-Silicate,Alkaline-earthSilicate,Alumino-Silicate,,,,,Substrate,,,,,Crackresiatantglass.Ex.3,,63.69,14.98,10.18,2.21,5.2,0,0,0,0,0,0,0,0,0,0,0,3.59,0,0,0,0,0.009998,0,0,0,0,0,0,0,0,0,0,0,0.009998,0,0.1,0,0,0,0,0,0,0,0,0,0,0,0,0,0,0,0,0,0,0,0,0,0,0,0,0,0,68.26
213,GB03-006530,HandbookofGlassProperties,1986,v.001p.0335,Glass,Alkaline-earthSilicate,Alumino-Silicate,,,,,,,,,,,,,47.5,0,12.5,40,0,0,0,0,0,0,0,0,0,0,0,0,0,0,0,0,0,0,0,0,0,0,0,0,0,0,0,0,0,0,0,0,0,0,0,0,0,0,0,0,0,0,0,0,0,0,0,0,0,0,0,0,0,0,0,0,0,0,109.9
10652,GP03-356066,JapanesePatentAGYHoldingCorp.(US),2014,A519459,Glass,Alkaline-earthSilicate,Alumino-Silicate,,Melting,Fiber,,,PlasticsFRP,,,,,ex.11,,59.77,0,12.73,15.27,11.07,0,0,1.06,0,0,0,0,0,0,0,0,0,0,0,0,0,0.08,0,0,0,0,0,0,0,0,0.02,0,0,0,0,0,0,0,0,0,0,0,0,0,0,0,0,0,0,0,0,0,0,0,0,0,0,0,0,0,0,0,93.8
4925,XP03-212819,JapanesePatentKonicaMinolta(J),2001,A287957,Glass-Ceramics,Alkaline-earthSilicate,Alumino-Silicate,OtherSilicate,GlassCeramics,,,,MagneticMemoryDisk,,,,,crystal:(MgAl)SiO3,,36.69,0,10,33.5,0,0,12.91,0,0,0,0,0,0,0,0,0,0,0,0,0,0,0,0,0,0,0,0,0,0,0,6.9,0,0,0,0,0,0,0,0,0,0,0,0,0,0,0,0,0,0,0,0,0,0,0,0,0,0,0,0,0,0,0,144.9
618,GB05-025629,HandbookofGlassData,1987,v.00Cp.0434,Glass,Boro-Silicate,AlkaliSilicate,,,,,,,,,,,,,60,24,0,0,0,0,0,16,0,0,0,0,0,0,0,0,0,0,0,0,0,0,0,0,0,0,0,0,0,0,0,0,0,0,0,0,0,0,0,0,0,0,0,0,0,0,0,0,0,0,0,0,0,0,0,0,0,0,0,0,0,0,76.44
9788,GP03-313369,USPatentNittoBoseki(J),2013,A0210602,Glass,Alkaline-earthSilicate,Alumino-Silicate,,Fiber,,,,Fiber,,,,,Ex.5,,59.1,0,12.05,18.35,10.36,0,0,0.1,0,0,0,0,0,0,0,0,0,0,0,0,0,0.04,0,0,0,0,0,0,0,0,0,0,0,0,0,0,0,0,0,0,0,0,0,0,0,0,0,0,0,0,0,0,0,0,0,0,0,0,0,0,0,0,98
5828,GP03-224746,USPatentNipponSheetGlass(J),2002,A6451720,Glass,Alkaline-earthSilicate,Alumino-Silicate,,,,,,Substrate,MagneticMemoryDisk,,,,,,39,0,16.4,23.5,5.5,0,5.7,0.5,0,0,0,0,0,0,0,0,0.6,0,0,0,0,0,0,0,0,0,0,0,0,0,6.3,0,0,2.5,0,0,0,0,0,0,0,0,0,0,0,0,0,0,0,0,0,0,0,0,0,0,0,0,0,0,0,0,115
4234,XP06-210883,JapanesePatentKonicaMinolta(J),2001,A019491,Glass-Ceramics,Alumino-Silicate,AlkaliSilicate,,,,,,MagneticMemoryDisk,,,,,,,72.3,0,3.74,0,2.72,0,15.72,0,0,0,0,0,0,0,0,2.89,0,0,0,0,0,0,0,0,0,0,0,0,0,0,1.1,0,0,0.95,0,0,0.58,0,0,0,0,0,0,0,0,0,0,0,0,0,0,0,0,0,0,0,0,0,0,0,0,0,95.2
1148,GC09-051423,CorningInc.(US),,7280,Glass,OtherSilicate,AlkaliSilicate,,Tube,,,,LaboratoryWare,,,,,,,76.8,0,0,0,0,0,2.17,12.58,0,0,0,0,0,0,0,0,0,0,0,0,0,0,0,0,0,0,0,0,0,0,0,0,0,8.44,0,0,0,0,0,0,0,0,0,0,0,0,0,0,0,0,0,0,0,0,0,0,0,0,0,0,0,0,83
2811,GB02-164785,FundamentalsofInorganicGlasses,1994,v.001p.0169,Glass,AlkaliSilicate,,,,,,,,,,,,,,75,0,0,0,0,0,0,25,0,0,0,0,0,0,0,0,0,0,0,0,0,0,0,0,0,0,0,0,0,0,0,0,0,0,0,0,0,0,0,0,0,0,0,0,0,0,0,0,0,0,0,0,0,0,0,0,0,0,0,0,0,0,58
6807,GP02-255430,JapanesePatentCentralGlass(J),2004,A026580,Glass,AlkaliSilicate,OtherSilicate,,Colored,,,,ColorFilter,,,,,Ex.7,,44.98,0,0,0,0,0,4.95,14.99,6.05,0,0,0,0,0,0,0,0,0,0,0,0,0,0,0,0,0,0,0,0,0,25.02,0,0,0,4.01,0,0,0,0,0,0,0,0,0,0,0,0,0,0,0,0,0,0,0,0,0,0,0,0,0,0,0,86
3180,GI05-184113,NGF'sAdditionalNewData(J),2000,v.001p.0347,Glass,Boro-Silicate,AlkaliSilicate,,,,,,,,,,,U.Doct.thesisUniv.ofTokyo1979,,40,50,0,0,0,0,0,10,0,0,0,0,0,0,0,0,0,0,0,0,0,0,0,0,0,0,0,0,0,0,0,0,0,0,0,0,0,0,0,0,0,0,0,0,0,0,0,0,0,0,0,0,0,0,0,0,0,0,0,0,0,0,49.29
9669,GJ02-312117,J.AmericanCeramicSoc.,2013,v.096p.001436,Glass,AlkaliSilicate,Alkaline-earthSilicate,,,,,,,,,,Annealedattheirrespectiveannealingtemp.for2hr.,,,73.17,0,2.71,0.1,8.1,0,0,15.76,0,0,0,0,0,0,0,0,0,0,0,0,0,0,0,0,0,0,0,0,0,0,0,0,0,0,0,0.16,0,0,0,0,0,0,0,0,0,0,0,0,0,0,0,0,0,0,0,0,0,0,0,0,0,0,68.2
1853,GJ10-090315,GlassTechnology,1974,v.015p.0099,Glass,Borate,,,,,,,,,,,,Photometricmethod.,,69.55,22.08,1.37,0,0,0,0,4.22,2.77,0,0,0,0,0,0,0,0,0,0,0,0,0,0,0,0,0,0,0,0,0,0,0,0,0,0,0,0,0,0,0,0,0,0,0,0,0,0,0,0,0,0,0,0,0,0,0,0,0,0,0,0,0,67.62
4371,XP03-211020,JapanesePatentKonicaMinolta(J),2001,A026453,Glass-Ceramics,Alkaline-earthSilicate,Alumino-Silicate,,,,,,MagneticMemoryDisk,,,,,Crystal:Magnesium-Aluminosilicate,,55.6,0,6.2,22.34,0,0,5.34,0,1.08,0,0,0,0,0,0,0,0,0,0,0,0,0,0,3,0.09,0,0,0,0,0,5.68,0,0,0,0,0,0.67,0,0,0,0,0,0,0,0,0,0,0,0,0,0,0,0,0,0,0,0,0,0,0,0,0,100.2
