Repository: hori1537/rexrexxion-about-SP

File: input_csv/inputcsv_SiO2_0.01-100.00_youngsmodulus.csv (part 18 of 53)
No.,GlassNo.,DataSource,Year,DataSourceNumber,State,GlassSystem1,GlassSystem2,GlassSystem3,Appearance1,Appearance2,Appearance3,Appearance4,Usage1,Usage2,Usage3,Usage4,ThermalTreatment,Note,GlassNo.(Structure),SiO2,B2O3,Al2O3,MgO,CaO,BaO,Li2O,Na2O,K2O,Ag2O,MnO,FeO,CoO,NiO,CuO,ZnO,SrO,CdO,PbO,SnO,Cr2O3,Fe2O3,As2O3,Y2O3,Sb2O3,La2O3,Nd2O3,Gd2O3,Bi2O3,Co3O4,TiO2,MnO2,GeO2,ZrO2,CeO2,SnO2,P2O5,Ta2O5,Nb2O3,SO3,MoO3,WO3,H2O,LiF,NaF,KF,MgF2,CaF2,SrF2,BaF2,ZnF2,PbF2,YF3,AlF3,LaF3,GdF3,YbF3,ErF3,F,Cl,Br,Ag,Young'sModulusatRT(GPa)
7643,GP02-275036,JapanesePatentKonicaMinolta(J),2006,A327936,Glass,AlkaliSilicate,Alkaline-earthSilicate,,,,,,Substrate,MagneticMemoryDisk,,,,Ex.4,,66.23,3.16,3.05,5.92,4.04,0,7.58,4.05,1.3,0,0,0,0,0,0,0,0,0,0,0,0,0,0,0,0.06,0.32,0,0,0,0,2.45,0,0,1.84,0,0,0,0,0,0,0,0,0,0,0,0,0,0,0,0,0,0,0,0,0,0,0,0,0,0,0,0,87
2559,GJ35-144400,GlassPhysics&Chemistry,1992,v.018p.0159,Glass,Germanate,,,,,,,,,,,,,,10.76,0,0,0,0,0,0,10.76,0,0,0,0,0,0,0,0,0,0,0,0,0,0,0,0,0,0,0,0,2.21,0,0,0,76.28,0,0,0,0,0,0,0,0,0,0,0,0,0,0,0,0,0,0,0,0,0,0,0,0,0,0,0,0,0,66.8
486,GJ02-015829,J.Non-CrystallineSolids,1977,v.026p.0517,Glass,AlkaliSilicate,Alkaline-earthSilicate,,,,,,,,,,,Windowglass,,76.24,0,0.68,0,9.44,0,0,13.31,0.33,0,0,0,0,0,0,0,0,0,0,0,0,0,0,0,0,0,0,0,0,0,0,0,0,0,0,0,0,0,0,0,0,0,0,0,0,0,0,0,0,0,0,0,0,0,0,0,0,0,0,0,0,0,74
4683,XP06-212577,JapanesePatentKonicaMinolta(J),2001,A287933,Glass-Ceramics,Alumino-Silicate,Alkaline-earthSilicate,OtherSilicate,GlassCeramics,,,,MagneticMemoryDisk,,,,,crystal:(MgAl)SiO3Zn2Ti3O8Zn2TiO4,,42.57,0,12.54,28.55,0,0,3.21,0,0,0,0,0,0,0,0,0,0,0,0,0,0,0,0,0,0,0,0,0,0,0,12.41,0,0,0,0,0,0,0.72,0,0,0,0,0,0,0,0,0,0,0,0,0,0,0,0,0,0,0,0,0,0,0,0,147
4764,XP06-212658,JapanesePatentKonicaMinolta(J),2001,A287941,Glass-Ceramics,Alumino-Silicate,Alkaline-earthSilicate,OtherSilicate,GlassCeramics,,,,MagneticMemoryDisk,,,,,crystal:(MgAl)SiO3,,40.65,0,13.18,24.24,0,0,8.17,0,0,0,0,0,0,0,0,0,0,0,0,0,0,0,0,0,0,0,0,0,0,0,13.76,0,0,0,0,0,0,0,0,0,0,0,0,0,0,0,0,0,0,0,0,0,0,0,0,0,0,0,0,0,0,0,136.8
4821,XP03-212715,JapanesePatentKonicaMinolta(J),2001,A287946,Glass-Ceramics,Alkaline-earthSilicate,Alumino-Silicate,OtherSilicate,GlassCeramics,,,,MagneticMemoryDisk,,,,,crystal:(MgAl)SiO3,,41.92,0,9.99,26.68,0,0,13.26,0,0,0,0,0,0,0,0,0,0,0,0,0,0,0,0,0,0,0,0,0,0,0,8.15,0,0,0,0,0,0,0,0,0,0,0,0,0,0,0,0,0,0,0,0,0,0,0,0,0,0,0,0,0,0,0,141
417,GJ03-008308,GlassScienceandTechnology,1978,v.051p.0008,Glass,Alkaline-earthSilicate,,,,,,,,,,,,,,76,0,0,0,8,0,0,16,0,0,0,0,0,0,0,0,0,0,0,0,0,0,0,0,0,0,0,0,0,0,0,0,0,0,0,0,0,0,0,0,0,0,0,0,0,0,0,0,0,0,0,0,0,0,0,0,0,0,0,0,0,0,68
10294,GP06-351534,USPatentSchottGlas(Jena)(DE),2013,A8361917,Glass,Alumino-Silicate,Boro-Silicate,OtherSilicate,Melting,,,,Laser,,,,,ex.6,,46.42,12.35,18.92,0,0,0,0,0,0,0,0,0,0,0,0,0,0,0,0,0,0,0,0,0,0,18.31,4,0,0,0,0,0,0,0,0,0,0,0,0,0,0,0,0,0,0,0,0,0,0,0,0,0,0,0,0,0,0,0,0,0,0,0,105.3
8692,XP06-298312,JapanesePatentOharaInc.(J),2010,A150117,Glass-Ceramics,Alumino-Silicate,,,,,,,,,,,650-750C40hr+750-850C100hr.,Ex.4,,69.72,0,9.94,1.68,1.21,0,6.78,0,0,0,0,0,0,0,2.55,0.83,0,0,0,0,0,0,0.17,0,0.12,0,0,0,0,0,1.69,0,0,0.55,0,0,4.76,0,0,0,0,0,0,0,0,0,0,0,0,0,0,0,0,0,0,0,0,0,0,0,0,0,98
191,GB27-006502,HandbookofGlassProperties,1986,v.001p.0336,Glass,Lead,,,,,,,,,,,,,,5,15,0,0,0,0,0,0,0,0,0,0,0,0,0,0,0,0,80,0,0,0,0,0,0,0,0,0,0,0,0,0,0,0,0,0,0,0,0,0,0,0,0,0,0,0,0,0,0,0,0,0,0,0,0,0,0,0,0,0,0,0,77.62
489,GJ06-015832,J.Non-CrystallineSolids,1977,v.026p.0517,Glass,Alumino-Silicate,Boro-Silicate,,Fiber,,,,Fiber,,,,,E-glassFibre,,56.13,7.54,8.82,7.12,19.83,0,0,0.5,0.06,0,0,0,0,0,0,0,0,0,0,0,0,0,0,0,0,0,0,0,0,0,0,0,0,0,0,0,0,0,0,0,0,0,0,0,0,0,0,0,0,0,0,0,0,0,0,0,0,0,0,0,0,0,73
334,GB02-006667,HandbookofGlassProperties,1986,v.001p.0329,Glass,AlkaliSilicate,Boro-Silicate,,,,,,,,,,,,,60,30,0,0,0,0,0,10,0,0,0,0,0,0,0,0,0,0,0,0,0,0,0,0,0,0,0,0,0,0,0,0,0,0,0,0,0,0,0,0,0,0,0,0,0,0,0,0,0,0,0,0,0,0,0,0,0,0,0,0,0,0,63.1
4799,XP03-212693,JapanesePatentKonicaMinolta(J),2001,A287944,Glass-Ceramics,Alkaline-earthSilicate,Alumino-Silicate,OtherSilicate,GlassCeramics,,,,MagneticMemoryDisk,,,,,crystal:(MgAl)SiO3,,44.49,0,9.59,31.38,0,0,6.73,0,0,0,0,0,0,0,0,0,0,0,0,0,0,0,0,0,0.04,0,0,0,0,0,7.77,0,0,0,0,0,0,0,0,0,0,0,0,0,0,0,0,0,0,0,0,0,0,0,0,0,0,0,0,0,0,0,144.9
9427,GP02-308918,JapanesePatentOharaInc.(J),2012,A146393,Glass,AlkaliSilicate,,,,,,,Substrate,MagneticMemoryDisk,,,,Ex.G5,,63.93,0.9,4.89,3.09,1.11,0,10.44,6.04,0.66,0,0,0,0,0,0,0,0,0,0,0,0,0,0,0,0,0,0,0,0,0,5.46,0,0,2.02,0.14,0,1.32,0,0,0,0,0,0,0,0,0,0,0,0,0,0,0,0,0,0,0,0,0,0,0,0,0,87
9635,GP05-311360,USPatentHoyaCorp.(J),2013,A0040169,Glass,Boro-Silicate,Alumino-Silicate,Alkaline-earthSilicate,,,,,Substrate,MagneticMemoryDisk,,,,Ex.13,,55,10,12,8,5,0,0,5,5,0,0,0,0,0,0,0,0,0,0,0,0,0,0,0,0,0,0,0,0,0,0,0,0,0,0,0,0,0,0,0,0,0,0,0,0,0,0,0,0,0,0,0,0,0,0,0,0,0,0,0,0,0,72.07
8125,GP06-287815,USPatentSaint-Gobain(FR),2008,A0194394,Glass,Alumino-Silicate,Boro-Silicate,,,,,,PlasmaDisplay,LiquidCrystalDisplay,Substrate,,,Ex.3,,69.79,9.63,10.28,0.16,8.6,0,0,0,0,0,0,0,0,0,0,0,0,0,0,0,0,0,0,0,0,0,0,0,0,0,1.54,0,0,0,0,0,0,0,0,0,0,0,0,0,0,0,0,0,0,0,0,0,0,0,0,0,0,0,0,0,0,0,73
7550,XP06-272467,USPatentAsahiGlass(J),2006,A7008891,Glass-Ceramics,Alumino-Silicate,,,GlassCeramics,,,,ColorFilter,Substrate,,,,Ex.6Crystal:Na1K3Al4Si4O16,,44.06,0,25.27,5.99,0,0,0,4.2,12.69,0,0,0,0,0,0,0,0,0,0,0,0,0,0,0,0,0,0,0,0,0,6.79,0,0,1,0,0,0,0,0,0,0,0,0,0,0,0,0,0,0,0,0,0,0,0,0,0,0,0,0,0,0,0,97
8383,GP02-292434,JapanesePatentCentralGlass(J),2009,A155148,Glass,AlkaliSilicate,Alkaline-earthSilicate,,FlatGlass,,,,,,,,,Ex.3,,67.94,0,0.72,16.81,0.22,0,0,4.04,8.81,0,0,0,0,0,0,0,0.18,0,0,0,0,0,0,0,0,0,0,0,0,0,0,0,0,1.24,0,0,0,0,0,0,0,0,0,0,0,0,0,0,0,0,0,0,0,0,0,0,0,0,0,0,0,0,72
8852,GP02-299620,USPatentOharaInc.(J),2010,A0215993,Glass,AlkaliSilicate,,,,,,,Substrate,MagneticMemoryDisk,,,,Ex.3,,61.43,0,4.86,2.3,1.1,0,12.43,5.99,1.31,0,0,0,0,0,0,1.14,0,0,0,0,0,0,0,0,0,0,0,0,0,0,6.98,0,0,1.01,0.14,0,1.31,0,0,0,0,0,0,0,0,0,0,0,0,0,0,0,0,0,0,0,0,0,0,0,0,0,88.9
10797,GP02-356924,USPatentAsahiGlass(J),2014,A0235425,Glass,AlkaliSilicate,Alkaline-earthSilicate,,Melting,SheetGlass,,,Display,LiquidCrystalDisplay,PlasmaDisplay,ElectroLuminescence,,ex.10,,69.5,0,6.5,10.5,0,0,0,13.5,0,0,0,0,0,0,0,0,0,0,0,0,0,0,0,0,0,0,0,0,0,0,0,0,0,0,0,0,0,0,0,0,0,0,0,0,0,0,0,0,0,0,0,0,0,0,0,0,0,0,0,0,0,0,69
895,GJ02-037032,J.AmericanCeramicSoc.,1978,v.061p.0027,Glass,AlkaliSilicate,,,,,,,,,,,,8Figures1Table,,75,0,5,0,0,0,0,20,0,0,0,0,0,0,0,0,0,0,0,0,0,0,0,0,0,0,0,0,0,0,0,0,0,0,0,0,0,0,0,0,0,0,0,0,0,0,0,0,0,0,0,0,0,0,0,0,0,0,0,0,0,0,65
1754,GJ30-078846,J.AmericanCeramicSoc.,1970,v.053p.0311,Glass,Aluminate,,,,,,,,,,,,8Figs4Tables.,,4,0,30,0,50,0,0,16,0,0,0,0,0,0,0,0,0,0,0,0,0,0,0,0,0,0,0,0,0,0,0,0,0,0,0,0,0,0,0,0,0,0,0,0,0,0,0,0,0,0,0,0,0,0,0,0,0,0,0,0,0,0,96.6
4162,XP06-210811,JapanesePatentKonicaMinolta(J),2001,A019482,Glass-Ceramics,Alumino-Silicate,AlkaliSilicate,,,,,,MagneticMemoryDisk,,,,,,,74.12,0,6.23,0,0,0,16.74,0,0,0,0,0,0,0,0,0,0,0,0,0,0,0,0,0,0,0,0,0,0,0,1.92,0,0,0,0,0,0.99,0,0,0,0,0,0,0,0,0,0,0,0,0,0,0,0,0,0,0,0,0,0,0,0,0,92.1
2854,GB02-164828,FundamentalsofInorganicGlasses,1994,v.001p.0171,Glass,AlkaliSilicate,Alkaline-earthSilicate,,,,,,,,,,,,,76.92,0,0,0,7.69,0,0,15.38,0,0,0,0,0,0,0,0,0,0,0,0,0,0,0,0,0,0,0,0,0,0,0,0,0,0,0,0,0,0,0,0,0,0,0,0,0,0,0,0,0,0,0,0,0,0,0,0,0,0,0,0,0,0,72
9892,GP06-314445,JapanesePatentAsahiGlass(J),2014,A026717,Glass,Alumino-Silicate,AlkaliSilicate,,,,,,Substrate,MagneticMemoryDisk,,,,Ex.8,,68.46,0,5.9,7.23,0,0,9.14,0,4.07,0,0,0,0,0,0,0,0,0,0,0,0,0,0,0,0,0,0,0,0,0,0,0,0,2.96,0,0,0,0,0,0,0,0,0,0,0,0,0,0,0,0,0,0,0,0,0,0,0,0,2.24,0,0,0,85
10021,GP02-316220,JapanesePatentAsahiGlass(J),2014,A232561,Glass,AlkaliSilicate,Alkaline-earthSilicate,,,,,,Substrate,MagneticMemoryDisk,,,,Ex.7,,66,0,5.5,8,0,0,5.5,6.9,4.6,0,0,0,0,0,0,0,0,0,0,0,0,0,0,0,0,0,0,0,0,0,1,0,0,2.5,0,0,0,0,0,0,0,0,0,0,0,0,0,0,0,0,0,0,0,0,0,0,0,0,0,0,0,0,81.7
4734,XP03-212628,JapanesePatentKonicaMinolta(J),2001,A287938,Glass-Ceramics,Alkaline-earthSilicate,Alumino-Silicate,OtherSilicate,GlassCeramics,,,,MagneticMemoryDisk,,,,,crystal:(MgAl)SiO3,,35.49,0,11.02,28.59,0,0,13.5,0,0,0,0,0,0,0,0,0,0,0,0,0,0,0,0,0,0,0,0,0,0,0,10.46,0,0,0.94,0,0,0,0,0,0,0,0,0,0,0,0,0,0,0,0,0,0,0,0,0,0,0,0,0,0,0,0,137
9054,XP02-302659,USPatentCorningInc.(US),2011,A0092353,Glass-Ceramics,AlkaliSilicate,,,,,,,ElectronicsElectrical,Container,,,,Ex.3,,65.41,0,0,0.91,0,0,30.17,0,1.22,0,0,0,0,0,0,1.22,0,0,0,0,0,0,0,0,0,0,0,0,0,0,0,0,0,0,0,0,1.07,0,0,0,0,0,0,0,0,0,0,0,0,0,0,0,0,0,0,0,0,0,0,0,0,0,110
6631,GP03-253563,USPatentSchottAG(DE),2003,A6627569,Glass,Alkaline-earthSilicate,AlkaliSilicate,OtherSilicate,,,,,ReinforcementofCement,,,,,Ex.A9,,63.49,0,4.23,1.72,9.94,0,0,3.37,3.7,0,0,0,0,0,0,0,0,0,0,0,0,0,0,0,0,0,0,0,0,0,3.49,0,0,10.06,0,0,0,0,0,0,0,0,0,0,0,0,0,0,0,0,0,0,0,0,0,0,0,0,0,0,0,0,87
3426,GP03-190263,EuropeanPatentHoyaCorp.(J),1999,A0917135,Glass,Alkaline-earthSilicate,OtherSilicate,,,,,,,,,,,,,40,0,10,12,12,0,2,7,0,0,0,0,0,0,0,0,0,0,0,0,0,0,0,2,0,0,0,0,0,0,15,0,0,0,0,0,0,0,0,0,0,0,0,0,0,0,0,0,0,0,0,0,0,0,0,0,0,0,0,0,0,0,103
4672,XP03-212566,JapanesePatentKonicaMinolta(J),2001,A287932,Glass-Ceramics,Alkaline-earthSilicate,Alumino-Silicate,Zinc-Silicate,GlassCeramics,,,,MagneticMemoryDisk,,,,,crystal:(MgAl)SiO3Zn2Ti3O8Zn2TiO4,,52.83,0,7.05,23.03,0,0,5.01,0,0,0,0,0,0,0,0,7.36,0,0,0,0,0,0,0,0,0,0,0,0,0,0,3.75,0,0,0.97,0,0,0,0,0,0,0,0,0,0,0,0,0,0,0,0,0,0,0,0,0,0,0,0,0,0,0,0,117
3293,GP02-187909,JapanesePatent,1999,A079782,Glass,AlkaliSilicate,Alkaline-earthSilicate,Alumino-Silicate,,,,,Substrate,,,,,,,59.47,0,9.06,0,6.59,0,10.31,9.94,0,0,0,0,0,0,0,0,0,0,0,0,0,0,0,0,0,0,0,0,0,0,4.63,0,0,0,0,0,0,0,0,0,0,0,0,0,0,0,0,0,0,0,0,0,0,0,0,0,0,0,0,0,0,0,67.82
4363,XP06-211012,JapanesePatentKonicaMinolta(J),2001,A026452,Glass-Ceramics,Alumino-Silicate,Alkaline-earthSilicate,,,,,,MagneticMemoryDisk,,,,,Crystal:Magnesium-Aluminosilicate,,51.5,0,14.4,31.61,0,0,0,0,0,0,0,0,0,0,0,0,0,0,0,0,0,0,0,0,0,0,0,0,0,0,1.98,0,0,0,0,0,0.51,0,0,0,0,0,0,0,0,0,0,0,0,0,0,0,0,0,0,0,0,0,0,0,0,0,97.45
7630,GP02-275023,JapanesePatentKonicaMinolta(J),2006,A327935,Glass,AlkaliSilicate,Alkaline-earthSilicate,,,,,,Substrate,MagneticMemoryDisk,,,,Ex.1,,51.36,4.19,5.92,5.93,4.02,0,9.55,3.64,5.14,0,0,0,0,0,0,2.94,0,0,0,0,0,0,0,0,0.05,0.88,0,0,0,0,2.99,0,0,3.39,0,0,0,0,0,0,0,0,0,0,0,0,0,0,0,0,0,0,0,0,0,0,0,0,0,0,0,0,90
2623,GJ02-147509,J.AmericanCeramicSoc.,1993,v.076p.0904,Glass,AlkaliSilicate,Alkaline-earthSilicate,,SheetGlass,,,,,,,,,Indentationcreepofhydratedglass,,59.82,0,0.44,6.39,8.1,0,0,11.24,0,0,0,0,0,0,0,0,0,0,0,0,0,0,0,0,0,0,0,0,0,0,0,0,0,0,0,0,0,0,0,0,0,0,14,0,0,0,0,0,0,0,0,0,0,0,0,0,0,0,0,0,0,0,39.5
5355,GJ03-216746,J.Jpn.Inst.Metals&Materials(J),2001,v.065p.0680,Glass,Alkaline-earthSilicate,Alumino-Silicate,,,,,,,,,,,,,60,0,10,30,0,0,0,0,0,0,0,0,0,0,0,0,0,0,0,0,0,0,0,0,0,0,0,0,0,0,0,0,0,0,0,0,0,0,0,0,0,0,0,0,0,0,0,0,0,0,0,0,0,0,0,0,0,0,0,0,0,0,100.3
4817,XP03-212711,JapanesePatentKonicaMinolta(J),2001,A287946,Glass-Ceramics,Alkaline-earthSilicate,Alumino-Silicate,OtherSilicate,GlassCeramics,,,,MagneticMemoryDisk,,,,,crystal:(MgAl)SiO3,,42.44,0,9.66,27.32,0,0,9.7,0,0,0,0,0,0,0,0,0,0,0,0,0,0,0,0,0,0,0,0,0,0,0,10.88,0,0,0,0,0,0,0,0,0,0,0,0,0,0,0,0,0,0,0,0,0,0,0,0,0,0,0,0,0,0,0,139.7
4091,XP06-210740,JapanesePatentKonicaMinolta(J),2001,A019475,Glass-Ceramics,Alumino-Silicate,AlkaliSilicate,,,,,,MagneticMemoryDisk,,,,,,,75.31,0,3.8,0,0.85,0,16.54,0,0,0,0,0,0,0,0,0,0,0,0,0,0,0,0,0,0.51,0,0,0,0,0,0.67,0,0,1.69,0,0,0.63,0,0,0,0,0,0,0,0,0,0,0,0,0,0,0,0,0,0,0,0,0,0,0,0,0,96
2579,GJ02-144687,GlassPhysics&Chemistry,1992,v.018p.0387,Glass,AlkaliSilicate,,,,,,,,,,,,,,60,0,0,0,0,0,20,5,0,0,0,0,0,0,0,0,0,0,0,0,0,0,0,0,0,0,0,0,0,0,15,0,0,0,0,0,0,0,0,0,0,0,0,0,0,0,0,0,0,0,0,0,0,0,0,0,0,0,0,0,0,0,94.7
138,GB02-006437,HandbookofGlassProperties,1986,v.001p.0322,Glass,AlkaliSilicate,Alkaline-earthSilicate,,,,,,,,,,,,,70.5,0,0,0,19.5,0,0,10,0,0,0,0,0,0,0,0,0,0,0,0,0,0,0,0,0,0,0,0,0,0,0,0,0,0,0,0,0,0,0,0,0,0,0,0,0,0,0,0,0,0,0,0,0,0,0,0,0,0,0,0,0,0,76.2
8262,GP03-289844,JapanesePatent,2009,A514772,Glass,Alkaline-earthSilicate,Alumino-Silicate,,Fiber,,,,Fiber,,,,,OCVCo.Ex.10,,63.81,0,11.11,10.26,13.32,0,0,0.76,0,0,0,0,0,0,0,0,0,0,0,0,0,0.15,0,0,0,0,0,0,0,0,0.59,0,0,0,0,0,0,0,0,0,0,0,0,0,0,0,0,0,0,0,0,0,0,0,0,0,0,0,0,0,0,0,84.1
7508,GP02-272119,JapanesePatentCentralGlass(J),2006,A131482,Glass,AlkaliSilicate,Alkaline-earthSilicate,,,,,,Display,Substrate,,,,Ex.4,,70.77,0,1.66,6.06,9.83,0,0,2.73,7.12,0,0,0,0,0,0,0,0.91,0,0,0,0,0,0,0,0,0,0,0,0,0,0,0,0,0.92,0,0,0,0,0,0,0,0,0,0,0,0,0,0,0,0,0,0,0,0,0,0,0,0,0,0,0,0,74
8593,GP02-296212,JapanesePatentSaint-Gobain(FR),2010,A507557,Glass,AlkaliSilicate,Alkaline-earthSilicate,,Fiber,,,,Composite,Fiber,,,,Ex.7,,69.4,0,0,0,6.92,0,2.01,8.83,3.91,0,0,0,0,0,0,0,0,0,0,0,0,0,0,0,0,0,0,0,0,0,0,0,0,8.93,0,0,0,0,0,0,0,0,0,0,0,0,0,0,0,0,0,0,0,0,0,0,0,0,0,0,0,0,87.1
803,GJ02-026068,GlassScienceandTechnology,1984,v.057p.0255,Glass,AlkaliSilicate,Alkaline-earthSilicate,,PhaseSeparated,,,,,,,,,760C10min,,80,0,0,0,10,0,0,10,0,0,0,0,0,0,0,0,0,0,0,0,0,0,0,0,0,0,0,0,0,0,0,0,0,0,0,0,0,0,0,0,0,0,0,0,0,0,0,0,0,0,0,0,0,0,0,0,0,0,0,0,0,0,76.4
9940,GP02-315047,USPatentHoyaCorp.(J),2014,A8652660,Glass,AlkaliSilicate,Alkaline-earthSilicate,Alumino-Silicate,,,,,Substrate,MagneticMemoryDisk,,,,Ex.16,,60,0,11,16,0,0,1,11,0,0,0,0,0,0,0,0,0,0,0,0,0,0,0,0,0,0,0,0,0,0,0,0,0,1,0,0,0,0,0,0,0,0,0,0,0,0,0,0,0,0,0,0,0,0,0,0,0,0,0,0,0,0,84
6160,XP06-227705,USPatent,2003,A6544913,Glass-Ceramics,Alumino-Silicate,,,GlassCeramics,Sintered,,,,,,,,AgencyforDefenseDevelopment(KR)Ex.3B,,35.05,0,60.05,2.75,0.15,0,0,0.41,1.54,0,0,0,0,0,0,0,0,0,0,0,0,0.05,0,0,0,0,0,0,0,0,0,0,0,0,0,0,0,0,0,0,0,0,0,0,0,0,0,0,0,0,0,0,0,0,0,0,0,0,0,0,0,0,178
953,GJ03-039686,PhysicsandChemistryofGlasses,1987,v.028p.0164,Glass,Alkaline-earthSilicate,,,,,,,,,,,,,,63.11,0,0,0,19.42,0,0,14.57,0,0,0,0,0,0,0,0,0,0,0,0,0,0,0,0,0,0,0,0,0,0,2.9,0,0,0,0,0,0,0,0,0,0,0,0,0,0,0,0,0,0,0,0,0,0,0,0,0,0,0,0,0,0,0,87.6
8853,GP02-299621,USPatentOharaInc.(J),2010,A0215993,Glass,AlkaliSilicate,,,,,,,Substrate,MagneticMemoryDisk,,,,Ex.4,,61.71,1.79,4.88,2.32,1.11,0,12.49,4.02,1.32,0,0,0,0,0,0,1.15,0,0,0,0,0,0,0,0,0,0,0,0,0,0,6.23,0,0,1.52,0.14,0,1.32,0,0,0,0,0,0,0,0,0,0,0,0,0,0,0,0,0,0,0,0,0,0,0,0,0,89
3800,XP03-205133,JapanesePatentKonicaMinolta(J),2000,A185933,Glass-Ceramics,Alkaline-earthSilicate,Alumino-Silicate,,,,,,MagneticMemoryDisk,,,,,,,48.07,0,9.24,28.05,3.36,0,0,0,0,0,0,0,0,0,0,0.93,0,0,0,0,0,0,0,0,0.11,0,0,0,0,0,9.67,0,0,0,0,0,0,0.57,0,0,0,0,0,0,0,0,0,0,0,0,0,0,0,0,0,0,0,0,0,0,0,0,151
418,GJ03-008309,GlassScienceandTechnology,1978,v.051p.0008,Glass,Alkaline-earthSilicate,,,,,,,,,,,,,,73,0,0,0,8,0,0,19,0,0,0,0,0,0,0,0,0,0,0,0,0,0,0,0,0,0,0,0,0,0,0,0,0,0,0,0,0,0,0,0,0,0,0,0,0,0,0,0,0,0,0,0,0,0,0,0,0,0,0,0,0,0,67.1
4658,XP03-212552,JapanesePatentKonicaMinolta(J),2001,A287928,Glass-Ceramics,Alkaline-earthSilicate,Alumino-Silicate,,GlassCeramics,,,,MagneticMemoryDisk,,,,,crystal:(MgAl)SiO3,,40.29,0,9.04,35.03,0,0,4.82,0,0,0,0,0,0,0,0,0,0,0,0,0,0,0,0,0,0,0,0,0,0,0,10.82,0,0,0,0,0,0,0,0,0,0,0,0,0,0,0,0,0,0,0,0,0,0,0,0,0,0,0,0,0,0,0,141.9
1197,GC01-052208,Shin-EtsuQuartzProducts(J),1980,Suprasil12,Glass,Silica,,,CVD,Block,Slab,Rod,UV-TransmittingMaterial,OpticsOptoelectronics,Substrate,,,HighUVTransmitting,,100,0,0,0,0,0,0,0,0,0,0,0,0,0,0,0,0,0,0,0,0,0,0,0,0,0,0,0,0,0,0,0,0,0,0,0,0,0,0,0,0,0,0,0,0,0,0,0,0,0,0,0,0,0,0,0,0,0,0,0,0,0,69.97
7174,GP02-264551,JapanesePatentNipponSheetGlass(J),2005,A015328,Glass,AlkaliSilicate,Alumino-Silicate,Alkaline-earthSilicate,,,,,Substrate,MagneticMemoryDisk,ChemicalStrengthen,,,Ex.3,,64.99,0,7.54,4.42,6.79,0,0,13.22,1.21,0,0,0,0,0,0,0,0,0,0,0,0,0,0,0,0,0,0,0,0,0,0.8,0,0,1.03,0,0,0,0,0,0,0,0,0,0,0,0,0,0,0,0,0,0,0,0,0,0,0,0,0,0,0,0,78
7073,XP02-261628,USPatentOharaInc.(J),2004,A6794043,Glass-Ceramics,AlkaliSilicate,Alumino-Silicate,,,,,,ColorFilter,,,,,Ex.9Nucleationtemp:590CCrystallizationtemp.:790C,,68.41,0,3.86,1.44,0,0,21.32,0,0.92,0,0,0,0,0,0,0.36,0,0,0,0,0,0,0,0,0.04,0,0,0,0,0,0.72,0,0,0.94,0,0.77,0.82,0,0,0,0.4,0,0,0,0,0,0,0,0,0,0,0,0,0,0,0,0,0,0,0,0,0,118
10339,GP03-351960,EuropeanPatentAGYHoldingCorp.(US),2013,A2655276,Glass,Alkaline-earthSilicate,Alumino-Silicate,,Melting,Fiber,,,PlasticsFRP,,,,,ex.11,,60.99,0,13,13.54,11.29,0,0,1.08,0,0,0,0,0,0,0,0,0,0,0,0,0,0.08,0,0,0,0,0,0,0,0,0.02,0,0,0,0,0,0,0,0,0,0,0,0,0,0,0,0,0,0,0,0,0,0,0,0,0,0,0,0,0,0,0,93.8
3433,GP03-190270,EuropeanPatentHoyaCorp.(J),1999,A0917135,Glass,Alkaline-earthSilicate,OtherSilicate,,,,,,,,,,,,,46,0,2,17,9,0,10,3,0,0,0,0,0,0,0,0,0,0,0,0,0,0,0,0,0,0,0,0,0,0,13,0,0,0,0,0,0,0,0,0,0,0,0,0,0,0,0,0,0,0,0,0,0,0,0,0,0,0,0,0,0,0,110
10121,GP02-316730,USPatentAsahiGlass(J),2014,A0209169,Glass,AlkaliSilicate,Alkaline-earthSilicate,Alumino-Silicate,,,,,SolarCell,Substrate,,,,Ex.1,,64.46,0,6.5,11.99,2.5,0,0,4.5,7,0,0,0,0,0,0,0,1,0,0,0,0,0.05,0,0,0,0,0,0,0,0,0,0,0,2,0,0,0,0,0,0,0,0,0,0,0,0,0,0,0,0,0,0,0,0,0,0,0,0,0,0,0,0,76.4
4868,XP06-212762,JapanesePatentKonicaMinolta(J),2001,A287951,Glass-Ceramics,Alumino-Silicate,Alkaline-earthSilicate,OtherSilicate,GlassCeramics,,,,MagneticMemoryDisk,,,,,crystal:(MgAl)SiO3,,46.04,0,12.39,17.91,0,0,14.09,0,0,0,0,0,0,0,0,0,0,0,0,0,0,0,0,0.53,0,0,0,0,0,0,9.04,0,0,0,0,0,0,0,0,0,0,0,0,0,0,0,0,0,0,0,0,0,0,0,0,0,0,0,0,0,0,0,149
718,GB02-025742,HandbookofGlassData,1987,v.00Cp.0450,Glass,AlkaliSilicate,,,,,,,,,,,,,,67,0,0,0,0,0,33,0,0,0,0,0,0,0,0,0,0,0,0,0,0,0,0,0,0,0,0,0,0,0,0,0,0,0,0,0,0,0,0,0,0,0,0,0,0,0,0,0,0,0,0,0,0,0,0,0,0,0,0,0,0,0,87.6
7336,GJ02-268182,J.MaterialsResearch,2005,v.020p.3404,Glass,AlkaliSilicate,Alkaline-earthSilicate,,,,,,,,,,,,,75,0,0,10,0,0,0,15,0,0,0,0,0,0,0,0,0,0,0,0,0,0,0,0,0,0,0,0,0,0,0,0,0,0,0,0,0,0,0,0,0,0,0,0,0,0,0,0,0,0,0,0,0,0,0,0,0,0,0,0,0,0,67
10158,GP03-316979,EuropeanPatentAsahiGlass(J),2014,A2789587,Glass,Alkaline-earthSilicate,Alumino-Silicate,,NonAlkali,,,,Display,Substrate,,,,Ex.3,,68.5,0,13.5,8.5,8.5,0,0,0,0,0,0,0,0,0,0,0,1,0,0,0,0,0,0,0,0,0,0,0,0,0,0,0,0,0,0,0,0,0,0,0,0,0,0,0,0,0,0,0,0,0,0,0,0,0,0,0,0,0,0,0,0,0,87
2612,GJ06-147193,J.AmericanCeramicSoc.,1992,v.075p.0503,Glass,Alumino-Silicate,OtherSilicate,,,,,,,,,,,,,50,0,31.25,0,0,0,0,0,0,0,0,0,0,0,0,0,0,0,0,0,0,0,0,18.75,0,0,0,0,0,0,0,0,0,0,0,0,0,0,0,0,0,0,0,0,0,0,0,0,0,0,0,0,0,0,0,0,0,0,0,0,0,0,126
1610,GP03-075423,USPatent,1987,A4652535,Glass,Alkaline-earthSilicate,,,Fiber,AlkaliResistant,,,Fiber,ReinforcementofCement,,,,Batch=Zeolite+LimestonorDolomite.,,66.79,0,0.97,0,3.51,0,0,17.51,0,0,0,0,0,0,0,0,0,0,0,0,0,0,0,0,0,0,0,0,0,0,0,0,0,11.21,0,0,0,0,0,0,0,0,0,0,0,0,0,0,0,0,0,0,0,0,0,0,0,0,0,0,0,0,53.13
7278,XP06-266108,USPatent,2005,A0096208,Glass-Ceramics,Alumino-Silicate,Alkaline-earthSilicate,,,,,,SolarCell,Display,Substrate,,,T.Zachauetal.Ex.1,,49.78,4.88,12.67,18.55,1.82,0,0,0,0,0,0,0,0,0,0,1.25,0.98,0,0,0,0,0,0,0,0,0,0,0,0,0,4.25,0,0,2.76,0.2,0.23,2.63,0,0,0,0,0,0,0,0,0,0,0,0,0,0,0,0,0,0,0,0,0,0,0,0,0,102
4659,XP03-212553,JapanesePatentKonicaMinolta(J),2001,A287928,Glass-Ceramics,Alkaline-earthSilicate,Alumino-Silicate,,GlassCeramics,,,,MagneticMemoryDisk,,,,,crystal:(MgAl)SiO3,,39.93,0,8.41,36.15,0,0,4.78,0,0,0,0,0,0,0,0,0,0,0,0,0,0,0,0,0,0,0,0,0,0,0,10.73,0,0,0,0,0,0,0,0,0,0,0,0,0,0,0,0,0,0,0,0,0,0,0,0,0,0,0,0,0,0,0,143.8
9411,GJ02-308376,J.Non-CrystallineSolids,2012,v.358p.001474,Glass,AlkaliSilicate,,,MixedAlkali,,,,,,,,AnnealedatTgfor2hr.,,,60,0,0,0,0,0,30,10,0,0,0,0,0,0,0,0,0,0,0,0,0,0,0,0,0,0,0,0,0,0,0,0,0,0,0,0,0,0,0,0,0,0,0,0,0,0,0,0,0,0,0,0,0,0,0,0,0,0,0,0,0,0,85
7009,GJ02-259448,J.Non-CrystallineSolids,2004,v.344p.0066,Glass,AlkaliSilicate,Alkaline-earthSilicate,,MixedAlkali,,,,,,,,,,,74.95,0,1.01,0.11,10.35,0,0,11.69,1.89,0,0,0,0,0,0,0,0,0,0,0,0,0,0,0,0,0,0,0,0,0,0,0,0,0,0,0,0,0,0,0,0,0,0,0,0,0,0,0,0,0,0,0,0,0,0,0,0,0,0,0,0,0,67.5
2606,GJ03-147093,J.AmericanCeramicSoc.,1991,v.074p.1803,Glass,Alkaline-earthSilicate,AlkaliSilicate,,,,,,Biotechnology,,,,,,,46.2,0,0,0,26.9,0,0,24.3,0,0,0,0,0,0,0,0,0,0,0,0,0,0,0,0,0,0,0,0,0,0,0,0,0,0,0,0,2.6,0,0,0,0,0,0,0,0,0,0,0,0,0,0,0,0,0,0,0,0,0,0,0,0,0,80
10429,GP03-352403,USPatentAsahiGlass(J),2013,A0274086,Glass,Alkaline-earthSilicate,Alumino-Silicate,,Melting,SheetGlass,,,Substrate,SubstrateforDisplay,SolarCell,SubstrateforPhotolithographyMask,,ex.15,,66.5,0,13.2,12.2,5.5,0,0,0,0,0,0,0,0,0,0,0,2.6,0,0,0,0,0,0,0,0,0,0,0,0,0,0,0,0,0,0,0,0,0,0,0,0,0,0,0,0,0,0,0,0,0,0,0,0,0,0,0,0,0,0,0,0,0,91.4
4537,GP03-211791,JapanesePatentAsahiGlass(J),2001,A134925,Glass,Alkaline-earthSilicate,Alumino-Silicate,,,,,,Substrate,MagneticMemoryDisk,,,,,,50,0,4,19,5,0,6,0,0,0,0,0,0,0,0,2,0,0,0,0,0,0,0,7,0,0,0,0,0,0,5,0,0,2,0,0,0,0,0,0,0,0,0,0,0,0,0,0,0,0,0,0,0,0,0,0,0,0,0,0,0,0,120
4250,XP06-210899,JapanesePatentKonicaMinolta(J),2001,A026441,Glass-Ceramics,Alumino-Silicate,Alkaline-earthSilicate,,,,,,MagneticMemoryDisk,,,,,Crystal:Magnesium-Aluminosilicate,,50.7,0,14.18,30.83,0,0,0,0,0,0,0,0,0,0,0,0,0,0,0,0,0,0,0,0,0,0,0,0,0,0,3.08,0,0,0,0,0,1.21,0,0,0,0,0,0,0,0,0,0,0,0,0,0,0,0,0,0,0,0,0,0,0,0,0,105.7
9500,XP06-309642,USPatentOharaInc.(J),2012,A8283060,Glass-Ceramics,Alumino-Silicate,Zinc-Silicate,Alkaline-earthSilicate,,,,,Substrate,MagneticMemoryDisk,,,,Ex.7,,54.51,0,11.66,13.1,0,0,0,4.26,0,0,0,0,0,0,0,11.36,0,0,0,0,0,0,0,0,0,0,0,0,0,0,4.96,0,0,0,0.15,0,0,0,0,0,0,0,0,0,0,0,0,0,0,0,0,0,0,0,0,0,0,0,0,0,0,0,103
8991,GP02-301884,JapanesePatentAsahiGlass(J),2011,A123924,Glass,AlkaliSilicate,Alumino-Silicate,,,,,,Substrate,MagneticMemoryDisk,,,,Ex.5,,62,0,13,3,0,0,10,5,5,0,0,0,0,0,0,0,0,0,0,0,0,0,0,0,0,0,0,0,0,0,0,0,0,2,0,0,0,0,0,0,0,0,0,0,0,0,0,0,0,0,0,0,0,0,0,0,0,0,0,0,0,0,84.3
3449,XP06-190405,EuropeanPatentOharaInc.(J),1999,A0939396,Glass-Ceramics,Alumino-Silicate,Alkaline-earthSilicate,,,,,,,,,,,,,48.14,2.97,6.37,27.82,0.53,0,7.71,0,0,0,0,0,0,0,0,0,0,0,0,0,0,0,0.09,0,0.02,0,0,0,0,0,1.85,0,0,2.25,0,0.59,1.04,0,0,0,0.62,0,0,0,0,0,0,0,0,0,0,0,0,0,0,0,0,0,0,0,0,0,140
10702,GP05-356482,JapanesePatentNipponSheetGlass(J),2014,A108897,Glass,Boro-Silicate,AlkaliSilicate,,Melting,,,,PlasticsFRP,,,,,ex.22,,69.75,13,4.88,0.35,0.08,0,0,11.07,0.37,0,0,0,0,0,0,0,0,0,0,0,0,0,0,0,0,0,0,0,0,0,0,0,0,0,0,0,0.5,0,0,0,0,0,0,0,0,0,0,0,0,0,0,0,0,0,0,0,0,0,0,0,0,0,73
825,GB02-027414,HandbookofGlassData,1987,v.00Cp.0607,Glass,AlkaliSilicate,OtherSilicate,,,,,,,,,,,,,74.3,0,0,0,0,0,0,13.3,0,0,0,0,0,0,0,0,0,0,0,0,0,0,0,0,0,0,0,0,0,0,0,0,0,12.4,0,0,0,0,0,0,0,0,0,0,0,0,0,0,0,0,0,0,0,0,0,0,0,0,0,0,0,0,87.1
5036,XP03-212930,JapanesePatentKonicaMinolta(J),2001,A287968,Glass-Ceramics,Alkaline-earthSilicate,Alumino-Silicate,Zinc-Silicate,GlassCeramics,,,,MagneticMemoryDisk,,,,,crystal:(MgAl)SiO3Zn2Ti3O8Zn2TiO4,,41.63,0,10.77,33.3,0,0,0,0,0,0,0,0,0,0,0,11.24,0,0,0,0,0,0,0,0,0,0,0,0,0,0,3.06,0,0,0,0,0,0,0,0,0,0,0,0,0,0,0,0,0,0,0,0,0,0,0,0,0,0,0,0,0,0,0,152.5
6185,XP03-227823,USPatentKonicaMinolta(J),2003,A6569791,Glass-Ceramics,Alkaline-earthSilicate,Alumino-Silicate,,GlassCeramics,,,,Substrate,MagneticMemoryDisk,,,,Ex.3Heattreatment:700C4.5h+760C4.5hCrystalothers:Magnesiumaluminasilicate,,53.6,0,7.33,33.95,0,0,0,0,0,0,0,0,0,0,0,0,0,0,0,0,0,0,0,0,0,0,0,0,0,0,5.04,0,0,0,0,0,0.08,0,0,0,0,0,0,0,0,0,0,0,0,0,0,0,0,0,0,0,0,0,0,0,0,0,100.2
4140,XP06-210789,JapanesePatentKonicaMinolta(J),2001,A019480,Glass-Ceramics,Alumino-Silicate,AlkaliSilicate,,,,,,MagneticMemoryDisk,,,,,,,74.28,0,5.18,0,0,0,18.67,0,0,0,0,0,0,0,0,0,0,0,0,0,0,0,0,0,0.5,0,0,0,0,0,0.29,0,0,0,0,0,1.08,0,0,0,0,0,0,0,0,0,0,0,0,0,0,0,0,0,0,0,0,0,0,0,0,0,93.1
2542,GJ35-144383,GlassPhysics&Chemistry,1992,v.018p.0159,Glass,Germanate,,,,,,,,,,,,,,8.68,0,0,0,0,0,0,8.68,0,0,0,0,0,0,0,0,0,0,0,0,0,0,0,0,21.06,0,0,0,0,0,0,0,61.58,0,0,0,0,0,0,0,0,0,0,0,0,0,0,0,0,0,0,0,0,0,0,0,0,0,0,0,0,0,49.7
7418,XP03-269390,USPatentHoyaCorp.(J),2005,A6960399,Glass-Ceramics,Alkaline-earthSilicate,Alumino-Silicate,,GlassCeramics,,,,Substrate,MagneticRecordingHead,,,800C4h+1000C4h,Ex.1Crystalothers:2MgO.2Al2O3.4SiO2MgO.2Al2O3.5SiO2,,50.54,0,10.43,30.89,0,0,0,0,0,0,0,0,0,0,0,0,0,0,0,0,0,0,0,0.54,0,0,0,0,0,0,7.6,0,0,0,0,0,0,0,0,0,0,0,0,0,0,0,0,0,0,0,0,0,0,0,0,0,0,0,0,0,0,0,135.6
5856,XP03-224805,USPatentKonicaMinolta(J),2002,A6458730,Glass-Ceramics,Alkaline-earthSilicate,Alumino-Silicate,,,,,,Substrate,MagneticMemoryDisk,,,,1stheattreat.:670C4.5h2ndheattreat.:740C4hCrystal:Magnesiumaluminasilicate,,58.92,0,8.48,20.71,0,0,5.03,0,0.96,0,0,0,0,0,0,0,0,0,0,0,0,0,0,0,0.08,0,0,0,0,0,5.18,0,0,0,0,0,0.64,0,0,0,0,0,0,0,0,0,0,0,0,0,0,0,0,0,0,0,0,0,0,0,0,0,89.56
2472,GJ35-144313,GlassPhysics&Chemistry,1992,v.018p.0159,Glass,Germanate,,,,,,,,,,,,,,8,0,0,0,0,0,0,8,0,0,0,0,0,0,0,0,0,27.28,0,0,0,0,0,0,0,0,0,0,0,0,0,0,56.72,0,0,0,0,0,0,0,0,0,0,0,0,0,0,0,0,0,0,0,0,0,0,0,0,0,0,0,0,0,72.2
1494,GP09-069557,JapanesePatentFujifilmCorp.(J),1981,A026743,Glass,OtherSilicate,Alkaline-earthSilicate,Alumino-Silicate,,,,,Medical,ArtificialBone,,,,,,23.18,5,17.08,0,37.13,0,0,0,0,0,0,0,0,0,0,0,0,0,0,0,0,0,0,0,0,0,0,0,0,0,5.23,0,0,0,0,0,12.38,0,0,0,0,0,0,0,0,0,0,0,0,0,0,0,0,0,0,0,0,0,0,0,0,0,84.48
6816,GP02-255566,JapanesePatentNipponSheetGlass(J),2004,A043295,Glass,AlkaliSilicate,Alkaline-earthSilicate,Alumino-Silicate,,,,,Substrate,MagneticMemoryDisk,,,,Ex.9,,67.82,0,6.5,7.03,4.72,0,0,9.97,1.47,0,0,0,0,0,0,0,2.49,0,0,0,0,0,0,0,0,0,0,0,0,0,0,0,0,0,0,0,0,0,0,0,0,0,0,0,0,0,0,0,0,0,0,0,0,0,0,0,0,0,0,0,0,0,77
473,GB03-014490,HandbookofGlassData,1987,v.00Cp.0914,Glass,Alkaline-earthSilicate,OtherSilicate,,,,,,,,,,,,,5,0,0,0,47.5,0,0,0,0,0,0,0,0,0,0,0,0,0,0,0,0,0,0,0,0,0,0,0,0,0,0,0,0,0,0,0,47.5,0,0,0,0,0,0,0,0,0,0,0,0,0,0,0,0,0,0,0,0,0,0,0,0,0,57.14
6732,XP03-253743,USPatentKonicaMinolta(J),2003,A6649549,Glass-Ceramics,Alkaline-earthSilicate,Alumino-Silicate,,,,,,Substrate,MagneticMemoryDisk,,,,Heattreatment:660C5h+700C5hCrystalothers:ClinoenstatiteMg-Al-silicateEx.10,,39.48,0,14.19,31.58,0,0,9.68,0,0,0,0,0,0,0,0,0,0,0,0,0,0,0,0,0,0,0,0,0,0,0,5.07,0,0,0,0,0,0,0,0,0,0,0,0,0,0,0,0,0,0,0,0,0,0,0,0,0,0,0,0,0,0,0,118
4843,XP03-212737,JapanesePatentKonicaMinolta(J),2001,A287949,Glass-Ceramics,Alkaline-earthSilicate,Alumino-Silicate,OtherSilicate,GlassCeramics,,,,MagneticMemoryDisk,,,,,crystal:(MgAl)SiO3,,43.21,0,8.49,32.93,0,0,9.66,0,0,0,0,0,0,0,0,0,0,0,0,0,0,0,0,0,0,0,0,0,0,0,5.06,0,0,0,0,0,0,0.65,0,0,0,0,0,0,0,0,0,0,0,0,0,0,0,0,0,0,0,0,0,0,0,0,128
3212,GJ02-186683,GlassPhysics&Chemistry,1999,v.025p.0257,Glass,AlkaliSilicate,OtherSilicate,,,,,,,,,,,,,60,0,0,0,0,0,12.5,12.5,0,0,0,0,0,0,0,0,0,0,0,0,0,0,0,0,0,0,0,0,0,0,15,0,0,0,0,0,0,0,0,0,0,0,0,0,0,0,0,0,0,0,0,0,0,0,0,0,0,0,0,0,0,0,90.7
4958,XP03-212852,JapanesePatentKonicaMinolta(J),2001,A287960,Glass-Ceramics,Alkaline-earthSilicate,Alumino-Silicate,OtherSilicate,GlassCeramics,,,,MagneticMemoryDisk,,,,,crystal:(MgAl)SiO3,,37.58,0,10.22,34.47,0,0,9.69,0,0,0,0,0,0,0,0,0,0,0,0,0,0,0,0,0,0.79,0,0,0,0,0,7.25,0,0,0,0,0,0,0,0,0,0,0,0,0,0,0,0,0,0,0,0,0,0,0,0,0,0,0,0,0,0,0,152.5
9162,GP02-305250,JapanesePatentAsahiGlass(J),2011,A230942,Glass,AlkaliSilicate,Boro-Silicate,,,,,,Window,,,,,Ex.3,,43.93,12.55,3.48,0,3.9,0,17.59,12.48,2.01,0,0,0,0,0,0,4.06,0,0,0,0,0,0,0,0,0,0,0,0,0,0,0,0,0,0,0,0,0,0,0,0,0,0,0,0,0,0,0,0,0,0,0,0,0,0,0,0,0,0,0,0,0,0,75
1748,GJ30-078840,J.AmericanCeramicSoc.,1970,v.053p.0311,Glass,Aluminate,,,,,,,,,,,,8Figs4Tables.,,4,0,32,0,54,0,0,0,0,0,0,0,0,0,0,10,0,0,0,0,0,0,0,0,0,0,0,0,0,0,0,0,0,0,0,0,0,0,0,0,0,0,0,0,0,0,0,0,0,0,0,0,0,0,0,0,0,0,0,0,0,0,107
2603,GJ06-146615,J.CeramicSoc.Japan,1992,v.100p.0784,Glass,Alumino-Silicate,Alkaline-earthSilicate,,GlassCeramics,,,,,,,,,,,59.61,4.32,14.64,19.3,2.12,0,0,0,0,0,0,0,0,0,0,0,0,0,0,0,0,0,0,0,0,0,0,0,0,0,0,0,0,0,0,0,0,0,0,0,0,0,0,0,0,0,0,0,0,0,0,0,0,0,0,0,0,0,0,0,0,0,110
10064,GP05-316445,USPatentNipponElectricGlass(J),2014,A8835335,Glass,Boro-Silicate,Alumino-Silicate,,NonAlkali,,,,Display,LiquidCrystalDisplay,Substrate,,,Ex.10,,64.56,15.5,9.94,0,9.91,0,0,0,0,0,0,0,0,0,0,0,0,0,0,0,0,0,0,0,0,0,0,0,0,0,0,0,0,0,0,0.09,0,0,0,0,0,0,0,0,0,0,0,0,0,0,0,0,0,0,0,0,0,0,0,0,0,0,65
262,GB05-006594,HandbookofGlassProperties,1986,v.001p.0331,Glass,Boro-Silicate,AlkaliSilicate,,,,,,,,,,,,,41.67,41.67,0,0,0,0,0,0,16.67,0,0,0,0,0,0,0,0,0,0,0,0,0,0,0,0,0,0,0,0,0,0,0,0,0,0,0,0,0,0,0,0,0,0,0,0,0,0,0,0,0,0,0,0,0,0,0,0,0,0,0,0,0,51.89
8199,GP03-289387,JapanesePatentNipponSheetGlass(J),2009,A051824,Glass,Alkaline-earthSilicate,Alumino-Silicate,,,,,,Dental,DentalCement,,,,Ex.1,,61,0,6.7,5.25,17.05,0,0,0,0,0,0,0,0,0,0,0,10,0,0,0,0,0,0,0,0,0,0,0,0,0,0,0,0,0,0,0,0,0,0,0,0,0,0,0,0,0,0,0,0,0,0,0,0,0,0,0,0,0,0,0,0,0,88
2197,GJ02-108582,J.Non-CrystallineSolids,1989,v.108p.0187,Glass,AlkaliSilicate,,,,,,,,,,,,ExtensionofMakishimaandMackenzie'stheory,,75,0,0,0,0,0,25,0,0,0,0,0,0,0,0,0,0,0,0,0,0,0,0,0,0,0,0,0,0,0,0,0,0,0,0,0,0,0,0,0,0,0,0,0,0,0,0,0,0,0,0,0,0,0,0,0,0,0,0,0,0,0,78.4
3127,GP03-180966,JapanesePatentHoyaCorp.(J),1998,A081542,Glass,Alkaline-earthSilicate,Alumino-Silicate,,,,,,Substrate,MagneticMemoryDisk,,,,,,44.55,0,24.75,22.77,0,0,1.98,0,0,0,0,0,0,0,0,0,0,0,0,0,0,0,0,3.96,0,0,0,0,0,0,0,0,0,1.98,0,0,0,0,0,0,0,0,0,0,0,0,0,0,0,0,0,0,0,0,0,0,0,0,0,0,0,0,126.5
10442,GJ02-352742,PhysicsandChemistryofGlasses,2013,v.054p.0232,Glass,AlkaliSilicate,Lead-Silicate,,Melting,,,,,,,,,,,65,0,0,0,5,0,0,3,12,0,0,0,0,0,0,0,0,0,15,0,0,0,0,0,0,0,0,0,0,0,0,0,0,0,0,0,0,0,0,0,0,0,0,0,0,0,0,0,0,0,0,0,0,0,0,0,0,0,0,0,0,0,59.7
310,GB02-006643,HandbookofGlassProperties,1986,v.001p.0329,Glass,AlkaliSilicate,Boro-Silicate,,,,,,,,,,,,,15,65,0,0,0,0,0,20,0,0,0,0,0,0,0,0,0,0,0,0,0,0,0,0,0,0,0,0,0,0,0,0,0,0,0,0,0,0,0,0,0,0,0,0,0,0,0,0,0,0,0,0,0,0,0,0,0,0,0,0,0,0,56.2
10788,GP02-356866,USPatentCorningInc.(US),2014,A0227523,Glass,AlkaliSilicate,Alumino-Silicate,,Melting,,,,ChemicalStrengthen,,,,,ex.35,,67.11,4.12,12.57,2.42,0.04,0,0,13.64,0.01,0,0,0,0,0,0,0,0,0,0,0,0,0.01,0,0,0,0,0,0,0,0,0,0,0,0.01,0,0.08,0,0,0,0,0,0,0,0,0,0,0,0,0,0,0,0,0,0,0,0,0,0,0,0,0,0,69.1449
10818,GP06-356995,USPatentCorningInc.(US),2014,A0249017,Glass,Alumino-Silicate,Alkaline-earthSilicate,,Melting,SheetGlass,,,Display,LiquidCrystalDisplay,,,,ex.10,,71.66,3.34,11.34,2.96,8.43,0,0,0,0,0,0,0,0,0,0,0,2.11,0,0,0,0,0.02,0,0,0,0,0,0,0,0,0,0,0,0,0,0.12,0,0,0,0,0,0,0,0,0,0,0,0,0,0,0,0,0,0,0,0,0,0,0,0,0,0,81.4
10646,GP03-356060,JapanesePatentAGYHoldingCorp.(US),2014,A519459,Glass,Alkaline-earthSilicate,Alumino-Silicate,,Melting,Fiber,,,PlasticsFRP,,,,,ex.4,,60.52,0,10.34,17.04,10.54,0,0,1.47,0,0,0,0,0,0,0,0,0,0,0,0,0,0.07,0,0,0,0,0,0,0,0,0.02,0,0,0,0,0,0,0,0,0,0,0,0,0,0,0,0,0,0,0,0,0,0,0,0,0,0,0,0,0,0,0,94.9
824,GB02-027413,HandbookofGlassData,1987,v.00Cp.0607,Glass,AlkaliSilicate,OtherSilicate,,,,,,,,,,,,,78.5,0,0,0,0,0,0,14,0,0,0,0,0,0,0,0,0,0,0,0,0,0,0,0,0,0,0,0,0,0,0,0,0,7.5,0,0,0,0,0,0,0,0,0,0,0,0,0,0,0,0,0,0,0,0,0,0,0,0,0,0,0,0,78.9
1313,GP06-061043,USPatentUSAGov.(US),1987,A4709987,Glass,Alumino-Silicate,Alkaline-earthSilicate,,Tube,,,,OpticalFiber,,,,,ProtectivecoatingofOpt.fiber.,,32.05,0,15.11,19.11,20.6,0,0,0,0,0,0,0,0,0,0,0,0,0,0,0,0,0,0,0,0,0,0,0,0,0,9.64,0,0,0,0,0,0,3.48,0,0,0,0,0,0,0,0,0,0,0,0,0,0,0,0,0,0,0,0,0,0,0,0,116.5
2425,GJ02-141505,J.MaterialsScience,1993,v.028p.3014,Glass,AlkaliSilicate,Alkaline-earthSilicate,,,,,,,,,,,Lappingofglass:,,70,0,1,6,6,0,0,17,0,0,0,0,0,0,0,0,0,0,0,0,0,0,0,0,0,0,0,0,0,0,0,0,0,0,0,0,0,0,0,0,0,0,0,0,0,0,0,0,0,0,0,0,0,0,0,0,0,0,0,0,0,0,72
4077,XP06-210726,JapanesePatentKonicaMinolta(J),2001,A019468,Glass-Ceramics,Alumino-Silicate,AlkaliSilicate,,,,,,MagneticMemoryDisk,,,,,,,73.17,0,5.18,0,0,0,16.68,0,0,0,0,0,0,0,0,1.48,0,0,0,0,0,0,0,0,0,0,0,0,0,0,0,0,0,1.8,0,0,1.69,0,0,0,0,0,0,0,0,0,0,0,0,0,0,0,0,0,0,0,0,0,0,0,0,0,92
3333,XP03-188841,JapanesePatentNGKInsulators(J),1999,A278864,Glass-Ceramics,Alkaline-earthSilicate,Alumino-Silicate,,GlassCeramics,,,,MagneticMemoryDisk,,,,,,,47.04,0,10.29,31.45,0,0,0,0,0,0,0,0,0,0,0,1.86,0,0,0,0,0,0,0,0,0.1,0,0,0,0,0,9.26,0,0,0,0,0,0,0,0,0,0,0,0,0,0,0,0,0,0,0,0,0,0,0,0,0,0,0,0,0,0,0,134
714,GB06-025738,HandbookofGlassData,1987,v.00Cp.0450,Glass,Alumino-Silicate,AlkaliSilicate,,,,,,,,,,,,,66,0,21,0,0,0,13,0,0,0,0,0,0,0,0,0,0,0,0,0,0,0,0,0,0,0,0,0,0,0,0,0,0,0,0,0,0,0,0,0,0,0,0,0,0,0,0,0,0,0,0,0,0,0,0,0,0,0,0,0,0,0,81.2
1458,GP09-065235,JapanesePatentSchottGlassTech.(US),1987,A216938,Glass,OtherSilicate,Zinc-Silicate,Boro-Silicate,,,,,Laser,,,,,,,20,5,0,0,0,0,0,0,5,0,0,0,0,0,0,10,0,0,0,0,0,0,0,0,0,2.5,2.5,0,0,0,0,0,0,0,0,0,55,0,0,0,0,0,0,0,0,0,0,0,0,0,0,0,0,0,0,0,0,0,0,0,0,0,56
10161,GP03-316982,EuropeanPatentAsahiGlass(J),2014,A2789587,Glass,Alkaline-earthSilicate,Alumino-Silicate,,NonAlkali,,,,Display,Substrate,,,,Ex.6,,68.3,0,13.5,9.1,8.6,0,0,0,0,0,0,0,0,0,0,0,0.5,0,0,0,0,0,0,0,0,0,0,0,0,0,0,0,0,0,0,0,0,0,0,0,0,0,0,0,0,0,0,0,0,0,0,0,0,0,0,0,0,0,0,0,0,0,87
4832,XP03-212726,JapanesePatentKonicaMinolta(J),2001,A287948,Glass-Ceramics,Alkaline-earthSilicate,Alumino-Silicate,Zinc-Silicate,GlassCeramics,,,,MagneticMemoryDisk,,,,,crystal:(MgAl)SiO3Zn2Ti3O8Zn2TiO4,,44.22,0,9.26,32.22,0,0,2.96,0,0,0,0,0,0,0,0,5.8,0,0,0,0,0,0,0,0,0,0,0,0,0,0,5.54,0,0,0,0,0,0,0,0,0,0,0,0,0,0,0,0,0,0,0,0,0,0,0,0,0,0,0,0,0,0,0,128
108,GJ06-005827,J.AmericanCeramicSoc.,1978,v.061p.0248,Glass,Alumino-Silicate,,,,,,,,,,,,3Tables4Figures,,32,0,30,0,0,0,0,0,0,0,0,0,0,0,0,0,0,0,0,0,0,0,0,12.5,0,12.5,0,0,0,0,13,0,0,0,0,0,0,0,0,0,0,0,0,0,0,0,0,0,0,0,0,0,0,0,0,0,0,0,0,0,0,0,116.7
4139,XP06-210788,JapanesePatentKonicaMinolta(J),2001,A019479,Glass-Ceramics,Alumino-Silicate,AlkaliSilicate,,,,,,MagneticMemoryDisk,,,,,,,75.43,0,4.68,0,0,0,14.97,0,2.22,0,0,0,0,0,0,0.73,0,0,0,0,0,0,0,0,0,0,0,0,0,0,0.37,0,0,0.97,0,0,0.63,0,0,0,0,0,0,0,0,0,0,0,0,0,0,0,0,0,0,0,0,0,0,0,0,0,93
2028,GP01-100015,USPatentUSAGov.(US),1984,A4482205,Glass,Silica,,,,,,,OpticalFiber,,,,,,,100,0,0,0,0,0,0,0,0,0,0,0,0,0,0,0,0,0,0,0,0,0,0,0,0,0,0,0,0,0,0,0,0,0,0,0,0,0,0,0,0,0,0,0,0,0,0,0,0,0,0,0,0,0,0,0,0,0,0,0,0,0,72.45
3294,GP02-187910,JapanesePatent,1999,A079782,Glass,AlkaliSilicate,Alumino-Silicate,Alkaline-earthSilicate,,,,,Substrate,,,,,,,58.32,0,5.93,0,6.47,0,10.11,14.63,0,0,0,0,0,0,0,0,0,0,0,0,0,0,0,0,0,0,0,0,0,0,4.54,0,0,0,0,0,0,0,0,0,0,0,0,0,0,0,0,0,0,0,0,0,0,0,0,0,0,0,0,0,0,0,71.24
10374,GP03-352234,USPatentOthers,2013,A0217822,Glass,Alkaline-earthSilicate,Alumino-Silicate,,Melting,Fiber,AcidResistant,,PlasticsFRP,Energy,,,,ex.1-66,,60.14,0,3.41,15.63,20.17,0,0,0.65,0,0,0,0,0,0,0,0,0,0,0,0,0,0,0,0,0,0,0,0,0,0,0,0,0,0,0,0,0,0,0,0,0,0,0,0,0,0,0,0,0,0,0,0,0,0,0,0,0,0,0,0,0,0,84.249
5752,GP03-224248,USPatentAsahiGlass(J),2002,A6387510,Glass,Alkaline-earthSilicate,AlkaliSilicate,,,,,,Substrate,MagneticMemoryDisk,,,,,,66,0,4,5.5,6.5,0,5,2,1,0,0,0,0,0,0,1,2.8,0,0,0,0,0,0,1.5,0,0,0,0,0,0,3.5,0,0,1.2,0,0,0,0,0,0,0,0,0,0,0,0,0,0,0,0,0,0,0,0,0,0,0,0,0,0,0,0,90
5669,GP09-223862,JapanesePatentCarlZeiss(DE),2002,A537207,Glass,OtherSilicate,AlkaliSilicate,Alkaline-earthSilicate,,,,,Battery,ReinforcementofCement,,,,,,73.53,0,3.31,0,6.02,0,0,7.83,0,0,0,0,0,0,0,0,0,0,0,0,0,0,0,0,0,0,0,0,0,0,0,0,0,9.31,0,0,0,0,0,0,0,0,0,0,0,0,0,0,0,0,0,0,0,0,0,0,0,0,0,0,0,0,83
7438,GP02-269551,USPatentHoyaCorp.(J),2005,A0181218,Glass,AlkaliSilicate,Alkaline-earthSilicate,,,,,,Substrate,MagneticMemoryDisk,,,,Ex.1,,57,0,5,6,10,0,14,2,0,0,0,0,0,0,0,0,0,0,0,0,0,0,0,0,0,0,0,0,0,0,1,0,0,5,0,0,0,0,0,0,0,0,0,0,0,0,0,0,0,0,0,0,0,0,0,0,0,0,0,0,0,0,99.97
3623,GI02-191767R,NGF'sAdditionalNewData(J),2001,v.004p.0005,Glass,AlkaliSilicate,Alumino-Silicate,,,,,,,,,,Annealing:at610Cfor1h.,GlassNameC131.Melting:inPtat1550Cfor16h.Colored.,,59.85,0,10.26,0,0,0,0,14.97,14.92,0,0,0,0,0,0,0,0,0,0,0,0,0,0,0,0,0,0,0,0,0,0,0,0,0,0,0,0,0,0,0,0,0,0,0,0,0,0,0,0,0,0,0,0,0,0,0,0,0,0,0,0,0,64.9
7523,XP06-272326,JapanesePatentSchottAG(DE),2006,A500312,Glass-Ceramics,Alumino-Silicate,Alkaline-earthSilicate,,,,,,Substrate,MagneticMemoryDisk,,,850C1h,Ex.1-3,,38.43,3.85,25.63,26.91,0,0,0,0,0,0,0,0,0,0,0,0,0,0,0,0,0,0,0,2.56,0,0,0,0,0,0,2.57,0,0,0,0,0,0.05,0,0,0,0,0,0,0,0,0,0,0,0,0,0,0,0,0,0,0,0,0,0,0,0,0,147
4272,XP06-210921,JapanesePatentKonicaMinolta(J),2001,A026443,Glass-Ceramics,Alumino-Silicate,Alkaline-earthSilicate,,,,,,MagneticMemoryDisk,,,,,Crystal:Magnesium-Aluminosilicate,,51.18,0,12.13,36.25,0,0,0,0,0,0,0,0,0,0,0,0,0,0,0,0,0,0,0,0,0,0,0,0,0,0,0,0,0,0.24,0,0,0,0.2,0,0,0,0,0,0,0,0,0,0,0,0,0,0,0,0,0,0,0,0,0,0,0,0,103.9
4084,XP06-210733,JapanesePatentKonicaMinolta(J),2001,A019469,Glass-Ceramics,Alumino-Silicate,AlkaliSilicate,,,,,,MagneticMemoryDisk,,,,,,,69.5,0,5.97,0,0.52,0,20.35,0,0,0,0,0,0,0,0,0,0,0,0,0,0,0,0,0,0,0,0,0,0,0,2.39,0,0,0.05,0,0,1.22,0,0,0,0,0,0,0,0,0,0,0,0,0,0,0,0,0,0,0,0,0,0,0,0,0,90.9
1844,GB06-089329,TechnicalGlasses,1961,v.001p.0416,Glass,Alumino-Silicate,Alkaline-earthSilicate,Fluoro-Silicate,,,,,,,,,,,,63.01,0,9.06,5.91,13.82,0,0,1.92,0,0,0,0,0,0,0,0,0,0,0,0,0,0,0,0,0,0,0,0,0,0,0,0,0,0,0,0,0,0,0,0,0,0,0,0,0,0,0,0,0,0,0,0,0,0,0,0,0,0,6.27,0,0,0,73.5
5992,XP02-225519,USPatent,2002,A0115550,Glass-Ceramics,AlkaliSilicate,Alumino-Silicate,Zinc-Silicate,,,,,Substrate,MagneticMemoryDisk,,,,H.Kawaietal.(JP)Nucleating:550C5hNucleousgrowing:720C3h,,65.7,0,4.85,3.21,2.2,0,14.45,0,1.44,0,0,0,0,0,0,4.92,0,0,0,0,0,0,0,0,0.08,0,0,0,0,0,0,0,0,1.85,0,0,1.3,0,0,0,0,0,0,0,0,0,0,0,0,0,0,0,0,0,0,0,0,0,0,0,0,0,78.6
8471,GP03-293822,USPatentAsahiGlass(J),2009,A0176640,Glass,Alkaline-earthSilicate,Alumino-Silicate,,NonAlkali,,,,Substrate,LiquidCrystalDisplay,,,,Ex.5,,64,7.5,11,8,7,0,0,0,0,0,0,0,0,0,0,0,2.5,0,0,0,0,0,0,0,0,0,0,0,0,0,0,0,0,0,0,0,0,0,0,0,0,0,0,0,0,0,0,0,0,0,0,0,0,0,0,0,0,0,0,0,0,0,80
6995,GJ02-259434,J.Non-CrystallineSolids,2004,v.344p.0037,Glass,AlkaliSilicate,Alumino-Silicate,,,,,,,,,,,,,45.1,0,30,0,0,0,0,24.9,0,0,0,0,0,0,0,0,0,0,0,0,0,0,0,0,0,0,0,0,0,0,0,0,0,0,0,0,0,0,0,0,0,0,0,0,0,0,0,0,0,0,0,0,0,0,0,0,0,0,0,0,0,0,80
3191,GI05-184125,NGF'sAdditionalNewData(J),2000,v.001p.0347,Glass,Boro-Silicate,,,,,,,,,,,,U.Doct.thesisUniv.ofTokyo1979,,70,10,0,0,0,0,0,20,0,0,0,0,0,0,0,0,0,0,0,0,0,0,0,0,0,0,0,0,0,0,0,0,0,0,0,0,0,0,0,0,0,0,0,0,0,0,0,0,0,0,0,0,0,0,0,0,0,0,0,0,0,0,65.56
6334,GJ02-240740,Silikattechnik(G),1981,v.032p.0197,Glass,AlkaliSilicate,,,,,,,,,,,,,,70,0,0,0,0,0,30,0,0,0,0,0,0,0,0,0,0,0,0,0,0,0,0,0,0,0,0,0,0,0,0,0,0,0,0,0,0,0,0,0,0,0,0,0,0,0,0,0,0,0,0,0,0,0,0,0,0,0,0,0,0,0,78.81
9157,GP05-305239,JapanesePatentCorningInc.(US),2011,A225447,Glass,Boro-Silicate,Alkaline-earthSilicate,Alumino-Silicate,NonAlkali,,,,Display,LiquidCrystalDisplay,Substrate,,,Ex.2,,68.64,9.99,10.6,2.02,8.18,0,0,0,0,0,0,0,0,0,0,0,0.5,0,0,0,0,0,0,0,0,0,0,0,0,0,0,0,0,0,0,0.07,0,0,0,0,0,0,0,0,0,0,0,0,0,0,0,0,0,0,0,0,0,0,0,0,0,0,73.14
55,GB04-004815,HandbookofGlassProperties,1986,v.001p.0315,Glass,Lead-Silicate,,,,,,,,,,,,,,40,0,0,0,0,0,0,0,0,0,0,0,0,0,0,0,0,0,60,0,0,0,0,0,0,0,0,0,0,0,0,0,0,0,0,0,0,0,0,0,0,0,0,0,0,0,0,0,0,0,0,0,0,0,0,0,0,0,0,0,0,0,43.55
406,GB02-006739,HandbookofGlassProperties,1986,v.001p.0320,Glass,AlkaliSilicate,Alkaline-earthSilicate,,,,,,,,,,,,,66.6,0,0.3,0,16.15,0,16.95,0,0,0,0,0,0,0,0,0,0,0,0,0,0,0,0,0,0,0,0,0,0,0,0,0,0,0,0,0,0,0,0,0,0,0,0,0,0,0,0,0,0,0,0,0,0,0,0,0,0,0,0,0,0,0,84
3023,GJ02-176278,GlassPhysics&Chemistry,1998,v.024p.0525,Glass,AlkaliSilicate,Alkaline-earthSilicate,,,,,,,,,,,D.S.Sanditov,,62.5,0,0,0,0,0,0,12.5,0,0,0,0,0,0,0,0,0,25,0,0,0,0,0,0,0,0,0,0,0,0,0,0,0,0,0,0,0,0,0,0,0,0,0,0,0,0,0,0,0,0,0,0,0,0,0,0,0,0,0,0,0,0,69.09
6668,XP07-253679,USPatentKonicaMinolta(J),2003,A6642162,Glass-Ceramics,Zinc-Silicate,Alkaline-earthSilicate,Alumino-Silicate,,,,,Substrate,MagneticMemoryDisk,,,,Heattreatment:660C5h+700C5hCrystalothers:Mg-Al-silicateZinctitaniumoxideEx.6,,55.97,0,5.5,13.91,0,0,5.21,0,0,0,0,0,0,0,0,13.47,0,0,0,0,0,0,0,0,0.09,0,0,0,0,0,5.85,0,0,0,0,0,0,0,0,0,0,0,0,0,0,0,0,0,0,0,0,0,0,0,0,0,0,0,0,0,0,0,122
2952,XJ06-173454,J.Non-CrystallineSolids,1997,v.219p.0219,Glass-Ceramics,Alumino-Silicate,Alkaline-earthSilicate,,NonAlkali,,,,,,,,,L.R.Pinckney,,49.97,0,15.57,23.82,0,0,0,0,0,0,0,0,0,0,0,1.42,0,0,0,0,0,0,0,0,0,0,0,0,0,0,9.22,0,0,0,0,0,0,0,0,0,0,0,0,0,0,0,0,0,0,0,0,0,0,0,0,0,0,0,0,0,0,0,129
6621,XP03-253542,USPatentKonicaMinolta(J),2003,A6627567,Glass-Ceramics,Alkaline-earthSilicate,Alumino-Silicate,,GlassCeramics,,,,Substrate,MagneticMemoryDisk,,,,Heattreatment:680C5.5h+750C5.5hCrystalothers:MagnesiumaluminasilicateEx.8,,54.9,0,13.64,30.1,0,0,0,0,0,0,0,0,0,0,0,0,0,0,0,0,0,0,0,0,0,0,0,0,0,0,0,0,0,0,0,0,0.62,0.74,0,0,0,0,0,0,0,0,0,0,0,0,0,0,0,0,0,0,0,0,0,0,0,0,97.56
1619,GJ05-076299,J.AmericanCeramicSoc.,1975,v.058p.0526,Glass,Boro-Silicate,AlkaliSilicate,,,,,,,,,,,,,71.73,12.38,0,0,0,0,0,15.89,0,0,0,0,0,0,0,0,0,0,0,0,0,0,0,0,0,0,0,0,0,0,0,0,0,0,0,0,0,0,0,0,0,0,0,0,0,0,0,0,0,0,0,0,0,0,0,0,0,0,0,0,0,0,80.73
