Repository: hori1537/rexrexxion-about-SP

File: input_csv/inputcsv_SiO2_0.01-100.00_youngsmodulus.csv (part 19 of 53)
No.,GlassNo.,DataSource,Year,DataSourceNumber,State,GlassSystem1,GlassSystem2,GlassSystem3,Appearance1,Appearance2,Appearance3,Appearance4,Usage1,Usage2,Usage3,Usage4,ThermalTreatment,Note,GlassNo.(Structure),SiO2,B2O3,Al2O3,MgO,CaO,BaO,Li2O,Na2O,K2O,Ag2O,MnO,FeO,CoO,NiO,CuO,ZnO,SrO,CdO,PbO,SnO,Cr2O3,Fe2O3,As2O3,Y2O3,Sb2O3,La2O3,Nd2O3,Gd2O3,Bi2O3,Co3O4,TiO2,MnO2,GeO2,ZrO2,CeO2,SnO2,P2O5,Ta2O5,Nb2O3,SO3,MoO3,WO3,H2O,LiF,NaF,KF,MgF2,CaF2,SrF2,BaF2,ZnF2,PbF2,YF3,AlF3,LaF3,GdF3,YbF3,ErF3,F,Cl,Br,Ag,Young'sModulusatRT(GPa)
4429,XP06-211078,JapanesePatentKonicaMinolta(J),2001,A026458,Glass-Ceramics,Alumino-Silicate,Alkaline-earthSilicate,,GlassCeramics,,,,MagneticMemoryDisk,,,,,Crystal:Magnesium-Aluminosilicate,,51.44,0,13.59,28.96,0,0,0,0,2.72,0,0,0,0,0,0,1.58,0,0,0,0,0,0,0,0,0.44,0.49,0,0,0,0,0,0,0,0.78,0,0,0,0,0,0,0,0,0,0,0,0,0,0,0,0,0,0,0,0,0,0,0,0,0,0,0,0,106.2
7053,GP06-261446,JapanesePatentCarlZeiss(DE),2004,A531443,Glass,Alumino-Silicate,Alkaline-earthSilicate,,NonAlkali,,,,Display,Substrate,,,,Ex.A7,,64.27,5.82,10.02,13.91,5,0,0,0,0,0,0,0,0,0,0,0.69,0,0,0,0,0,0,0,0,0,0,0,0,0,0,0,0,0,0,0,0.29,0,0,0,0,0,0,0,0,0,0,0,0,0,0,0,0,0,0,0,0,0,0,0,0,0,0,85
1511,GB02-071315,HandbookofGlassData,1983,v.00Ap.0317,Glass,AlkaliSilicate,,,,,,,,,,,,Heat-treatmentcondition:600C/8hr,,85.2,0,0,0,0,0,0,14.8,0,0,0,0,0,0,0,0,0,0,0,0,0,0,0,0,0,0,0,0,0,0,0,0,0,0,0,0,0,0,0,0,0,0,0,0,0,0,0,0,0,0,0,0,0,0,0,0,0,0,0,0,0,0,62.1
10478,GP06-353486,JapanesePatentCorningInc.(US),2013,A502371,Glass,Alumino-Silicate,AlkaliSilicate,Boro-Silicate,Melting,SheetGlass,,,ChemicalStrengthen,,,,,ex.5,,64.03,8.9,13,0.02,0.05,0,0,13.9,0,0,0,0,0,0,0,0,0,0,0,0,0,0,0,0,0,0,0,0,0,0,0,0,0,0,0,0.1,0,0,0,0,0,0,0,0,0,0,0,0,0,0,0,0,0,0,0,0,0,0,0,0,0,0,63.4
4076,XP06-210725,JapanesePatentKonicaMinolta(J),2001,A019468,Glass-Ceramics,Alumino-Silicate,AlkaliSilicate,,,,,,MagneticMemoryDisk,,,,,,,75.89,0,5.28,0,0,0,14.14,0,0,0,0,0,0,0,0,0.23,0,0,0,0,0,0,0,0,0,0,0,0,0,0,0,0,0,2.73,0,0,1.73,0,0,0,0,0,0,0,0,0,0,0,0,0,0,0,0,0,0,0,0,0,0,0,0,0,93.2
8879,GP02-299800,USPatentCentralGlass(J),2010,A0273635,Glass,AlkaliSilicate,Alkaline-earthSilicate,,FlatGlass,,,,Window,,,,,Ex.10,,66.56,0,1.02,15.96,3.49,0,0,2.96,7.48,0,0,0,0,0,0,0,1,0,0,0,0,0,0,0,0,0,0,0,0,0,0,0,0,1.49,0,0,0,0,0,0,0,0,0,0,0,0,0,0,0,0,0,0,0,0,0,0,0,0,0,0,0,0,76
8866,GP02-299728,USPatentAsahiGlass(J),2010,A0255350,Glass,AlkaliSilicate,Alkaline-earthSilicate,,,,,,Substrate,MagneticMemoryDisk,,,,Ex.7,,66,0,5.5,8,0,0,5.5,6.9,4.6,0,0,0,0,0,0,0,0,0,0,0,0,0,0,0,0,0,0,0,0,0,1,0,0,2.5,0,0,0,0,0,0,0,0,0,0,0,0,0,0,0,0,0,0,0,0,0,0,0,0,0,0,0,0,81.7
9771,GP02-313168,USPatentAsahiGlass(J),2013,A8580411,Glass,AlkaliSilicate,Alumino-Silicate,,,,,,Substrate,MagneticMemoryDisk,,,,Ex.9,,66,0,12,0,0,0,11.3,5.5,3.4,0,0,0,0,0,0,0,0,0,0,0,0,0,0,0,0,0,0,0,0,0,0,0,0,1.8,0,0,0,0,0,0,0,0,0,0,0,0,0,0,0,0,0,0,0,0,0,0,0,0,0,0,0,0,82.4
750,GB02-025774,HandbookofGlassData,1987,v.00Cp.0454,Glass,AlkaliSilicate,Boro-Silicate,,,,,,,,,,,,,31.25,31.25,0,0,0,0,0,37.5,0,0,0,0,0,0,0,0,0,0,0,0,0,0,0,0,0,0,0,0,0,0,0,0,0,0,0,0,0,0,0,0,0,0,0,0,0,0,0,0,0,0,0,0,0,0,0,0,0,0,0,0,0,0,63.89
9836,GP03-313506,EuropeanPatentOCVIntellectualCapital(US),2013,A2630095,Glass,Alkaline-earthSilicate,Alumino-Silicate,,Fiber,,,,Composite,Fiber,,,,OCVIntellectualCapitalLLC.Ex.2,,69.1,0,7.37,18.89,1.78,0,1.93,0.93,0,0,0,0,0,0,0,0,0,0,0,0,0,0,0,0,0,0,0,0,0,0,0,0,0,0,0,0,0,0,0,0,0,0,0,0,0,0,0,0,0,0,0,0,0,0,0,0,0,0,0,0,0,0,86.4
1633,XJ02-076327,J.AmericanCeramicSoc.,1975,v.058p.0385,Glass-Ceramics,AlkaliSilicate,,,Rod,GlassCeramics,,,,,,,,645C-1hand910C-4h,,67.09,2.58,2.81,0,0,0,23.67,0,2.86,0,0,0,0,0,0,0,0,0,0,0,0,0,0,0,0,0,0,0,0,0,0,0,0,0,0,0,0.99,0,0,0,0,0,0,0,0,0,0,0,0,0,0,0,0,0,0,0,0,0,0,0,0,0,86.25
802,GJ02-026063,GlassScienceandTechnology,1984,v.057p.0255,Glass,AlkaliSilicate,Alkaline-earthSilicate,,PhaseSeparated,,,,,,,,,650C4h,,80,0,0,0,10,0,0,10,0,0,0,0,0,0,0,0,0,0,0,0,0,0,0,0,0,0,0,0,0,0,0,0,0,0,0,0,0,0,0,0,0,0,0,0,0,0,0,0,0,0,0,0,0,0,0,0,0,0,0,0,0,0,77.7
5313,GJ03-216703,J.Jpn.Inst.Metals&Materials(J),2000,v.064p.0177,Glass,Alkaline-earthSilicate,Alumino-Silicate,,,,,,,,,,,,,40,0,20,0,0,0,0,0,0,0,0,0,0,0,0,0,40,0,0,0,0,0,0,0,0,0,0,0,0,0,0,0,0,0,0,0,0,0,0,0,0,0,0,0,0,0,0,0,0,0,0,0,0,0,0,0,0,0,0,0,0,0,89.7
7260,GP02-265757,USPatentKonicaMinolta(J),2005,A6908870,Glass,AlkaliSilicate,Alkaline-earthSilicate,,,,,,Substrate,MagneticMemoryDisk,,,,Ex.3,,62.02,3.21,3.1,6.01,6.3,0,7.69,4.11,1.32,0,0,0,0,0,0,0,0,0,0,0,0,0,0,0,0.06,0.32,0,0,0,0,2.49,0,0,3.37,0,0,0,0,0,0,0,0,0,0,0,0,0,0,0,0,0,0,0,0,0,0,0,0,0,0,0,0,90
8261,GP03-289843,JapanesePatent,2009,A514772,Glass,Alkaline-earthSilicate,Alumino-Silicate,,Fiber,,,,Fiber,,,,,OCVCo.Ex.9,,65.15,0,9.97,10.18,13.22,0,0,0.75,0,0,0,0,0,0,0,0,0,0,0,0,0,0.15,0,0,0,0,0,0,0,0,0.58,0,0,0,0,0,0,0,0,0,0,0,0,0,0,0,0,0,0,0,0,0,0,0,0,0,0,0,0,0,0,0,84.1
4744,XP03-212638,JapanesePatentKonicaMinolta(J),2001,A287939,Glass-Ceramics,Alkaline-earthSilicate,Alumino-Silicate,OtherSilicate,GlassCeramics,,,,MagneticMemoryDisk,,,,,crystal:(MgAl)SiO3,,39.51,0,10.94,31.22,0,0,11.49,0,0,0,0,0,0,0,0,0,0,0,0,0,0,0,0,0,0.39,0,0,0,0,0,6.45,0,0,0,0,0,0,0,0,0,0,0,0,0,0,0,0,0,0,0,0,0,0,0,0,0,0,0,0,0,0,0,143.8
9837,GP03-313507,EuropeanPatentOCVIntellectualCapital(US),2013,A2630095,Glass,Alkaline-earthSilicate,Alumino-Silicate,,Fiber,,,,Composite,Fiber,,,,OCVIntellectualCapitalLLC.Ex.3,,71.13,0,5.71,18.62,1.74,0,1.89,0.91,0,0,0,0,0,0,0,0,0,0,0,0,0,0,0,0,0,0,0,0,0,0,0,0,0,0,0,0,0,0,0,0,0,0,0,0,0,0,0,0,0,0,0,0,0,0,0,0,0,0,0,0,0,0,84.8
5114,XP02-213319,USPatentOharaInc.(J),2001,A6174827,Glass-Ceramics,AlkaliSilicate,Alumino-Silicate,,GlassCeramics,,,,Substrate,MagneticMemoryDisk,,,,,,74.82,0,4.26,0.73,0,0,16.32,0,0.81,0,0,0,0,0,0,1.08,0,0,0,0,0,0,0,0,0.04,0,0,0,0,0,0,0,0,1.19,0,0,0.75,0,0,0,0,0,0,0,0,0,0,0,0,0,0,0,0,0,0,0,0,0,0,0,0,0,109
6475,GP05-252938,JapanesePatentKonicaMinolta(J),2003,A292336,Glass,Boro-Silicate,AlkaliSilicate,,Molded,,,,OpticalUse,Lens&Prism,,,,Ex.3,,19.99,40.01,5,0,0,0,28,4,3,0,0,0,0,0,0,0,0,0,0,0,0,0,0,0,0,0,0,0,0,0,0,0,0,0,0,0,0,0,0,0,0,0,0,0,0,0,0,0,0,0,0,0,0,0,0,0,0,0,0,0,0,0,86.9
8208,GP03-289396,JapanesePatentNipponSheetGlass(J),2009,A051824,Glass,Alkaline-earthSilicate,Alumino-Silicate,,,,,,Dental,DentalCement,,,,Ex.10,,63,0,4.7,5.25,7.05,0,0,0,0,0,0,0,0,0,0,0,20,0,0,0,0,0,0,0,0,0,0,0,0,0,0,0,0,0,0,0,0,0,0,0,0,0,0,0,0,0,0,0,0,0,0,0,0,0,0,0,0,0,0,0,0,0,83
2210,GJ04-108597,J.Non-CrystallineSolids,1989,v.108p.0187,Glass,Lead-Silicate,,,,,,,,,,,,ExtensionofMakishimaandMackenzie'stheory,,55,0,0,0,0,0,0,0,0,0,0,0,0,0,0,0,0,0,45,0,0,0,0,0,0,0,0,0,0,0,0,0,0,0,0,0,0,0,0,0,0,0,0,0,0,0,0,0,0,0,0,0,0,0,0,0,0,0,0,0,0,0,49.3
10790,GP03-356910,USPatentPPGIndustries(US),2014,A0235424,Glass,Alkaline-earthSilicate,Boro-Silicate,,Melting,Fiber,,,ElectricCircuitCircuitBoard,,,,,ex.10,,62.68,9.46,7.06,14.38,3.14,0,0.99,0.5,0.5,0,0,0,0,0,0,0,0,0,0,0,0,0.15,0,0,0,0,0,0,0,0,0.15,0,0,0,0,0,0,0,0,0,0,0,0,0,0,0,0,0,0,0,0,0,0,0,0,0,0,0,0.99,0,0,0,87.4
1607,GP03-075419,USPatent,1987,A4652535,Glass,Alkaline-earthSilicate,,,Fiber,AlkaliResistant,,,Fiber,ReinforcementofCement,,,,Batch=Zeolite+LimestonorDolomite.,,46.99,0,4.76,21.97,22.12,0,0,2.31,1.65,0,0,0,0,0,0,0,0,0,0,0,0,0.19,0,0,0,0,0,0,0,0,0,0,0,0,0,0,0,0,0,0,0,0,0,0,0,0,0,0,0,0,0,0,0,0,0,0,0,0,0,0,0,0,60.72
8848,GP05-299578,USPatentCorningInc.(US),2010,A0197477,Glass,Boro-Silicate,Alkaline-earthSilicate,Alumino-Silicate,NonAlkali,,,,Display,LiquidCrystalDisplay,Substrate,,,Ex.1,,68.8,9.94,10.55,2.01,8.13,0,0,0,0,0,0,0,0,0,0,0,0.5,0,0,0,0,0,0,0,0,0,0,0,0,0,0,0,0,0,0,0.07,0,0,0,0,0,0,0,0,0,0,0,0,0,0,0,0,0,0,0,0,0,0,0,0,0,0,73.14
6203,XP03-227841,USPatentHoyaCorp.(J),2003,A6569792,Glass-Ceramics,Alkaline-earthSilicate,Alumino-Silicate,,GlassCeramics,,,,Substrate,MagneticMemoryDisk,,,,Ex.3-1Heattreatment:770C4h+950C4hCrystal:Mg-Al-titanatequartzsolidsolution,,50.11,0,10.66,30.81,0,0,0,0,0,0,0,0,0,0,0,0,0,0,0,0,0,0,0,0.55,0,0.48,0,0,0,0,7.39,0,0,0,0,0,0,0,0,0,0,0,0,0,0,0,0,0,0,0,0,0,0,0,0,0,0,0,0,0,0,0,138.9
4618,XP03-212099,JapanesePatentHoyaCorp.(J),2001,A192227,Glass-Ceramics,Alkaline-earthSilicate,Alumino-Silicate,OtherSilicate,GlassCeramics,,,,MagneticMemoryDisk,,,,,,,46,0,10.5,31,0,0,0,0,0,0,0,0,0,0,0,0,0,0,0,0,0,0,0,0.5,0,0,0,0,0,0,10,0,0,2,0,0,0,0,0,0,0,0,0,0,0,0,0,0,0,0,0,0,0,0,0,0,0,0,0,0,0,0,153.2
2987,GJ02-176242,GlassPhysics&Chemistry,1998,v.024p.0525,Glass,AlkaliSilicate,,,,,,,,,,,,D.S.Sanditov,,69.9,0,0,0,0,0,0,30.1,0,0,0,0,0,0,0,0,0,0,0,0,0,0,0,0,0,0,0,0,0,0,0,0,0,0,0,0,0,0,0,0,0,0,0,0,0,0,0,0,0,0,0,0,0,0,0,0,0,0,0,0,0,0,56.77
6780,GJ01-255059,MaterialsRes.Bull.,2000,v.035p.1285,Glass,Silica,,,,,,,,,,,,,,100,0,0,0,0,0,0,0,0,0,0,0,0,0,0,0,0,0,0,0,0,0,0,0,0,0,0,0,0,0,0,0,0,0,0,0,0,0,0,0,0,0,0,0,0,0,0,0,0,0,0,0,0,0,0,0,0,0,0,0,0,0,72.52
6954,GJ02-258705,PhysicsandChemistryofGlasses,2004,v.045p.0037,Glass,AlkaliSilicate,Alkaline-earthSilicate,,,,,,,,,,,,,71,0,0,0,11.5,0,0,17.5,0,0,0,0,0,0,0,0,0,0,0,0,0,0,0,0,0,0,0,0,0,0,0,0,0,0,0,0,0,0,0,0,0,0,0,0,0,0,0,0,0,0,0,0,0,0,0,0,0,0,0,0,0,0,67
2593,GJ01-146446,J.CeramicSoc.Japan,1991,v.099p.0600,Glass,Silica,,,Doped(Stuffed),,,,,,,,,,,97.33,0,0,0,0,0,0,0,0,0,0,0,0,0,0,0,0,0,0,0,0,0,0,0,0,0,0,0,0,0,0,0,0,0,0,0,0,0,0,0,0,0,0,0,0,0,0,0,0,0,0,0,0,0,0,0,0,0,2.67,0,0,0,72.53
3422,GP02-189997,USPatentSaint-Gobain(FR),1999,A5990053,Glass,AlkaliSilicate,Alkaline-earthSilicate,,,,,,,,,,,,,75.63,0,0.59,0,12.9,0,0,10.69,0.19,0,0,0,0,0,0,0,0,0,0,0,0,0,0,0,0,0,0,0,0,0,0,0,0,0,0,0,0,0,0,0,0,0,0,0,0,0,0,0,0,0,0,0,0,0,0,0,0,0,0,0,0,0,71.4
2649,GP03-153608,USPatentNipponElectricGlass(J),1994,A5292690,Glass,Alkaline-earthSilicate,Boro-Silicate,,Balloon,,,,Filler,,,,,,,47.95,20.93,1.95,0,14.17,0,0,4.27,1.41,0,0,0,0,0,0,1.63,0,0,0,0,0.44,0,0,0,0,0,0,0,0,0,4.15,0,0,2.69,0,0,0,0,0,0.41,0,0,0,0,0,0,0,0,0,0,0,0,0,0,0,0,0,0,0,0,0,0,80
1025,GJ02-045751,GlassPhysics&Chemistry,1982,v.008p.0463,Glass,AlkaliSilicate,Alumino-Silicate,,,,,,,,,,,,,50,0,25,0,0,0,0,25,0,0,0,0,0,0,0,0,0,0,0,0,0,0,0,0,0,0,0,0,0,0,0,0,0,0,0,0,0,0,0,0,0,0,0,0,0,0,0,0,0,0,0,0,0,0,0,0,0,0,0,0,0,0,73.9
4619,XP03-212100,JapanesePatentHoyaCorp.(J),2001,A192227,Glass-Ceramics,Alkaline-earthSilicate,Alumino-Silicate,OtherSilicate,GlassCeramics,,,,MagneticMemoryDisk,,,,,,,47,0,12.5,28.5,0,0,0,0,0,0,0,0,0,0,0,0,0,0,0,0,0,0,0,2,0,0,0,0,0,0,10,0,0,0,0,0,0,0,0,0,0,0,0,0,0,0,0,0,0,0,0,0,0,0,0,0,0,0,0,0,0,0,146.7
3695,GP06-204430,JapanesePatentAsahiGlass(J),2000,A063144,Glass,Alumino-Silicate,Boro-Silicate,,,,,,Substrate,MagneticMemoryDisk,,,,,,30,18,39.5,3,0,0,5,0,0,0,0,0,0,0,0,0,0,0,0,0,0,0,0,3.5,0,0,0,0,0,0,1,0,0,0,0,0,0,0,0,0,0,0,0,0,0,0,0,0,0,0,0,0,0,0,0,0,0,0,0,0,0,0,100
7245,GP04-265722,USPatentSchottGlassTech.(US),2005,A6903038,Glass,Lead-Silicate,,,,,,,Display,,,,,Ex.3,,55.53,0,0,0,0,0,0,0.86,0.84,0,0,0,0,0,0,0,0,0,42.57,0,0,0,0.2,0,0,0,0,0,0,0,0,0,0,0,0,0,0,0,0,0,0,0,0,0,0,0,0,0,0,0,0,0,0,0,0,0,0,0,0,0,0,0,52.5
8822,GP02-299212,USPatentNipponSheetGlass(J),2010,A7767607,Glass,AlkaliSilicate,Alkaline-earthSilicate,,,,,,Substrate,MagneticMemoryDisk,,,,Ex.6,,67.53,0,6.46,4.93,6.65,0,0,13.93,0,0,0,0,0,0,0,0,0,0,0,0,0,0,0,0,0,0,0,0,0,0,0,0,0,0.5,0,0,0,0,0,0,0,0,0,0,0,0,0,0,0,0,0,0,0,0,0,0,0,0,0,0,0,0,76
4875,XP06-212769,JapanesePatentKonicaMinolta(J),2001,A287952,Glass-Ceramics,Alumino-Silicate,Alkaline-earthSilicate,OtherSilicate,GlassCeramics,,,,MagneticMemoryDisk,,,,,crystal:(MgAl)SiO3,,38.63,0,12.37,31.28,0,0,10.55,0,0,0,0,0,0,0,0,0,0,0,0,0,0,0,0,0,0,0,0,0,0,0,7.17,0,0,0,0,0,0,0,0,0,0,0,0,0,0,0,0,0,0,0,0,0,0,0,0,0,0,0,0,0,0,0,144.6
3149,GP02-182537,USPatentSchottAG(DE),1998,A5846280,Glass,AlkaliSilicate,Alkaline-earthSilicate,Alumino-Silicate,,,,,Substrate,MagneticMemoryDisk,,,,,,66.26,0,11.24,3.25,0.12,0,0,11.3,3.82,0,0,0,0,0,0,0,0,0,0,0,0,0,0,0,0,0,0,0,0,0,1.23,0,0,0,0.19,0,0,0,0,0,0,0,0,0,0,0,0,0,0,0,0,0,0,0,0,0,0,0,2.59,0,0,0,68
5717,XP09-224079,USPatentNipponSheetGlass(J),2002,A6376084,Glass-Ceramics,OtherSilicate,Alumino-Silicate,,GlassCeramics,,,,Substrate,MagneticMemoryDisk,,,,,,33.8,0,13,0,0,0,0,0,0,0,43.5,0,0,0,0,0,0,0,0,0,0,0,0,0,0,0,0,0,0,0,9.7,0,0,0,0,0,0,0,0,0,0,0,0,0,0,0,0,0,0,0,0,0,0,0,0,0,0,0,0,0,0,0,144
10159,GP03-316980,EuropeanPatentAsahiGlass(J),2014,A2789587,Glass,Alkaline-earthSilicate,Alumino-Silicate,,NonAlkali,,,,Display,Substrate,,,,Ex.4,,68.2,0,14.3,7,8.5,0,0,0,0,0,0,0,0,0,0,0,2,0,0,0,0,0,0,0,0,0,0,0,0,0,0,0,0,0,0,0,0,0,0,0,0,0,0,0,0,0,0,0,0,0,0,0,0,0,0,0,0,0,0,0,0,0,79.9
181,GB02-006492,HandbookofGlassProperties,1986,v.001p.0326,Glass,AlkaliSilicate,Alkaline-earthSilicate,,,,,,,,,,,,,85.2,0,0,0,0,0,0,0,8.7,0,0,0,0,0,0,0,6.1,0,0,0,0,0,0,0,0,0,0,0,0,0,0,0,0,0,0,0,0,0,0,0,0,0,0,0,0,0,0,0,0,0,0,0,0,0,0,0,0,0,0,0,0,0,63.71
2397,GB05-139126,HandbookofGlassData,1993,v.00Ep.0482,Glass,Boro-Silicate,AlkaliSilicate,,,,,,,,,,,,,50.1,21.8,0,0,0,0,0,28.1,0,0,0,0,0,0,0,0,0,0,0,0,0,0,0,0,0,0,0,0,0,0,0,0,0,0,0,0,0,0,0,0,0,0,0,0,0,0,0,0,0,0,0,0,0,0,0,0,0,0,0,0,0,0,72.7
2314,GP05-118658,JapanesePatentMitsubishiMaterials(J),1991,A193639,Glass,Boro-Silicate,Alumino-Silicate,,PowderFrit,EnamelGlaze,Colored,Sintered,CoatingonCeramics,,,,,,,52.93,25.87,7.92,0,0,0,4.62,2.12,1.88,0,0,0,0,0,0,1.29,1.33,2.04,0,0,0,0,0,0,0,0,0,0,0,0,0,0,0,0,0,0,0,0,0,0,0,0,0,0,0,0,0,0,0,0,0,0,0,0,0,0,0,0,0,0,0,0,59.39
4227,XP06-210876,JapanesePatentKonicaMinolta(J),2001,A019488,Glass-Ceramics,Alumino-Silicate,AlkaliSilicate,,,,,,MagneticMemoryDisk,,,,,,,69.32,0,6.03,0,0,0,18.16,0,1.92,0,0,0,0,0,0,0,0,0,0,0,0,0,0,0,0,0,0,0,0,0,1.51,0,0,1.57,0,0,1.49,0,0,0,0,0,0,0,0,0,0,0,0,0,0,0,0,0,0,0,0,0,0,0,0,0,94.6
2938,XP06-170035,EuropeanPatentCorningInc.(US),1996,A0710627,Glass-Ceramics,Alumino-Silicate,Zinc-Silicate,,LowAlkali,GlassCeramics,,,MagneticMemoryDisk,,,,,,,50.11,0,18.12,13.58,0,0,0,0,0,0,0,0,0,4.58,0,5.89,0,0,0,0,0,0,0,0,0,0,0,0,0,0,7.71,0,0,0,0,0,0,0,0,0,0,0,0,0,0,0,0,0,0,0,0,0,0,0,0,0,0,0,0,0,0,0,122.8
10586,GJ03-355426,J.MaterialsScience,2013,v.048p.3461,Glass,Alkaline-earthSilicate,Alumino-Silicate,,Melting,,,,,,,,,B,,51.6,0,21.1,21.1,0,0,0,0,0,0,0,0,0,0,0,0,0,0,0,0,0,0,0,0.5,0,0,0,0,0,0,0,0,0,5.7,0,0,0,0,0,0,0,0,0,0,0,0,0,0,0,0,0,0,0,0,0,0,0,0,0,0,0,0,98
834,GP06-029651,JapanesePatentAsahiGlass(J),1983,A064243,Glass,Alumino-Silicate,Alkaline-earthSilicate,,,,,,Fiber,,,,,,,60.97,0,22.62,6.73,9.67,0,0,0,0,0,0,0,0,0,0,0,0,0,0,0,0,0,0,0,0,0,0,0,0,0,0,0,0,0,0,0,0,0,0,0,0,0,0,0,0,0,0,0,0,0,0,0,0,0,0,0,0,0,0,0,0,0,88.2
5748,GP03-224244,USPatentAsahiGlass(J),2002,A6387510,Glass,Alkaline-earthSilicate,AlkaliSilicate,,,,,,Substrate,MagneticMemoryDisk,,,,,,66,0,5,5.5,5.7,0,6,0.8,0.5,0,0,0,0,0,0,0,3.5,0,0,0,0,0,0,2,0,0,0,0,0,0,3.5,0,0,1.5,0,0,0,0,0,0,0,0,0,0,0,0,0,0,0,0,0,0,0,0,0,0,0,0,0,0,0,0,93
8013,GP03-285357,USPatentCorningInc.(US),2008,A0130171,Glass,Alkaline-earthSilicate,,,,,,,Substrate,MagneticMemoryDisk,,,,Ex.4,,63.63,2.53,10.1,3.54,16.16,0,0,2.02,2.02,0,0,0,0,0,0,0,0,0,0,0,0,0,0,0,0,0,0,0,0,0,0,0,0,0,0,0,0,0,0,0,0,0,0,0,0,0,0,0,0,0,0,0,0,0,0,0,0,0,0,0,0,0,90
767,GB05-025791,HandbookofGlassData,1987,v.00Cp.0454,Glass,Boro-Silicate,AlkaliSilicate,,,,,,,,,,,,,66.67,22.22,0,0,0,0,0,11.11,0,0,0,0,0,0,0,0,0,0,0,0,0,0,0,0,0,0,0,0,0,0,0,0,0,0,0,0,0,0,0,0,0,0,0,0,0,0,0,0,0,0,0,0,0,0,0,0,0,0,0,0,0,0,68.44
6748,XP03-254072,USPatent,2003,A0171201,Glass-Ceramics,Alkaline-earthSilicate,Alumino-Silicate,OtherSilicate,,,,,Substrate,MagneticMemoryDisk,,,,X.Zouetal.Heattreatment:805C4h+1000C4hCrystal:MgO-Al2O3-SiO2Mg-Al-titanateEx.1-5,,51.38,0,11.5,29.1,0,0,0,0,0,0,0,0,0,0,0,0,0,0,0,0,0,0,0,0.68,0,0,0,0,0,0,7.34,0,0,0,0,0,0,0,0,0,0,0,0,0,0,0,0,0,0,0,0,0,0,0,0,0,0,0,0,0,0,0,137.4
4813,XP06-212707,JapanesePatentKonicaMinolta(J),2001,A287946,Glass-Ceramics,Alumino-Silicate,Alkaline-earthSilicate,OtherSilicate,GlassCeramics,,,,MagneticMemoryDisk,,,,,crystal:(MgAl)SiO3,,42.27,0,14.83,28.5,0,0,6.07,0,0,0,0,0,0,0,0,0,0,0,0,0,0,0,0,0,0,0,0,0,0,0,8.33,0,0,0,0,0,0,0,0,0,0,0,0,0,0,0,0,0,0,0,0,0,0,0,0,0,0,0,0,0,0,0,134.7
9816,GP05-313461,EuropeanPatentPPGIndustries(US),2013,A2616399,Glass,Boro-Silicate,Alkaline-earthSilicate,Alumino-Silicate,Fiber,,,,Fiber,,,,,Ex.11,,62.68,8.45,6.07,16.37,2.14,0,1.99,0.5,0.5,0,0,0,0,0,0,0,0,0,0,0,0,0.15,0,0,0,0,0,0,0,0,0.15,0,0,0,0,0,0,0,0,0,0,0,0,0,0,0,0,0,0,0,0,0,0,0,0,0,0,0,1,0,0,0,86.8
4256,XP06-210905,JapanesePatentKonicaMinolta(J),2001,A026441,Glass-Ceramics,Alumino-Silicate,Alkaline-earthSilicate,,,,,,MagneticMemoryDisk,,,,,Crystal:Magnesium-Aluminosilicate,,54.35,0,18.35,25.61,0,0,0,0,0,0,0,0,0,0,0,0,0,0,0,0,0,0,0,0.51,0,0,0,0,0,0,0,0,0,0,0,0,1.18,0,0,0,0,0,0,0,0,0,0,0,0,0,0,0,0,0,0,0,0,0,0,0,0,0,106.5
3006,GJ02-176261,GlassPhysics&Chemistry,1998,v.024p.0525,Glass,AlkaliSilicate,Alkaline-earthSilicate,,,,,,,,,,,D.S.Sanditov,,58.82,0,0,0,29.41,0,0,11.76,0,0,0,0,0,0,0,0,0,0,0,0,0,0,0,0,0,0,0,0,0,0,0,0,0,0,0,0,0,0,0,0,0,0,0,0,0,0,0,0,0,0,0,0,0,0,0,0,0,0,0,0,0,0,78.89
509,GB02-019708,HandbookofGlassData,1987,v.00Cp.0204,Glass,AlkaliSilicate,Alkaline-earthSilicate,,,,,,,,,,,,,70,0,0,0,0,0,0,12,0,0,0,0,0,0,0,0,18,0,0,0,0,0,0,0,0,0,0,0,0,0,0,0,0,0,0,0,0,0,0,0,0,0,0,0,0,0,0,0,0,0,0,0,0,0,0,0,0,0,0,0,0,0,74.97
5198,GP02-214138,USPatentNipponSheetGlass(J),2001,A6333286,Glass,AlkaliSilicate,Alkaline-earthSilicate,,,,,,Substrate,MagneticMemoryDisk,,,,,,60.73,0,4.6,0,11.69,0,20.98,0,0,0,0,0,0,0,0,0,0,0,0,0,0,0,0,0,0,0,0,0,0,0,2,0,0,0,0,0,0,0,0,0,0,0,0,0,0,0,0,0,0,0,0,0,0,0,0,0,0,0,0,0,0,0,90
10430,GP03-352404,USPatentAsahiGlass(J),2013,A0274086,Glass,Alkaline-earthSilicate,Alumino-Silicate,,Melting,SheetGlass,,,Substrate,SubstrateforDisplay,SolarCell,SubstrateforPhotolithographyMask,,ex.19,,67.5,1,13.8,9.8,4.5,0,0,0,0,0,0,0,0,0,0,0,3.4,0,0,0,0,0,0,0,0,0,0,0,0,0,0,0,0,0,0,0,0,0,0,0,0,0,0,0,0,0,0,0,0,0,0,0,0,0,0,0,0,0,0,0,0,0,89.1
10042,GP05-316366,USPatentCorningInc.(US),2014,A8796165,Glass,Boro-Silicate,Alumino-Silicate,,,,,,Substrate,,,,,Ex.6,,59.92,18.31,9.43,2.51,5.82,0,0,0,0,0,0,0,0,0,0,0,3.88,0,0,0,0,0.01,0,0,0,0,0,0,0,0,0,0,0,0,0,0.1,0,0,0,0,0,0,0,0,0,0,0,0,0,0,0,0,0,0,0,0,0,0,0,0,0,0,65.5
9403,GP20-308259,EuropeanPatentSchottGlassTech.(US),2012,A2436659,Glass,Phosphate,,,,,,,Laser,,,,,Ex.3,,5,5,9.83,0,0,0,14.59,0,0,0,0,0,0,0,0,0,0,0,0,0,0,0,0.12,0,0,3.19,1,0,0,0,0,0,0,0,0,0,61.27,0,0,0,0,0,0,0,0,0,0,0,0,0,0,0,0,0,0,0,0,0,0,0,0,0,69.1
261,GB05-006593,HandbookofGlassProperties,1986,v.001p.0331,Glass,Boro-Silicate,AlkaliSilicate,,,,,,,,,,,,,40,40,0,0,0,0,0,0,20,0,0,0,0,0,0,0,0,0,0,0,0,0,0,0,0,0,0,0,0,0,0,0,0,0,0,0,0,0,0,0,0,0,0,0,0,0,0,0,0,0,0,0,0,0,0,0,0,0,0,0,0,0,55.92
6811,GP02-255561,JapanesePatentNipponSheetGlass(J),2004,A043295,Glass,AlkaliSilicate,Alkaline-earthSilicate,Alumino-Silicate,,,,,Substrate,MagneticMemoryDisk,,,,Ex.4,,64.93,0,8.68,5.14,6.82,0,0,14.28,0,0,0,0,0,0,0,0,0,0,0,0,0,0,0,0,0,0,0,0,0,0,0,0,0,0.15,0,0,0,0,0,0,0,0,0,0,0,0,0,0,0,0,0,0,0,0,0,0,0,0,0,0,0,0,76
4866,XP06-212760,JapanesePatentKonicaMinolta(J),2001,A287951,Glass-Ceramics,Alumino-Silicate,Alkaline-earthSilicate,OtherSilicate,GlassCeramics,,,,MagneticMemoryDisk,,,,,crystal:(MgAl)SiO3,,49.08,1.84,16.35,19.88,0,0,3.22,0,0,0,0,0,0,0,0,0,0,0,0,0,0,0,0,0,0,0,0,0,0,0,9.63,0,0,0,0,0,0,0,0,0,0,0,0,0,0,0,0,0,0,0,0,0,0,0,0,0,0,0,0,0,0,0,149.7
8315,GP03-290626,USPatentNipponSheetGlass(J),2009,A0105061,Glass,Alkaline-earthSilicate,Boro-Silicate,,,,,,Display,,,,,Ex.10,,39.22,12.84,4.95,3.99,29.98,0,0,0,0,0,0,0,0,0,0,0,3.49,0,0,0,0,3,0,0,0,1.98,0,0,0,0,0,0,0,0.55,0,0,0,0,0,0,0,0,0,0,0,0,0,0,0,0,0,0,0,0,0,0,0,0,0,0,0,0,99
36,GB02-004785,HandbookofGlassProperties,1986,v.001p.0312,Glass,AlkaliSilicate,,,,,,,,,,,,,,65,0,0,0,0,0,0,35,0,0,0,0,0,0,0,0,0,0,0,0,0,0,0,0,0,0,0,0,0,0,0,0,0,0,0,0,0,0,0,0,0,0,0,0,0,0,0,0,0,0,0,0,0,0,0,0,0,0,0,0,0,0,58.18
9503,XP06-309645,USPatentOharaInc.(J),2012,A8283060,Glass-Ceramics,Alumino-Silicate,Zinc-Silicate,Alkaline-earthSilicate,,,,,Substrate,MagneticMemoryDisk,,,,Ex.10,,59.33,0,8.81,12.73,0,0,4.29,0,0,0,0,0,0,0,0,8.67,0,0,0,0,0,1.2,0,0,0,0,0,0,0,0,4.82,0,0,0,0.15,0,0,0,0,0,0,0,0,0,0,0,0,0,0,0,0,0,0,0,0,0,0,0,0,0,0,0,100
1420,GJ02-062776,J.AmericanCeramicSoc.,1984,v.067p.0270,Glass,AlkaliSilicate,Alumino-Silicate,,Fiber,,,,,,,,,TherearetwoFigsofYoung'smoduli,,83.3,0,8.35,0,0,0,8.35,0,0,0,0,0,0,0,0,0,0,0,0,0,0,0,0,0,0,0,0,0,0,0,0,0,0,0,0,0,0,0,0,0,0,0,0,0,0,0,0,0,0,0,0,0,0,0,0,0,0,0,0,0,0,0,74.5
6544,XP06-253287,USPatentKonicaMinolta(J),2003,A6593259,Glass-Ceramics,Alumino-Silicate,Alkaline-earthSilicate,,GlassCeramics,,,,MagneticMemoryDisk,,,,,HeatTreatment:670C5.5h+730C5hCrystalothres:Mg-Al-silicateEx.9,,55.51,0,16.74,21.63,0,0,6.12,0,0,0,0,0,0,0,0,0,0,0,0,0,0,0,0,0,0,0,0,0,0,0,0,0,0,0,0,0,0,0,0,0,0,0,0,0,0,0,0,0,0,0,0,0,0,0,0,0,0,0,0,0,0,0,107.4
6739,XP02-253891,USPatent,2003,A0125183,Glass-Ceramics,AlkaliSilicate,Alumino-Silicate,,,,,,Substrate,MagneticMemoryDisk,,,,H.Nagataetal.Heattreatment:575C5.5h+700C3hEx.6,,70.71,0,6.28,0,0,0,20.65,0,0.31,0,0,0,0,0,0,0,0,0,0,0,0,0,0,0,0,0,0,0,0,0,0,0,0,0.33,0,0,1.72,0,0,0,0,0,0,0,0,0,0,0,0,0,0,0,0,0,0,0,0,0,0,0,0,0,88
4198,XP06-210847,JapanesePatentKonicaMinolta(J),2001,A019485,Glass-Ceramics,Alumino-Silicate,AlkaliSilicate,,,,,,MagneticMemoryDisk,,,,,,,74.46,0,6.52,0,0,0,17.14,0,0,0,0,0,0,0,0,0,0,0,0,0,0,0,0,0,0.1,0,0,0,0,0,0.74,0,0,0,0,0,1.04,0,0,0,0,0,0,0,0,0,0,0,0,0,0,0,0,0,0,0,0,0,0,0,0,0,91.3
3525,GI06-191649R,NGF'sAdditionalNewData(J),2001,v.004p.0001,Glass,Alumino-Silicate,AlkaliSilicate,,,,,,ElectronicsElectrical,Substrate,,,Annealing:at770Cfor1hr.,GlassNameC009.Melting:inPtRhcrucibleat1550Cfor18hr.,,65.94,0,15.68,0,0.01,0,0,0,18.3,0,0,0,0,0,0,0,0,0,0,0,0,0,0.07,0,0,0,0,0,0,0,0,0,0,0,0,0,0,0,0,0,0,0,0,0,0,0,0,0,0,0,0,0,0,0,0,0,0,0,0,0,0,0,69.1
3745,GP02-204870,JapanesePatentNipponSheetGlass(J),2000,A143282,Glass,AlkaliSilicate,Alkaline-earthSilicate,,,,,,MagneticMemoryDisk,,,,,,,59.03,0,4.5,4.2,7.09,0,15.58,1.9,0,0,0,0,0,0,0,0,2.9,0,0,0,0,0,0,0,0,0,0,0,0,0,4.8,0,0,0,0,0,0,0,0,0,0,0,0,0,0,0,0,0,0,0,0,0,0,0,0,0,0,0,0,0,0,0,94.9
3208,GJ02-186679,GlassPhysics&Chemistry,1999,v.025p.0257,Glass,AlkaliSilicate,OtherSilicate,,,,,,,,,,,,,60,0,0,0,0,0,5,20,0,0,0,0,0,0,0,0,0,0,0,0,0,0,0,0,0,0,0,0,0,0,15,0,0,0,0,0,0,0,0,0,0,0,0,0,0,0,0,0,0,0,0,0,0,0,0,0,0,0,0,0,0,0,85.3
10782,GP02-356860,USPatentCorningInc.(US),2014,A0227523,Glass,AlkaliSilicate,Alumino-Silicate,,Melting,,,,ChemicalStrengthen,,,,,ex.14,,67.29,3.44,12.03,2.77,0.49,0,0,12.93,0.94,0,0,0,0,0,0,0,0,0,0,0,0,0.01,0,0,0,0,0,0,0,0,0,0,0,0.01,0,0.09,0,0,0,0,0,0,0,0,0,0,0,0,0,0,0,0,0,0,0,0,0,0,0,0,0,0,70.1799
1373,GJ02-061729,GlassTechnology,1964,v.005p.0216,Glass,AlkaliSilicate,Boro-Silicate,Alumino-Silicate,,,,,,,,,,,,64,16,4,0,0,0,0,16,0,0,0,0,0,0,0,0,0,0,0,0,0,0,0,0,0,0,0,0,0,0,0,0,0,0,0,0,0,0,0,0,0,0,0,0,0,0,0,0,0,0,0,0,0,0,0,0,0,0,0,0,0,0,73.43
3968,GP02-206822,EuropeanPatentCorningInc.(US),2000,A0980341,Glass,AlkaliSilicate,Zinc-Silicate,,Molded,,,,Lens&Prism,,,,,,,67.44,0.88,1.77,4.71,0,0,0,8.77,6.42,0,0,0,0,0,0,9.29,0,0,0,0,0,0,0,0,0.13,0,0,0,0,0,0,0,0,0.59,0,0,0,0,0,0,0,0,0,0,0,0,0,0,0,0,0,0,0,0,0,0,0,0,0,0,0,0,71
7060,XP03-261541,USPatentHoyaCorp.(J),2004,A6774072,Glass-Ceramics,Alkaline-earthSilicate,Alumino-Silicate,,,,,,Substrate,MagneticMemoryDisk,OpticalMemory,,,Ex.1-6Heattreat:800C4h+1000C4h,,45.78,0,8.61,37.76,0,0,0,0,0,0,0,0,0,0,0,0,0,0,0,0,0,0,0,0.52,0,0,0,0,0,0,7.33,0,0,0,0,0,0,0,0,0,0,0,0,0,0,0,0,0,0,0,0,0,0,0,0,0,0,0,0,0,0,0,153.8
3016,GJ02-176271,GlassPhysics&Chemistry,1998,v.024p.0525,Glass,AlkaliSilicate,Alkaline-earthSilicate,,,,,,,,,,,D.S.Sanditov,,66.67,0,0,0,0,0,0,13.33,0,0,0,0,0,0,0,0,20,0,0,0,0,0,0,0,0,0,0,0,0,0,0,0,0,0,0,0,0,0,0,0,0,0,0,0,0,0,0,0,0,0,0,0,0,0,0,0,0,0,0,0,0,0,71.54
869,GJ02-032228,Trans.IndianCeramicSoc.,1986,v.045p.0001,Glass,AlkaliSilicate,,,,,,,,,,,,OtherProperties;MirrorSizesetc.,,72.07,0,1.18,2.98,8.58,0,0,14.55,0.64,0,0,0,0,0,0,0,0,0,0,0,0,0,0,0,0,0,0,0,0,0,0,0,0,0,0,0,0,0,0,0,0,0,0,0,0,0,0,0,0,0,0,0,0,0,0,0,0,0,0,0,0,0,76.6
9510,GP06-309867,USPatent,2012,A0178610,Glass,Alumino-Silicate,,,Fiber,,,,,,,,,S.V.Hublikaretal.Ex.3,,63.91,4.95,14.18,14.67,0.11,0,2.09,0.05,0.006686,0,0,0,0,0,0,0,0,0,0,0,0,0.02,0,0,0,0,0,0,0,0,0.02,0,0,0,0,0,0,0,0,0,0,0,0,0,0,0,0,0,0,0,0,0,0,0,0,0,0,0,0,0,0,0,89.2
405,GB02-006738,HandbookofGlassProperties,1986,v.001p.0327,Glass,AlkaliSilicate,Alumino-Silicate,,,,,,,,,,,,,67,0,20,0,0,0,13,0,0,0,0,0,0,0,0,0,0,0,0,0,0,0,0,0,0,0,0,0,0,0,0,0,0,0,0,0,0,0,0,0,0,0,0,0,0,0,0,0,0,0,0,0,0,0,0,0,0,0,0,0,0,0,88.6
10879,GP02-357362,USPatentCorningInc.(US),2014,A0356576,Glass,AlkaliSilicate,Alumino-Silicate,,Melting,SheetGlass,Disk,,MagneticMemoryDisk,ChemicalStrengthen,,,,ex.80,,66.42,0,9.39,0.05,3.55,0,6.39,11.57,1.23,0,0,0,0,0,0,0,0,0,0,0,0,0.01,0,0,0,0,0,0,0,0,0.01,0,0,1.39,0,0,0,0,0,0,0,0,0,0,0,0,0,0,0,0,0,0,0,0,0,0,0,0,0,0,0,0,80.68
10377,GP03-352237,USPatentOthers,2013,A0217822,Glass,Alkaline-earthSilicate,Alumino-Silicate,,Melting,Fiber,AcidResistant,,PlasticsFRP,Energy,,,,ex.1-89,,60.48,0,4.6,14.05,19.93,0,0,0.94,0,0,0,0,0,0,0,0,0,0,0,0,0,0,0,0,0,0,0,0,0,0,0,0,0,0,0,0,0,0,0,0,0,0,0,0,0,0,0,0,0,0,0,0,0,0,0,0,0,0,0,0,0,0,87.078
124,GB02-006423,HandbookofGlassProperties,1986,v.001p.0321,Glass,AlkaliSilicate,Alkaline-earthSilicate,,,,,,,,,,,,,70,0,0,0,0,0,0,12,0,0,0,0,0,0,0,0,18,0,0,0,0,0,0,0,0,0,0,0,0,0,0,0,0,0,0,0,0,0,0,0,0,0,0,0,0,0,0,0,0,0,0,0,0,0,0,0,0,0,0,0,0,0,76.5
3354,GP03-188932,JapanesePatentNipponSheetGlass(J),1999,A302031,Glass,Alkaline-earthSilicate,Alumino-Silicate,AlkaliSilicate,,,,,MagneticMemoryDisk,Substrate,,,,,,59,0,8,14,2,0,4,1,0,0,0,0,0,0,0,0,0,0,0,0,0,0,0,0,0,0,0,0,0,0,4,0,0,8,0,0,0,0,0,0,0,0,0,0,0,0,0,0,0,0,0,0,0,0,0,0,0,0,0,0,0,0,107
4633,GP03-212216,JapanesePatentNipponSheetGlass(J),2001,A213639,Glass,Alkaline-earthSilicate,Alumino-Silicate,,Flake,,,,Filler,,,,,,,60.47,0,8.51,4,22.62,0,0,1,0.1,0,0,0,0,0,0,3.1,0,0,0,0,0,0,0,0,0,0,0,0,0,0,0.2,0,0,0,0,0,0,0,0,0,0,0,0,0,0,0,0,0,0,0,0,0,0,0,0,0,0,0,0,0,0,0,83
6263,GP02-228161,USPatentNipponSheetGlass(J),2003,A0083188,Glass,AlkaliSilicate,Alkaline-earthSilicate,,,,,,IRAbsorbingMaterial,UVAbsorbingMaterial,VehicleWindow,,,Ex.3,,70.11,0,0.52,6.1,8.9,0,0.99,12.69,0.14,0,0,0,0.00791,0,0,0,0,0,0,0,0.000784,0.53,0,0,0,0,0,0,0,0,0.02,0,0,0,0,0,0,0,0,0,0,0,0,0,0,0,0,0,0,0,0,0,0,0,0,0,0,0,0,0,0,0,74.3
4105,XP06-210754,JapanesePatentKonicaMinolta(J),2001,A019476,Glass-Ceramics,Alumino-Silicate,AlkaliSilicate,,,,,,MagneticMemoryDisk,,,,,,,73.15,0,5.39,0,4.9,0,13.28,0,0,0,0,0,0,0,0,0,0,0,0,0,0,0,0,0,0.52,0,0,0,0,0,0.38,0,0,1.73,0,0,0.65,0,0,0,0,0,0,0,0,0,0,0,0,0,0,0,0,0,0,0,0,0,0,0,0,0,94
6989,GJ02-259428,J.Non-CrystallineSolids,2004,v.344p.0037,Glass,AlkaliSilicate,,,,,,,,,,,,,,73.3,0,0,0,0,0,0,26.7,0,0,0,0,0,0,0,0,0,0,0,0,0,0,0,0,0,0,0,0,0,0,0,0,0,0,0,0,0,0,0,0,0,0,0,0,0,0,0,0,0,0,0,0,0,0,0,0,0,0,0,0,0,0,61
5013,XP03-212907,JapanesePatentKonicaMinolta(J),2001,A287966,Glass-Ceramics,Alkaline-earthSilicate,Alumino-Silicate,OtherSilicate,GlassCeramics,,,,MagneticMemoryDisk,,,,,crystal:(MgAl)SiO3,,43.24,0,5.98,39.47,0,0,7.99,0,0,0,0,0,0,0,0,0,0,0,0,0,0,0,0,0,0,0,0,0,0,0,3.32,0,0,0,0,0,0,0,0,0,0,0,0,0,0,0,0,0,0,0,0,0,0,0,0,0,0,0,0,0,0,0,143.3
940,GJ35-039292,J.Non-CrystallineSolids,1986,v.083p.0335,Glass,Germanate,AlkaliSilicate,,,,,,,,,,,,,21.57,0,0,0,0,0,0,0,13.07,0,0,0,0,0,0,0,0,0,0,0,0,0,0,0,0,0,0,0,0,0,0,0,65.36,0,0,0,0,0,0,0,0,0,0,0,0,0,0,0,0,0,0,0,0,0,0,0,0,0,0,0,0,0,62.62
2784,XP06-164294,USPatentCorningInc.(US),1995,A5476821,Glass-Ceramics,Alumino-Silicate,Zinc-Silicate,,,,,,,,,,,No.1,,52.14,0,21.05,0,0,0,0,0,1.75,0,0,0,0,0,0,20.67,0,0,0,0,0,0,0,0,0,0,0,0,0,0,4.4,0,0,0,0,0,0,0,0,0,0,0,0,0,0,0,0,0,0,0,0,0,0,0,0,0,0,0,0,0,0,0,107.433
7756,XP03-278386,JapanesePatentHoyaCorp.(J),2007,A091500,Glass-Ceramics,Alkaline-earthSilicate,Alumino-Silicate,,,,,,Substrate,MagneticMemoryDisk,,,760C4hr+1000C4hr,Ex.10Crystalothers:titanate,,46,0,10.5,31,0,0,0,0,0.5,0,0,0,0,0,0,0,0,0,0,0,0,0,0,0.5,0,0,0,0,0,0,9.5,0,0,2,0,0,0,0,0,0,0,0,0,0,0,0,0,0,0,0,0,0,0,0,0,0,0,0,0,0,0,0,150
4687,XP06-212581,JapanesePatentKonicaMinolta(J),2001,A287933,Glass-Ceramics,Alumino-Silicate,Alkaline-earthSilicate,OtherSilicate,GlassCeramics,,,,MagneticMemoryDisk,,,,,crystal:(MgAl)SiO3Zn2Ti3O8Zn2TiO4,,40.02,5.31,12.09,27.53,0,0,3.09,0,0,0,0,0,0,0,0,0,0,0,0,0,0,0,0,0,0,0,0,0,0,0,11.96,0,0,0,0,0,0,0,0,0,0,0,0,0,0,0,0,0,0,0,0,0,0,0,0,0,0,0,0,0,0,0,151
3753,GP09-204889,JapanesePatent,2000,A143285,Glass,OtherSilicate,Alkaline-earthSilicate,,,,,,Substrate,MagneticMemoryDisk,,,,,,35,0,5,0,0,0,0,0,0,0,0,0,0,0,0,0,30,0,0,0,0,0,0,0,0,0,0,0,0,0,30,0,0,0,0,0,0,0,0,0,0,0,0,0,0,0,0,0,0,0,0,0,0,0,0,0,0,0,0,0,0,0,100.1
7776,GP03-279283,USPatentAsahiGlass(J),2007,A0027019,Glass,Alkaline-earthSilicate,Alumino-Silicate,Boro-Silicate,NonAlkali,,,,LiquidCrystalDisplay,Substrate,SubstrateforPhotolithographyMask,,,Ex.3,,60,8,11,7,10.5,0,0,0,0,0,0,0,0,0,0,0,3.5,0,0,0,0,0,0,0,0,0,0,0,0,0,0,0,0,0,0,0,0,0,0,0,0,0,0,0,0,0,0,0,0,0,0,0,0,0,0,0,0,0,0,0,0,0,82
9359,GP05-307941,USPatent,2012,A0135852,Glass,Boro-Silicate,Alumino-Silicate,,NonAlkali,,,,Substrate,,,,,A.J.Ellisonetal.Ex.5,,63.7,17.98,7.19,2.21,5.19,0,0,0,0,0,0,0,0,0,0,0,3.59,0,0,0,0,0.01,0,0,0,0,0,0,0,0,0,0,0,0.01,0,0.1,0,0,0,0,0,0,0,0,0,0,0,0,0,0,0,0,0,0,0,0,0,0,0,0,0,0,63.43
4994,XP06-212888,JapanesePatentKonicaMinolta(J),2001,A287964,Glass-Ceramics,Alumino-Silicate,Alkaline-earthSilicate,OtherSilicate,GlassCeramics,,,,MagneticMemoryDisk,,,,,crystal:(MgAl)SiO3,,48.13,3.49,18.82,14.28,0,0,10.71,0,0,0,0,0,0,0,0,0,0,0,0,0,0,0,0,0.57,0,0,0,0,0,0,4,0,0,0,0,0,0,0,0,0,0,0,0,0,0,0,0,0,0,0,0,0,0,0,0,0,0,0,0,0,0,0,139.9
9695,GP02-312482,JapanesePatentNipponSheetGlass(J),2013,A159546,Glass,AlkaliSilicate,Boro-Silicate,Alumino-Silicate,Flake,,,,Filler,,,,,Ex.8,,75.87,7.62,4.46,0.19,0.06,0,1.15,10.65,0,0,0,0,0,0,0,0,0,0,0,0,0,0,0,0,0,0,0,0,0,0,0,0,0,0,0,0,0,0,0,0,0,0,0,0,0,0,0,0,0,0,0,0,0,0,0,0,0,0,0,0,0,0,77
281,GB02-006614,HandbookofGlassProperties,1986,v.001p.0330,Glass,AlkaliSilicate,Alumino-Silicate,,,,,,,,,,,,,55,0,20,0,0,0,0,25,0,0,0,0,0,0,0,0,0,0,0,0,0,0,0,0,0,0,0,0,0,0,0,0,0,0,0,0,0,0,0,0,0,0,0,0,0,0,0,0,0,0,0,0,0,0,0,0,0,0,0,0,0,0,70.9
6692,XP03-253703,USPatentKonicaMinolta(J),2003,A6645889,Glass-Ceramics,Alkaline-earthSilicate,Alumino-Silicate,,,,,,Substrate,MagneticMemoryDisk,,,,Heattreatment:660C5h+700C5hCrystalothers:ClinoenstatiteMg-Al-silicateEx.10,,37.71,0,9.45,39.35,0,0,4.55,0,0,0,0,0,0,0,0,0,0,0,0,0,0,0,0,0,0,0,0,0,0,0,8.94,0,0,0,0,0,0,0,0,0,0,0,0,0,0,0,0,0,0,0,0,0,0,0,0,0,0,0,0,0,0,0,154
647,GB05-025664,HandbookofGlassData,1987,v.00Cp.0438,Glass,Boro-Silicate,AlkaliSilicate,,,,,,,,,,,,,10,65,0,0,0,0,0,25,0,0,0,0,0,0,0,0,0,0,0,0,0,0,0,0,0,0,0,0,0,0,0,0,0,0,0,0,0,0,0,0,0,0,0,0,0,0,0,0,0,0,0,0,0,0,0,0,0,0,0,0,0,0,63.8
1464,GC01-067047,AsahiGlass(J),2003,AQF,Glass,Silica,,,CVD,,,,SubstrateforPhotolithographyMask,Lens&Prism,,,,ForF2leser(157nm),,100,0,0,0,0,0,0,0,0,0,0,0,0,0,0,0,0,0,0,0,0,0,0,0,0,0,0,0,0,0,0,0,0,0,0,0,0,0,0,0,0,0,0,0,0,0,0,0,0,0,0,0,0,0,0,0,0,0,0,0,0,0,73.4
7138,GP02-262315,USPatentKonicaMinolta(J),2004,A0214047,Glass,AlkaliSilicate,Alkaline-earthSilicate,,,,,,Substrate,MagneticMemoryDisk,,,,Ex.10,,61.69,2.7,5.7,6.84,4.92,0,7.13,3.84,1.26,0,0,0,0,0,0,0,0,0,0,0,0,0,0,0,0.04,0.27,0,0,0,0,2.82,0,0,2.79,0,0,0,0,0,0,0,0,0,0,0,0,0,0,0,0,0,0,0,0,0,0,0,0,0,0,0,0,89
6719,XP03-253730,USPatentKonicaMinolta(J),2003,A6645892,Glass-Ceramics,Alkaline-earthSilicate,Alumino-Silicate,OtherSilicate,,,,,Substrate,MagneticMemoryDisk,,,,Heattreatment:660C5h+700C5hCrystalothers:ClinoenstatiteMg-Al-silicateEx.7,,35,0,7.06,34.34,0,0,11.12,0,0,0,0,0,0,0,0,0,0,0,0,0,0,0,0,0,0,0,0,0,0,0,12.48,0,0,0,0,0,0,0,0,0,0,0,0,0,0,0,0,0,0,0,0,0,0,0,0,0,0,0,0,0,0,0,142.7
9838,GP03-313508,EuropeanPatentOCVIntellectualCapital(US),2013,A2630095,Glass,Alkaline-earthSilicate,Alumino-Silicate,,Fiber,,,,Composite,Fiber,,,,OCVIntellectualCapitalLLC.Ex.4,,73.01,0,7.48,14.8,1.81,0,1.96,0.94,0,0,0,0,0,0,0,0,0,0,0,0,0,0,0,0,0,0,0,0,0,0,0,0,0,0,0,0,0,0,0,0,0,0,0,0,0,0,0,0,0,0,0,0,0,0,0,0,0,0,0,0,0,0,83.8
6926,GI03-257673,Proc.ICG,2004,v.007p.0030,Glass,Alkaline-earthSilicate,Alumino-Silicate,,,,,,,,,,,,,39.9,0,17.2,23.7,2.3,0,5.4,0.9,0,0,0,0,0,0,0,0,0.7,0,0,0,0,0,0,0,0,0,0,0,0,0,7.1,0,0,2.8,0,0,0,0,0,0,0,0,0,0,0,0,0,0,0,0,0,0,0,0,0,0,0,0,0,0,0,0,114
679,GB05-025703,HandbookofGlassData,1987,v.00Cp.0446,Glass,Boro-Silicate,AlkaliSilicate,,,,,,,,,,,,,72.9,21.3,0,0,0,0,0,5.8,0,0,0,0,0,0,0,0,0,0,0,0,0,0,0,0,0,0,0,0,0,0,0,0,0,0,0,0,0,0,0,0,0,0,0,0,0,0,0,0,0,0,0,0,0,0,0,0,0,0,0,0,0,0,60.86
3425,GP03-190262,EuropeanPatentHoyaCorp.(J),1999,A0917135,Glass,Alkaline-earthSilicate,OtherSilicate,,,,,,,,,,,,,46,0,0,10,20,0,6,4,0,0,0,0,0,0,0,0,0,0,0,0,0,0,0,0,0,0,0,0,0,0,14,0,0,0,0,0,0,0,0,0,0,0,0,0,0,0,0,0,0,0,0,0,0,0,0,0,0,0,0,0,0,0,110
6689,XP03-253700,USPatentKonicaMinolta(J),2003,A6645889,Glass-Ceramics,Alkaline-earthSilicate,Alumino-Silicate,,,,,,Substrate,MagneticMemoryDisk,,,,Heattreatment:660C5h+700C5hCrystalothers:ClinoenstatiteMg-Al-silicateEx.7,,46.5,0,17.05,26.49,0,0,3.74,0,0,0,0,0,0,0,0,0,0,0,0,0,0,0,0,0,0,0,0,0,0,0,6.22,0,0,0,0,0,0,0,0,0,0,0,0,0,0,0,0,0,0,0,0,0,0,0,0,0,0,0,0,0,0,0,135
849,XP02-030016,JapanesePatentAsahiGlass(J),1984,A092942,Glass-Ceramics,AlkaliSilicate,Alkaline-earthSilicate,Alumino-Silicate,GlassCeramics,,,,Wall,,,,,(1)1450-1500(2)950-1000(3)700-600,,60.54,0,2.23,22.56,0,0,0,14.67,0,0,0,0,0,0,0,0,0,0,0,0,0,0,0,0,0,0,0,0,0,0,0,0,0,0,0,0,0,0,0,0,0,0,0,0,0,0,0,0,0,0,0,0,0,0,0,0,0,0,0,0,0,0,98
1020,GJ02-045746,GlassPhysics&Chemistry,1982,v.008p.0463,Glass,AlkaliSilicate,Alumino-Silicate,,,,,,,,,,,,,65,0,17.5,0,0,0,0,17.5,0,0,0,0,0,0,0,0,0,0,0,0,0,0,0,0,0,0,0,0,0,0,0,0,0,0,0,0,0,0,0,0,0,0,0,0,0,0,0,0,0,0,0,0,0,0,0,0,0,0,0,0,0,0,71.2
2733,GJ02-158743,GlassPhysics&Chemistry,1994,v.020p.0139,Glass,AlkaliSilicate,OtherSilicate,,,,,,,,,,,,,50,0,0,0,0,0,22,3,2,0,0,0,0,0,0,0,0,0,0,0,0,0,0,0,0,0,0,0,0,0,0,0,10,8,0,0,0,5,0,0,0,0,0,0,0,0,0,0,0,0,0,0,0,0,0,0,0,0,0,0,0,0,101.2
8808,GP03-299161,USPatentAsahiGlass(J),2010,A7754631,Glass,Alkaline-earthSilicate,Alumino-Silicate,,NonAlkali,,,,LiquidCrystalDisplay,Substrate,,,,Ex.2,,64.5,7.5,11.5,7,6,0,0,0,0,0,0,0,0,0,0,0,3.5,0,0,0,0,0,0,0,0,0,0,0,0,0,0,0,0,0,0,0,0,0,0,0,0,0,0,0,0,0,0,0,0,0,0,0,0,0,0,0,0,0,0,0,0,0,79
2475,GJ35-144316,GlassPhysics&Chemistry,1992,v.018p.0159,Glass,Germanate,,,,,,,,,,,,,,7.7,29.98,0,0,0,0,0,7.7,0,0,0,0,0,0,0,0,0,0,0,0,0,0,0,0,0,0,0,0,0,0,0,0,54.61,0,0,0,0,0,0,0,0,0,0,0,0,0,0,0,0,0,0,0,0,0,0,0,0,0,0,0,0,0,49.8
10881,GP02-357383,USPatentAsahiGlass(J),2014,A0364298,Glass,AlkaliSilicate,Alumino-Silicate,,Melting,SheetGlass,,,ChemicalStrengthen,ElectronicsElectrical,SolarCell,Airplane,,ex.1,,64,0,12,2,0,0,12,8,0,0,0,0,0,0,0,0,0,0,0,0,0,0,0,0,0,0,0,0,0,0,0,0,0,2,0,0,0,0,0,0,0,0,0,0,0,0,0,0,0,0,0,0,0,0,0,0,0,0,0,0,0,0,86.1
4446,XP02-211126,JapanesePatentOharaInc.(J),2001,A019489,Glass-Ceramics,AlkaliSilicate,Alumino-Silicate,,,,,,Substrate,MagneticMemoryDisk,,,,,,68.86,0,3.98,1.44,0,0,19.42,0,0.92,0,0,0,1.55,0.39,0,0.36,0,0,0,0,0.19,0,0,0,0.04,0,0,0,0,0,1.09,0,0,0.94,0,0,0.82,0,0,0,0,0,0,0,0,0,0,0,0,0,0,0,0,0,0,0,0,0,0,0,0,0,115
6340,GJ02-240746,Silikattechnik(G),1981,v.032p.0197,Glass,AlkaliSilicate,,,,,,,,,,,,,,70,0,0,0,0,0,0,30,0,0,0,0,0,0,0,0,0,0,0,0,0,0,0,0,0,0,0,0,0,0,0,0,0,0,0,0,0,0,0,0,0,0,0,0,0,0,0,0,0,0,0,0,0,0,0,0,0,0,0,0,0,0,57.93
2577,GJ02-144685,GlassPhysics&Chemistry,1992,v.018p.0387,Glass,AlkaliSilicate,,,,,,,,,,,,,,60,0,0,0,0,0,5,20,0,0,0,0,0,0,0,0,0,0,0,0,0,0,0,0,0,0,0,0,0,0,15,0,0,0,0,0,0,0,0,0,0,0,0,0,0,0,0,0,0,0,0,0,0,0,0,0,0,0,0,0,0,0,85.3
6936,GI03-257683,Proc.ICG,2004,v.007p.0030,Glass,Alkaline-earthSilicate,Alumino-Silicate,,,,,,,,,,,,,40.25,0,17.48,22.68,4.9,0,5.69,1.7,0,0,0,0,0,0,0,0,1.5,0,0,0,0,0,0,0,0,0,0,0,0,0,3.7,0,0,2.1,0,0,0,0,0,0,0,0,0,0,0,0,0,0,0,0,0,0,0,0,0,0,0,0,0,0,0,0,110
9765,GP02-313162,USPatentAsahiGlass(J),2013,A8580411,Glass,AlkaliSilicate,Alumino-Silicate,,,,,,Substrate,MagneticMemoryDisk,,,,Ex.3,,65.5,0,12,0,0,0,11.8,5.5,3.4,0,0,0,0,0,0,0,0,0,0,0,0,0,0,0,0,0,0,0,0,0,0,0,0,1.8,0,0,0,0,0,0,0,0,0,0,0,0,0,0,0,0,0,0,0,0,0,0,0,0,0,0,0,0,82.8
8990,GP02-301883,JapanesePatentAsahiGlass(J),2011,A123924,Glass,AlkaliSilicate,,,,,,,Substrate,MagneticMemoryDisk,,,,Ex.4,,66.3,0,8.5,0,0,0,11.6,10.9,0,0,0,0,0,0,0,0,0,0,0,0,0,0,0,0,0,0,0,0,0,0,0,0,0,2.7,0,0,0,0,0,0,0,0,0,0,0,0,0,0,0,0,0,0,0,0,0,0,0,0,0,0,0,0,84
3897,GP03-205865,JapanesePatentNipponSheetGlass(J),2000,A313639,Glass,Alkaline-earthSilicate,Alumino-Silicate,OtherSilicate,,,,,Substrate,MagneticMemoryDisk,,,,,,35.4,0,8.7,31.7,0,0,0,0,0,0,9,0,0,0,0,0,0,0,0,0,0,0,0,0,0,0,0,0,0,0,13.7,0,0,1.5,0,0,0,0,0,0,0,0,0,0,0,0,0,0,0,0,0,0,0,0,0,0,0,0,0,0,0,0,119
8645,GP02-297113,USPatentOwensCorning(US),2010,A0152333,Glass,AlkaliSilicate,,,Fiber,,,,Filler,,,,,Ex.4,,69.57,0,0,0,5.72,0,2.01,9.84,3.92,0,0,0,0,0,0,0,0,0,0,0,0,0,0,0,0,0,0,0,0,0,0,0,0,8.94,0,0,0,0,0,0,0,0,0,0,0,0,0,0,0,0,0,0,0,0,0,0,0,0,0,0,0,0,86.8
10336,GP03-351957,EuropeanPatentAGYHoldingCorp.(US),2013,A2655276,Glass,Alkaline-earthSilicate,Alumino-Silicate,,Melting,Fiber,,,PlasticsFRP,,,,,ex.7,,60.79,0,12.96,14.59,10.49,0,0,1.08,0,0,0,0,0,0,0,0,0,0,0,0,0,0.07,0,0,0,0,0,0,0,0,0.02,0,0,0,0,0,0,0,0,0,0,0,0,0,0,0,0,0,0,0,0,0,0,0,0,0,0,0,0,0,0,0,94.3
22,GJ20-003972,J.CeramicSoc.Japan,1984,v.092p.0431,Glass,Phosphate,,,,,,,,,,,,,,5,0,0,0,45,0,0,0,0,0,0,0,0,0,0,0,0,0,0,0,0,0,0,0,0,0,0,0,0,0,0,0,0,0,0,0,50,0,0,0,0,0,0,0,0,0,0,0,0,0,0,0,0,0,0,0,0,0,0,0,0,0,54.81
8256,GP03-289836,JapanesePatent,2009,A514772,Glass,Alkaline-earthSilicate,Alumino-Silicate,,Fiber,,,,Fiber,,,,,OCVCo.Ex.2,,63.92,0,11.19,14.71,9.48,0,0,0.68,0,0,0,0,0,0,0,0,0,0,0,0,0,0.02,0,0,0,0,0,0,0,0,0,0,0,0,0,0,0,0,0,0,0,0,0,0,0,0,0,0,0,0,0,0,0,0,0,0,0,0,0,0,0,0,86.9
9114,XP02-303221,EuropeanPatentCorningInc.(US),2011,A2323955,Glass-Ceramics,AlkaliSilicate,,,,,,,Substrate,SubstrateforDisplay,,,,Ex.3,,65.41,0,0,0.91,0,0,30.17,0,1.22,0,0,0,0,0,0,1.22,0,0,0,0,0,0,0,0,0,0,0,0,0,0,0,0,0,0,0,0,1.07,0,0,0,0,0,0,0,0,0,0,0,0,0,0,0,0,0,0,0,0,0,0,0,0,0,110
2955,XJ06-173457,J.Non-CrystallineSolids,1997,v.219p.0219,Glass-Ceramics,Alumino-Silicate,Alkaline-earthSilicate,Zinc-Silicate,NonAlkali,,,,,,,,,L.R.Pinckney,,50.37,0,18.01,15.19,0,0,0,0,0,0,0,0,0,0,0,8.77,0,0,0,0,0,0,0,0,0,0,0,0,0,0,7.66,0,0,0,0,0,0,0,0,0,0,0,0,0,0,0,0,0,0,0,0,0,0,0,0,0,0,0,0,0,0,0,127.7
6465,GP06-252608,JapanesePatentCorningInc.(US),2003,A206157,Glass,Alumino-Silicate,,,,,,,Substrate,,,,,Ex.DAQ,,76,0,15,0,0,0,0,0,0,0,0,0,0,0,0,0,0,0,0,0,0,0,0,0,0,4.5,0,0,0,0,4.5,0,0,0,0,0,0,0,0,0,0,0,0,0,0,0,0,0,0,0,0,0,0,0,0,0,0,0,0,0,0,0,89
217,GB03-006534,HandbookofGlassProperties,1986,v.001p.0335,Glass,Alkaline-earthSilicate,Alumino-Silicate,,,,,,,,,,,,,50,0,12.5,37.5,0,0,0,0,0,0,0,0,0,0,0,0,0,0,0,0,0,0,0,0,0,0,0,0,0,0,0,0,0,0,0,0,0,0,0,0,0,0,0,0,0,0,0,0,0,0,0,0,0,0,0,0,0,0,0,0,0,0,108.9
4878,XP06-212772,JapanesePatentKonicaMinolta(J),2001,A287952,Glass-Ceramics,Alumino-Silicate,Alkaline-earthSilicate,OtherSilicate,GlassCeramics,,,,MagneticMemoryDisk,,,,,crystal:(MgAl)SiO3,,41.86,0,14.69,32.69,0,0,4.01,0,0,0,0,0,0,0,0,0,0,0,0,0,0,0,0,0,0,0,0,0,0,0,6.75,0,0,0,0,0,0,0,0,0,0,0,0,0,0,0,0,0,0,0,0,0,0,0,0,0,0,0,0,0,0,0,136.9
766,GB02-025790,HandbookofGlassData,1987,v.00Cp.0454,Glass,AlkaliSilicate,Boro-Silicate,,,,,,,,,,,,,46.51,23.26,0,0,0,0,0,30.23,0,0,0,0,0,0,0,0,0,0,0,0,0,0,0,0,0,0,0,0,0,0,0,0,0,0,0,0,0,0,0,0,0,0,0,0,0,0,0,0,0,0,0,0,0,0,0,0,0,0,0,0,0,0,70.49
656,GB02-025673,HandbookofGlassData,1987,v.00Cp.0438,Glass,AlkaliSilicate,Boro-Silicate,,,,,,,,,,,,,60,10,0,0,0,0,0,30,0,0,0,0,0,0,0,0,0,0,0,0,0,0,0,0,0,0,0,0,0,0,0,0,0,0,0,0,0,0,0,0,0,0,0,0,0,0,0,0,0,0,0,0,0,0,0,0,0,0,0,0,0,0,73.6
7037,GP05-260944,JapanesePatentSumitaOpticalGlass(J),2004,A244226,Glass,Boro-Silicate,Alumino-Silicate,,,,,,SolderGforSemiconPackage,Window,,,,Ex.2,,46.95,13.5,18.45,0,0,0,6.3,0,0,0,0,0,0,0,0,0,0,0,0,0,0,0,0,13.74,0,0,0,0,0,0,0,0,0,0,0,0,0,1.06,0,0,0,0,0,0,0,0,0,0,0,0,0,0,0,0,0,0,0,0,0,0,0,0,106.4
4147,XP06-210796,JapanesePatentKonicaMinolta(J),2001,A019480,Glass-Ceramics,Alumino-Silicate,AlkaliSilicate,,,,,,MagneticMemoryDisk,,,,,,,71.86,0,6.01,0,0,0,18.94,0,0,0,0,0,0,0,0,1.43,0,0,0,0,0,0,0,0,0,0,0,0,0,0,0.44,0,0,0,0,0,1.32,0,0,0,0,0,0,0,0,0,0,0,0,0,0,0,0,0,0,0,0,0,0,0,0,0,87.9
8735,GP02-298522,JapanesePatentOharaInc.(J),2010,A198679,Glass,AlkaliSilicate,,,,,,,Substrate,MagneticMemoryDisk,,,,Ex.9,,66.57,0.89,3.64,4.61,0,0,8.29,5.99,0,0,0,0,0,0,0,0,0,0,0,0,0,0,0,0,0,0,0,0,0,0,6.98,0,0,2.01,0.07,0.08,0.87,0,0,0,0,0,0,0,0,0,0,0,0,0,0,0,0,0,0,0,0,0,0,0,0,0,86.8
10438,GP03-352455,USPatentAsahiGlass(J),2013,A0288877,Glass,Alkaline-earthSilicate,Alumino-Silicate,,Melting,NonAlkali,SheetGlass,,Substrate,SubstrateforDisplay,SubstrateforPhotolithographyMask,SolarCell,,ex.7,,68.6,0,14.3,6,9,0,0,0,0,0,0,0,0,0,0,0,2.1,0,0,0,0,0,0,0,0,0,0,0,0,0,0,0,0,0,0,0,0,0,0,0,0,0,0,0,0,0,0,0,0,0,0,0,0,0,0,0,0,0,0,0,0,0,87.1
