Repository: hori1537/rexrexxion-about-SP

File: input_csv/inputcsv_SiO2_0.01-100.00_youngsmodulus.csv (part 20 of 53)
No.,GlassNo.,DataSource,Year,DataSourceNumber,State,GlassSystem1,GlassSystem2,GlassSystem3,Appearance1,Appearance2,Appearance3,Appearance4,Usage1,Usage2,Usage3,Usage4,ThermalTreatment,Note,GlassNo.(Structure),SiO2,B2O3,Al2O3,MgO,CaO,BaO,Li2O,Na2O,K2O,Ag2O,MnO,FeO,CoO,NiO,CuO,ZnO,SrO,CdO,PbO,SnO,Cr2O3,Fe2O3,As2O3,Y2O3,Sb2O3,La2O3,Nd2O3,Gd2O3,Bi2O3,Co3O4,TiO2,MnO2,GeO2,ZrO2,CeO2,SnO2,P2O5,Ta2O5,Nb2O3,SO3,MoO3,WO3,H2O,LiF,NaF,KF,MgF2,CaF2,SrF2,BaF2,ZnF2,PbF2,YF3,AlF3,LaF3,GdF3,YbF3,ErF3,F,Cl,Br,Ag,Young'sModulusatRT(GPa)
2208,GJ04-108595,J.Non-CrystallineSolids,1989,v.108p.0187,Glass,Lead-Silicate,,,,,,,,,,,,ExtensionofMakishimaandMackenzie'stheory,,77.03,0,0,0,0,0,0,0.6,8.73,0,0,0,0,0,0,0,0,0,13.64,0,0,0,0,0,0,0,0,0,0,0,0,0,0,0,0,0,0,0,0,0,0,0,0,0,0,0,0,0,0,0,0,0,0,0,0,0,0,0,0,0,0,0,55.5
7585,GP06-273002,EuropeanPatent,2006,A1617241,Glass,Alumino-Silicate,Zinc-Silicate,,,,,,Mirror,Substrate,,,,OsakaSpecialGlassCo.Ltd.Ex.5,,61.93,2.78,8.85,12.8,0,0,0,0.52,0.34,0,0,0,0,0,0,11.09,0,0,0,0,0,0,0.05,0,0.03,0,0,0,0,0,1.61,0,0,0,0,0,0,0,0,0,0,0,0,0,0,0,0,0,0,0,0,0,0,0,0,0,0,0,0,0,0,0,83
2594,GJ01-146447,J.CeramicSoc.Japan,1991,v.099p.0600,Glass,Silica,,,Doped(Stuffed),,,,,,,,,,,90.53,0,0,0,0,0,0,0,0,0,0,0,0,0,0,0,0,0,0,0,0,0,0,0,0,0,0,0,0,0,0,0,0,0,0,0,0,0,0,0,0,0,0,0,0,0,0,0,0,0,0,0,0,0,0,0,0,0,9.46,0,0,0,59.25
1768,GJ03-079655,J.Non-CrystallineSolids,1982,v.052p.0217,Glass,Alkaline-earthSilicate,Alumino-Silicate,,,,,,,,,,,,,35,0,27.5,0,37.5,0,0,0,0,0,0,0,0,0,0,0,0,0,0,0,0,0,0,0,0,0,0,0,0,0,0,0,0,0,0,0,0,0,0,0,0,0,0,0,0,0,0,0,0,0,0,0,0,0,0,0,0,0,0,0,0,0,103.5
2450,GJ35-144291,GlassPhysics&Chemistry,1992,v.018p.0159,Glass,Germanate,,,,,,,,,,,,,,9.78,0,0,11.1,0,0,0,9.78,0,0,0,0,0,0,0,0,0,0,0,0,0,0,0,0,0,0,0,0,0,0,0,0,69.35,0,0,0,0,0,0,0,0,0,0,0,0,0,0,0,0,0,0,0,0,0,0,0,0,0,0,0,0,0,73.6
10432,GP03-352406,USPatentAsahiGlass(J),2013,A0274086,Glass,Alkaline-earthSilicate,Alumino-Silicate,,Melting,SheetGlass,,,Substrate,SubstrateforDisplay,SolarCell,SubstrateforPhotolithographyMask,,ex.26,,67.6,0,13,8.2,8.8,0,0,0,0,0,0,0,0,0,0,0,2.4,0,0,0,0,0,0,0,0,0,0,0,0,0,0,0,0,0,0,0,0,0,0,0,0,0,0,0,0,0,0,0,0,0,0,0,0,0,0,0,0,0,0,0,0,0,86.7
1427,GJ02-062783,J.AmericanCeramicSoc.,1984,v.067p.0270,Glass,AlkaliSilicate,Alumino-Silicate,,Fiber,,,,,,,,,TherearetwoFigsofYoung'smoduli,,69.4,0,6.95,0,0,0,23.65,0,0,0,0,0,0,0,0,0,0,0,0,0,0,0,0,0,0,0,0,0,0,0,0,0,0,0,0,0,0,0,0,0,0,0,0,0,0,0,0,0,0,0,0,0,0,0,0,0,0,0,0,0,0,0,78.2
1082,GJ05-047309,J.CeramicSoc.Japan,1983,v.091p.0199,Glass,Boro-Silicate,,,,,,,,,,,,,,57.14,28.57,0,0,0,0,0,14.29,0,0,0,0,0,0,0,0,0,0,0,0,0,0,0,0,0,0,0,0,0,0,0,0,0,0,0,0,0,0,0,0,0,0,0,0,0,0,0,0,0,0,0,0,0,0,0,0,0,0,0,0,0,0,71.1
6387,GI02-245501,Proc.JapanCong.MaterialsRes.(J),1991,v.034p.0149,Glass,AlkaliSilicate,,,Disk,HotPressed,,,,,,,,,,70.28,0,0,0,5.38,0,0,24.34,0,0,0,0,0,0,0,0,0,0,0,0,0,0,0,0,0,0,0,0,0,0,0,0,0,0,0,0,0,0,0,0,0,0,0,0,0,0,0,0,0,0,0,0,0,0,0,0,0,0,0,0,0,0,64
4431,XP06-211080,JapanesePatentKonicaMinolta(J),2001,A026459,Glass-Ceramics,Alumino-Silicate,Alkaline-earthSilicate,,GlassCeramics,,,,MagneticMemoryDisk,,,,,Crystal:Magnesium-Aluminosilicate,,54.34,0,10.11,21.74,0,0,5.16,0,0,0,0,0,0,0,0,0,0,0,0,0,0,0,0,0,0,0,0,0,0,0,5.49,0,0,2.51,0,0,0.65,0,0,0,0,0,0,0,0,0,0,0,0,0,0,0,0,0,0,0,0,0,0,0,0,0,99.85
1222,XC06-052701,NarumiChinaCorp.(J),,Neoceram-0,Glass-Ceramics,Alumino-Silicate,AlkaliSilicate,,Pressed,Tube,Rod,SheetGlass,CookingWareCulinary,Machinary,,,,Transparent,,72.84,0,14.73,0,0,0,8.74,0,0,0,0,0,0,0,0,0,0,0,0,0,0,0,0,0,0,0,0,0,0,0,1.63,0,0,1.59,0,0,0.46,0,0,0,0,0,0,0,0,0,0,0,0,0,0,0,0,0,0,0,0,0,0,0,0,0,78.4
7939,GP02-284385,JapanesePatentPanasonicCorp.(J),2008,A057745,Glass,AlkaliSilicate,Alkaline-earthSilicate,,Fiber,,,,ThermalInsulator,,,,,Ex.10,,56.99,10.83,4.32,4.68,6.72,0,0,15.21,0.53,0,0,0,0,0,0,0,0,0,0,0,0,0.08,0,0,0,0,0,0,0,0,0.39,0,0,0.25,0,0,0,0,0,0,0,0,0,0,0,0,0,0,0,0,0,0,0,0,0,0,0,0,0,0,0,0,81.7
4834,XP03-212728,JapanesePatentKonicaMinolta(J),2001,A287948,Glass-Ceramics,Alkaline-earthSilicate,Alumino-Silicate,OtherSilicate,GlassCeramics,,,,MagneticMemoryDisk,,,,,crystal:(MgAl)SiO3,,43.69,0,11.45,31.85,0,0,5.86,0,0,0,0,0,0,0,0,0,0,0,0,0,0,0,0,0,0,0,0,0,0,0,6.94,0,0,0,0,0,0.21,0,0,0,0,0,0,0,0,0,0,0,0,0,0,0,0,0,0,0,0,0,0,0,0,0,135
10827,GP06-357044,USPatentCorningInc.(US),2014,A0264356,Glass,Alumino-Silicate,Alkaline-earthSilicate,,Melting,SheetGlass,NonAlkali,,Display,Substrate,LiquidCrystalDisplay,,,ex.27,,67.17,5.21,12.5,4.46,6.97,0,0,0,0,0,0,0,0,0,0,0,3.53,0,0,0,0,0.02,0,0,0,0,0,0,0,0,0,0,0,0.01,0,0.09,0,0,0,0,0,0,0,0,0,0,0,0,0,0,0,0,0,0,0,0,0,0,0,0,0,0,81.1
9324,GP20-307734,USPatentSchottGlassTech.(US),2012,A0063479,Glass,Phosphate,,,,,,,Laser,,,,,Ex.10,,4.9,0,8.66,17.74,0,0,1.47,0,0,0,0,0,0,0,0,0,0,0,0,0,0,0,0.12,0,0,6.07,0.98,0,0,0,0,0,0,0,0,0,60.06,0,0,0,0,0,0,0,0,0,0,0,0,0,0,0,0,0,0,0,0,0,0,0,0,0,62.9
5387,GI06-217332,Proc.ICG,1998,v.D04p.:011,Glass,Alumino-Silicate,AlkaliSilicate,Alkaline-earthSilicate,,,,,,,,,,,,60,0,16,0,8,0,0,12.8,3.2,0,0,0,0,0,0,0,0,0,0,0,0,0,0,0,0,0,0,0,0,0,0,0,0,0,0,0,0,0,0,0,0,0,0,0,0,0,0,0,0,0,0,0,0,0,0,0,0,0,0,0,0,0,77.42
3298,GP03-188082,JapanesePatentHoyaCorp.(J),1999,A116267,Glass,Alkaline-earthSilicate,Alumino-Silicate,,,,,,MagneticMemoryDisk,Substrate,,,,,,45,0,7.5,30,5,0,0,0,0,0,0,0,0,0,0,0,0,0,0,0,0,0,0,7.5,0,0,0,0,0,0,0,0,0,5,0,0,0,0,0,0,0,0,0,0,0,0,0,0,0,0,0,0,0,0,0,0,0,0,0,0,0,0,126.8
9529,GJ02-310187,J.Non-CrystallineSolids,2012,v.358p.003418,Glass,AlkaliSilicate,,,,,,,,,,,,,,85,0,0,0,0,0,0,15,0,0,0,0,0,0,0,0,0,0,0,0,0,0,0,0,0,0,0,0,0,0,0,0,0,0,0,0,0,0,0,0,0,0,0,0,0,0,0,0,0,0,0,0,0,0,0,0,0,0,0,0,0,0,63.7
3198,GI02-184133,NGF'sAdditionalNewData(J),2000,v.001p.0347,Glass,AlkaliSilicate,Boro-Silicate,,,,,,,,,,,U.Doct.thesisUniv.ofTokyo1979,,60,10,0,0,0,0,0,30,0,0,0,0,0,0,0,0,0,0,0,0,0,0,0,0,0,0,0,0,0,0,0,0,0,0,0,0,0,0,0,0,0,0,0,0,0,0,0,0,0,0,0,0,0,0,0,0,0,0,0,0,0,0,67.23
9727,GP20-312952,USPatentSchottGlassTech.(US),2013,A8486850,Glass,Phosphate,,,,,,,Laser,,,,,Ex.8,,5,6,8.83,5,0,0,9.78,0,0,0,0,0,0,0,0,0,0,0,0,0,0,0,0.12,0,0,0,1,0,0,0,0,0,0,0,0,0,64.27,0,0,0,0,0,0,0,0,0,0,0,0,0,0,0,0,0,0,0,0,0,0,0,0,0,73.6
4019,GJ01-209891,J.Non-CrystallineSolids,2001,v.290p.0180,Glass,Silica,,,,,,,MagneticMemoryDisk,,,,,,,100,0,0,0,0,0,0,0,0,0,0,0,0,0,0,0,0,0,0,0,0,0,0,0,0,0,0,0,0,0,0,0,0,0,0,0,0,0,0,0,0,0,0,0,0,0,0,0,0,0,0,0,0,0,0,0,0,0,0,0,0,0,73
1077,GJ05-047304,J.CeramicSoc.Japan,1983,v.091p.0199,Glass,Boro-Silicate,,,,,,,,,,,,,,64.52,32.26,0,0,0,0,0,3.23,0,0,0,0,0,0,0,0,0,0,0,0,0,0,0,0,0,0,0,0,0,0,0,0,0,0,0,0,0,0,0,0,0,0,0,0,0,0,0,0,0,0,0,0,0,0,0,0,0,0,0,0,0,0,41.9
3331,XP03-188839,JapanesePatentNGKInsulators(J),1999,A278864,Glass-Ceramics,Alkaline-earthSilicate,Alumino-Silicate,,GlassCeramics,,,,MagneticMemoryDisk,,,,,,,49.66,0,10.41,29.82,0,0,0,0,0,0,0,0,0,0,0,1.12,0,0,0,0,0,0,0,0,0.21,0,0,0,0,0,8.78,0,0,0,0,0,0,0,0,0,0,0,0,0,0,0,0,0,0,0,0,0,0,0,0,0,0,0,0,0,0,0,132
3158,GP03-182923,EuropeanPatentHoyaCorp.(J),1998,A0858974,Glass,Alkaline-earthSilicate,Alumino-Silicate,,,,,,Substrate,MagneticMemoryDisk,,,,,,45,0,12.5,30,0,0,0,0,0,0,0,0,0,0,0,0,0,0,0,0,0,0,0,12.5,0,0,0,0,0,0,0,0,0,0,0,0,0,0,0,0,0,0,0,0,0,0,0,0,0,0,0,0,0,0,0,0,0,0,0,0,0,0,130.2
6238,XP03-227885,USPatentKonicaMinolta(J),2003,A6583077,Glass-Ceramics,Alkaline-earthSilicate,Alumino-Silicate,,GlassCeramics,,,,Substrate,MagneticMemoryDisk,,,,Ex.1Heattreatment:650C5h+780C5hCrystalothers:Magnesiumaluminasilicate,,55.6,0,6.2,22.34,0,0,5.34,0,1.08,0,0,0,0,0,0,0,0,0,0,0,0,0,0,3,0.09,0,0,0,0,0,5.68,0,0,0,0,0,0.67,0,0,0,0,0,0,0,0,0,0,0,0,0,0,0,0,0,0,0,0,0,0,0,0,0,100.2
7570,GP06-272653,USPatent,2006,A0014026,Glass,Alumino-Silicate,Zinc-Silicate,,,,,,Mirror,,,,,O.ImanishiEx.6,,64.74,3.74,9.59,9.7,0,0,0,0.53,0.35,0,0,0,0,0,0,8.01,0,0,0,0,0,0,0.05,0,0.03,0,0,0,0,0,3.26,0,0,0,0,0,0,0,0,0,0,0,0,0,0,0,0,0,0,0,0,0,0,0,0,0,0,0,0,0,0,0,83
6856,GP02-256464,USPatentNipponSheetGlass(J),2004,A6753280,Glass,AlkaliSilicate,Alkaline-earthSilicate,,,,,,IRAbsorbingMaterial,UVAbsorbingMaterial,VehicleWindow,,,Ex.4,,71.11,0,0.79,5.47,8.28,0,0.1,13.23,0.49,0,0,0,0.003195,0.02,0,0,0,0,0,0,0,0.49,0,0,0,0,0,0,0,0,0.02,0,0,0,0,0,0,0,0,0,0,0,0,0,0,0,0,0,0,0,0,0,0,0,0,0,0,0,0,0,0,0,74
5718,GP06-224167,USPatentSchottAG(DE),2002,A6376402,Glass,Alumino-Silicate,Boro-Silicate,Alkaline-earthSilicate,,,,,MagneticMemoryDisk,,,,,,,42.1,13.22,9.59,22.82,0,0,11.55,0,0,0,0,0,0,0,0,0,0,0,0,0,0,0,0,0,0,0,0,0,0,0,0.72,0,0,0,0,0,0,0,0,0,0,0,0,0,0,0,0,0,0,0,0,0,0,0,0,0,0,0,0,0,0,0,95
3234,GJ02-187130,J.AmericanCeramicSoc.,1999,v.082p.3501,Glass,AlkaliSilicate,,,,,,,,,,,,,,67,0,0,0,0,0,0,0,33,0,0,0,0,0,0,0,0,0,0,0,0,0,0,0,0,0,0,0,0,0,0,0,0,0,0,0,0,0,0,0,0,0,0,0,0,0,0,0,0,0,0,0,0,0,0,0,0,0,0,0,0,0,54
3873,GP09-205815,JapanesePatentNipponSheetGlass(J),2000,A313634,Glass,OtherSilicate,Alumino-Silicate,,,,,,MagneticMemoryDisk,,,,,,,40.55,0,12.31,0,0,0,0,0,0,0,33.93,0,0,0,0,0,0,0,0,0,0,0,0,0,0,0,0,0,0,0,9.41,0,0,0,3.8,0,0,0,0,0,0,0,0,0,0,0,0,0,0,0,0,0,0,0,0,0,0,0,0,0,0,0,104
3221,GJ02-186957,GlassScienceandTechnology,1999,v.072p.0315,Glass,AlkaliSilicate,Alkaline-earthSilicate,,,,,,,,,,,,,74,0,0,0,4,0,0,22,0,0,0,0,0,0,0,0,0,0,0,0,0,0,0,0,0,0,0,0,0,0,0,0,0,0,0,0,0,0,0,0,0,0,0,0,0,0,0,0,0,0,0,0,0,0,0,0,0,0,0,0,0,0,64.5
4928,XP03-212822,JapanesePatentKonicaMinolta(J),2001,A287957,Glass-Ceramics,Alkaline-earthSilicate,Alumino-Silicate,OtherSilicate,GlassCeramics,,,,MagneticMemoryDisk,,,,,crystal:(MgAl)SiO3,,37.92,0,12.14,35.59,0,0,9.42,0,0,0,0,0,0,0,0,0,0,0,0,0,0,0,0,0,0,0,0,0,0,0,4.93,0,0,0,0,0,0,0,0,0,0,0,0,0,0,0,0,0,0,0,0,0,0,0,0,0,0,0,0,0,0,0,120.5
8781,GP02-298831,JapanesePatentAsahiGlass(J),2010,A254549,Glass,AlkaliSilicate,Alkaline-earthSilicate,,,,,,Substrate,MagneticMemoryDisk,,,,Ex.102,,66.1,0,7.7,7.5,4,0,0.9,10,0.5,0,0,0,0,0,0,0,0,0,0,0,0,0,0,0,0,0,0,0,0,0,1.6,0,0,1.7,0,0,0,0,0,0,0,0,0,0,0,0,0,0,0,0,0,0,0,0,0,0,0,0,0,0,0,0,81.9
6499,GP05-253075,JapanesePatentNipponElectricGlass(J),2003,A335548,Glass,Boro-Silicate,Alumino-Silicate,,NonAlkali,,,,LiquidCrystalDisplay,Substrate,,,,Ex.3,,67.39,13.29,11.05,0,7.05,0,0,0,0,0,0,0,0,0,0,0,0,0,0,0,0,0,0,0,0.23,0,0,0,0,0,0,0,0,0.05,0,0,0.94,0,0,0,0,0,0,0,0,0,0,0,0,0,0,0,0,0,0,0,0,0,0,0,0,0,72
4956,XP03-212850,JapanesePatentKonicaMinolta(J),2001,A287960,Glass-Ceramics,Alkaline-earthSilicate,Alumino-Silicate,OtherSilicate,GlassCeramics,,,,MagneticMemoryDisk,,,,,crystal:(MgAl)SiO3,,37.1,0,12.05,34.03,0,0,9.56,0,0,0,0,0,0,0,0,0,0,0,0,0,0,0,0,0,0.1,0,0,0,0,0,7.16,0,0,0,0,0,0,0,0,0,0,0,0,0,0,0,0,0,0,0,0,0,0,0,0,0,0,0,0,0,0,0,154.2
9536,GJ02-310484,J.Non-CrystallineSolids,2013,v.364p.000040,Glass,AlkaliSilicate,Alkaline-earthSilicate,,,,,,,,,,,,,80,0,0,0,5,0,0,15,0,0,0,0,0,0,0,0,0,0,0,0,0,0,0,0,0,0,0,0,0,0,0,0,0,0,0,0,0,0,0,0,0,0,0,0,0,0,0,0,0,0,0,0,0,0,0,0,0,0,0,0,0,0,67.6
9286,GP06-307355,JapanesePatentSchottAG(DE),2012,A036081,Glass,Alumino-Silicate,Boro-Silicate,OtherSilicate,,,,,Laser,,,,,Ex.1,,46.42,12.35,18.92,0,0,0,0,0,0,0,0,0,0,0,0,0,0,0,0,0,0,0,0,0,0,22.31,0,0,0,0,0,0,0,0,0,0,0,0,0,0,0,0,0,0,0,0,0,0,0,0,0,0,0,0,0,0,0,0,0,0,0,0,104.2
24,GB02-004773,HandbookofGlassProperties,1986,v.001p.0310,Glass,AlkaliSilicate,,,,,,,,,,,,,,65,0,0,0,0,0,35,0,0,0,0,0,0,0,0,0,0,0,0,0,0,0,0,0,0,0,0,0,0,0,0,0,0,0,0,0,0,0,0,0,0,0,0,0,0,0,0,0,0,0,0,0,0,0,0,0,0,0,0,0,0,0,80.44
7720,GP03-275764,USPatentHoyaCorp.(J),2006,A0205584,Glass,Alkaline-earthSilicate,Boro-Silicate,Alumino-Silicate,,,,,Substrate,MagneticMemoryDisk,,,,Ex.9,,50,10,10,10,10,0,5,5,0,0,0,0,0,0,0,0,0,0,0,0,0,0,0,0,0,0,0,0,0,0,0,0,0,0,0,0,0,0,0,0,0,0,0,0,0,0,0,0,0,0,0,0,0,0,0,0,0,0,0,0,0,0,88.53
2843,GB02-164817,FundamentalsofInorganicGlasses,1994,v.001p.0171,Glass,AlkaliSilicate,Alkaline-earthSilicate,,,,,,,,,,,,,71.43,0,0,0,0,0,0,14.29,0,0,0,0,0,0,0,0,14.29,0,0,0,0,0,0,0,0,0,0,0,0,0,0,0,0,0,0,0,0,0,0,0,0,0,0,0,0,0,0,0,0,0,0,0,0,0,0,0,0,0,0,0,0,0,71
9000,GP02-301944,JapanesePatentCorningInc.(US),2011,A505323,Glass,AlkaliSilicate,Alumino-Silicate,,,,,,Window,Container,Display,,,Ex.5,,64.98,5.01,9.9,2.24,0.97,0,1.84,10.56,3.05,0,0,0,0,0,0,0,0,0,0,0,0,0,0,0,0,0,0,0,0,0,0,0,0,1.2,0,0.25,0,0,0,0,0,0,0,0,0,0,0,0,0,0,0,0,0,0,0,0,0,0,0,0,0,0,76.1
5208,XP03-214222,EuropeanPatentHoyaCorp.(J),2001,A1067101,Glass-Ceramics,Alkaline-earthSilicate,Alumino-Silicate,OtherSilicate,,,,,MagneticMemoryDisk,,,,,,,45,0,10.5,30,0,0,0,0,0,0,0,0,0,0,0,2,0,0,0,0,0,0,0,0.5,0,0,0,0,0,0,10,0,0,2,0,0,0,0,0,0,0,0,0,0,0,0,0,0,0,0,0,0,0,0,0,0,0,0,0,0,0,0,149.2
543,GB02-019742,HandbookofGlassData,1987,v.00Cp.0209,Glass,AlkaliSilicate,Alkaline-earthSilicate,,,,,,,,,,,,,77,0,0,0,0,0,0,0,13.5,0,0,0,0,0,0,0,9.5,0,0,0,0,0,0,0,0,0,0,0,0,0,0,0,0,0,0,0,0,0,0,0,0,0,0,0,0,0,0,0,0,0,0,0,0,0,0,0,0,0,0,0,0,0,60.37
10306,GP02-351658,USPatentOharaInc.(J),2013,A8394515,Glass,AlkaliSilicate,OtherSilicate,,Melting,Disk,,,Substrate,ChemicalStrengthen,MagneticMemoryDisk,,,ex.32,,59.28,2.64,4.81,4.56,2.73,0,10.26,5.94,1.3,0,0,0,0,0,0,0,0,0,0,0,0,0,0,0,0,0,0,0,0,0,6.91,0,0,1,0.14,0,0.43,0,0,0,0,0,0,0,0,0,0,0,0,0,0,0,0,0,0,0,0,0,0,0,0,0,90.2
1075,GJ05-047302,J.CeramicSoc.Japan,1983,v.091p.0199,Glass,Boro-Silicate,,,,,,,,,,,,,,31.25,31.25,0,0,0,0,0,37.5,0,0,0,0,0,0,0,0,0,0,0,0,0,0,0,0,0,0,0,0,0,0,0,0,0,0,0,0,0,0,0,0,0,0,0,0,0,0,0,0,0,0,0,0,0,0,0,0,0,0,0,0,0,0,63.89
9351,GP03-307923,USPatent,2012,A0135849,Glass,Alkaline-earthSilicate,Alumino-Silicate,,Fiber,,,,,,,,,OCV-IntellectualCapitalLLC.Ex.7,,61.4,0,10.31,14.34,13.38,0,0,0,0,0,0,0,0,0,0,0,0,0,0,0,0,0.19,0,0,0,0,0,0,0,0,0.38,0,0,0,0,0,0,0,0,0,0,0,0,0,0,0,0,0,0,0,0,0,0,0,0,0,0,0,0,0,0,0,87.5
9946,GP02-315053,USPatentCorningInc.(US),2014,A8652978,Glass,AlkaliSilicate,Alumino-Silicate,Boro-Silicate,,,,,,,,,,Improvedtoughnessandscrachresistance.Ex.3,,65.17,7.02,10.37,1.49,0.65,0,2.74,9.11,2.4,0,0,0,0,0,0,0,0,0,0,0,0,0,0,0,0,0,0,0,0,0,0,0,0,0.8,0,0.25,0,0,0,0,0,0,0,0,0,0,0,0,0,0,0,0,0,0,0,0,0,0,0,0,0,0,74.7
6675,XP06-253686,USPatentKonicaMinolta(J),2003,A6645888,Glass-Ceramics,Alumino-Silicate,Alkaline-earthSilicate,,,,,,Substrate,MagneticMemoryDisk,,,,Heattreatment:660C5h+700C5hCrystalothers:ClinoenstatiteMg-Al-silicateEx.3,,49.19,0,16.61,15.28,0,0,12.37,0,0,0,0,0,0,0,0,0,0,0,0,0,0,0,0,0,0,0,0,0,0,0,6.55,0,0,0,0,0,0,0,0,0,0,0,0,0,0,0,0,0,0,0,0,0,0,0,0,0,0,0,0,0,0,0,130.9
7002,GJ03-259441,J.Non-CrystallineSolids,2004,v.344p.0044,Glass,Alkaline-earthSilicate,Alumino-Silicate,,,,,,,,,,,,,41.9,0,16.2,0,41.9,0,0,0,0,0,0,0,0,0,0,0,0,0,0,0,0,0,0,0,0,0,0,0,0,0,0,0,0,0,0,0,0,0,0,0,0,0,0,0,0,0,0,0,0,0,0,0,0,0,0,0,0,0,0,0,0,0,98
4314,XP06-210963,JapanesePatentKonicaMinolta(J),2001,A026447,Glass-Ceramics,Alumino-Silicate,Alkaline-earthSilicate,,,,,,MagneticMemoryDisk,,,,,Crystal:Magnesium-Aluminosilicate,,52.49,0.43,14.01,31.48,0,0,1.59,0,0,0,0,0,0,0,0,0,0,0,0,0,0,0,0,0,0,0,0,0,0,0,0,0,0,0,0,0,0,0,0,0,0,0,0,0,0,0,0,0,0,0,0,0,0,0,0,0,0,0,0,0,0,0,102.4
9072,XP06-302810,USPatentOharaInc.(J),2011,A0135964,Glass-Ceramics,Alumino-Silicate,Zinc-Silicate,,,,,,Substrate,MagneticMemoryDisk,,,670C+750C.,Ex.5crystal:RAl2O4,,49.26,0,11.46,16.1,0,0,4.34,0,0,0,0,0,0,0,0,12.76,0,0,0,0,0,0,0,0,0,0,0,0,0,0,4.88,0,0,1.05,0.15,0,0,0,0,0,0,0,0,0,0,0,0,0,0,0,0,0,0,0,0,0,0,0,0,0,0,0,106
9763,GP02-313160,USPatentAsahiGlass(J),2013,A8580411,Glass,AlkaliSilicate,Alumino-Silicate,,,,,,Substrate,MagneticMemoryDisk,,,,Ex.1,,65,0,11.5,0,0,0,12.8,5.5,3.4,0,0,0,0,0,0,0,0,0,0,0,0,0,0,0,0,0,0,0,0,0,0,0,0,1.8,0,0,0,0,0,0,0,0,0,0,0,0,0,0,0,0,0,0,0,0,0,0,0,0,0,0,0,0,83
2365,GB02-137473,HandbookofGlassData,1993,v.00Ep.0079,Glass,AlkaliSilicate,,,,,,,,,,,,,,70,0,0,0,0,0,30,0,0,0,0,0,0,0,0,0,0,0,0,0,0,0,0,0,0,0,0,0,0,0,0,0,0,0,0,0,0,0,0,0,0,0,0,0,0,0,0,0,0,0,0,0,0,0,0,0,0,0,0,0,0,0,73
1220,GC01-052413,TosohQuartz(J),1980,***,Glass,Silica,,,Slab,,,,Laser,,,,,HighpowerUVlaserglassOXLIannealed,,100,0,0,0,0,0,0,0,0,0,0,0,0,0,0,0,0,0,0,0,0,0,0,0,0,0,0,0,0,0,0,0,0,0,0,0,0,0,0,0,0,0,0,0,0,0,0,0,0,0,0,0,0,0,0,0,0,0,0,0,0,0,72.81
1476,GP03-068454,EuropeanPatent,1983,A0121558,Glass,Alkaline-earthSilicate,Alumino-Silicate,,AlkaliResistant,Fiber,,,ReinforcementofCement,,,,,ZeoliteGlass.,,64.09,0,6.26,5.92,18.59,0,0,2.16,1.8,0,0,0,0,0,0,0,0,0,0,0,0,1.17,0,0,0,0,0,0,0,0,0,0,0,0,0,0,0,0,0,0,0,0,0,0,0,0,0,0,0,0,0,0,0,0,0,0,0,0,0,0,0,0,35.19
3500,GI02-190648R,NGF'sAdditionalNewData(J),2000,v.002p.0003,Glass,AlkaliSilicate,Alumino-Silicate,Alkaline-earthSilicate,,,,,PlasmaDisplay,,,,Annealing:at650Cfor2hr.,GlassNameA67.Melting:inPtcrucibleat1600Cfor5hr.,,62.54,0,4.36,0,11.64,0,0,14.98,4.96,0,0,0,0,0,0,0,0,0,0,0,0,0,0,0,0,0,0,0,0,0,0,0,0,1.52,0,0,0,0,0,0,0,0,0,0,0,0,0,0,0,0,0,0,0,0,0,0,0,0,0,0,0,0,71.49
6295,GP02-228359,EuropeanPatentNipponSheetGlass(J),2003,A1270524,Glass,AlkaliSilicate,Alkaline-earthSilicate,,SheetGlass,,,,IRAbsorbingMaterial,UVAbsorbingMaterial,VehicleWindow,,,Ex.1,,69.67,0,0.81,5.33,8.06,0,1.97,13.04,0.57,0,0,0,0.02,0.06,0,0,0,0,0,0,0,0.46,0,0,0,0,0,0,0,0,0.01,0,0,0,0,0,0,0,0,0,0,0,0,0,0,0,0,0,0,0,0,0,0,0,0,0,0,0,0,0,0,0,76.2
984,GJ02-041106,GlassPhysics&Chemistry,1981,v.007p.0131,Glass,AlkaliSilicate,,,,,,,,,,,,,,67,0,0,0,0,0,0,33,0,0,0,0,0,0,0,0,0,0,0,0,0,0,0,0,0,0,0,0,0,0,0,0,0,0,0,0,0,0,0,0,0,0,0,0,0,0,0,0,0,0,0,0,0,0,0,0,0,0,0,0,0,0,60.3
6424,GJ05-252136,PhysicsandChemistryofGlasses,2003,v.044p.0383,Glass,Boro-Silicate,,,MixedAlkali,,,,RadioActiveWasteSolidi,,,,,,,57.66,17.67,0,0,0,0,9.8,10.04,0,0,0,0,0,0,0,0,0,0,0,0,0,0,0,0,0,4.83,0,0,0,0,0,0,0,0,0,0,0,0,0,0,0,0,0,0,0,0,0,0,0,0,0,0,0,0,0,0,0,0,0,0,0,0,93.5
870,GJ05-032229,Trans.IndianCeramicSoc.,1986,v.045p.0001,Glass,Boro-Silicate,,,,,,,,,,,,OtherProperties;MirrorSizesetc.,,82.18,11.52,1.21,0,1.1,0,0,3.98,0,0,0,0,0,0,0,0,0,0,0,0,0,0,0,0,0,0,0,0,0,0,0,0,0,0,0,0,0,0,0,0,0,0,0,0,0,0,0,0,0,0,0,0,0,0,0,0,0,0,0,0,0,0,63.7
10239,GP03-350712,JapanesePatentAsahiGlass(J),2012,A256389,Glass,Alkaline-earthSilicate,Alumino-Silicate,,Melting,Disk,,,MagneticMemoryDisk,,,,,GlassG,,66,0,8,4.5,4.5,0,0,4.6,6,0,0,0,0,0,0,0,3.2,0,0,0,0,0,0,0,0,0.7,0,0,0,0,2.5,0,0,0,0,0,0,0,0,0,0,0,0,0,0,0,0,0,0,0,0,0,0,0,0,0,0,0,0,0,0,0,80
5326,GJ06-216716,J.Jpn.Inst.Metals&Materials(J),2000,v.064p.0177,Glass,Alumino-Silicate,OtherSilicate,,,,,,,,,,,,,56,0,24,0,0,0,0,0,0,0,0,0,0,0,0,0,0,0,0,0,0,0,0,0,0,0,20,0,0,0,0,0,0,0,0,0,0,0,0,0,0,0,0,0,0,0,0,0,0,0,0,0,0,0,0,0,0,0,0,0,0,0,114.9
4258,XP06-210907,JapanesePatentKonicaMinolta(J),2001,A026441,Glass-Ceramics,Alumino-Silicate,Alkaline-earthSilicate,,,,,,MagneticMemoryDisk,,,,,Crystal:Magnesium-Aluminosilicate,,50.09,0,16.06,31.25,0,0,0,0,0.67,0,0,0,0,0,0,0.39,0,0,0,0,0,0,0,0,0.04,0.39,0,0,0,0,0,0,0,0,0,0,1.11,0,0,0,0,0,0,0,0,0,0,0,0,0,0,0,0,0,0,0,0,0,0,0,0,0,99.48
9890,GP02-314443,JapanesePatentAsahiGlass(J),2014,A026717,Glass,AlkaliSilicate,Alumino-Silicate,,,,,,Substrate,MagneticMemoryDisk,,,,Ex.6,,70.93,0,7.86,9.1,0,0,5.33,0.3,5.19,0,0,0,0,0,0,0,0,0,0,0,0,0,0,0,0,0,0,0,0,0,0,0,0,0,0,0,0,0,0,0,0,0,0,0,0,0,0,0,0,0,0,0,0,0,0,0,0,0,1.29,0,0,0,80
6947,GJ02-258698,PhysicsandChemistryofGlasses,2004,v.045p.0037,Glass,AlkaliSilicate,,,,,,,,,,,,,,78,0,2,2.5,2.5,0,0,15,0,0,0,0,0,0,0,0,0,0,0,0,0,0,0,0,0,0,0,0,0,0,0,0,0,0,0,0,0,0,0,0,0,0,0,0,0,0,0,0,0,0,0,0,0,0,0,0,0,0,0,0,0,0,68.3
8184,GP05-289302,JapanesePatentAsahiGlass(J),2009,A035471,Glass,Boro-Silicate,,,NonLead,,,,PlasmaDisplay,SolderGlassSealingGlass,Substrate,,,Ex.3,,40.02,35.04,0,0,0,0,0.47,1.46,10.03,0,0,0,0,0,0,12.98,0,0,0,0,0,0,0,0,0,0,0,0,0,0,0,0,0,0,0,0,0,0,0,0,0,0,0,0,0,0,0,0,0,0,0,0,0,0,0,0,0,0,0,0,0,0,60
4433,XP06-211082,JapanesePatentKonicaMinolta(J),2001,A026459,Glass-Ceramics,Alumino-Silicate,Alkaline-earthSilicate,,GlassCeramics,,,,MagneticMemoryDisk,,,,,Crystal:Magnesium-Aluminosilicate,,51.47,0,13.4,32.22,0,0,0,0,0,0,0,0,0,0,0,0,0,0,0,0,0,0,0,0,0,0,0,0,0,0,0,0,0,2.39,0,0,0.52,0,0,0,0,0,0,0,0,0,0,0,0,0,0,0,0,0,0,0,0,0,0,0,0,0,93.66
8913,XP06-300161,EuropeanPatentOharaInc.(J),2010,A2263979,Glass-Ceramics,Alumino-Silicate,Zinc-Silicate,Alkaline-earthSilicate,,,,,Substrate,MagneticMemoryDisk,,,Nucleation:670C;Crystalgrowth:750C.,Ex.10,,59.33,0,8.81,12.73,0,0,4.29,0,0,0,0,0,0,0,0,8.67,0,0,0,0,0,1.2,0,0,0,0,0,0,0,0,4.82,0,0,0,0.15,0,0,0,0,0,0,0,0,0,0,0,0,0,0,0,0,0,0,0,0,0,0,0,0,0,0,0,100
5141,XP06-213611,USPatentOharaInc.(J),2001,A6245411,Glass-Ceramics,Alumino-Silicate,Alkaline-earthSilicate,,,,,,MagneticMemoryDisk,,,,,,,55.12,1.19,5.9,26.71,0,0,0,0,0,0,0,0,0,0,0,0,0,0,0,0,0,0,0,0,0.17,0,0,0,0,0,2.42,0,0,0,0,0,0.35,0,0,0,0,0,0,0,0,0,0,0,0,0,0,0,0,0,0,0,0,0,8.14,0,0,0,120
10078,XP06-316489,USPatentOharaInc.(J),2014,A8852764,Glass-Ceramics,Alumino-Silicate,Zinc-Silicate,Alkaline-earthSilicate,,,,,Substrate,MagneticMemoryDisk,,,,Ex.4,,48.98,0,11.39,16.01,0,0,4.32,0,0,0,0,0,0,0,0,12.69,0,0,0,0,0,0,0,0,0,0,0,0,0,0,6.46,0,0,0,0.15,0,0,0,0,0,0,0,0,0,0,0,0,0,0,0,0,0,0,0,0,0,0,0,0,0,0,0,105
2565,GJ35-144406,GlassPhysics&Chemistry,1992,v.018p.0159,Glass,Germanate,,,,,,,,,,,,,,9.43,0,0,0,0,0,0,9.43,0,0,0,0,0,0,0,0,0,0,0,0,0,0,0,0,0,0,0,0,14.3,0,0,0,66.84,0,0,0,0,0,0,0,0,0,0,0,0,0,0,0,0,0,0,0,0,0,0,0,0,0,0,0,0,0,63.9
8476,GP03-293928,USPatent,2009,A0226671,Glass,Alkaline-earthSilicate,Alumino-Silicate,Boro-Silicate,NonAlkali,,,,Substrate,LiquidCrystalDisplay,,,,T.Yanaseetal.Ex.2,,67.29,9.02,10.16,0,9.18,0,0,0,0,0,0,0,0,0,0,0,4.13,0,0,0,0,0,0,0,0,0,0,0,0,0,0,0,0,0,0,0.22,0,0,0,0,0,0,0,0,0,0,0,0,0,0,0,0,0,0,0,0,0,0,0,0,0,0,72
9558,XP06-310826,JapanesePatentOharaInc.(J),2013,A023420,Glass-Ceramics,Alumino-Silicate,,,,,,,Substrate,,,,,Ex.2,,57.69,3.73,11.15,12.9,1.16,0,0,4.19,0,0,0,0,0,0,0,3.99,0,0,0,0,0,0,0,0,0,0,0,0,0,0,4.47,0,0,0,0.15,0,0.57,0,0,0,0,0,0,0,0,0,0,0,0,0,0,0,0,0,0,0,0,0,0,0,0,0,92
6730,XP03-253741,USPatentKonicaMinolta(J),2003,A6649549,Glass-Ceramics,Alkaline-earthSilicate,Alumino-Silicate,,,,,,Substrate,MagneticMemoryDisk,,,,Heattreatment:660C5h+700C5hCrystalothers:ClinoenstatiteMg-Al-silicateEx.8,,36.23,0,14.43,30.65,0,0,9.85,0,0,0,0,0,0,0,0,0,0,0,0,0,0,0,0,0,0,0,0,0,0,0,8.84,0,0,0,0,0,0,0,0,0,0,0,0,0,0,0,0,0,0,0,0,0,0,0,0,0,0,0,0,0,0,0,131.9
1767,GJ03-079654,J.Non-CrystallineSolids,1982,v.052p.0217,Glass,Alkaline-earthSilicate,Alumino-Silicate,,,,,,,,,,,,,24.5,0,36.1,0,39.4,0,0,0,0,0,0,0,0,0,0,0,0,0,0,0,0,0,0,0,0,0,0,0,0,0,0,0,0,0,0,0,0,0,0,0,0,0,0,0,0,0,0,0,0,0,0,0,0,0,0,0,0,0,0,0,0,0,108.6
6420,GJ02-251548,J.MaterialsScience,2003,v.038p.1063,Glass,AlkaliSilicate,Alkaline-earthSilicate,,,,,,,,,,,Glasspolymermulti-layercomposite.,,71.38,0,1.21,6.08,7.17,0,0,13.09,1.03,0,0,0,0,0,0,0,0,0,0,0,0,0.04,0,0,0,0,0,0,0,0,0,0,0,0,0,0,0,0,0,0,0,0,0,0,0,0,0,0,0,0,0,0,0,0,0,0,0,0,0,0,0,0,75.9
33,GB02-004782,HandbookofGlassProperties,1986,v.001p.0311,Glass,AlkaliSilicate,,,,,,,,,,,,,,85,0,0,0,0,0,15,0,0,0,0,0,0,0,0,0,0,0,0,0,0,0,0,0,0,0,0,0,0,0,0,0,0,0,0,0,0,0,0,0,0,0,0,0,0,0,0,0,0,0,0,0,0,0,0,0,0,0,0,0,0,0,76.42
8205,GP03-289393,JapanesePatentNipponSheetGlass(J),2009,A051824,Glass,Alkaline-earthSilicate,Alumino-Silicate,,,,,,Dental,DentalCement,,,,Ex.7,,60.99,0,6.7,5.25,7.06,0,0,0,0,0,0,0,0,0,0,0,20,0,0,0,0,0,0,0,0,0,0,0,0,0,0,0,0,0,0,0,0,0,0,0,0,0,0,0,0,0,0,0,0,0,0,0,0,0,0,0,0,0,0,0,0,0,85
9502,XP06-309644,USPatentOharaInc.(J),2012,A8283060,Glass-Ceramics,Alumino-Silicate,Zinc-Silicate,Alkaline-earthSilicate,,,,,Substrate,MagneticMemoryDisk,,,,Ex.9,,55.05,0,8.8,12.72,0,0,4.29,0,0,0,0,0,0,0,0,14.18,0,0,0,0,0,0,0,0,0,0,0,0,0,0,4.81,0,0,0,0.15,0,0,0,0,0,0,0,0,0,0,0,0,0,0,0,0,0,0,0,0,0,0,0,0,0,0,0,105
3014,GJ02-176269,GlassPhysics&Chemistry,1998,v.024p.0525,Glass,AlkaliSilicate,Alkaline-earthSilicate,,,,,,,,,,,D.S.Sanditov,,76.92,0,0,0,0,0,0,15.38,0,0,0,0,0,0,0,0,7.69,0,0,0,0,0,0,0,0,0,0,0,0,0,0,0,0,0,0,0,0,0,0,0,0,0,0,0,0,0,0,0,0,0,0,0,0,0,0,0,0,0,0,0,0,0,68.6
3765,GP09-205017,JapanesePatentAsahiGlass(J),2000,A159539,Glass,OtherSilicate,Alkaline-earthSilicate,Alumino-Silicate,,,,,Substrate,MagneticMemoryDisk,,,,,,44,0,4,14.2,9.8,0,0,0,0,0,0,0,0,0,0,0,0,0,0,0,0,0,0,0,0,0,0,0,0,0,20,0,0,8,0,0,0,0,0,0,0,0,0,0,0,0,0,0,0,0,0,0,0,0,0,0,0,0,0,0,0,0,123
9787,GP03-313368,USPatentNittoBoseki(J),2013,A0210602,Glass,Alkaline-earthSilicate,Alumino-Silicate,,Fiber,,,,Fiber,,,,,Ex.4,,61.76,0,12.17,15.47,10.46,0,0,0.1,0,0,0,0,0,0,0,0,0,0,0,0,0,0.04,0,0,0,0,0,0,0,0,0,0,0,0,0,0,0,0,0,0,0,0,0,0,0,0,0,0,0,0,0,0,0,0,0,0,0,0,0,0,0,0,95
6590,XP03-253474,USPatentKonicaMinolta(J),2003,A6624101,Glass-Ceramics,Alkaline-earthSilicate,Alumino-Silicate,,GlassCeramics,,,,Substrate,MagneticMemoryDisk,,,,Heattreatment:710C3h+800C3.5hCrystalohters:MagnesiumaluminasilicateEx.7,,52.95,0,10.57,35.08,0,0,0,0,0,0,0,0,0,0,0,0,0,0,0,0,0,0,0,0,0,0,0,0,0,0,1.11,0,0,0,0,0,0,0.29,0,0,0,0,0,0,0,0,0,0,0,0,0,0,0,0,0,0,0,0,0,0,0,0,104.4
7654,GP05-275110,JapanesePatentHoyaCorp.(J),2006,A347795,Glass,Boro-Silicate,Alumino-Silicate,Alkaline-earthSilicate,NonAlkali,,,,LiquidCrystalDisplay,Substrate,,,,Ex.5,,68,10,10.4,3.2,7,0,0,0,0,0,0,0,0,0,0,0,1.1,0,0,0,0,0,0.3,0,0,0,0,0,0,0,0,0,0,0,0,0,0,0,0,0,0,0,0,0,0,0,0,0,0,0,0,0,0,0,0,0,0,0,0,0,0,0,72.9
2304,GP20-117174,JapanesePatentSchottGlassTech.(US),1991,A075235,Glass,Phosphate,,,Doped(Stuffed),,,,Laser,,,,,,,6.69,7.69,7.77,0,0,0,55.1,0,0,0,0,0,0,0,0,0,0,0,0,0,0,0,0.04,0,0,0.07,0.34,0,0,0,0,0,0,0,0,0,22.3,0,0,0,0,0,0,0,0,0,0,0,0,0,0,0,0,0,0,0,0,0,0,0,0,0,71
3688,GP06-204423,JapanesePatentAsahiGlass(J),2000,A063144,Glass,Alumino-Silicate,Alkaline-earthSilicate,,,,,,Substrate,MagneticMemoryDisk,,,,,,47,4,35,11,1,0,0,0,0,0,0,0,0,0,0,0,0,0,0,0,0,0,0,1,0,0,0,0,0,0,0,0,0,1,0,0,0,0,0,0,0,0,0,0,0,0,0,0,0,0,0,0,0,0,0,0,0,0,0,0,0,0,108
3420,GP03-189949,USPatentHoyaCorp.(J),1999,A5981015,Glass,Alkaline-earthSilicate,Alumino-Silicate,,,,,,,,,,,,,44,0,15,35,0,0,0,0,0,0,0,0,0,0,0,0,0,0,0,0,0,0,0,1,0,0,0,0,0,0,5,0,0,0,0,0,0,0,0,0,0,0,0,0,0,0,0,0,0,0,0,0,0,0,0,0,0,0,0,0,0,0,116
322,GB02-006655,HandbookofGlassProperties,1986,v.001p.0329,Glass,AlkaliSilicate,Boro-Silicate,,,,,,,,,,,,,75,5,0,0,0,0,0,20,0,0,0,0,0,0,0,0,0,0,0,0,0,0,0,0,0,0,0,0,0,0,0,0,0,0,0,0,0,0,0,0,0,0,0,0,0,0,0,0,0,0,0,0,0,0,0,0,0,0,0,0,0,0,76.2
10531,GP03-353835,USPatentHoyaCorp.(J),2014,A0036644,Glass,Alkaline-earthSilicate,Alumino-Silicate,AlkaliSilicate,Melting,Disk,,,MagneticMemoryDisk,ChemicalStrengthen,,,,ex.1,,61,0,11,15.5,0,0,1,10.5,0,0,0,0,0,0,0,0,0,0,0,0,0,0,0,0,0,0,0,0,0,0,0,0,0,1,0,0,0,0,0,0,0,0,0,0,0,0,0,0,0,0,0,0,0,0,0,0,0,0,0,0,0,0,83
8170,GP05-289205,JapanesePatentOharaInc.(J),2009,A007194,Glass,Boro-Silicate,Alumino-Silicate,,,,,,,,,,,Ex.5,,18,38,2.8,0,0,0,0,0,0,0,0,0,0,0,0,1.5,0,0,0,0,0,0,0,0,0.15,13,0,15,0,0,0,0,0,6.5,0.05,0,0,0,0,0,0,5,0,0,0,0,0,0,0,0,0,0,0,0,0,0,0,0,0,0,0,0,119
7980,GP03-285095,USPatentOwensCorning(US),2008,A0009403,Glass,Alkaline-earthSilicate,Alumino-Silicate,,Fiber,,,,Fiber,,,,,Ex.1,,64.23,0,11.18,14.48,9.33,0,0,0.7,0,0,0,0,0,0,0,0,0,0,0,0,0,0.08,0,0,0,0,0,0,0,0,0,0,0,0,0,0,0,0,0,0,0,0,0,0,0,0,0,0,0,0,0,0,0,0,0,0,0,0,0,0,0,0,85.56
2800,XP09-164509,EuropeanPatentCorningInc.(US),1995,A0668250,Glass-Ceramics,OtherSilicate,Alumino-Silicate,,,,,,,,,,,Nickelaluminosilicateglass-ceramics,,46.73,0,19.22,22.68,0,0,0,0,0,0,0,0,0,11.37,0,0,0,0,0,0,0,0,0,0,0,0,0,0,0,0,0,0,0,0,0,0,0,0,0,0,0,0,0,0,0,0,0,0,0,0,0,0,0,0,0,0,0,0,0,0,0,0,146.4
1732,GJ30-078824,J.AmericanCeramicSoc.,1970,v.053p.0311,Glass,Aluminate,,,,,,,,,,,,8Figs4Tables,,10,0,30,0,60,0,0,0,0,0,0,0,0,0,0,0,0,0,0,0,0,0,0,0,0,0,0,0,0,0,0,0,0,0,0,0,0,0,0,0,0,0,0,0,0,0,0,0,0,0,0,0,0,0,0,0,0,0,0,0,0,0,101.4
4369,XP03-211018,JapanesePatentKonicaMinolta(J),2001,A026452,Glass-Ceramics,Alkaline-earthSilicate,Alumino-Silicate,,,,,,MagneticMemoryDisk,,,,,Crystal:Magnesium-Aluminosilicate,,45.68,0,6.41,33.52,0,0,10.77,0,0,0,0,0,0,0,0,0,0,0,0,0,0,0,0,0,0,0,0,0,0,0,3.62,0,0,0,0,0,0,0,0,0,0,0,0,0,0,0,0,0,0,0,0,0,0,0,0,0,0,0,0,0,0,0,109.4
5350,GJ03-216741,J.Jpn.Inst.Metals&Materials(J),2001,v.065p.0680,Glass,Alkaline-earthSilicate,,,,,,,,,,,,,,60,0,0,0,40,0,0,0,0,0,0,0,0,0,0,0,0,0,0,0,0,0,0,0,0,0,0,0,0,0,0,0,0,0,0,0,0,0,0,0,0,0,0,0,0,0,0,0,0,0,0,0,0,0,0,0,0,0,0,0,0,0,86.9
8317,GP02-290628,USPatentAsahiGlass(J),2009,A0110963,Glass,AlkaliSilicate,Alumino-Silicate,,,,,,Substrate,MagneticMemoryDisk,,,,Ex.2,,63.7,0,13,0,0,0,11.2,6.5,3,0,0,0,0,0,0,0,0,0,0,0,0,0,0,0,0,0,0,0,0,0,1,0,0,1.6,0,0,0,0,0,0,0,0,0,0,0,0,0,0,0,0,0,0,0,0,0,0,0,0,0,0,0,0,83.5
2302,GP20-117172,JapanesePatentSchottGlassTech.(US),1991,A075235,Glass,Phosphate,,,Doped(Stuffed),,,,Laser,,,,,,,3.57,0,6.2,0,0,0,58.87,0,0,0,0,0,0,0,0,0,0,0,0,0,0,0,0.04,0,0,0.08,0.36,0,0,0,0,0,0,0,0,0,30.88,0,0,0,0,0,0,0,0,0,0,0,0,0,0,0,0,0,0,0,0,0,0,0,0,0,67
427,GJ03-008318,GlassScienceandTechnology,1978,v.051p.0008,Glass,Alkaline-earthSilicate,,,,,,,,,,,,,,70.5,0,0,0,19.5,0,0,10,0,0,0,0,0,0,0,0,0,0,0,0,0,0,0,0,0,0,0,0,0,0,0,0,0,0,0,0,0,0,0,0,0,0,0,0,0,0,0,0,0,0,0,0,0,0,0,0,0,0,0,0,0,0,76.2
4973,XP03-212867,JapanesePatentKonicaMinolta(J),2001,A287962,Glass-Ceramics,Alkaline-earthSilicate,Alumino-Silicate,OtherSilicate,GlassCeramics,,,,MagneticMemoryDisk,,,,,crystal:(MgAl)SiO3,,35.05,0,12.07,36.64,0,0,12.82,0,0,0,0,0,0,0,0,0,0,0,0,0,0,0,0,0,0,0,0,0,0,0,3.42,0,0,0,0,0,0,0,0,0,0,0,0,0,0,0,0,0,0,0,0,0,0,0,0,0,0,0,0,0,0,0,152.3
702,GB06-025726,HandbookofGlassData,1987,v.00Cp.0450,Glass,Alumino-Silicate,AlkaliSilicate,,,,,,,,,,,,,65,0,20,0,0,0,15,0,0,0,0,0,0,0,0,0,0,0,0,0,0,0,0,0,0,0,0,0,0,0,0,0,0,0,0,0,0,0,0,0,0,0,0,0,0,0,0,0,0,0,0,0,0,0,0,0,0,0,0,0,0,0,87.5
4059,GJ03-209931,J.Non-CrystallineSolids,2001,v.290p.0180,Glass,Alkaline-earthSilicate,Alumino-Silicate,,,,,,MagneticMemoryDisk,,,,,,,45,0,8,25,0,0,5,0,0,0,0,0,0,0,0,0,0,0,0,0,0,0,0,10,0,0,0,0,0,0,7,0,0,0,0,0,0,0,0,0,0,0,0,0,0,0,0,0,0,0,0,0,0,0,0,0,0,0,0,0,0,0,127.2
4578,GP02-211962,JapanesePatentAsahiGlass(J),2001,A172043,Glass,AlkaliSilicate,Alkaline-earthSilicate,,,,,,Substrate,MagneticMemoryDisk,,,,,,70.5,0,3.5,6.5,3.5,0,6,2,4,0,0,0,0,0,0,0,0,0,0,0,0,0,0,2,0,0,0,0,0,0,1.5,0,0,0.5,0,0,0,0,0,0,0,0,0,0,0,0,0,0,0,0,0,0,0,0,0,0,0,0,0,0,0,0,84
4807,XP03-212701,JapanesePatentKonicaMinolta(J),2001,A287945,Glass-Ceramics,Alkaline-earthSilicate,OtherSilicate,Alumino-Silicate,GlassCeramics,,,,MagneticMemoryDisk,,,,,crystal:(MgAl)SiO3,,45.53,0,10.02,23.86,0,0,7.04,0,0,0,0,0,0,0,0,0,0,0,0,0,0,0,0,0,0,0,0,0,0,0,13.55,0,0,0,0,0,0,0,0,0,0,0,0,0,0,0,0,0,0,0,0,0,0,0,0,0,0,0,0,0,0,0,134.6
1843,GB05-089167,TechnicalGlasses,1961,v.001p.0388,Glass,Boro-Silicate,AlkaliSilicate,,,,,,,,,,,low-lossglass,,74.07,22.32,0.55,0,0.33,0,0.41,1.51,0.79,0,0,0,0,0,0,0,0,0,0,0,0,0,0,0,0,0,0,0,0,0,0,0,0,0,0,0,0,0,0,0,0,0,0,0,0,0,0,0,0,0,0,0,0,0,0,0,0,0,0,0,0,0,47.04
9724,GP20-312949,USPatentSchottGlassTech.(US),2013,A8486850,Glass,Phosphate,,,,,,,Laser,,,,,Ex.5,,5,5,10.83,0,0,0,8.78,0,0,0,0,0,0,0,0,0,0,0,0,0,0,0,0.12,0,0,8,1,0,0,0,0,0,0,0,0,0,61.27,0,0,0,0,0,0,0,0,0,0,0,0,0,0,0,0,0,0,0,0,0,0,0,0,0,66.1
7752,XP03-278382,JapanesePatentHoyaCorp.(J),2007,A091500,Glass-Ceramics,Alkaline-earthSilicate,Alumino-Silicate,,,,,,Substrate,MagneticMemoryDisk,,,758C4hr+1000C4hr,Ex.6Crystalothers:titanate,,46,0,10.5,30,0,0,0,0,0,0,0,0,0,0,0,0,1,0,0,0,0,0,0,0.5,0,0,0,0,0,0,10,0,0,2,0,0,0,0,0,0,0,0,0,0,0,0,0,0,0,0,0,0,0,0,0,0,0,0,0,0,0,0,152
7179,GP05-264608,JapanesePatentHoyaCorp.(J),2005,A037651,Glass,Boro-Silicate,,,,,,,OpticalUse,Lens&Prism,,,,Ex.2,,69.98,15,1,0,3,0,1,6,0,0,0,0,0,0,0,4,0,0,0,0,0,0,0,0,0.02,0,0,0,0,0,0,0,0,0,0,0,0,0,0,0,0,0,0,0,0,0,0,0,0,0,0,0,0,0,0,0,0,0,0,0,0,0,70
4286,XP03-210935,JapanesePatentKonicaMinolta(J),2001,A026444,Glass-Ceramics,Alkaline-earthSilicate,Alumino-Silicate,,,,,,MagneticMemoryDisk,,,,,Crystal:Magnesium-Aluminosilicate,,44.9,0,13.38,35.99,0,0,5.44,0,0,0,0,0,0,0,0,0,0,0,0,0,0,0,0,0,0,0,0,0,0,0,0,0,0,0,0,0,0,0.29,0,0,0,0,0,0,0,0,0,0,0,0,0,0,0,0,0,0,0,0,0,0,0,0,103.6
8231,GP05-289668,JapanesePatentAsahiGlass(J),2009,A102222,Glass,Boro-Silicate,,,NonLead,,,,PlasmaDisplay,SolderGlassSealingGlass,Substrate,,,Ex.20,,45,42.5,0,0,0,0,0,3,6,0,0,0,0,0,0,0,0,0,0,0,0,0,0,0,0,0,0,0,0,0,0,0,0,3.5,0,0,0,0,0,0,0,0,0,0,0,0,0,0,0,0,0,0,0,0,0,0,0,0,0,0,0,0,49
6197,XP03-227835,USPatentHoyaCorp.(J),2003,A6569792,Glass-Ceramics,Alkaline-earthSilicate,Alumino-Silicate,,GlassCeramics,,,,Substrate,MagneticMemoryDisk,,,,Ex.1-5Heattreatment:810C4h+1000C4hCrystal:Mg-Al-titanatequartzsolidsolution,,51.38,0,11.5,29.1,0,0,0,0,0,0,0,0,0,0,0,0,0,0,0,0,0,0,0,0.68,0,0,0,0,0,0,7.34,0,0,0,0,0,0,0,0,0,0,0,0,0,0,0,0,0,0,0,0,0,0,0,0,0,0,0,0,0,0,0,137.4
9246,GJ02-306643,J.Non-CrystallineSolids,2012,v.358p.000652,Glass,AlkaliSilicate,,,,,,,,,,,,,,70,0,0,0,0,0,0,30,0,0,0,0,0,0,0,0,0,0,0,0,0,0,0,0,0,0,0,0,0,0,0,0,0,0,0,0,0,0,0,0,0,0,0,0,0,0,0,0,0,0,0,0,0,0,0,0,0,0,0,0,0,0,60.53
5077,XP03-213086,JapanesePatentHoyaCorp.(J),2001,A325718,Glass-Ceramics,Alkaline-earthSilicate,Alumino-Silicate,OtherSilicate,GlassCeramics,,,,Substrate,MagneticMemoryDisk,,,,Crystal:Titanate,,47,0,10.5,30,0,0,0,0,0,0,0,0,0,0,0,0,0,0,0,0,0,0,0,0.5,0,0,0,0,0,0,10,0,0,2,0,0,0,0,0,0,0,0,0,0,0,0,0,0,0,0,0,0,0,0,0,0,0,0,0,0,0,0,150.5
4366,XP03-211015,JapanesePatentKonicaMinolta(J),2001,A026452,Glass-Ceramics,Alkaline-earthSilicate,Alumino-Silicate,,,,,,MagneticMemoryDisk,,,,,Crystal:Magnesium-Aluminosilicate,,52.95,0,10.57,35.08,0,0,0,0,0,0,0,0,0,0,0,0,0,0,0,0,0,0,0,0,0,0,0,0,0,0,1.11,0,0,0,0,0,0,0.29,0,0,0,0,0,0,0,0,0,0,0,0,0,0,0,0,0,0,0,0,0,0,0,0,104.4
669,GB02-025693,HandbookofGlassData,1987,v.00Cp.0445,Glass,AlkaliSilicate,Boro-Silicate,,,,,,,,,,,,,50.1,21.8,0,0,0,0,0,28.1,0,0,0,0,0,0,0,0,0,0,0,0,0,0,0,0,0,0,0,0,0,0,0,0,0,0,0,0,0,0,0,0,0,0,0,0,0,0,0,0,0,0,0,0,0,0,0,0,0,0,0,0,0,0,72.52
954,GJ03-039687,PhysicsandChemistryofGlasses,1987,v.028p.0164,Glass,Alkaline-earthSilicate,,,,,,,,,,,,,,59.66,0,0,0,18.36,0,0,13.77,0,0,0,0,0,0,0,0,0,0,0,0,0,0,0,0,0,0,0,0,0,0,8.21,0,0,0,0,0,0,0,0,0,0,0,0,0,0,0,0,0,0,0,0,0,0,0,0,0,0,0,0,0,0,0,87.1
98,GJ06-005817,J.AmericanCeramicSoc.,1978,v.061p.0248,Glass,Alumino-Silicate,,,,,,,,,,,,3Tables4Figures,,55,0,22.7,0,0,0,0,0,0,0,0,0,0,0,0,0,0,0,0,0,0,0,0,11.15,0,11.15,0,0,0,0,0,0,0,0,0,0,0,0,0,0,0,0,0,0,0,0,0,0,0,0,0,0,0,0,0,0,0,0,0,0,0,0,105.6
2943,GJ05-171616,J.MaterialsScience,1997,v.032p.5851,Glass,Boro-Silicate,,,,,,,RadioActiveWasteSolidi,WasteDisposal,,,,SON68,,56.72,15.07,3.6,0,5.42,0,4.98,11.92,0,0,0,0,0,0,0,2.29,0,0,0,0,0,0,0,0,0,0,0,0,0,0,0,0,0,0,0,0,0,0,0,0,0,0,0,0,0,0,0,0,0,0,0,0,0,0,0,0,0,0,0,0,0,0,84
2881,GC01-167708,TosohQuartz(J),1998,NSG-QUARTZ-N,Glass,Silica,,,Block,Tube,Rod,,ElectronicsElectrical,LaboratoryWare,,,,,,99.93,0,0,0,0,0,0,0,0,0,0,0,0,0,0,0,0,0,0,0,0,0,0,0,0,0,0,0,0,0,0,0,0,0,0,0,0,0,0,0,0,0,0,0,0,0,0,0,0,0,0,0,0,0,0,0,0,0,0,0,0,0,70
10428,GP03-352402,USPatentAsahiGlass(J),2013,A0274086,Glass,Alkaline-earthSilicate,Alumino-Silicate,,Melting,SheetGlass,,,Substrate,SubstrateforDisplay,SolarCell,SubstrateforPhotolithographyMask,,ex.10,,67.1,0,13.5,9.8,5.3,0,0,0,0,0,0,0,0,0,0,0,4.3,0,0,0,0,0,0,0,0,0,0,0,0,0,0,0,0,0,0,0,0,0,0,0,0,0,0,0,0,0,0,0,0,0,0,0,0,0,0,0,0,0,0,0,0,0,89.3
490,GI06-016184,Proc.ICG,1980,v.012p.0661,Glass,Alumino-Silicate,,,Melting,,,,,,,,,In2NNaOHsolutionat95C,,58,0,24.4,0,0,0,0,0,0,0,0,0,0,0,0,0,0,0,0,0,0,0,0,17.6,0,0,0,0,0,0,0,0,0,0,0,0,0,0,0,0,0,0,0,0,0,0,0,0,0,0,0,0,0,0,0,0,0,0,0,0,0,0,94.9
9708,GP03-312522,JapanesePatentNipponElectricGlass(J),2013,A173670,Glass,Alkaline-earthSilicate,Alumino-Silicate,,NonAlkali,,,,LiquidCrystalDisplay,Substrate,,,,Ex.2,,67.29,9.02,10.16,0,9.18,0,0,0,0,0,0,0,0,0,0,0,4.13,0,0,0,0,0,0,0,0,0,0,0,0,0,0,0,0,0,0,0.22,0,0,0,0,0,0,0,0,0,0,0,0,0,0,0,0,0,0,0,0,0,0,0,0,0,0,72
1826,GB06-088958,TechnicalGlasses,1961,v.001p.0273,Glass,Alumino-Silicate,Boro-Silicate,Alkaline-earthSilicate,,,,,LaboratoryWare,,,,,Thermometerglass2950(3),,56.23,9.15,13.13,15.81,5.68,0,0,0,0,0,0,0,0,0,0,0,0,0,0,0,0,0,0,0,0,0,0,0,0,0,0,0,0,0,0,0,0,0,0,0,0,0,0,0,0,0,0,0,0,0,0,0,0,0,0,0,0,0,0,0,0,0,88.69
3460,XP03-190424,EuropeanPatentHoyaCorp.(J),1999,A0941973,Glass-Ceramics,Alkaline-earthSilicate,Alumino-Silicate,,,,,,,,,,,,,47,0,12.5,26.5,0,0,0,0,0,0,0,0,0,0,0,2.5,0,0,0,0,0,0,0,2,0,0,0,0,0,0,9.5,0,0,0,0,0,0,0,0,0,0,0,0,0,0,0,0,0,0,0,0,0,0,0,0,0,0,0,0,0,0,0,155.5
9814,GP05-313459,EuropeanPatentPPGIndustries(US),2013,A2616399,Glass,Boro-Silicate,Alkaline-earthSilicate,Alumino-Silicate,Fiber,,,,Fiber,,,,,Ex.9,,60.69,9.45,7.06,18.36,1.14,0,1,0.49,0.5,0,0,0,0,0,0,0,0,0,0,0,0,0.15,0,0,0,0,0,0,0,0,0.15,0,0,0,0,0,0,0,0,0,0,0,0,0,0,0,0,0,0,0,0,0,0,0,0,0,0,0,1.01,0,0,0,90.5
7289,GP06-266139,USPatent,2005,A0101469,Glass,Alumino-Silicate,Alkaline-earthSilicate,,NonAlkali,,,,SolarCell,Display,Substrate,,,U.Peuchertatal.Ex.A3,,63.66,2.65,11.12,16.81,5.6,0,0,0,0,0,0,0,0,0,0,0,0,0,0,0,0,0,0,0,0,0,0,0,0,0,0,0,0,0,0,0.16,0,0,0,0,0,0,0,0,0,0,0,0,0,0,0,0,0,0,0,0,0,0,0,0,0,0,91
5769,GP02-224322,USPatentNipponSheetGlass(J),2002,A6399527,Glass,AlkaliSilicate,Alkaline-earthSilicate,,,,,,Substrate,MagneticMemoryDisk,,,,,,47.8,0,4,13.2,2,0,15.9,3.9,0,0,0,0,0,0,0,0,6.8,0,0,0,0,0,0,0,0,0,0,0,0,0,4.5,0,0,1.9,0,0,0,0,0,0,0,0,0,0,0,0,0,0,0,0,0,0,0,0,0,0,0,0,0,0,0,0,105
5750,GP03-224246,USPatentAsahiGlass(J),2002,A6387510,Glass,Alkaline-earthSilicate,AlkaliSilicate,,,,,,Substrate,MagneticMemoryDisk,,,,,,66,0,5,5.5,5.5,0,6.5,0.5,0.3,0,0,0,0,0,0,0,4.2,0,0,0,0,0,0,2,0,0,0,0,0,0,3.5,0,0,1,0,0,0,0,0,0,0,0,0,0,0,0,0,0,0,0,0,0,0,0,0,0,0,0,0,0,0,0,93
6371,GJ03-244863,Contrib.Mineral.Petrol.,2001,v.141p.0297,Glass,Alkaline-earthSilicate,Alumino-Silicate,,,,,,,,,,,,,49.35,0,8.39,16.75,25.51,0,0,0,0,0,0,0,0,0,0,0,0,0,0,0,0,0,0,0,0,0,0,0,0,0,0,0,0,0,0,0,0,0,0,0,0,0,0,0,0,0,0,0,0,0,0,0,0,0,0,0,0,0,0,0,0,0,101
8107,GP06-287367,JapanesePatentSaint-Gobain(FR),2008,A542164,Glass,Alumino-Silicate,Boro-Silicate,,,,,,PlasmaDisplay,LiquidCrystalDisplay,Substrate,,,Ex.2,,69.34,9.1,10.44,0.16,9.9,0,0,0,0,0,0,0,0,0,0,0,0,0,0,0,0,0,0,0,0,0,0,0,0,0,1.06,0,0,0,0,0,0,0,0,0,0,0,0,0,0,0,0,0,0,0,0,0,0,0,0,0,0,0,0,0,0,0,71.9
3906,GP06-205887,JapanesePatentIshizukaGlass(J),2000,A322731,Glass,Alumino-Silicate,,,,,,,MagneticMemoryDisk,,,,,,,62.6,4.29,11.71,7.41,0,0,13.99,0,0,0,0,0,0,0,0,0,0,0,0,0,0,0,0,0,0,0,0,0,0,0,0,0,0,0,0,0,0,0,0,0,0,0,0,0,0,0,0,0,0,0,0,0,0,0,0,0,0,0,0,0,0,0,98.88
6872,XP03-256570,USPatentHoyaCorp.(J),2004,A0018929,Glass-Ceramics,Alkaline-earthSilicate,Alumino-Silicate,,,,,,Substrate,MagneticMemoryDisk,,,,Ex.10Heattreatment:Tg+284h+1000C4hCrystalothers:Titanate,,49,0,10.5,29.5,0,0,0,0,0,0,0,0,0,0,0,0,0,0,0,0,0,0,0,1,0,0,0,0,0,0,10,0,0,0,0,0,0,0,0,0,0,0,0,0,0,0,0,0,0,0,0,0,0,0,0,0,0,0,0,0,0,0,149.1
952,GJ03-039685,PhysicsandChemistryofGlasses,1987,v.028p.0164,Glass,Alkaline-earthSilicate,,,,,,,,,,,,,,64.04,0,0,0,19.71,0,0,14.78,0,0,0,0,0,0,0,0,0,0,0,0,0,0,0,0,0,0,0,0,0,0,1.47,0,0,0,0,0,0,0,0,0,0,0,0,0,0,0,0,0,0,0,0,0,0,0,0,0,0,0,0,0,0,0,81.6
7152,XP03-262404,USPatentHoyaCorp.(J),2004,A0241455,Glass-Ceramics,Alkaline-earthSilicate,Alumino-Silicate,,GlassCeramics,,,,OpticalMemory,Magneto-OpticalMemory,Substrate,MagneticMemoryDisk,,Ex.1-2Heattreatment:810C4h;1000C4h,,50.25,0,10.51,31.58,0,0,0,0,0,0,0,0,0,0,0,0,0,0,0,0,0,0,0,0.54,0,0,0,0,0,0,7.12,0,0,0,0,0,0,0,0,0,0,0,0,0,0,0,0,0,0,0,0,0,0,0,0,0,0,0,0,0,0,0,131.9
9278,GP06-307192,JapanesePatentAsahiGlass(J),2012,A020892,Glass,Alumino-Silicate,Zinc-Silicate,Boro-Silicate,,,,,Substrate,Window,,,,Ex.3,,65.4,5.57,9.83,6.9,3.11,0,0,2.92,0,0,0,0,0,0,0,6.27,0,0,0,0,0,0,0,0,0,0,0,0,0,0,0,0,0,0,0,0,0,0,0,0,0,0,0,0,0,0,0,0,0,0,0,0,0,0,0,0,0,0,0,0,0,0,81
5051,XP07-212945,JapanesePatentKonicaMinolta(J),2001,A287969,Glass-Ceramics,Zinc-Silicate,Alumino-Silicate,AlkaliSilicate,GlassCeramics,,,,MagneticMemoryDisk,,,,,crystal:Zn2Ti3O8Zn2TiO4Zn2SiO4,,71.33,0,3.09,4.69,0,0,4.22,0,2.68,0,0,0,0,0,0,11.62,0,0,0,0,0,0,0,0,0,0,0,0,0,0,2.37,0,0,0,0,0,0,0,0,0,0,0,0,0,0,0,0,0,0,0,0,0,0,0,0,0,0,0,0,0,0,0,103
8925,GP02-300956,JapanesePatentAsahiGlass(J),2011,A026186,Glass,AlkaliSilicate,Alumino-Silicate,,,,,,Substrate,MagneticMemoryDisk,,,,Ex.2,,65.67,0,8.5,0,0,0,12.39,10.9,0,0,0,0,0,0,0,0,0,0,0,0,0,0,0,0,0,0,0,0,0,0,0,0,0,2.5,0,0,0,0,0,0,0,0,0,0,0,0,0,0,0,0,0,0,0,0,0,0,0,0,0,0,0,0,84
10414,GP03-352318,USPatentOthers,2013,A0244858,Glass,Alkaline-earthSilicate,Alumino-Silicate,,Melting,Fiber,,,PlasticsFRP,,,,,ex.1,,61.6,0,9.21,11.06,16.31,0,0.41,0.65,0.06,0,0,0,0,0,0,0,0,0,0,0,0,0.12,0,0,0,0,0,0,0,0,0.55,0,0,0,0,0,0,0,0,0,0,0,0,0,0,0,0,0,0,0,0,0,0,0,0,0,0,0,0.03,0,0,0,86.53
467,GB03-014484,HandbookofGlassData,1987,v.00Cp.0913,Glass,Alkaline-earthSilicate,OtherSilicate,,,,,,,,,,,,,15,0,0,0,42.5,0,0,0,0,0,0,0,0,0,0,0,0,0,0,0,0,0,0,0,0,0,0,0,0,0,0,0,0,0,0,0,42.5,0,0,0,0,0,0,0,0,0,0,0,0,0,0,0,0,0,0,0,0,0,0,0,0,0,56.52
10168,GP03-316989,EuropeanPatentNittoBoseki(J),2014,A2789442,Glass,Alkaline-earthSilicate,Alumino-Silicate,,Fiber,,,,Composite,Fiber,,,,Ex.4,,62.06,0,11.32,19.44,7.04,0,0,0.1,0,0,0,0,0,0,0,0,0,0,0,0,0,0.04,0,0,0,0,0,0,0,0,0,0,0,0,0,0,0,0,0,0,0,0,0,0,0,0,0,0,0,0,0,0,0,0,0,0,0,0,0,0,0,0,86
10223,GP06-350602,JapanesePatentAsahiGlass(J),2012,A232882,Glass,Alumino-Silicate,AlkaliSilicate,,Melting,,,,ChemicalStrengthen,SolarCell,Airplane,,,ex.42,,64,0,11.3,11,0,0,10,3.2,0,0,0,0,0,0,0,0,0,0,0,0,0,0,0,0,0,0,0,0,0,0,0,0,0,0.5,0,0,0,0,0,0,0,0,0,0,0,0,0,0,0,0,0,0,0,0,0,0,0,0,0,0,0,0,88
