Repository: hori1537/rexrexxion-about-SP

File: input_csv/inputcsv_SiO2_0.01-100.00_youngsmodulus.csv (part 21 of 53)
No.,GlassNo.,DataSource,Year,DataSourceNumber,State,GlassSystem1,GlassSystem2,GlassSystem3,Appearance1,Appearance2,Appearance3,Appearance4,Usage1,Usage2,Usage3,Usage4,ThermalTreatment,Note,GlassNo.(Structure),SiO2,B2O3,Al2O3,MgO,CaO,BaO,Li2O,Na2O,K2O,Ag2O,MnO,FeO,CoO,NiO,CuO,ZnO,SrO,CdO,PbO,SnO,Cr2O3,Fe2O3,As2O3,Y2O3,Sb2O3,La2O3,Nd2O3,Gd2O3,Bi2O3,Co3O4,TiO2,MnO2,GeO2,ZrO2,CeO2,SnO2,P2O5,Ta2O5,Nb2O3,SO3,MoO3,WO3,H2O,LiF,NaF,KF,MgF2,CaF2,SrF2,BaF2,ZnF2,PbF2,YF3,AlF3,LaF3,GdF3,YbF3,ErF3,F,Cl,Br,Ag,Young'sModulusatRT(GPa)
1642,GB05-078301,HandbookofGlassData,1983,v.00Ap.0566,Glass,Boro-Silicate,,,,,,,,,,,,,,35,65,0,0,0,0,0,0,0,0,0,0,0,0,0,0,0,0,0,0,0,0,0,0,0,0,0,0,0,0,0,0,0,0,0,0,0,0,0,0,0,0,0,0,0,0,0,0,0,0,0,0,0,0,0,0,0,0,0,0,0,0,22.54
4274,XP06-210923,JapanesePatentKonicaMinolta(J),2001,A026443,Glass-Ceramics,Alumino-Silicate,Alkaline-earthSilicate,,,,,,MagneticMemoryDisk,,,,,Crystal:Magnesium-Aluminosilicate,,53.61,0.43,13.18,32.44,0,0,0,0,0,0,0,0,0,0,0,0,0,0,0,0,0,0,0,0,0,0,0,0,0,0,0,0,0,0,0,0,0,0.34,0,0,0,0,0,0,0,0,0,0,0,0,0,0,0,0,0,0,0,0,0,0,0,0,95.87
9662,GJ02-312110,J.AmericanCeramicSoc.,2013,v.096p.001436,Glass,AlkaliSilicate,Alkaline-earthSilicate,Alumino-Silicate,,,,,,,,,Annealedattheirrespectiveannealingtemp.for2hr.,,,65.33,0,10.72,7.95,0.09,0,0,15.74,0,0,0,0,0,0,0,0,0,0,0,0,0,0,0,0,0,0,0,0,0,0,0,0,0,0,0,0.16,0,0,0,0,0,0,0,0,0,0,0,0,0,0,0,0,0,0,0,0,0,0,0,0,0,0,74.7
3302,GP03-188086,JapanesePatentHoyaCorp.(J),1999,A116267,Glass,Alkaline-earthSilicate,Alumino-Silicate,,,,,,Substrate,MagneticMemoryDisk,,,,,,31.81,0,22.73,13.64,18.18,0,0,0,0,0,0,0,0,0,0,0,0,0,0,0,0,0,0,4.55,0,0,0,0,0,0,9.09,0,0,0,0,0,0,0,0,0,0,0,0,0,0,0,0,0,0,0,0,0,0,0,0,0,0,0,0,0,0,0,122.5
4343,XP06-210992,JapanesePatentKonicaMinolta(J),2001,A026450,Glass-Ceramics,Alumino-Silicate,Alkaline-earthSilicate,,,,,,MagneticMemoryDisk,,,,,Crystal:Magnesium-Aluminosilicate,,45.63,0,12.86,36.38,0,0,0,0,0,0,0,0,0,0,0,0,0,0,0,0,0,0,0,0,0,0,0,0,0,0,4.63,0,0,0,0,0,0.5,0,0,0,0,0,0,0,0,0,0,0,0,0,0,0,0,0,0,0,0,0,0,0,0,0,103.2
2546,GJ35-144387,GlassPhysics&Chemistry,1992,v.018p.0159,Glass,Germanate,,,,,,,,,,,,,,6.25,0,0,0,0,0,0,6.25,0,0,0,0,0,0,0,0,0,0,0,0,0,0,0,0,43.17,0,0,0,0,0,0,0,44.33,0,0,0,0,0,0,0,0,0,0,0,0,0,0,0,0,0,0,0,0,0,0,0,0,0,0,0,0,0,39
8473,GP03-293824,USPatentAsahiGlass(J),2009,A0176640,Glass,Alkaline-earthSilicate,Alumino-Silicate,,NonAlkali,,,,Substrate,LiquidCrystalDisplay,,,,Ex.7,,64,7.5,10.8,7.5,7.7,0,0,0,0,0,0,0,0,0,0,0,2.5,0,0,0,0,0,0,0,0,0,0,0,0,0,0,0,0,0,0,0,0,0,0,0,0,0,0,0,0,0,0,0,0,0,0,0,0,0,0,0,0,0,0,0,0,0,80
8986,GP06-301693,JapanesePatentNipponElectricGlass(J),2011,A105555,Glass,Alumino-Silicate,Alkaline-earthSilicate,,PowderFrit,,,,Filler,ElectricCircuitCircuitBoard,,,,Ex.15,,66.87,2.49,11.24,17.66,0.55,0,0,0.1,0.07,0,0,0,0,0,0,0,0,0,0,0,0,0.08,0,0,0,0,0,0,0,0,0.78,0,0,0.05,0.11,0,0,0,0,0,0,0,0,0,0,0,0,0,0,0,0,0,0,0,0,0,0,0,0,0,0,0,90.8
6860,GP02-256468,USPatentNipponSheetGlass(J),2004,A6753280,Glass,AlkaliSilicate,Alkaline-earthSilicate,,,,,,IRAbsorbingMaterial,UVAbsorbingMaterial,VehicleWindow,,,Ex.8,,70.61,0,0.79,5.44,8.22,0,2,11.85,0.48,0,0,0,0.02,0.08,0,0,0,0,0,0,0,0.49,0,0,0,0,0,0,0,0,0.02,0,0,0,0,0,0,0,0,0,0,0,0,0,0,0,0,0,0,0,0,0,0,0,0,0,0,0,0,0,0,0,76.3
4416,XP06-211065,JapanesePatentKonicaMinolta(J),2001,A026457,Glass-Ceramics,Alumino-Silicate,Alkaline-earthSilicate,,GlassCeramics,,,,MagneticMemoryDisk,,,,,Crystal:Magnesium-Aluminosilicate,,57.43,0,19.2,20.58,0,0,0,0,0,0,0,0,0,0,0,0,0,0,0,0,0,0,0,0.53,0,0,0,0,0,0,0,0,0,2.26,0,0,0,0,0,0,0,0,0,0,0,0,0,0,0,0,0,0,0,0,0,0,0,0,0,0,0,0,119.2
4903,XP06-212797,JapanesePatentKonicaMinolta(J),2001,A287955,Glass-Ceramics,Alumino-Silicate,Alkaline-earthSilicate,OtherSilicate,GlassCeramics,,,,MagneticMemoryDisk,,,,,crystal:(MgAl)SiO3,,42.16,0,11.51,24.52,2.2,0,4.14,0,0,0,0,0,0,0,0,0,0,0,0,0,0,0,0,0,0,0,0,0,0,0,15.47,0,0,0,0,0,0,0,0,0,0,0,0,0,0,0,0,0,0,0,0,0,0,0,0,0,0,0,0,0,0,0,139.7
8590,GP02-296209,JapanesePatentSaint-Gobain(FR),2010,A507557,Glass,AlkaliSilicate,Alkaline-earthSilicate,,Fiber,,,,Composite,Fiber,,,,Ex.4,,69.57,0,0,0,5.72,0,2.01,9.84,3.92,0,0,0,0,0,0,0,0,0,0,0,0,0,0,0,0,0,0,0,0,0,0,0,0,8.94,0,0,0,0,0,0,0,0,0,0,0,0,0,0,0,0,0,0,0,0,0,0,0,0,0,0,0,0,86.8
5978,XP02-225505,USPatent,2002,A0115550,Glass-Ceramics,AlkaliSilicate,Zinc-Silicate,,,,,,Substrate,MagneticMemoryDisk,,,,H.Kawaietal.(JP)Nucleating:550C5hNucleousgrowing:700C3hCrystal:LZS,,67.89,0,3.02,1.53,0,0,15.24,0,1.77,0,0,0,0,0,0,5.44,1.07,0,0,0,0,0,0,0.33,0.11,0,0,0,0,0,0.77,0,0,1.7,0,0,1.13,0,0,0,0,0,0,0,0,0,0,0,0,0,0,0,0,0,0,0,0,0,0,0,0,0,78.3
8857,GP02-299625,USPatentOharaInc.(J),2010,A0215993,Glass,AlkaliSilicate,,,,,,,Substrate,MagneticMemoryDisk,,,,Ex.8,,63.93,0.9,4.89,3.09,1.11,0,10.44,6.04,0.66,0,0,0,0,0,0,0,0,0,0,0,0,0,0,0,0,0,0,0,0,0,5.46,0,0,2.02,0.14,0,1.32,0,0,0,0,0,0,0,0,0,0,0,0,0,0,0,0,0,0,0,0,0,0,0,0,0,86.5
3018,GJ02-176273,GlassPhysics&Chemistry,1998,v.024p.0525,Glass,AlkaliSilicate,Alkaline-earthSilicate,,,,,,,,,,,D.S.Sanditov,,58.82,0,0,0,0,0,0,11.76,0,0,0,0,0,0,0,0,29.41,0,0,0,0,0,0,0,0,0,0,0,0,0,0,0,0,0,0,0,0,0,0,0,0,0,0,0,0,0,0,0,0,0,0,0,0,0,0,0,0,0,0,0,0,0,75.46
3791,XP03-205120,JapanesePatentHoyaCorp.(J),2000,A169186,Glass-Ceramics,Alkaline-earthSilicate,,,GlassCeramics,,,,MagneticMemoryDisk,,,,,,,52,0,2,36.5,0,0,2.5,0,0,0,0,0,0,0,0,0,0,0,0,0,0,0,0,1,0,0,0,0,0,0,0,0,0,6,0,0,0,0,0,0,0,0,0,0,0,0,0,0,0,0,0,0,0,0,0,0,0,0,0,0,0,0,145
6845,XP02-256245,USPatentOharaInc.(J),2004,A6677259,Glass-Ceramics,AlkaliSilicate,Alumino-Silicate,,GlassCeramics,,,,ColorFilter,,,,,Ex.1,,72.99,0,3.95,1.14,0,0,19.04,0,0.61,0,0,0,0,0,0,0.35,0,0,0,0,0,0,0,0,0.04,0,0,0,0,0,0,0,0,1.07,0,0,0.81,0,0,0,0,0,0,0,0,0,0,0,0,0,0,0,0,0,0,0,0,0,0,0,0,0,98
6419,GJ02-251547,J.MaterialsScience,2003,v.038p.1063,Glass,AlkaliSilicate,Alkaline-earthSilicate,,,,,,,,,,,Glasspolymermulti-layercomposite.,,68.83,0,1.4,6.95,8.06,0,0,13.78,0.94,0,0,0,0,0,0,0,0,0,0,0,0,0.04,0,0,0,0,0,0,0,0,0,0,0,0,0,0,0,0,0,0,0,0,0,0,0,0,0,0,0,0,0,0,0,0,0,0,0,0,0,0,0,0,73.86
346,GB05-006679,HandbookofGlassProperties,1986,v.001p.0328,Glass,Boro-Silicate,AlkaliSilicate,,,,,,,,,,,,,55.56,27.78,0,0,0,0,0,16.67,0,0,0,0,0,0,0,0,0,0,0,0,0,0,0,0,0,0,0,0,0,0,0,0,0,0,0,0,0,0,0,0,0,0,0,0,0,0,0,0,0,0,0,0,0,0,0,0,0,0,0,0,0,0,73.7
6698,XP03-253709,USPatentKonicaMinolta(J),2003,A6645890,Glass-Ceramics,Alkaline-earthSilicate,Alumino-Silicate,,,,,,Substrate,MagneticMemoryDisk,,,,Heattreatment:660C5h+700C5hCrystalothers:ClinoenstatiteMg-Al-silicateEx.6,,49.28,0,11.74,22.04,0,0,9.52,0,0,0,0,0,0,0,0,0,0,0,0,0,0,0,0,0,0,0,0,0,0,0,7.42,0,0,0,0,0,0,0,0,0,0,0,0,0,0,0,0,0,0,0,0,0,0,0,0,0,0,0,0,0,0,0,141
8545,GJ09-294656,J.Non-CrystallineSolids,2009,v.355p.2622,Glass,OtherSilicate,Phosphate,Alumino-Silicate,,,,,,,,,,,,23.88,0,11.79,0,0,0,0,0,0,0,0,0,0,0,0,0,0,0,0,0,0,0,0,0,0,0,0,0,0,0,0,0,0,0,13.99,0,50.34,0,0,0,0,0,0,0,0,0,0,0,0,0,0,0,0,0,0,0,0,0,0,0,0,0,87
4309,XP03-210958,JapanesePatentKonicaMinolta(J),2001,A026446,Glass-Ceramics,Alkaline-earthSilicate,Alumino-Silicate,,,,,,MagneticMemoryDisk,,,,,Crystal:Magnesium-Aluminosilicate,,42.87,0,9.74,36.61,0,0,10.78,0,0,0,0,0,0,0,0,0,0,0,0,0,0,0,0,0,0,0,0,0,0,0,0,0,0,0,0,0,0,0,0,0,0,0,0,0,0,0,0,0,0,0,0,0,0,0,0,0,0,0,0,0,0,0,106
1508,GB02-071312,HandbookofGlassData,1983,v.00Ap.0313,Glass,AlkaliSilicate,,,,,,,,,,,,NotStirredMelting,,75.6,0,0,0,0,0,0,24.4,0,0,0,0,0,0,0,0,0,0,0,0,0,0,0,0,0,0,0,0,0,0,0,0,0,0,0,0,0,0,0,0,0,0,0,0,0,0,0,0,0,0,0,0,0,0,0,0,0,0,0,0,0,0,58.34
10220,GP06-350599,JapanesePatentAsahiGlass(J),2012,A232882,Glass,Alumino-Silicate,AlkaliSilicate,,Melting,,,,ChemicalStrengthen,SolarCell,Airplane,,,ex.27,,70,0,6,2,2,0,16,2,0,0,0,0,0,0,0,0,0,0,0,0,0,0,0,0,0,0,0,0,0,0,0,0,0,2,0,0,0,0,0,0,0,0,0,0,0,0,0,0,0,0,0,0,0,0,0,0,0,0,0,0,0,0,86.4
2399,GB05-139128,HandbookofGlassData,1993,v.00Ep.0482,Glass,Boro-Silicate,AlkaliSilicate,,,,,,,,,,,,,72.5,14.3,0,0,0,0,0,13.2,0,0,0,0,0,0,0,0,0,0,0,0,0,0,0,0,0,0,0,0,0,0,0,0,0,0,0,0,0,0,0,0,0,0,0,0,0,0,0,0,0,0,0,0,0,0,0,0,0,0,0,0,0,0,79.8
3597,GI03-191730,NGF'sAdditionalNewData(J),2001,v.004p.0003,Glass,Alkaline-earthSilicate,Alumino-Silicate,Boro-Silicate,,,,,ElectronicsElectrical,Substrate,,,Annealing:at720Cfor1hr.,GlassName:C090Melting:inPt-Rhcrucibleat1500Cfor5hr.,,55.22,8.93,8.22,0,15.37,0,0,4.94,4.83,0,0,0,0,0,0,0,0,0,0,0,0,0,0.1,0,0,0,0,0,0,0,0,0,0,2.36,0,0,0,0,0,0,0,0,0,0,0,0,0,0,0,0,0,0,0,0,0,0,0,0,0,0,0,0,77.3
6889,XP06-256854,USPatentAsahiGlass(J),2004,A0116268,Glass-Ceramics,Alumino-Silicate,,,GlassCeramics,,,,Substrate,ColorFilter,,,,Ex.1Crystal:Na2K2Al4Si4O16,,50.6,0,22.2,0,0,0,0,9.7,9.7,0,0,0,0,0,0,0,0,0,0,0,0,0,0,0,0,0,0,0,0,0,6.8,0,0,1,0,0,0,0,0,0,0,0,0,0,0,0,0,0,0,0,0,0,0,0,0,0,0,0,0,0,0,0,90
4657,XP03-212551,JapanesePatentKonicaMinolta(J),2001,A287928,Glass-Ceramics,Alkaline-earthSilicate,Alumino-Silicate,,GlassCeramics,,,,MagneticMemoryDisk,,,,,crystal:(MgAl)SiO3,,40.64,0,9.69,33.89,0,0,4.86,0,0,0,0,0,0,0,0,0,0,0,0,0,0,0,0,0,0,0,0,0,0,0,10.92,0,0,0,0,0,0,0,0,0,0,0,0,0,0,0,0,0,0,0,0,0,0,0,0,0,0,0,0,0,0,0,140.1
9062,GP03-302745,USPatentHoyaCorp.(J),2011,A0123832,Glass,Alkaline-earthSilicate,AlkaliSilicate,,,,,,Substrate,MagneticMemoryDisk,,,,Ex.5,,64.8,0,0.4,7.5,13.6,0,0,1.1,7.8,0,0,0,0,0,0,0,0,0,0,0,0,0,0,0,0,0,0,0,0,0,0,0,0,4.8,0,0,0,0,0,0,0,0,0,0,0,0,0,0,0,0,0,0,0,0,0,0,0,0,0,0,0,0,84
3091,GP05-179718,USPatentSchottGlas(Jena)(DE),1997,A5599753,Glass,Boro-Silicate,,,,,,,,,,,,,,83.26,4.73,2.93,0,0.33,0,1.04,6.82,0,0,0,0,0,0,0,0,0,0,0,0,0,0,0,0,0,0,0,0,0,0,0,0,0,0.81,0,0,0,0,0,0,0,0,0,0,0,0,0,0,0,0,0,0,0,0,0,0,0,0,0,0,0,0,67
1451,GJ02-062807,J.AmericanCeramicSoc.,1984,v.067p.0270,Glass,AlkaliSilicate,,,Fiber,,,,,,,,,TherearetwoFigsofYoung'smoduli,,76.9,0,0,0,0,0,0,23.1,0,0,0,0,0,0,0,0,0,0,0,0,0,0,0,0,0,0,0,0,0,0,0,0,0,0,0,0,0,0,0,0,0,0,0,0,0,0,0,0,0,0,0,0,0,0,0,0,0,0,0,0,0,0,56.5
6467,GP06-252611,JapanesePatentCorningInc.(US),2003,A206157,Glass,Alumino-Silicate,,,,,,,Substrate,,,,,Ex.CXM,,84,0,10,0,0,0,0,0,0,0,0,0,0,0,0,0,0,0,0,0,0,0,0,0,0,5,0,0,0,0,0,0,0,0,0,0,0,1,0,0,0,0,0,0,0,0,0,0,0,0,0,0,0,0,0,0,0,0,0,0,0,0,83.5
4924,XP03-212818,JapanesePatentKonicaMinolta(J),2001,A287957,Glass-Ceramics,Alkaline-earthSilicate,Alumino-Silicate,OtherSilicate,GlassCeramics,,,,MagneticMemoryDisk,,,,,crystal:(MgAl)SiO3,,40.58,0,7.7,32.93,0,0,12.69,0,0,0,0,0,0,0,0,0,0,0,0,0,0,0,0,0,0,0,0,0,0,0,6.1,0,0,0,0,0,0,0,0,0,0,0,0,0,0,0,0,0,0,0,0,0,0,0,0,0,0,0,0,0,0,0,138
10464,GJ05-353107,J.Non-CrystallineSolids,2014,v.388p.0037,Glass,Boro-Silicate,,,Melting,,,,,,,,annealedfor2h.,S2-Bi2O3,,68.63,29.41,0,0,0,0,0,0,0,0,0,0,0,0,0,0,0,0,0,0,0,0,0,0,0,0,0,0,1.96,0,0,0,0,0,0,0,0,0,0,0,0,0,0,0,0,0,0,0,0,0,0,0,0,0,0,0,0,0,0,0,0,0,88.76
5457,GP03-222064,JapanesePatentAsahiGlass(J),2002,A029774,Glass,Alkaline-earthSilicate,AlkaliSilicate,Alumino-Silicate,,,,,MagneticMemoryDisk,,,,,,,65,0,6.2,6.1,0,0,6.2,1.1,0,0,0,0,0,0,0,2,10,0,0,0,0,0,0,0,0,0,0,0,0,0,3.1,0,0,0.3,0,0,0,0,0,0,0,0,0,0,0,0,0,0,0,0,0,0,0,0,0,0,0,0,0,0,0,0,89
2752,XJ02-160172,J.AmericanCeramicSoc.,1995,v.078p.3045,Glass-Ceramics,AlkaliSilicate,,,GlassCeramics,,,,,,,,A:470C0.25h+600C1.5h;B:470C100h+600C0.5h.,,,66.7,0,0,0,0,0,33.3,0,0,0,0,0,0,0,0,0,0,0,0,0,0,0,0,0,0,0,0,0,0,0,0,0,0,0,0,0,0,0,0,0,0,0,0,0,0,0,0,0,0,0,0,0,0,0,0,0,0,0,0,0,0,0,71.5
3197,GI05-184132,NGF'sAdditionalNewData(J),2000,v.001p.0347,Glass,Boro-Silicate,AlkaliSilicate,,,,,,,,,,,U.Doct.thesisUniv.ofTokyo1979,,50,20,0,0,0,0,0,30,0,0,0,0,0,0,0,0,0,0,0,0,0,0,0,0,0,0,0,0,0,0,0,0,0,0,0,0,0,0,0,0,0,0,0,0,0,0,0,0,0,0,0,0,0,0,0,0,0,0,0,0,0,0,74.28
4032,GJ03-209904,J.Non-CrystallineSolids,2001,v.290p.0180,Glass,Alkaline-earthSilicate,Alumino-Silicate,,,,,,MagneticMemoryDisk,,,,,,,40,0,20,15,15,0,0,0,0,0,0,0,0,0,0,0,0,0,0,0,0,0,0,5,0,0,0,0,0,0,5,0,0,0,0,0,0,0,0,0,0,0,0,0,0,0,0,0,0,0,0,0,0,0,0,0,0,0,0,0,0,0,114.7
9353,GP03-307925,USPatent,2012,A0135849,Glass,Alkaline-earthSilicate,Alumino-Silicate,,Fiber,,,,,,,,,OCV-IntellectualCapitalLLC.Ex.9,,61.48,0,9.3,15.31,13.23,0,0,0.24,0.16,0,0,0,0,0,0,0,0,0,0,0,0,0.09,0,0,0,0,0,0,0,0,0.19,0,0,0,0,0,0,0,0,0,0,0,0,0,0,0,0,0,0,0,0,0,0,0,0,0,0,0,0,0,0,0,87
1907,GJ02-091232,GlassPhysics&Chemistry,1980,v.006p.0310,Glass,AlkaliSilicate,,,,,,,,,,,,,,67,0,0,0,0,0,33,0,0,0,0,0,0,0,0,0,0,0,0,0,0,0,0,0,0,0,0,0,0,0,0,0,0,0,0,0,0,0,0,0,0,0,0,0,0,0,0,0,0,0,0,0,0,0,0,0,0,0,0,0,0,0,87.6
2393,GB05-139122,HandbookofGlassData,1993,v.00Ep.0482,Glass,Boro-Silicate,AlkaliSilicate,,,,,,,,,,,,,45.8,48,0,0,0,0,0,6.2,0,0,0,0,0,0,0,0,0,0,0,0,0,0,0,0,0,0,0,0,0,0,0,0,0,0,0,0,0,0,0,0,0,0,0,0,0,0,0,0,0,0,0,0,0,0,0,0,0,0,0,0,0,0,40.3
3582,GI03-191714,NGF'sAdditionalNewData(J),2001,v.004p.0003,Glass,Alkaline-earthSilicate,AlkaliSilicate,Alumino-Silicate,,,,,ElectronicsElectrical,Substrate,PlasmaDisplay,,Anneal:at590Cfor2hr.,GlassNameC074Melt:inPtPtRhat1600Cfor4hr.Defectexist.,,64.48,0,5.09,9.27,5,0,0,5.89,4.75,0,0,0,0,0,0,0,5.52,0,0,0,0,0,0,0,0,0,0,0,0,0,0,0,0,0,0,0,0,0,0,0,0,0,0,0,0,0,0,0,0,0,0,0,0,0,0,0,0,0,0,0,0,0,76.1
2377,GB02-137485,HandbookofGlassData,1993,v.00Ep.0079,Glass,AlkaliSilicate,,,,,,,,,,,,,,77.5,0,0,0,0,0,0,0,22.5,0,0,0,0,0,0,0,0,0,0,0,0,0,0,0,0,0,0,0,0,0,0,0,0,0,0,0,0,0,0,0,0,0,0,0,0,0,0,0,0,0,0,0,0,0,0,0,0,0,0,0,0,0,46.04
4545,XP02-211861,JapanesePatentOharaInc.(J),2001,A148114,Glass-Ceramics,AlkaliSilicate,Alumino-Silicate,,GlassCeramics,,,,Substrate,MagneticMemoryDisk,,,,,,69.56,0,4.08,1.18,0,0,19.7,0,1.26,0,0,0,0,0,0,0.37,0,0,0,0,0,1.86,0,0,0.04,0,0,0,0,0,0,0,0,1.11,0,0,0.84,0,0,0,0,0,0,0,0,0,0,0,0,0,0,0,0,0,0,0,0,0,0,0,0,0,95
445,GB02-013708,HandbookofGlassData,1987,v.00Cp.0050,Glass,AlkaliSilicate,,,,,,,,,,,,,,75,0,0,0,0,0,20,5,0,0,0,0,0,0,0,0,0,0,0,0,0,0,0,0,0,0,0,0,0,0,0,0,0,0,0,0,0,0,0,0,0,0,0,0,0,0,0,0,0,0,0,0,0,0,0,0,0,0,0,0,0,0,77.5
4934,XP06-212828,JapanesePatentKonicaMinolta(J),2001,A287958,Glass-Ceramics,Alumino-Silicate,Alkaline-earthSilicate,OtherSilicate,GlassCeramics,,,,MagneticMemoryDisk,,,,,crystal:(MgAl)SiO3,,45.6,0,10.64,26.21,0,0,11.47,0,0,0,0,0,0,0,0,0,0,0,0,0,0,0,0,0,0,0,0,0,0,0,6.08,0,0,0,0,0,0,0,0,0,0,0,0,0,0,0,0,0,0,0,0,0,0,0,0,0,0,0,0,0,0,0,140.4
1280,GJ02-055816,J.AmericanCeramicSoc.,1971,v.054p.0309,Glass,AlkaliSilicate,,,GlassCeramics,,,,,,,,,,,69.87,0,6.85,0,0,0,21.87,0,0,0,0,0,0,0,0,0,0,0,0,0,0,0,0,0,0,0,0,0,0,0,0.85,0,0,0.55,0,0,0,0,0,0,0,0,0,0,0,0,0,0,0,0,0,0,0,0,0,0,0,0,0,0,0,0,79.971
7573,XP03-272691,USPatentHoyaCorp.(J),2006,A0040142,Glass-Ceramics,Alkaline-earthSilicate,Alumino-Silicate,,,,,,Substrate,MagneticMemoryDisk,,,810C4h+1000C4h,Ex.1-3,,48.05,0,10.32,33.57,0,0,0,0,0,0,0,0,0,0,0,0,0,0,0,0,0,0,0,0.53,0,0,0,0,0,0,7.53,0,0,0,0,0,0,0,0,0,0,0,0,0,0,0,0,0,0,0,0,0,0,0,0,0,0,0,0,0,0,0,138.4
9650,GJ02-311904,J.Non-CrystallineSolids,2013,v.376p.000175,Glass,AlkaliSilicate,Alkaline-earthSilicate,,MixedAlkali,,,,,,,,,,,46.1,0,0,0,26.9,0,18.3,6.1,0,0,0,0,0,0,0,0,0,0,0,0,0,0,0,0,0,0,0,0,0,0,0,0,0,0,0,0,2.6,0,0,0,0,0,0,0,0,0,0,0,0,0,0,0,0,0,0,0,0,0,0,0,0,0,88
6763,GP02-254230,USPatentNipponSheetGlass(J),2003,A0220183,Glass,AlkaliSilicate,Alkaline-earthSilicate,Alumino-Silicate,,,,,Substrate,MagneticMemoryDisk,,,,Ex.10,,65.27,0,6.49,4.94,6.75,0,0,10.05,4.02,0,0,0,0,0,0,0,2.48,0,0,0,0,0,0,0,0,0,0,0,0,0,0,0,0,0,0,0,0,0,0,0,0,0,0,0,0,0,0,0,0,0,0,0,0,0,0,0,0,0,0,0,0,0,75
1426,GJ02-062782,J.AmericanCeramicSoc.,1984,v.067p.0270,Glass,AlkaliSilicate,Alumino-Silicate,,Fiber,,,,,,,,,TherearetwoFigsofYoung'smoduli,,72.5,0,7.25,0,0,0,20.25,0,0,0,0,0,0,0,0,0,0,0,0,0,0,0,0,0,0,0,0,0,0,0,0,0,0,0,0,0,0,0,0,0,0,0,0,0,0,0,0,0,0,0,0,0,0,0,0,0,0,0,0,0,0,0,77.8
3929,GP03-206018,JapanesePatentAsahiGlass(J),2000,A357318,Glass,Alkaline-earthSilicate,AlkaliSilicate,Alumino-Silicate,,,,,Substrate,MagneticMemoryDisk,,,,,,65.4,0,5.8,6.5,6.8,0,6.1,0.8,0.5,0,0,0,0,0,0,0,5.3,0,0,0,0,0,0,1.6,0,0,0,0,0,0,0,0,0,1.2,0,0,0,0,0,0,0,0,0,0,0,0,0,0,0,0,0,0,0,0,0,0,0,0,0,0,0,0,92
1344,GJ02-061700,GlassTechnology,1964,v.005p.0216,Glass,AlkaliSilicate,Alkaline-earthSilicate,Alumino-Silicate,,,,,,,,,,,,58.6,3.5,12.4,18.4,6.1,0,0,1,0,0,0,0,0,0,0,0,0,0,0,0,0,0,0,0,0,0,0,0,0,0,0,0,0,0,0,0,0,0,0,0,0,0,0,0,0,0,0,0,0,0,0,0,0,0,0,0,0,0,0,0,0,0,87.59
10437,GP03-352454,USPatentAsahiGlass(J),2013,A0288877,Glass,Alkaline-earthSilicate,Alumino-Silicate,,Melting,NonAlkali,SheetGlass,,Substrate,SubstrateforDisplay,SubstrateforPhotolithographyMask,SolarCell,,ex.6,,68.3,0,13.5,9.1,8.6,0,0,0,0,0,0,0,0,0,0,0,0.5,0,0,0,0,0,0,0,0,0,0,0,0,0,0,0,0,0,0,0,0,0,0,0,0,0,0,0,0,0,0,0,0,0,0,0,0,0,0,0,0,0,0,0,0,0,87
8496,GP02-293986,USPatentAsahiGlass(J),2009,A0239035,Glass,AlkaliSilicate,Alkaline-earthSilicate,Alumino-Silicate,,,,,Substrate,MagneticMemoryDisk,,,,Ex.6,,59.96,0,8.97,5.06,3.01,0,0,3.52,5,0,0,0,0,0,0,0,8.96,0,0,0,0,0,0,0,0,0,0,0,0,0,3.52,0,0,2,0,0,0,0,0,0,0,0,0,0,0,0,0,0,0,0,0,0,0,0,0,0,0,0,0,0,0,0,78
8817,GP02-299207,USPatentNipponSheetGlass(J),2010,A7767607,Glass,AlkaliSilicate,Alkaline-earthSilicate,,,,,,Substrate,MagneticMemoryDisk,,,,Ex.1,,64.97,0,6.52,5.03,8.69,0,0,10,4.3,0,0,0,0,0,0,0,0.49,0,0,0,0,0,0,0,0,0,0,0,0,0,0,0,0,0,0,0,0,0,0,0,0,0,0,0,0,0,0,0,0,0,0,0,0,0,0,0,0,0,0,0,0,0,75
4067,XP06-210716,JapanesePatentKonicaMinolta(J),2001,A019467,Glass-Ceramics,Alumino-Silicate,AlkaliSilicate,,,,,,MagneticMemoryDisk,,,,,,,67.3,2.6,5.92,0,1.61,0,17.17,0,0,0,0,0,0,0,0,0,0,0,0,0,0,0,0,0,0,0,0,0,0,0,1.89,0,0,2.45,0,0,1.06,0,0,0,0,0,0,0,0,0,0,0,0,0,0,0,0,0,0,0,0,0,0,0,0,0,96
7851,GP03-281393,JapanesePatentNipponSheetGlass(J),2007,A320846,Glass,Alkaline-earthSilicate,Alumino-Silicate,AlkaliSilicate,,,,,Display,,,,,Ex.8,,48.68,0,5.71,6.45,19.59,0,5.8,1.88,0,0,0,0,0,0,0,0,8,0,0,0,0,0,0,2,0,0,0,0,0,0,0,0,0,1.89,0,0,0,0,0,0,0,0,0,0,0,0,0,0,0,0,0,0,0,0,0,0,0,0,0,0,0,0,105
2902,XP03-169438,USPatentCorningInc.(US),1996,A5491116,Glass-Ceramics,Alkaline-earthSilicate,Alumino-Silicate,,,,,,MagneticMemoryDisk,CookingWareCulinary,,,,,,48,0,10.12,30.58,0,0,0,0,0,0,0,0,0,0,0,0.9,1.05,0,0,0,0,0,0,0,0,0,0,0,0,0,9.35,0,0,0,0,0,0,0,0,0,0,0,0,0,0,0,0,0,0,0,0,0,0,0,0,0,0,0,0,0,0,0,151.8
9641,GP02-311599,USPatentNipponElectricGlass(J),2013,A0165312,Glass,AlkaliSilicate,Alumino-Silicate,,,,,,SolderGforSemiconPackage,Substrate,,,,Ex.2,,64.25,1.87,9.58,3.23,2.32,0,0,15.23,3.39,0,0,0,0,0,0,0,0,0,0,0,0,0.001223,0,0,0,0,0,0,0,0,0,0,0,0,0,0.13,0,0,0,0,0,0,0,0,0,0,0,0,0,0,0,0,0,0,0,0,0,0,0,0,0,0,72
6622,XP03-253543,USPatentKonicaMinolta(J),2003,A6627567,Glass-Ceramics,Alkaline-earthSilicate,Alumino-Silicate,,GlassCeramics,,,,Substrate,MagneticMemoryDisk,,,,Heattreatment:680C5.5h+750C5.5hCrystalothers:MagnesiumaluminasilicateEx.9,,52.59,0,16.63,25.83,0,0,4.86,0,0,0,0,0,0,0,0,0,0,0,0,0,0,0,0,0,0,0,0,0,0,0,0,0,0,0,0,0,0.09,0,0,0,0,0,0,0,0,0,0,0,0,0,0,0,0,0,0,0,0,0,0,0,0,0,101.6
8643,GP02-297110,USPatentOwensCorning(US),2010,A0152333,Glass,AlkaliSilicate,,,Fiber,,,,Filler,,,,,Ex.1,,68.46,0,0,0,6.83,0,3.92,7.93,3.92,0,0,0,0,0,0,0,0,0,0,0,0,0,0,0,0,0,0,0,0,0,0,0,0,8.94,0,0,0,0,0,0,0,0,0,0,0,0,0,0,0,0,0,0,0,0,0,0,0,0,0,0,0,0,88.6
8226,GP05-289663,JapanesePatentAsahiGlass(J),2009,A102222,Glass,Boro-Silicate,,,NonLead,,,,PlasmaDisplay,SolderGlassSealingGlass,Substrate,,,Ex.1,,45,40,0,0,0,0,0,4,6,0,0,0,0,0,0,5,0,0,0,0,0,0,0,0,0,0,0,0,0,0,0,0,0,0,0,0,0,0,0,0,0,0,0,0,0,0,0,0,0,0,0,0,0,0,0,0,0,0,0,0,0,0,55
6337,GJ02-240743,Silikattechnik(G),1981,v.032p.0197,Glass,AlkaliSilicate,,,,,,,,,,,,,,83,0,0,0,0,0,0,17,0,0,0,0,0,0,0,0,0,0,0,0,0,0,0,0,0,0,0,0,0,0,0,0,0,0,0,0,0,0,0,0,0,0,0,0,0,0,0,0,0,0,0,0,0,0,0,0,0,0,0,0,0,0,60.25
4996,XP03-212890,JapanesePatentKonicaMinolta(J),2001,A287964,Glass-Ceramics,Alkaline-earthSilicate,Alumino-Silicate,OtherSilicate,GlassCeramics,,,,MagneticMemoryDisk,,,,,crystal:(MgAl)SiO3,,43.13,0,11.25,35.56,0,0,4.99,0,0,0,0,0,0,0,0,0,0,0,0,0,0,0,0,0,0.04,0,0,0,0,0,5.03,0,0,0,0,0,0,0,0,0,0,0,0,0,0,0,0,0,0,0,0,0,0,0,0,0,0,0,0,0,0,0,147.8
10852,GP03-357274,USPatentHoyaCorp.(J),2014,A0334276,Glass,Alkaline-earthSilicate,AlkaliSilicate,,Melting,Disk,,,MagneticMemoryDisk,ChemicalStrengthen,,,,ex.12,,65.5,0,5,16,1,0,1,8,0,0,0,0,0,0,0,0,0,0,0,0,0,0,0,0,0,0,0,0,0,0,0,0,0,3.5,0,0,0,0,0,0,0,0,0,0,0,0,0,0,0,0,0,0,0,0,0,0,0,0,0,0,0,0,86.3
9428,GP06-308919,JapanesePatentOharaInc.(J),2012,A146393,Glass,Alumino-Silicate,Zinc-Silicate,,,,,,Substrate,MagneticMemoryDisk,,,,Ex.G6,,57.82,0,11.05,9.87,2.36,0,0,4.28,0,0,0,0,0,0,0,9.77,0,0,0,0,0,0,0,0,0,0,0,0,0,0,4.15,0,0,0,0.23,0,0.47,0,0,0,0,0,0,0,0,0,0,0,0,0,0,0,0,0,0,0,0,0,0,0,0,0,92
1747,GJ30-078839,J.AmericanCeramicSoc.,1970,v.053p.0311,Glass,Aluminate,,,,,,,,,,,,8Figs4Tables.,,10,0,30,0,30,0,0,0,0,0,0,0,0,0,0,30,0,0,0,0,0,0,0,0,0,0,0,0,0,0,0,0,0,0,0,0,0,0,0,0,0,0,0,0,0,0,0,0,0,0,0,0,0,0,0,0,0,0,0,0,0,0,110.4
3206,GJ02-186677,GlassPhysics&Chemistry,1999,v.025p.0257,Glass,AlkaliSilicate,OtherSilicate,,,,,,,,,,,,,54,0,0,0,0,0,0,25,0,0,0,0,0,0,0,0,0,0,0,0,0,0,0,0,0,0,0,0,0,0,15,0,0,6,0,0,0,0,0,0,0,0,0,0,0,0,0,0,0,0,0,0,0,0,0,0,0,0,0,0,0,0,80.72
2760,GJ20-160347,GlassPhysics&Chemistry,1995,v.021p.0115,Glass,Phosphate,,,,,,,,,,,,,,0.6,0,14.3,0,0,0,0,0,20.8,0,0,0,0,0,0,0,0,0,0,0,0,0,0,0,0,0,0.8,0,0,0,0,0,0,0,0,0,63.5,0,0,0,0,0,0,0,0,0,0,0,0,0,0,0,0,0,0,0,0,0,0,0,0,0,50.1
2183,GJ02-108568,J.Non-CrystallineSolids,1989,v.108p.0187,Glass,AlkaliSilicate,Alkaline-earthSilicate,,,,,,,,,,,ExtensionofMakishimaandMackenzie'stheory,,63.16,0,5.26,0,0,0,31.58,0,0,0,0,0,0,0,0,0,0,0,0,0,0,0,0,0,0,0,0,0,0,0,0,0,0,0,0,0,0,0,0,0,0,0,0,0,0,0,0,0,0,0,0,0,0,0,0,0,0,0,0,0,0,0,85
782,GB05-025806,HandbookofGlassData,1987,v.00Cp.0455,Glass,Boro-Silicate,AlkaliSilicate,,,,,,,,,,,,,57.14,28.57,0,0,0,0,0,0,14.29,0,0,0,0,0,0,0,0,0,0,0,0,0,0,0,0,0,0,0,0,0,0,0,0,0,0,0,0,0,0,0,0,0,0,0,0,0,0,0,0,0,0,0,0,0,0,0,0,0,0,0,0,0,58.99
6195,XP03-227833,USPatentHoyaCorp.(J),2003,A6569792,Glass-Ceramics,Alkaline-earthSilicate,Alumino-Silicate,,GlassCeramics,,,,Substrate,MagneticMemoryDisk,,,,Ex.1-3Heattreatment:810C4h+1000C4hCrystal:Mg-Al-titanatequartzsolidsolution,,48.05,0,10.32,33.57,0,0,0,0,0,0,0,0,0,0,0,0,0,0,0,0,0,0,0,0.53,0,0,0,0,0,0,7.53,0,0,0,0,0,0,0,0,0,0,0,0,0,0,0,0,0,0,0,0,0,0,0,0,0,0,0,0,0,0,0,138.4
4276,XP06-210925,JapanesePatentKonicaMinolta(J),2001,A026443,Glass-Ceramics,Alumino-Silicate,Alkaline-earthSilicate,,,,,,MagneticMemoryDisk,,,,,Crystal:Magnesium-Aluminosilicate,,55.56,0,17.89,25.81,0,0,0,0,0,0,0,0,0,0,0,0,0,0,0,0,0,0,0,0.51,0,0,0,0,0,0,0,0,0,0,0,0,0,0.23,0,0,0,0,0,0,0,0,0,0,0,0,0,0,0,0,0,0,0,0,0,0,0,0,109.9
5155,GP02-213653,USPatentNipponSheetGlass(J),2001,A6251812,Glass,AlkaliSilicate,Alkaline-earthSilicate,Alumino-Silicate,,,,,Substrate,MagneticMemoryDisk,,,,,,56.2,0,8.3,4,6,0,9.2,11.3,0,0,0,0,0,0,0,0,2,0,0,0,0,0,0,0,0,0,0,0,0,0,3,0,0,0,0,0,0,0,0,0,0,0,0,0,0,0,0,0,0,0,0,0,0,0,0,0,0,0,0,0,0,0,92
8812,GP03-299165,USPatentAsahiGlass(J),2010,A7754631,Glass,Alkaline-earthSilicate,Alumino-Silicate,,NonAlkali,,,,LiquidCrystalDisplay,Substrate,,,,Ex.6,,64.1,7.5,10.9,7,8,0,0,0,0,0,0,0,0,0,0,0,2.5,0,0,0,0,0,0,0,0,0,0,0,0,0,0,0,0,0,0,0,0,0,0,0,0,0,0,0,0,0,0,0,0,0,0,0,0,0,0,0,0,0,0,0,0,0,80
7222,GP02-265243,JapanesePatentCentralGlass(J),2005,A162520,Glass,AlkaliSilicate,,,,,,,ColorFilter,,,,,Ex.5,,61.52,0,5,0,2,0,5,4.5,19.98,0,0,0,0,0,0,2,0,0,0,0,0,0,0,0,0,0,0,0,0,0,0,0,0,0,0,0,0,0,0,0,0,0,0,0,0,0,0,0,0,0,0,0,0,0,0,0,0,0,0,0,0,0,74
6,GJ20-003956,J.CeramicSoc.Japan,1984,v.092p.0431,Glass,Phosphate,,,,,,,,,,,,,,10,0,0,50,0,0,0,0,0,0,0,0,0,0,0,0,0,0,0,0,0,0,0,0,0,0,0,0,0,0,0,0,0,0,0,0,40,0,0,0,0,0,0,0,0,0,0,0,0,0,0,0,0,0,0,0,0,0,0,0,0,0,67.78
1179,GC02-052109,AsahiGlass(J),,SunCut-P-Blue,Glass,AlkaliSilicate,Alkaline-earthSilicate,,FlatGlass,,,,ArchitectureTrafficIndustry,Window,,,,,,71.39,0,1.17,4.43,9.56,0,0,13.45,0,0,0,0,0,0,0,0,0,0,0,0,0,0,0,0,0,0,0,0,0,0,0,0,0,0,0,0,0,0,0,0,0,0,0,0,0,0,0,0,0,0,0,0,0,0,0,0,0,0,0,0,0,0,70.56
3395,XP03-189234,JapanesePatentHoyaCorp.(J),1999,A343143,Glass-Ceramics,Alkaline-earthSilicate,Alumino-Silicate,,,,,,,,,,,,,48.5,0,17.5,20,0,0,2.5,0,0,0,0,0,0,0,0,0,0,0,0,0,0,0,0,2,0,0,0,0,0,0,9.5,0,0,0,0,0,0,0,0,0,0,0,0,0,0,0,0,0,0,0,0,0,0,0,0,0,0,0,0,0,0,0,138.9
8285,GP05-290249,USPatentAsahiGlass(J),2009,A0004366,Glass,Boro-Silicate,,,,,,,PlasmaDisplay,Substrate,,,,Ex.8,,36.04,39.95,0,0,0,0,0,4.02,7.49,0,0,0,0,0,0,12.5,0,0,0,0,0,0,0,0,0,0,0,0,0,0,0,0,0,0,0,0,0,0,0,0,0,0,0,0,0,0,0,0,0,0,0,0,0,0,0,0,0,0,0,0,0,0,59
808,GB02-027397,HandbookofGlassData,1987,v.00Cp.0606,Glass,AlkaliSilicate,OtherSilicate,,,,,,,,,,,,,40,0,0,0,0,0,0,30,0,0,0,0,0,0,0,0,0,0,0,0,0,0,0,0,0,0,0,0,0,0,30,0,0,0,0,0,0,0,0,0,0,0,0,0,0,0,0,0,0,0,0,0,0,0,0,0,0,0,0,0,0,0,81.56
3871,GP09-205813,JapanesePatentNipponSheetGlass(J),2000,A313634,Glass,OtherSilicate,Alumino-Silicate,,,,,,MagneticMemoryDisk,,,,,,,41.3,0,12.5,0,0,0,0,0,0,0,34.6,0,0,0,0,0,0,0,0,0,0,0,0,0,0,0,0,0,0,0,9.6,0,0,0,2,0,0,0,0,0,0,0,0,0,0,0,0,0,0,0,0,0,0,0,0,0,0,0,0,0,0,0,103
62,GB05-004822,HandbookofGlassProperties,1986,v.001p.0315,Glass,Boro-Silicate,,,,,,,,,,,,,,10,90,0,0,0,0,0,0,0,0,0,0,0,0,0,0,0,0,0,0,0,0,0,0,0,0,0,0,0,0,0,0,0,0,0,0,0,0,0,0,0,0,0,0,0,0,0,0,0,0,0,0,0,0,0,0,0,0,0,0,0,0,21.3
7162,GP02-262414,USPatent,2004,A0242396,Glass,AlkaliSilicate,Alkaline-earthSilicate,,,,,,CathodeRayTube,ChemicalStrengthen,,,,Y.HachitaniEx.2,,65.6,0,2,0,0,0,12,9,0,0,0,0,0,0,0,0,7,0,0,0,0,0,0,0,0.01,0,0,0,0,0,0.3,0,0,4,0.1,0,0,0,0,0,0,0,0,0,0,0,0,0,0,0,0,0,0,0,0,0,0,0,0,0,0,0,90
7717,GP03-275761,USPatentHoyaCorp.(J),2006,A0205584,Glass,Alkaline-earthSilicate,Alumino-Silicate,Boro-Silicate,,,,,Substrate,MagneticMemoryDisk,,,,Ex.6,,45,10,15,10,10,0,5,5,0,0,0,0,0,0,0,0,0,0,0,0,0,0,0,0,0,0,0,0,0,0,0,0,0,0,0,0,0,0,0,0,0,0,0,0,0,0,0,0,0,0,0,0,0,0,0,0,0,0,0,0,0,0,87.97
4028,GJ03-209900,J.Non-CrystallineSolids,2001,v.290p.0180,Glass,Alkaline-earthSilicate,Alumino-Silicate,,,,,,MagneticMemoryDisk,,,,,,,41,0,12.5,32.5,0,0,2,0,0,0,0,0,0,0,0,0,0,0,0,0,0,0,0,2,0,0,0,0,0,0,10,0,0,0,0,0,0,0,0,0,0,0,0,0,0,0,0,0,0,0,0,0,0,0,0,0,0,0,0,0,0,0,117.4
689,GB06-025713,HandbookofGlassData,1987,v.00Cp.0450,Glass,Alumino-Silicate,AlkaliSilicate,,,,,,,,,,,,,69,0,16,0,0,0,15,0,0,0,0,0,0,0,0,0,0,0,0,0,0,0,0,0,0,0,0,0,0,0,0,0,0,0,0,0,0,0,0,0,0,0,0,0,0,0,0,0,0,0,0,0,0,0,0,0,0,0,0,0,0,0,82.8
7249,XP03-265726,USPatentHoyaCorp.(J),2005,A6905988,Glass-Ceramics,Alkaline-earthSilicate,Alumino-Silicate,,GlassCeramics,,,,Substrate,MagneticMemoryDisk,,,Tg+35C4h:1000C4h,Ex.2,,47,0,10.5,30,0,0,0,0,0,0,0,0,0,0,0,0,0,0,0,0,0,0,0,0.5,0,0,0,0,0,0,10,0,0,2,0,0,0,0,0,0,0,0,0,0,0,0,0,0,0,0,0,0,0,0,0,0,0,0,0,0,0,0,150.5
2478,GJ35-144319,GlassPhysics&Chemistry,1992,v.018p.0159,Glass,Germanate,,,,,,,,,,,,,,10.69,0,2.81,0,0,0,0,10.69,0,0,0,0,0,0,0,0,0,0,0,0,0,0,0,0,0,0,0,0,0,0,0,0,75.82,0,0,0,0,0,0,0,0,0,0,0,0,0,0,0,0,0,0,0,0,0,0,0,0,0,0,0,0,0,65.8
10452,GJ05-353095,J.Non-CrystallineSolids,2014,v.388p.0037,Glass,Boro-Silicate,,,Melting,,,,,,,,annealedfor2h.,S0,,70,30,0,0,0,0,0,0,0,0,0,0,0,0,0,0,0,0,0,0,0,0,0,0,0,0,0,0,0,0,0,0,0,0,0,0,0,0,0,0,0,0,0,0,0,0,0,0,0,0,0,0,0,0,0,0,0,0,0,0,0,0,87.15
4900,XP06-212794,JapanesePatentKonicaMinolta(J),2001,A287954,Glass-Ceramics,Alumino-Silicate,Alkaline-earthSilicate,OtherSilicate,GlassCeramics,,,,MagneticMemoryDisk,,,,,crystal:(MgAl)SiO3,,45.42,0,13.54,24.91,0,0,4.2,0,0,0,0,0,0,0,0,0,0,0,0,0,0,0,0,0,0,0,0,0,0,0,10.6,0,0,0,0,0,1.33,0,0,0,0,0,0,0,0,0,0,0,0,0,0,0,0,0,0,0,0,0,0,0,0,0,147
1395,GJ02-061751,GlassTechnology,1964,v.005p.0216,Glass,AlkaliSilicate,,,,,,,,,,,,,,75,0,0,0,0,0,0,25,0,0,0,0,0,0,0,0,0,0,0,0,0,0,0,0,0,0,0,0,0,0,0,0,0,0,0,0,0,0,0,0,0,0,0,0,0,0,0,0,0,0,0,0,0,0,0,0,0,0,0,0,0,0,59.8
2269,XJ03-112829,J.CeramicSoc.Japan,1990,v.098p.0204,Glass-Ceramics,Alkaline-earthSilicate,,,GlassCeramics,,,,ArtificialBone,,,,,,,35.13,0,0,17.45,39.93,0,0,0,0,0,0,0,0,0,0,0,0,0,0,0,0,0,0,0,0,0,0,0,0,0,0,0,0,0,0,0,7.49,0,0,0,0,0,0,0,0,0,0,0,0,0,0,0,0,0,0,0,0,0,0,0,0,0,122
6746,XP03-254070,USPatent,2003,A0171201,Glass-Ceramics,Alkaline-earthSilicate,Alumino-Silicate,OtherSilicate,,,,,Substrate,MagneticMemoryDisk,,,,X.Zouetal.Heattreat:810C4h+1000C4hCrystal:MgO-Al2O3-SiO2Mg-Al-titanateEx.1-3,,48.05,0,10.32,33.57,0,0,0,0,0,0,0,0,0,0,0,0,0,0,0,0,0,0,0,0.53,0,0,0,0,0,0,7.53,0,0,0,0,0,0,0,0,0,0,0,0,0,0,0,0,0,0,0,0,0,0,0,0,0,0,0,0,0,0,0,138.4
6858,GP02-256466,USPatentNipponSheetGlass(J),2004,A6753280,Glass,AlkaliSilicate,Alkaline-earthSilicate,,,,,,IRAbsorbingMaterial,UVAbsorbingMaterial,VehicleWindow,,,Ex.6,,70.98,0,0.79,5.47,8.26,0,0.66,12.82,0.49,0,0,0,0.003189,0.02,0,0,0,0,0,0,0,0.49,0,0,0,0,0,0,0,0,0.02,0,0,0,0,0,0,0,0,0,0,0,0,0,0,0,0,0,0,0,0,0,0,0,0,0,0,0,0,0,0,0,74.9
5218,XP03-214232,EuropeanPatentHoyaCorp.(J),2001,A1067102,Glass-Ceramics,Alkaline-earthSilicate,Alumino-Silicate,OtherSilicate,,,,,MagneticMemoryDisk,Substrate,,,,Crystal:Titanate,,41,0,12.5,34.5,0,0,0,0,0,0,0,0,0,0,0,0,0,0,0,0,0,0,0,2,0,0,0,0,0,0,10,0,0,0,0,0,0,0,0,0,0,0,0,0,0,0,0,0,0,0,0,0,0,0,0,0,0,0,0,0,0,0,179.1
4746,XP03-212640,JapanesePatentKonicaMinolta(J),2001,A287939,Glass-Ceramics,Alkaline-earthSilicate,Alumino-Silicate,OtherSilicate,GlassCeramics,,,,MagneticMemoryDisk,,,,,crystal:(MgAl)SiO3,,39.99,0,11.08,28.73,0,0,11.63,0,0,0,0,0,0,0,0,0,0,0,0,0,0,0,0.59,0,0,0,0,0,0,0,7.98,0,0,0,0,0,0,0,0,0,0,0,0,0,0,0,0,0,0,0,0,0,0,0,0,0,0,0,0,0,0,0,141.4
752,GB05-025776,HandbookofGlassData,1987,v.00Cp.0454,Glass,Boro-Silicate,AlkaliSilicate,,,,,,,,,,,,,64.52,32.26,0,0,0,0,0,3.23,0,0,0,0,0,0,0,0,0,0,0,0,0,0,0,0,0,0,0,0,0,0,0,0,0,0,0,0,0,0,0,0,0,0,0,0,0,0,0,0,0,0,0,0,0,0,0,0,0,0,0,0,0,0,41.9
1719,GJ02-078687,GlassTechnology,1983,v.024p.0263,Glass,AlkaliSilicate,Alkaline-earthSilicate,,,,,,,,,,,FractureStress/Mirrorsize.,,71.6,0,0.05,5.69,9.39,0,0,13.03,0.02,0,0,0,0,0,0,0,0,0,0,0,0,0.04,0,0,0,0,0,0,0,0,0,0,0,0,0,0,0,0,0,0.18,0,0,0,0,0,0,0,0,0,0,0,0,0,0,0,0,0,0,0,0,0,0,72.5
7403,GP02-269317,USPatentKonicaMinolta(J),2005,A6942934,Glass,AlkaliSilicate,Alkaline-earthSilicate,,,,,,Substrate,MagneticMemoryDisk,,,,Ex.19,,57.34,3.64,3.56,7.25,7.29,0,6.52,3.14,1.03,0,0,0,0,0,0,0,0,0,0,0,0,0,0,0,0.07,0.98,0,0,0,0,5.28,0,0,3.9,0,0,0,0,0,0,0,0,0,0,0,0,0,0,0,0,0,0,0,0,0,0,0,0,0,0,0,0,94
5040,XP03-212934,JapanesePatentKonicaMinolta(J),2001,A287968,Glass-Ceramics,Alkaline-earthSilicate,Alumino-Silicate,Zinc-Silicate,GlassCeramics,,,,MagneticMemoryDisk,,,,,crystal:(MgAl)SiO3Zn2Ti3O8Zn2TiO4,,36.75,0,8.12,30.13,0,0,14.78,0,0,0,0,0,0,0,0,7.46,0,0,0,0,0,0,0,0,0,0,0,0,0,0,2.76,0,0,0,0,0,0,0,0,0,0,0,0,0,0,0,0,0,0,0,0,0,0,0,0,0,0,0,0,0,0,0,147.8
3200,GI02-184135,NGF'sAdditionalNewData(J),2000,v.001p.0347,Glass,AlkaliSilicate,,,,,,,,,,,,U.Doct.thesisUniv.ofTokyo1979,,60,0,0,0,0,0,0,40,0,0,0,0,0,0,0,0,0,0,0,0,0,0,0,0,0,0,0,0,0,0,0,0,0,0,0,0,0,0,0,0,0,0,0,0,0,0,0,0,0,0,0,0,0,0,0,0,0,0,0,0,0,0,68.21
8663,GP02-297156,USPatentHoyaCorp.(J),2010,A0160141,Glass,AlkaliSilicate,Alkaline-earthSilicate,,,,,,Substrate,MagneticMemoryDisk,,,,Ex.44,,65,5,5,5,5,0,8,1,6,0,0,0,0,0,0,0,0,0,0,0,0,0,0,0,0,0,0,0,0,0,0,0,0,0,0,0,0,0,0,0,0,0,0,0,0,0,0,0,0,0,0,0,0,0,0,0,0,0,0,0,0,0,79.04
8769,GP06-298754,JapanesePatentNipponElectricGlass(J),2010,A248011,Glass,Alumino-Silicate,Boro-Silicate,Alkaline-earthSilicate,FilmCoatings,,,,Substrate,PlasmaDisplay,LiquidCrystalDisplay,,,Ex.7,,67.58,9.74,10.3,0.34,9.67,0,0,0,0,0,0,0,0,0,0,0,0.65,0,0,0,0,0.01,0,0,0,0,0,0,0,0,0,0,0,0.06,0,0.09,0,0,0,0,0,1.46,0,0,0,0,0,0,0,0,0,0,0,0,0,0,0,0,0,0.1,0,0,73
9697,GP02-312484,JapanesePatentNipponSheetGlass(J),2013,A159546,Glass,AlkaliSilicate,Boro-Silicate,Alumino-Silicate,Flake,,,,Filler,,,,,Ex.10,,75.25,7.3,4.58,0.33,0,0,1.01,11.02,0.41,0,0,0,0,0,0,0,0,0,0,0,0,0,0,0,0,0,0,0,0,0,0.1,0,0,0,0,0,0,0,0,0,0,0,0,0,0,0,0,0,0,0,0,0,0,0,0,0,0,0,0,0,0,0,76
8909,XP06-300157,EuropeanPatentOharaInc.(J),2010,A2263979,Glass-Ceramics,Alumino-Silicate,Zinc-Silicate,Alkaline-earthSilicate,,,,,Substrate,MagneticMemoryDisk,,,Nucleation:670C;Crystalgrowth:750C.,Ex.6,,55.65,0.95,11.67,13.12,0,0,0,2.13,0,0,0,0,0,0,0,11.37,0,0,0,0,0,0,0,0,0,0,0,0,0,0,4.96,0,0,0,0.15,0,0,0,0,0,0,0,0,0,0,0,0,0,0,0,0,0,0,0,0,0,0,0,0,0,0,0,103
10592,XJ03-355432,J.MaterialsScience,2013,v.048p.3461,Glass-Ceramics,Alkaline-earthSilicate,Alumino-Silicate,,Melting,GlassCeramics,,,,,,,950C5h,B1,,51.6,0,21.1,21.1,0,0,0,0,0,0,0,0,0,0,0,0,0,0,0,0,0,0,0,0.5,0,0,0,0,0,0,0,0,0,5.7,0,0,0,0,0,0,0,0,0,0,0,0,0,0,0,0,0,0,0,0,0,0,0,0,0,0,0,0,95
3943,XP06-206506,USPatentCorningInc.(US),2000,A6124223,Glass-Ceramics,Alumino-Silicate,Alkaline-earthSilicate,,,,,,CookingWareCulinary,TableWare,,,,,,52.54,0,15.76,18.18,0,0,3.87,0,0,0,0,0,0,0,0,2.84,0,0,0,0,0,0,0,0,0,0,0,0,0,0,5.87,0,0,0.94,0,0,0,0,0,0,0,0,0,0,0,0,0,0,0,0,0,0,0,0,0,0,0,0,0,0,0,0,126.3
5624,XP02-223319,JapanesePatentKonicaMinolta(J),2002,A311201,Glass-Ceramics,AlkaliSilicate,Alumino-Silicate,,,,,,ColorFilter,Substrate,,,,,,67.27,0,4.93,3.34,1.09,0,13.53,0,1.5,0,0,0,0,0,0,4.82,1.06,0,0,0,0,0,0,0,0.08,0,0,0,0,0,0,0,0,1.39,0,0,0.99,0,0,0,0,0,0,0,0,0,0,0,0,0,0,0,0,0,0,0,0,0,0,0,0,0,81
2339,GP03-126529,JapanesePatentNipponElectricGlass(J),1993,A085771,Glass,Alkaline-earthSilicate,OtherSilicate,Boro-Silicate,Balloon,,,,Filler,Composite,,,,,,57.13,4.17,0,0,6.76,0,8.46,4.08,2.68,0,0,0,0,0,0,7.76,0,0,0,0,0,0,0,0,0,0,0,0,0,0,5.93,0,0,2.56,0,0,0,0,0,0.47,0,0,0,0,0,0,0,0,0,0,0,0,0,0,0,0,0,0,0,0,0,0,81
10322,GP03-351918,EuropeanPatentAsahiGlass(J),2013,A2650262,Glass,Alkaline-earthSilicate,Alumino-Silicate,,Melting,SheetGlass,NonAlkali,,Substrate,Display,SubstrateforPhotolithographyMask,,,ex.8,,68.54,0,8.03,13.54,9.3,0,0,0,0,0,0,0,0,0,0,0,0.59,0,0,0,0,0,0,0,0,0,0,0,0,0,0,0,0,0,0,0,0,0,0,0,0,0,0,0,0,0,0,0,0,0,0,0,0,0,0,0,0,0,0,0,0,0,87.9
5894,XP03-225195,USPatent,2002,A0028740,Glass-Ceramics,Alkaline-earthSilicate,Alumino-Silicate,,,,,,Substrate,MagneticMemoryDisk,,,,X.Zouetal.(JP)1sttreatment:765C4h2ndtreatment:950C4hCrystal:Mg-Al-titanate,,49.11,0,10.55,32.79,0,0,0,0,0,0,0,0,0,0,0,0,0,0,0,0,0,0,0,0.54,0,0.47,0,0,0,0,6.54,0,0,0,0,0,0,0,0,0,0,0,0,0,0,0,0,0,0,0,0,0,0,0,0,0,0,0,0,0,0,0,141.1
2979,GB06-175043,DataBookofGlassComposition(J),1991,v.001p.0215,Glass,Alumino-Silicate,OtherSilicate,,,,,,,,,,,,,40,0,22.7,0,0,0,0,0,0,0,0,0,0,0,0,0,0,0,0,0,0,0,0,0,0,22.3,0,0,0,0,15,0,0,0,0,0,0,0,0,0,0,0,0,0,0,0,0,0,0,0,0,0,0,0,0,0,0,0,0,0,0,0,106.9
3178,GI05-184111,NGF'sAdditionalNewData(J),2000,v.001p.0347,Glass,Boro-Silicate,AlkaliSilicate,,,,,,,,,,,U.Doct.thesisUniv.ofTokyo1979,,20,70,0,0,0,0,0,10,0,0,0,0,0,0,0,0,0,0,0,0,0,0,0,0,0,0,0,0,0,0,0,0,0,0,0,0,0,0,0,0,0,0,0,0,0,0,0,0,0,0,0,0,0,0,0,0,0,0,0,0,0,0,37.83
7856,XP03-281602,USPatentHoyaCorp.(J),2007,A7264894,Glass-Ceramics,Alkaline-earthSilicate,Alumino-Silicate,,,,,,Substrate,MagneticMemoryDisk,,,810C4hr+1000C4hr,Ex.1-3,,48.05,0,10.32,33.57,0,0,0,0,0,0,0,0,0,0,0,0,0,0,0,0,0,0,0,0.53,0,0,0,0,0,0,7.53,0,0,0,0,0,0,0,0,0,0,0,0,0,0,0,0,0,0,0,0,0,0,0,0,0,0,0,0,0,0,0,138.4
8759,GP05-298744,JapanesePatentNipponElectricGlass(J),2010,A241676,Glass,Boro-Silicate,Alumino-Silicate,,NonAlkali,,,,Substrate,PlasmaDisplay,LiquidCrystalDisplay,,,Ex.7,,64.96,15.21,10.71,0,8.26,0,0,0,0,0,0,0,0,0,0,0,0.64,0,0,0,0,0,0,0,0,0,0,0,0,0,0,0,0,0,0,0.22,0,0,0,0,0,0,0,0,0,0,0,0,0,0,0,0,0,0,0,0,0,0,0,0,0,0,67
7981,GP03-285096,USPatentOwensCorning(US),2008,A0009403,Glass,Alkaline-earthSilicate,Alumino-Silicate,,Fiber,,,,Fiber,,,,,Ex.2,,63.91,0,11.19,14.72,9.48,0,0,0.68,0,0,0,0,0,0,0,0,0,0,0,0,0,0.02,0,0,0,0,0,0,0,0,0.007701,0,0,0,0,0,0,0,0,0,0,0,0,0,0,0,0,0,0,0,0,0,0,0,0,0,0,0,0,0,0,0,86.94
5946,XP02-225414,USPatentOharaInc.(J),2002,A0098964,Glass-Ceramics,AlkaliSilicate,Alumino-Silicate,,,,,,ColorFilter,,,,,,,72.99,0,3.95,1.14,0,0,19.04,0,0.61,0,0,0,0,0,0,0.35,0,0,0,0,0,0,0,0,0.04,0,0,0,0,0,0,0,0,1.07,0,0,0.81,0,0,0,0,0,0,0,0,0,0,0,0,0,0,0,0,0,0,0,0,0,0,0,0,0,98
1187,GC01-052198,Shin-EtsuQuartzProducts(J),1980,Heralux,Glass,Silica,,,Tube,,,,LaboratoryWare,Machinary,,,,SemiconductorCrucible,,99.96,0,0,0,0,0,0,0,0,0,0,0,0,0,0,0,0,0,0,0,0,0,0,0,0,0,0,0,0,0,0,0,0,0,0,0,0,0,0,0,0,0,0,0,0,0,0,0,0,0,0,0,0,0,0,0,0,0,0,0,0,0,72.42
7341,GJ03-268187,J.MaterialsResearch,2005,v.020p.3404,Glass,Alkaline-earthSilicate,AlkaliSilicate,,,,,,,,,,,,,65,0,0,0,20,0,0,15,0,0,0,0,0,0,0,0,0,0,0,0,0,0,0,0,0,0,0,0,0,0,0,0,0,0,0,0,0,0,0,0,0,0,0,0,0,0,0,0,0,0,0,0,0,0,0,0,0,0,0,0,0,0,79
5843,XP06-224792,USPatentKonicaMinolta(J),2002,A6458728,Glass-Ceramics,Alumino-Silicate,AlkaliSilicate,,,,,,Substrate,MagneticMemoryDisk,,,,Primaryheattreatment:580C5hSecondaryheattreatment:690C2.5h,,74.28,0,5.18,0,0,0,18.67,0,0,0,0,0,0,0,0,0,0,0,0,0,0,0,0,0,0.5,0,0,0,0,0,0.29,0,0,0,0,0,1.08,0,0,0,0,0,0,0,0,0,0,0,0,0,0,0,0,0,0,0,0,0,0,0,0,0,93.1
6422,GJ05-252134,PhysicsandChemistryofGlasses,2003,v.044p.0383,Glass,Boro-Silicate,,,MixedAlkali,,,,RadioActiveWasteSolidi,,,,,,,59.14,18.11,0,0,0,0,10.05,10.3,0,0,0,0,0,0,0,0,0,0,0,0,0,0,0,0,0,2.4,0,0,0,0,0,0,0,0,0,0,0,0,0,0,0,0,0,0,0,0,0,0,0,0,0,0,0,0,0,0,0,0,0,0,0,0,93
988,GJ02-041110,GlassPhysics&Chemistry,1981,v.007p.0131,Glass,AlkaliSilicate,,,,,,,,,,,,,,75,0,0,0,0,0,15,10,0,0,0,0,0,0,0,0,0,0,0,0,0,0,0,0,0,0,0,0,0,0,0,0,0,0,0,0,0,0,0,0,0,0,0,0,0,0,0,0,0,0,0,0,0,0,0,0,0,0,0,0,0,0,75.3
351,GB05-006684,HandbookofGlassProperties,1986,v.001p.0328,Glass,Boro-Silicate,AlkaliSilicate,,,,,,,,,,,,,60.61,30.3,0,0,0,0,0,9.09,0,0,0,0,0,0,0,0,0,0,0,0,0,0,0,0,0,0,0,0,0,0,0,0,0,0,0,0,0,0,0,0,0,0,0,0,0,0,0,0,0,0,0,0,0,0,0,0,0,0,0,0,0,0,54.08
813,GB02-027402,HandbookofGlassData,1987,v.00Cp.0606,Glass,AlkaliSilicate,OtherSilicate,,,,,,,,,,,,,60,0,0,0,0,0,0,25,0,0,0,0,0,0,0,0,0,0,0,0,0,0,0,0,0,0,0,0,0,0,15,0,0,0,0,0,0,0,0,0,0,0,0,0,0,0,0,0,0,0,0,0,0,0,0,0,0,0,0,0,0,0,74.24
7617,GP03-274482,JapanesePatent,2006,A213595,Glass,Alkaline-earthSilicate,Boro-Silicate,Alumino-Silicate,NonAlkali,,,,Display,LiquidCrystalDisplay,,,,HenanAncaiHigh-techCo.Ex.1,,65.09,8.58,7.38,9.72,8.21,0,0,0,0,0,0,0,0,0,0,0,1.02,0,0,0,0,0,0,0,0,0,0,0,0,0,0,0,0,0,0,0,0,0,0,0,0,0,0,0,0,0,0,0,0,0,0,0,0,0,0,0,0,0,0,0,0,0,77.2
9341,GP03-307852,USPatentHoyaCorp.(J),2012,A0107647,Glass,Alkaline-earthSilicate,AlkaliSilicate,,,,,,Substrate,MagneticMemoryDisk,,,,Ex.7,,65,0,6,2,13.5,0,1.5,8,0,0,0,0,0,0,0,0,0,0,0,0,0,0,0,0,0,0,0,0,0,0,0,0,0,4,0,0,0,0,0,0,0,0,0,0,0,0,0,0,0,0,0,0,0,0,0,0,0,0,0,0,0,0,86.7
6512,GP02-253108,JapanesePatentCentralGlass(J),2003,A342036,Glass,AlkaliSilicate,Alkaline-earthSilicate,,,,,,ColorFilter,,,,,Ex.6,,55.03,0,0,0,19.99,0,0,14.97,5.02,0,0,0,0,0,0,0,0,0,0,0,0,0,0,0,0,0,0,0,0,0,4.99,0,0,0,0,0,0,0,0,0,0,0,0,0,0,0,0,0,0,0,0,0,0,0,0,0,0,0,0,0,0,0,73
2366,GB02-137474,HandbookofGlassData,1993,v.00Ep.0079,Glass,AlkaliSilicate,,,,,,,,,,,,,,68,0,0,0,0,0,32,0,0,0,0,0,0,0,0,0,0,0,0,0,0,0,0,0,0,0,0,0,0,0,0,0,0,0,0,0,0,0,0,0,0,0,0,0,0,0,0,0,0,0,0,0,0,0,0,0,0,0,0,0,0,0,75.42
10062,GP05-316443,USPatentNipponElectricGlass(J),2014,A8835335,Glass,Boro-Silicate,Alumino-Silicate,,NonAlkali,,,,Display,LiquidCrystalDisplay,Substrate,,,Ex.8,,66.54,12.3,11.63,0,9.4,0,0,0,0,0,0,0,0,0,0,0,0,0,0,0,0,0,0,0,0,0,0,0,0,0,0,0,0,0,0,0.13,0,0,0,0,0,0,0,0,0,0,0,0,0,0,0,0,0,0,0,0,0,0,0,0,0,0,71
1897,GJ02-091222,GlassPhysics&Chemistry,1980,v.006p.0310,Glass,AlkaliSilicate,Alumino-Silicate,,,,,,,,,,,,,71,0,15,0,0,0,14,0,0,0,0,0,0,0,0,0,0,0,0,0,0,0,0,0,0,0,0,0,0,0,0,0,0,0,0,0,0,0,0,0,0,0,0,0,0,0,0,0,0,0,0,0,0,0,0,0,0,0,0,0,0,0,82.6
4430,XP06-211079,JapanesePatentKonicaMinolta(J),2001,A026459,Glass-Ceramics,Alumino-Silicate,Alkaline-earthSilicate,,GlassCeramics,,,,MagneticMemoryDisk,,,,,Crystal:Magnesium-Aluminosilicate,,55.91,0,9.25,22.5,0,0,5.47,0,1.09,0,0,0,0,0,0,0,0,0,0,0,0,0,0,0,0.08,0,0,0,0,0,3.79,0,0,1.23,0,0,0.68,0,0,0,0,0,0,0,0,0,0,0,0,0,0,0,0,0,0,0,0,0,0,0,0,0,96.16
136,GB02-006435,HandbookofGlassProperties,1986,v.001p.0322,Glass,AlkaliSilicate,Alkaline-earthSilicate,,,,,,,,,,,,,62.5,0,0,0,27.5,0,0,10,0,0,0,0,0,0,0,0,0,0,0,0,0,0,0,0,0,0,0,0,0,0,0,0,0,0,0,0,0,0,0,0,0,0,0,0,0,0,0,0,0,0,0,0,0,0,0,0,0,0,0,0,0,0,80.6
910,GJ02-037301,GlassTechnology,1975,v.016p.0093,Glass,AlkaliSilicate,Alkaline-earthSilicate,,,,,,,,,,,Deferminationofthermalexpansiondifference,,73.23,0,0,0,9.79,0,0,16.97,0,0,0,0,0,0,0,0,0,0,0,0,0,0,0,0,0,0,0,0,0,0,0,0,0,0,0,0,0,0,0,0,0,0,0,0,0,0,0,0,0,0,0,0,0,0,0,0,0,0,0,0,0,0,67.4
6300,GP02-228364,EuropeanPatentNipponSheetGlass(J),2003,A1270524,Glass,AlkaliSilicate,Alkaline-earthSilicate,,SheetGlass,,,,IRAbsorbingMaterial,UVAbsorbingMaterial,VehicleWindow,,,Ex.6,,70.98,0,0.79,5.47,8.26,0,0.66,12.82,0.49,0,0,0,0.003189,0.02,0,0,0,0,0,0,0,0.49,0,0,0,0,0,0,0,0,0.02,0,0,0,0,0,0,0,0,0,0,0,0,0,0,0,0,0,0,0,0,0,0,0,0,0,0,0,0,0,0,0,74.9
2506,GJ35-144347,GlassPhysics&Chemistry,1992,v.018p.0159,Glass,Germanate,,,,,,,,,,,,,,9.05,0,0,0,0,0,0,9.05,0,0,0,0,0,0,0,0,0,0,0,0,0,0,0,0,0,0,0,0,0,0,0,0,81.9,0,0,0,0,0,0,0,0,0,0,0,0,0,0,0,0,0,0,0,0,0,0,0,0,0,0,0,0,0,66.8
2867,GJ02-165691,GlassPhysics&Chemistry,1996,v.022p.0356,Glass,AlkaliSilicate,,,,,,,,,,,,,,67,0,0,0,0,0,0,33,0,0,0,0,0,0,0,0,0,0,0,0,0,0,0,0,0,0,0,0,0,0,0,0,0,0,0,0,0,0,0,0,0,0,0,0,0,0,0,0,0,0,0,0,0,0,0,0,0,0,0,0,0,0,60
10315,GP03-351667,USPatentHoyaCorp.(J),2013,A8394516,Glass,Alkaline-earthSilicate,AlkaliSilicate,,Melting,Disk,,,MagneticMemoryDisk,,,,,ex.16,,65,0,6,1.5,14,0,2,6.5,1,0,0,0,0,0,0,0,0,0,0,0,0,0,0,0,0,0,0,0,0,0,0,0,0,4,0,0,0,0,0,0,0,0,0,0,0,0,0,0,0,0,0,0,0,0,0,0,0,0,0,0,0,0,87.5
