Repository: hori1537/rexrexxion-about-SP

File: input_csv/inputcsv_SiO2_0.01-100.00_youngsmodulus.csv (part 22 of 53)
No.,GlassNo.,DataSource,Year,DataSourceNumber,State,GlassSystem1,GlassSystem2,GlassSystem3,Appearance1,Appearance2,Appearance3,Appearance4,Usage1,Usage2,Usage3,Usage4,ThermalTreatment,Note,GlassNo.(Structure),SiO2,B2O3,Al2O3,MgO,CaO,BaO,Li2O,Na2O,K2O,Ag2O,MnO,FeO,CoO,NiO,CuO,ZnO,SrO,CdO,PbO,SnO,Cr2O3,Fe2O3,As2O3,Y2O3,Sb2O3,La2O3,Nd2O3,Gd2O3,Bi2O3,Co3O4,TiO2,MnO2,GeO2,ZrO2,CeO2,SnO2,P2O5,Ta2O5,Nb2O3,SO3,MoO3,WO3,H2O,LiF,NaF,KF,MgF2,CaF2,SrF2,BaF2,ZnF2,PbF2,YF3,AlF3,LaF3,GdF3,YbF3,ErF3,F,Cl,Br,Ag,Young'sModulusatRT(GPa)
5932,GP03-225323,USPatentNipponSheetGlass(J),2002,A0049128,Glass,Alkaline-earthSilicate,Alumino-Silicate,AlkaliSilicate,,,,,Substrate,MagneticMemoryDisk,,,,,,50.1,0,15,17.9,5,0,5,0,0,0,0,0,0,0,0,0,0,0,0,0,0,0,0,0,0,0,0,0,0,0,0,0,0,5,0,2,0,0,0,0,0,0,0,0,0,0,0,0,0,0,0,0,0,0,0,0,0,0,0,0,0,0,106
7082,GP05-261817,USPatentHoyaCorp.(J),2004,A6818576,Glass,Boro-Silicate,Alkaline-earthSilicate,,,,,,Substrate,MagneticMemoryDisk,,,,Ex.9,,50,10,10,10,10,0,5,5,0,0,0,0,0,0,0,0,0,0,0,0,0,0,0,0,0,0,0,0,0,0,0,0,0,0,0,0,0,0,0,0,0,0,0,0,0,0,0,0,0,0,0,0,0,0,0,0,0,0,0,0,0,0,88.53
1189,GC01-052200,Shin-EtsuQuartzProducts(J),1980,Heralux-WG,Glass,Silica,,,Tube,,,,Machinary,,,,,ForOpticalFiberMfg,,100,0,0,0,0,0,0,0,0,0,0,0,0,0,0,0,0,0,0,0,0,0,0,0,0,0,0,0,0,0,0,0,0,0,0,0,0,0,0,0,0,0,0,0,0,0,0,0,0,0,0,0,0,0,0,0,0,0,0,0,0,0,72.42
4415,XP06-211064,JapanesePatentKonicaMinolta(J),2001,A026457,Glass-Ceramics,Alumino-Silicate,Alkaline-earthSilicate,,GlassCeramics,,,,MagneticMemoryDisk,,,,,Crystal:Magnesium-Aluminosilicate,,57.57,2.89,14.19,23.41,0,0,0,0,0,0,0,0,0,0,0,0,0,0,0,0,0,0,0,0,0,0,0,0,0,0,0,0,0,1.94,0,0,0,0,0,0,0,0,0,0,0,0,0,0,0,0,0,0,0,0,0,0,0,0,0,0,0,0,105.2
10755,GP01-356735,USPatentCorningInc.(US),2014,A0147664,Glass,Silica,,,Sintered,Cellular,,,CatalystCarrier,GasSeparation,,,,ex.9,,96.53,3.47,0,0,0,0,0,0,0,0,0,0,0,0,0,0,0,0,0,0,0,0,0,0,0,0,0,0,0,0,0,0,0,0,0,0,0,0,0,0,0,0,0,0,0,0,0,0,0,0,0,0,0,0,0,0,0,0,0,0,0,0,5.7477
10157,GP03-316978,EuropeanPatentAsahiGlass(J),2014,A2789587,Glass,Alkaline-earthSilicate,Alumino-Silicate,,NonAlkali,,,,Display,Substrate,,,,Ex.2,,68.3,0,13.9,7.2,8.2,0,0,0,0,0,0,0,0,0,0,0,2.4,0,0,0,0,0,0,0,0,0,0,0,0,0,0,0,0,0,0,0,0,0,0,0,0,0,0,0,0,0,0,0,0,0,0,0,0,0,0,0,0,0,0,0,0,0,87.2
2172,GP20-107757,EuropeanPatent,1990,A0356746,Glass,Phosphate,,,,,,,Laser,,,,,,,3,9.01,11.84,0,0,0,24.61,0,0,0,0,0,0,0,0,0,0,0,0,0,0,0,0.12,0,0,0.36,1.74,0,0,0,0,0,0,0,0,0,49.31,0,0,0,0,0,0,0,0,0,0,0,0,0,0,0,0,0,0,0,0,0,0,0,0,0,71
8321,GP02-290632,USPatentAsahiGlass(J),2009,A0110963,Glass,AlkaliSilicate,Alumino-Silicate,,,,,,Substrate,MagneticMemoryDisk,,,,Ex.6,,61,0,13,3,0,0,13.2,5.2,3,0,0,0,0,0,0,0,0,0,0,0,0,0,0,0,0,0,0,0,0,0,1,0,0,0.6,0,0,0,0,0,0,0,0,0,0,0,0,0,0,0,0,0,0,0,0,0,0,0,0,0,0,0,0,84.4
3455,XP03-190419,EuropeanPatentHoyaCorp.(J),1999,A0941973,Glass-Ceramics,Alkaline-earthSilicate,Alumino-Silicate,,,,,,,,,,,,,50,0,19,19,0,0,0,0,0,0,0,0,0,0,0,0,0,0,0,0,0,0,0,2.5,0,0,0,0,0,0,9.5,0,0,0,0,0,0,0,0,0,0,0,0,0,0,0,0,0,0,0,0,0,0,0,0,0,0,0,0,0,0,0,137.4
757,GB05-025781,HandbookofGlassData,1987,v.00Cp.0454,Glass,Boro-Silicate,AlkaliSilicate,,,,,,,,,,,,,57.14,28.57,0,0,0,0,0,14.29,0,0,0,0,0,0,0,0,0,0,0,0,0,0,0,0,0,0,0,0,0,0,0,0,0,0,0,0,0,0,0,0,0,0,0,0,0,0,0,0,0,0,0,0,0,0,0,0,0,0,0,0,0,0,71.1
1065,GJ05-047292,J.CeramicSoc.Japan,1983,v.091p.0199,Glass,Boro-Silicate,,,,,,,,,,,,,,43.48,43.48,0,0,0,0,0,13.04,0,0,0,0,0,0,0,0,0,0,0,0,0,0,0,0,0,0,0,0,0,0,0,0,0,0,0,0,0,0,0,0,0,0,0,0,0,0,0,0,0,0,0,0,0,0,0,0,0,0,0,0,0,0,56.14
3375,XP03-189120,JapanesePatentHoyaCorp.(J),1999,A322362,Glass-Ceramics,Alkaline-earthSilicate,Alumino-Silicate,,,,,,,,,,,,,50,0,17.5,20.5,0,0,0,0,0,0,0,0,0,0,0,0,0,0,0,0,0,0,0,2,0,0,0,0,0,0,10,0,0,0,0,0,0,0,0,0,0,0,0,0,0,0,0,0,0,0,0,0,0,0,0,0,0,0,0,0,0,0,135.6
2912,XP06-169838,USPatent,1996,A5569629,Glass-Ceramics,Alumino-Silicate,Alkaline-earthSilicate,,Fiber,GlassCeramics,,,Fiber,,,,,,,78,0,12.3,8.2,0,0,0,0,0,0,0,0,0,0,0,0,0,0,0,0,0,0,0,0,0,0,0,0,0,0,1.5,0,0,0,0,0,0,0,0,0,0,0,0,0,0,0,0,0,0,0,0,0,0,0,0,0,0,0,0,0,0,0,69
2655,XP06-154332,USPatentCorningInc.(US),1994,A5352638,Glass-Ceramics,Alumino-Silicate,,,GlassCeramics,,,,,,,,,,,50.59,0,16.2,16.39,0,0,0,0,0,0,0,0,0,16.81,0,0,0,0,0,0,0,0,0,0,0,0,0,0,0,0,0,0,0,0,0,0,0,0,0,0,0,0,0,0,0,0,0,0,0,0,0,0,0,0,0,0,0,0,0,0,0,0,137.4
4486,XP02-211373,JapanesePatentOharaInc.(J),2001,A048584,Glass-Ceramics,AlkaliSilicate,,,GlassCeramics,,,,ColorFilter,,,,,,,73.58,0,3.17,0.73,0,0,17.69,0,0.81,0,0,0,0,0,0,0.36,0.57,0,0,0,0,0,0,0,0.04,0,0,0,0,0,0,0,0,2.14,0,0,0.91,0,0,0,0,0,0,0,0,0,0,0,0,0,0,0,0,0,0,0,0,0,0,0,0,0,99
8540,GP03-294517,EuropeanPatentNipponElectricGlass(J),2009,A2119681,Glass,Alkaline-earthSilicate,Alumino-Silicate,,,,,,SolarCell,Substrate,,,,Ex.6,,66.65,10.27,10.19,0.49,9.44,0,0,0,0,0,0,0,0,0,0,0,2.87,0,0,0,0,0.004145,0,0,0,0,0,0,0,0,0,0,0,0,0,0.09,0,0,0,0,0,0,0,0,0,0,0,0,0,0,0,0,0,0,0,0,0,0,0,0,0,0,73
1447,GJ02-062803,J.AmericanCeramicSoc.,1984,v.067p.0270,Glass,AlkaliSilicate,Alumino-Silicate,,Fiber,,,,,,,,,TherearetwoFigsofYoung'smoduli,,66.7,0,16.65,0,0,0,0,16.65,0,0,0,0,0,0,0,0,0,0,0,0,0,0,0,0,0,0,0,0,0,0,0,0,0,0,0,0,0,0,0,0,0,0,0,0,0,0,0,0,0,0,0,0,0,0,0,0,0,0,0,0,0,0,68
4815,XP06-212709,JapanesePatentKonicaMinolta(J),2001,A287946,Glass-Ceramics,Alumino-Silicate,Alkaline-earthSilicate,OtherSilicate,GlassCeramics,,,,MagneticMemoryDisk,,,,,crystal:(MgAl)SiO3,,44.24,0,12.14,26.22,0,0,6.06,0,0,0,0,0,0,0,0,0,0,0,0,0,0,0,0,0,0,0,0,0,0,0,11.34,0,0,0,0,0,0,0,0,0,0,0,0,0,0,0,0,0,0,0,0,0,0,0,0,0,0,0,0,0,0,0,137.8
4239,XP06-210888,JapanesePatentKonicaMinolta(J),2001,A019491,Glass-Ceramics,Alumino-Silicate,AlkaliSilicate,,,,,,MagneticMemoryDisk,,,,,,,73.37,0,3.77,0,2.32,0,16.81,0,0,0,0,0,0,0,0,0,0,0,0,0,0,0,0,0,0,0.15,0,0,0,0,0.37,0,0,2.59,0,0,0.62,0,0,0,0,0,0,0,0,0,0,0,0,0,0,0,0,0,0,0,0,0,0,0,0,0,95.4
6854,GP02-256462,USPatentNipponSheetGlass(J),2004,A6753280,Glass,AlkaliSilicate,Alkaline-earthSilicate,,,,,,IRAbsorbingMaterial,UVAbsorbingMaterial,VehicleWindow,,,Ex.2,,68.61,0,0.06,5.37,8.87,0,3.86,12.65,0.04,0,0,0,0.02,0,0,0,0,0,0,0,0,0.5,0,0,0,0,0,0,0,0,0.02,0,0,0,0,0,0,0,0,0,0,0,0,0,0,0,0,0,0,0,0,0,0,0,0,0,0,0,0,0,0,0,77.3
10375,GP03-352235,USPatentOthers,2013,A0217822,Glass,Alkaline-earthSilicate,Alumino-Silicate,,Melting,Fiber,AcidResistant,,PlasticsFRP,Energy,,,,ex.1-76,,58.29,0,4.5,17.1,19.46,0,0,0.65,0,0,0,0,0,0,0,0,0,0,0,0,0,0,0,0,0,0,0,0,0,0,0,0,0,0,0,0,0,0,0,0,0,0,0,0,0,0,0,0,0,0,0,0,0,0,0,0,0,0,0,0,0,0,88.596
9423,GP06-308914,JapanesePatentOharaInc.(J),2012,A146393,Glass,Alumino-Silicate,Zinc-Silicate,,,,,,Substrate,MagneticMemoryDisk,,,,Ex.G1,,52.71,0.96,11.75,13.21,0,0,0,4.3,0,0,0,0,0,0,0,11.45,0,0,0,0,0,0,0,0,0,0,0,0,0,0,5,0,0,0,0.15,0,0.47,0,0,0,0,0,0,0,0,0,0,0,0,0,0,0,0,0,0,0,0,0,0,0,0,0,101
1228,GJ06-053811,J.Non-CrystallineSolids,1973,v.012p.0035,Glass,Alumino-Silicate,,,,,,,,,,,,,,85.8,0,7.2,0,0,0,7,0,0,0,0,0,0,0,0,0,0,0,0,0,0,0,0,0,0,0,0,0,0,0,0,0,0,0,0,0,0,0,0,0,0,0,0,0,0,0,0,0,0,0,0,0,0,0,0,0,0,0,0,0,0,0,76.2
7709,GP06-275636,USPatent,2006,A0166804,Glass,Alumino-Silicate,,,,,,,Substrate,MagneticMemoryDisk,,,,D.Sprengeretal.Ex.5-1,,28,2,26,26,0,0,0,0,0,0,0,0,0,0,0,0,0,0,0,0,0,0,0,5,0,0,0,0,0,0,10,0,0,0,0,0,3,0,0,0,0,0,0,0,0,0,0,0,0,0,0,0,0,0,0,0,0,0,0,0,0,0,146
302,GB02-006635,HandbookofGlassProperties,1986,v.001p.0329,Glass,AlkaliSilicate,Boro-Silicate,,,,,,,,,,,,,65,5,0,0,0,0,0,30,0,0,0,0,0,0,0,0,0,0,0,0,0,0,0,0,0,0,0,0,0,0,0,0,0,0,0,0,0,0,0,0,0,0,0,0,0,0,0,0,0,0,0,0,0,0,0,0,0,0,0,0,0,0,73.5
1828,GB02-088963,TechnicalGlasses,1961,v.001p.0311,Glass,AlkaliSilicate,Alkaline-earthSilicate,Boro-Silicate,,,,,SolderGlassSealingGlass,,,,,PLATINUMSEALINGGLASS2962No3,,77.39,3.56,1.21,0,2.21,0,0,13,2.63,0,0,0,0,0,0,0,0,0,0,0,0,0,0,0,0,0,0,0,0,0,0,0,0,0,0,0,0,0,0,0,0,0,0,0,0,0,0,0,0,0,0,0,0,0,0,0,0,0,0,0,0,0,72.52
8071,XP02-287017,JapanesePatentOharaInc.(J),2008,A254984,Glass-Ceramics,AlkaliSilicate,Alumino-Silicate,Alkaline-earthSilicate,,,,,Substrate,MagneticMemoryDisk,,,540C5hr+710C3hr,Ex.E,,68.32,0,4.23,2.29,0,0,14.42,0,1.31,0,0,0,0,0,0,3.86,0.59,0,0,0,0,0,0,0.55,0.04,0,0,0,0,0,2.31,0,0,1,0,0,1.08,0,0,0,0,0,0,0,0,0,0,0,0,0,0,0,0,0,0,0,0,0,0,0,0,0,82
4168,XP06-210817,JapanesePatentKonicaMinolta(J),2001,A019482,Glass-Ceramics,Alumino-Silicate,AlkaliSilicate,,,,,,MagneticMemoryDisk,,,,,,,72.69,0,5.67,0,0,0,17.18,0,0,0,0,0,0,0,0,0,0,0,0,0,0,0,0,0,0.1,0,0,0,0,0,3.32,0,0,0,0,0,1.04,0,0,0,0,0,0,0,0,0,0,0,0,0,0,0,0,0,0,0,0,0,0,0,0,0,93
8988,GP02-301881,JapanesePatentAsahiGlass(J),2011,A123924,Glass,AlkaliSilicate,Alumino-Silicate,,,,,,Substrate,MagneticMemoryDisk,,,,Ex.2,,64.5,0,12,0,0,0,12.8,5.5,3.4,0,0,0,0,0,0,0,0,0,0,0,0,0,0,0,0,0,0,0,0,0,0,0,0,1.8,0,0,0,0,0,0,0,0,0,0,0,0,0,0,0,0,0,0,0,0,0,0,0,0,0,0,0,0,82.7
1537,GB02-071353,HandbookofGlassData,1983,v.00Ap.0325,Glass,AlkaliSilicate,,,,,,,,,,,,,,66.7,0,0,0,0,0,33.3,0,0,0,0,0,0,0,0,0,0,0,0,0,0,0,0,0,0,0,0,0,0,0,0,0,0,0,0,0,0,0,0,0,0,0,0,0,0,0,0,0,0,0,0,0,0,0,0,0,0,0,0,0,0,0,72.52
10150,GP02-316944,EuropeanPatentAsahiGlass(J),2014,A2774895,Glass,AlkaliSilicate,Alumino-Silicate,Alkaline-earthSilicate,,,,,Display,PlasmaDisplay,LiquidCrystalDisplay,Substrate,,Ex.5,,61,3,14,9,0,0,0,13,0,0,0,0,0,0,0,0,0,0,0,0,0,0,0,0,0,0,0,0,0,0,0,0,0,0,0,0,0,0,0,0,0,0,0,0,0,0,0,0,0,0,0,0,0,0,0,0,0,0,0,0,0,0,72
4418,XP06-211067,JapanesePatentKonicaMinolta(J),2001,A026457,Glass-Ceramics,Alumino-Silicate,Alkaline-earthSilicate,,GlassCeramics,,,,MagneticMemoryDisk,,,,,Crystal:Magnesium-Aluminosilicate,,51.24,0,16.29,29,0,0,0,0,0.68,0,0,0,0,0,0,0.39,0,0,0,0,0,0,0,0,0.04,0.39,0,0,0,0,0,0,0,1.97,0,0,0,0,0,0,0,0,0,0,0,0,0,0,0,0,0,0,0,0,0,0,0,0,0,0,0,0,112.2
168,GB02-006479,HandbookofGlassProperties,1986,v.001p.0326,Glass,AlkaliSilicate,Alkaline-earthSilicate,,,,,,,,,,,,,55.8,0,0,0,0,0,0,0,17.6,0,0,0,0,0,0,0,26.6,0,0,0,0,0,0,0,0,0,0,0,0,0,0,0,0,0,0,0,0,0,0,0,0,0,0,0,0,0,0,0,0,0,0,0,0,0,0,0,0,0,0,0,0,0,66.8
1722,GJ30-078814,J.AmericanCeramicSoc.,1970,v.053p.0311,Glass,Aluminate,,,,,,,,,,,,8Figs4Tables,,10,0,30,0,50,0,0,0,0,0,0,0,0,0,0,0,0,0,0,0,0,0,0,0,0,0,0,0,0,0,0,10,0,0,0,0,0,0,0,0,0,0,0,0,0,0,0,0,0,0,0,0,0,0,0,0,0,0,0,0,0,0,85.56
10439,XP06-352474,USPatentCorningInc.(US),2013,A0296155,Glass-Ceramics,Alumino-Silicate,AlkaliSilicate,,Melting,GlassCeramics,Opaque,,ElectronicsElectrical,ConsumerProducts,ChemicalStrengthen,,780C2h+950C4h,ex.XCrystal:mass%,,69.28,1.8,12.61,2.9,0,0,7.71,0.4,0,0,0,0,0,0,0,1.7,0,0,0,0,0,0,0,0,0,0,0,0,0,0,3.5,0,0,0,0,0.1,0,0,0,0,0,0,0,0,0,0,0,0,0,0,0,0,0,0,0,0,0,0,0,0,0,0,87
1559,GJ05-072009,PhysicsandChemistryofGlasses,1961,v.002p.0119,Glass,Boro-Silicate,Alkaline-earthSilicate,Alumino-Silicate,,,,,,,,,,Eglass,,54.1,13.97,8.66,0.58,19.67,0,0,0.76,0.12,0,0,0,0,0,0,1.52,0,0,0,0,0,0.59,0,0,0,0,0,0,0,0,0,0,0,0,0,0,0,0,0,0,0,0,0,0,0,0,0,0,0,0,0,0,0,0,0,0,0,0,0,0,0,0,77.42
7424,XP03-269396,USPatentHoyaCorp.(J),2005,A6960399,Glass-Ceramics,Alkaline-earthSilicate,Alumino-Silicate,,GlassCeramics,,,,Substrate,MagneticRecordingHead,,,800C4h+1000C4h,Ex.7Crystalothers:2MgO.2Al2O3.4SiO2MgO.2Al2O3.5SiO2,,46.82,0,10.27,34.89,0,0,0,0,0,0,0,0,0,0,0,0,0,0,0,0,0,0,0,0.53,0,0,0,0,0,0,7.49,0,0,0,0,0,0,0,0,0,0,0,0,0,0,0,0,0,0,0,0,0,0,0,0,0,0,0,0,0,0,0,147.5
3889,XP03-205857,JapanesePatentNipponSheetGlass(J),2000,A313639,Glass-Ceramics,Alkaline-earthSilicate,Alumino-Silicate,OtherSilicate,GlassCeramics,,,,Substrate,MagneticMemoryDisk,,,,Heattreat:750C.3h850C.4h,,30.74,0,11.48,31.23,0,0,0,0,1.9,0,12.18,0,0,0,0,0,1,0,0,0,0,0,0,0,0,0,0,0,0,0,8.08,0,0,3.39,0,0,0,0,0,0,0,0,0,0,0,0,0,0,0,0,0,0,0,0,0,0,0,0,0,0,0,0,182
3767,GP03-205019,JapanesePatentAsahiGlass(J),2000,A159539,Glass,Alkaline-earthSilicate,Alumino-Silicate,OtherSilicate,,,,,Substrate,MagneticMemoryDisk,,,,,,48,0,13.5,12,14.5,0,0,0,0,0,0,0,0,0,0,0,0,0,0,0,0,0,0,0,0,0,0,0,0,0,4,0,0,8,0,0,0,0,0,0,0,0,0,0,0,0,0,0,0,0,0,0,0,0,0,0,0,0,0,0,0,0,120
7675,GP02-275350,USPatentCentralGlass(J),2006,A7091144,Glass,AlkaliSilicate,OtherSilicate,,,,,,ColorFilter,OpticalDemulti-MultiPlexor,,,,Ex.2-3,,48.23,0,0,0,0,0,6.78,11.23,9.68,0,0,0,0,0,0,0,0,0,0,0,0,0,0,0,0,0,0,0,0,0,21.23,0,0,2.85,0,0,0,0,0,0,0,0,0,0,0,0,0,0,0,0,0,0,0,0,0,0,0,0,0,0,0,0,76.3
3464,GP03-190509,EuropeanPatentHoyaCorp.(J),1999,A0953548,Glass,Alkaline-earthSilicate,Alumino-Silicate,,,,,,,,,,,,,50,0,8,15,15,0,6,0,0,0,0,0,0,0,0,0,0,0,0,0,0,0,0,0,0,0,0,0,0,0,6,0,0,0,0,0,0,0,0,0,0,0,0,0,0,0,0,0,0,0,0,0,0,0,0,0,0,0,0,0,0,0,104
9511,GP06-309868,USPatent,2012,A0178610,Glass,Alumino-Silicate,,,Fiber,,,,,,,,,S.V.Hublikaretal.Ex.4,,64.27,4.7,14.35,14.86,0.11,0,1.63,0.04,0.006702,0,0,0,0,0,0,0,0,0,0,0,0,0.02,0,0,0,0,0,0,0,0,0.02,0,0,0,0,0,0,0,0,0,0,0,0,0,0,0,0,0,0,0,0,0,0,0,0,0,0,0,0,0,0,0,89.5
7656,GP05-275112,JapanesePatentHoyaCorp.(J),2006,A347796,Glass,Boro-Silicate,Alumino-Silicate,Alkaline-earthSilicate,NonAlkali,,,,LiquidCrystalDisplay,Substrate,,,,Ex.2,,67.5,10.4,10.3,2.6,8.3,0,0,0,0,0,0,0,0,0,0,0,0.6,0,0,0,0,0,0,0,0.3,0,0,0,0,0,0,0,0,0,0,0,0,0,0,0,0,0,0,0,0,0,0,0,0,0,0,0,0,0,0,0,0,0,0,0,0,0,71.2
8816,GP03-299169,USPatentAsahiGlass(J),2010,A7754631,Glass,Alkaline-earthSilicate,Alumino-Silicate,,NonAlkali,,,,LiquidCrystalDisplay,Substrate,,,,Ex.10,,63.9,7.47,10.75,7.47,6.97,0,0,0,0,0,0,0,0,0,0,0,2.99,0,0,0,0,0.05,0,0,0,0,0,0,0,0,0,0,0,0,0,0.4,0,0,0,0,0,0,0,0,0,0,0,0,0,0,0,0,0,0,0,0,0,0,0,0,0,0,80
6308,GP06-228743,EuropeanPatentCorningInc.(US),2003,A1321442,Glass,Alumino-Silicate,,,,,,,Display,,,,,Code:CVL,,86,0,8,0,0,0,0,0,0,0,0,0,0,0,0,0,0,0,0,0,0,0,0,0,0,5,0,0,0,0,1,0,0,0,0,0,0,0,0,0,0,0,0,0,0,0,0,0,0,0,0,0,0,0,0,0,0,0,0,0,0,0,82
4178,XP06-210827,JapanesePatentKonicaMinolta(J),2001,A019483,Glass-Ceramics,Alumino-Silicate,AlkaliSilicate,,,,,,MagneticMemoryDisk,,,,,,,68.72,0,5.03,1.46,0,0,17.77,0,0,0,0,0,0,0,0,0,0,0,0,0,0,0,0,0,0,0,0,0,0,0,5.02,0,0,0.96,0,0,1.04,0,0,0,0,0,0,0,0,0,0,0,0,0,0,0,0,0,0,0,0,0,0,0,0,0,91.5
3520,GI06-191642R,NGF'sAdditionalNewData(J),2001,v.004p.0001,Glass,Alumino-Silicate,AlkaliSilicate,,,,,,ElectronicsElectrical,Substrate,,,,GlassName:C002Melting:inPtRhcrucibleat1520Cfor22hr.Annealing:at580Cfor1hr.,,66.02,0,9.87,0,0,0,24.11,0,0,0,0,0,0,0,0,0,0,0,0,0,0,0,0,0,0,0,0,0,0,0,0,0,0,0,0,0,0,0,0,0,0,0,0,0,0,0,0,0,0,0,0,0,0,0,0,0,0,0,0,0,0,0,82.4
4350,XP06-210999,JapanesePatentKonicaMinolta(J),2001,A026451,Glass-Ceramics,Alumino-Silicate,Alkaline-earthSilicate,,,,,,MagneticMemoryDisk,,,,,Crystal:Magnesium-Aluminosilicate,,50.38,0,14.52,30.2,0,0,0,0,0,0,0,0,0,0,0,0,0,0,0,0,0,0,0,0,0,0,0,0,0,0,4.9,0,0,0,0,0,0,0,0,0,0,0,0,0,0,0,0,0,0,0,0,0,0,0,0,0,0,0,0,0,0,0,116
3891,XP03-205859,JapanesePatentNipponSheetGlass(J),2000,A313639,Glass-Ceramics,Alkaline-earthSilicate,Alumino-Silicate,OtherSilicate,GlassCeramics,,,,Substrate,MagneticMemoryDisk,,,,Heattreat:800C.2h900C.4h,,35.4,0,8.7,31.7,0,0,0,0,0,0,9,0,0,0,0,0,0,0,0,0,0,0,0,0,0,0,0,0,0,0,13.7,0,0,1.5,0,0,0,0,0,0,0,0,0,0,0,0,0,0,0,0,0,0,0,0,0,0,0,0,0,0,0,0,181
4170,XP06-210819,JapanesePatentKonicaMinolta(J),2001,A019483,Glass-Ceramics,Alumino-Silicate,AlkaliSilicate,,,,,,MagneticMemoryDisk,,,,,,,69.92,0,5.99,0,0.52,0,20.45,0,0,0,0,0,0,0,0,0,0,0,0,0,0,0,0,0,0,0,0,0,0,0,0.95,0,0,0.94,0,0,1.23,0,0,0,0,0,0,0,0,0,0,0,0,0,0,0,0,0,0,0,0,0,0,0,0,0,92.2
5686,GP03-223922,USPatentNipponSheetGlass(J),2002,A6340647,Glass,Alkaline-earthSilicate,Alumino-Silicate,AlkaliSilicate,,,,,Substrate,MagneticMemoryDisk,,,,,,55.5,0,14,12,2.5,0,8,2,0,0,0,0,0,0,0,0,1,0,0,0,0,0,0,0,0,0,0,0,0,0,0,0,0,5,0,0,0,0,0,0,0,0,0,0,0,0,0,0,0,0,0,0,0,0,0,0,0,0,0,0,0,0,102
4060,XP06-210709,JapanesePatentKonicaMinolta(J),2001,A019467,Glass-Ceramics,Alumino-Silicate,AlkaliSilicate,,,,,,MagneticMemoryDisk,,,,,,,68.28,0,5.32,0,3.01,0,17.16,0,0.96,0,0,0,0,0,0,0,0,0,0,0,0,0,0,0,0.1,0,0,0,0,0,1.66,0,0,2.45,0,0,1.06,0,0,0,0,0,0,0,0,0,0,0,0,0,0,0,0,0,0,0,0,0,0,0,0,0,97
2291,GJ01-115870,J.MaterialsScience,1990,v.025p.3118,Glass,Silica,,,Sol-Gel,,,,,,,,,Sinteredaerogel,,100,0,0,0,0,0,0,0,0,0,0,0,0,0,0,0,0,0,0,0,0,0,0,0,0,0,0,0,0,0,0,0,0,0,0,0,0,0,0,0,0,0,0,0,0,0,0,0,0,0,0,0,0,0,0,0,0,0,0,0,0,0,73
9103,GP02-303179,EuropeanPatentCorningInc.(US),2011,A2334613,Glass,AlkaliSilicate,Alumino-Silicate,,,,,,Substrate,SubstrateforDisplay,,,,Ex.3,,66.15,0.6,10.29,5.71,0.58,0,0,14,2.45,0,0,0,0,0,0,0,0,0,0,0,0,0.008091,0,0,0,0,0,0,0,0,0,0,0,0.01,0,0.21,0,0,0,0,0,0,0,0,0,0,0,0,0,0,0,0,0,0,0,0,0,0,0,0,0,0,73.3
4357,XP03-211006,JapanesePatentKonicaMinolta(J),2001,A026451,Glass-Ceramics,Alkaline-earthSilicate,Alumino-Silicate,,,,,,MagneticMemoryDisk,,,,,Crystal:Magnesium-Aluminosilicate,,49.6,0,8.95,35.49,0,0,0,0,0,0,0,0,0,0,0,0,0,0,0,0,0,0,0,1.11,0,0,0,0,0,0,4.85,0,0,0,0,0,0,0,0,0,0,0,0,0,0,0,0,0,0,0,0,0,0,0,0,0,0,0,0,0,0,0,118.8
923,GJ35-039275,J.Non-CrystallineSolids,1986,v.083p.0335,Glass,Germanate,AlkaliSilicate,,,,,,,,,,,,,47.17,0,0,0,0,0,0,5.66,0,0,0,0,0,0,0,0,0,0,0,0,0,0,0,0,0,0,0,0,0,0,0,0,47.17,0,0,0,0,0,0,0,0,0,0,0,0,0,0,0,0,0,0,0,0,0,0,0,0,0,0,0,0,0,62.89
5836,XP06-224785,USPatentKonicaMinolta(J),2002,A6458728,Glass-Ceramics,Alumino-Silicate,AlkaliSilicate,,,,,,Substrate,MagneticMemoryDisk,,,,Primaryheattreatment:570C5.5hSecondaryheattreatment:690C2.5h,,74.68,0,5.95,0,0,0,17.35,0,0,0,0,0,0,0,0,0,0,0,0,0,0,0,0,0,0,0,0,0,0,0,0.15,0,0,0,0,0,1.87,0,0,0,0,0,0,0,0,0,0,0,0,0,0,0,0,0,0,0,0,0,0,0,0,0,88.2
643,GB02-025659,HandbookofGlassData,1987,v.00Cp.0438,Glass,AlkaliSilicate,Boro-Silicate,,,,,,,,,,,,,70,10,0,0,0,0,0,20,0,0,0,0,0,0,0,0,0,0,0,0,0,0,0,0,0,0,0,0,0,0,0,0,0,0,0,0,0,0,0,0,0,0,0,0,0,0,0,0,0,0,0,0,0,0,0,0,0,0,0,0,0,0,76.44
8228,GP05-289665,JapanesePatentAsahiGlass(J),2009,A102222,Glass,Boro-Silicate,,,NonLead,,,,PlasmaDisplay,SolderGlassSealingGlass,Substrate,,,Ex.17,,42,41,0,0,0,0,0,4,6,0,0,0,0,0,0,3.5,0,0,0,0,0,0,0,0,0,0,0,0,0,0,0,0,0,3.5,0,0,0,0,0,0,0,0,0,0,0,0,0,0,0,0,0,0,0,0,0,0,0,0,0,0,0,0,55
7632,GP02-275025,JapanesePatentKonicaMinolta(J),2006,A327935,Glass,AlkaliSilicate,Alkaline-earthSilicate,,,,,,Substrate,MagneticMemoryDisk,,,,Ex.3,,62.02,3.21,3.1,6.01,6.3,0,7.69,4.11,1.32,0,0,0,0,0,0,0,0,0,0,0,0,0,0,0,0.06,0.32,0,0,0,0,2.49,0,0,3.37,0,0,0,0,0,0,0,0,0,0,0,0,0,0,0,0,0,0,0,0,0,0,0,0,0,0,0,0,90
3385,XP03-189130,JapanesePatentHoyaCorp.(J),1999,A322363,Glass-Ceramics,Alkaline-earthSilicate,Alumino-Silicate,,,,,,,,,,,,,47,0,12.5,28.5,0,0,0,0,0,0,0,0,0,0,0,0,0,0,0,0,0,0,0,2,0,0,0,0,0,0,10,0,0,0,0,0,0,0,0,0,0,0,0,0,0,0,0,0,0,0,0,0,0,0,0,0,0,0,0,0,0,0,157.3
4617,XP03-212098,JapanesePatentHoyaCorp.(J),2001,A192227,Glass-Ceramics,Alkaline-earthSilicate,Alumino-Silicate,OtherSilicate,GlassCeramics,,,,MagneticMemoryDisk,,,,,,,47.97,0,10.71,29.08,0,0,0,0,0,0,0,0,0,0,0,0,0,0,0,0,0,0,0,0,0,0,0,0,0,0,10.2,0,0,2.04,0,0,0,0,0,0,0,0,0,0,0,0,0,0,0,0,0,0,0,0,0,0,0,0,0,0,0,0,147
1679,GJ06-078617,GlassTechnology,1970,v.011p.0076,Glass,Alumino-Silicate,Boro-Silicate,Alkaline-earthSilicate,NonAlkali,,,,,,,,,,,9.95,5.21,27.72,7.42,46.06,0,0,0,0,0,0,0,0,0,0,0,0,0,0,0,0,0,0,0,0,0,0,0,0,0,0,0,0,3.64,0,0,0,0,0,0,0,0,0,0,0,0,0,0,0,0,0,0,0,0,0,0,0,0,0,0,0,0,109.2
5292,GJ02-216682,J.Jpn.Inst.Metals&Materials(J),2000,v.064p.0177,Glass,AlkaliSilicate,,,,,,,,,,,,,,80,0,0,0,0,0,20,0,0,0,0,0,0,0,0,0,0,0,0,0,0,0,0,0,0,0,0,0,0,0,0,0,0,0,0,0,0,0,0,0,0,0,0,0,0,0,0,0,0,0,0,0,0,0,0,0,0,0,0,0,0,0,76.2
8974,GP06-301681,JapanesePatentNipponElectricGlass(J),2011,A105554,Glass,Alumino-Silicate,,,Fiber,,,,Substrate,ElectricCircuitCircuitBoard,,,,Ex.8,,62.39,2.35,12.44,17.45,1.9,0,0,0.1,0.07,0,0,0,0,0,0,0,0,0,0,0,0,0.12,0,0,0,0,0,0,0,0,3.14,0,0,0,0.04,0,0,0,0,0,0,0,0,0,0,0,0,0,0,0,0,0,0,0,0,0,0,0,0,0,0,0,94.7
9259,GJ06-306802,J.Non-CrystallineSolids,2012,v.358p.001002,Glass,Alumino-Silicate,AlkaliSilicate,,,,,,,,,,,,,62.31,5.07,17.94,0,0,0,0,13.75,0,0,0,0,0,0,0,0,0,0,0,0,0,0.94,0,0,0,0,0,0,0,0,0,0,0,0,0,0,0,0,0,0,0,0,0,0,0,0,0,0,0,0,0,0,0,0,0,0,0,0,0,0,0,0,69.4
9654,GJ02-311908,J.Non-CrystallineSolids,2013,v.376p.000175,Glass,AlkaliSilicate,Alkaline-earthSilicate,,MixedAlkali,,,,,,,,,,,46.1,0,0,0,26.9,0,0,18.3,6.1,0,0,0,0,0,0,0,0,0,0,0,0,0,0,0,0,0,0,0,0,0,0,0,0,0,0,0,2.6,0,0,0,0,0,0,0,0,0,0,0,0,0,0,0,0,0,0,0,0,0,0,0,0,0,78
579,GB02-019779,HandbookofGlassData,1987,v.00Cp.0214,Glass,AlkaliSilicate,Alkaline-earthSilicate,,,,,,,,,,,,,70.5,0,0,0,19.5,0,0,10,0,0,0,0,0,0,0,0,0,0,0,0,0,0,0,0,0,0,0,0,0,0,0,0,0,0,0,0,0,0,0,0,0,0,0,0,0,0,0,0,0,0,0,0,0,0,0,0,0,0,0,0,0,0,76.2
7938,GP02-284384,JapanesePatentPanasonicCorp.(J),2008,A057745,Glass,AlkaliSilicate,Alkaline-earthSilicate,,Fiber,,,,ThermalInsulator,,,,,Ex.9,,56.71,3.63,0,6.27,8.34,0,0,16.53,0,0,0,0,0,0,0,0,0,0,0,0,0,0.6,0,0,0,0,0,0,0,0,7.92,0,0,0,0,0,0,0,0,0,0,0,0,0,0,0,0,0,0,0,0,0,0,0,0,0,0,0,0,0,0,0,82.5
3826,GP02-205222,JapanesePatentNipponSheetGlass(J),2000,A203872,Glass,AlkaliSilicate,Alkaline-earthSilicate,,,,,,MagneticMemoryDisk,,,,,,,59.9,0,3.8,9.8,0,0,14.8,1.3,0.2,0,0,0,0,0,0,0,5.8,0,0,0,0,0,0,0,0,0,0,0,0,0,2.9,0,0,1.5,0,0,0,0,0,0,0,0,0,0,0,0,0,0,0,0,0,0,0,0,0,0,0,0,0,0,0,0,95.4
721,GB02-025745,HandbookofGlassData,1987,v.00Cp.0453,Glass,AlkaliSilicate,,,,,,,,,,,,,,85,0,0,0,0,0,0,15,0,0,0,0,0,0,0,0,0,0,0,0,0,0,0,0,0,0,0,0,0,0,0,0,0,0,0,0,0,0,0,0,0,0,0,0,0,0,0,0,0,0,0,0,0,0,0,0,0,0,0,0,0,0,62.3
1419,GJ02-062775,J.AmericanCeramicSoc.,1984,v.067p.0270,Glass,AlkaliSilicate,,,Fiber,,,,,,,,,TherearetwoFigsofYoung'smoduli,,66.7,0,0,0,0,0,33.3,0,0,0,0,0,0,0,0,0,0,0,0,0,0,0,0,0,0,0,0,0,0,0,0,0,0,0,0,0,0,0,0,0,0,0,0,0,0,0,0,0,0,0,0,0,0,0,0,0,0,0,0,0,0,0,76.1
9413,GJ02-308378,J.Non-CrystallineSolids,2012,v.358p.001474,Glass,AlkaliSilicate,,,MixedAlkali,,,,,,,,AnnealedatTgfor2hr.,,,60,0,0,0,0,0,10,30,0,0,0,0,0,0,0,0,0,0,0,0,0,0,0,0,0,0,0,0,0,0,0,0,0,0,0,0,0,0,0,0,0,0,0,0,0,0,0,0,0,0,0,0,0,0,0,0,0,0,0,0,0,0,70
8207,GP03-289395,JapanesePatentNipponSheetGlass(J),2009,A051824,Glass,Alkaline-earthSilicate,Alumino-Silicate,,,,,,Dental,DentalCement,,,,Ex.9,,65,0,6.7,4.59,6.18,0,0,0,0,0,0,0,0,0,0,0,17.53,0,0,0,0,0,0,0,0,0,0,0,0,0,0,0,0,0,0,0,0,0,0,0,0,0,0,0,0,0,0,0,0,0,0,0,0,0,0,0,0,0,0,0,0,0,84
8989,GP02-301882,JapanesePatentAsahiGlass(J),2011,A123924,Glass,AlkaliSilicate,Alkaline-earthSilicate,,,,,,Substrate,MagneticMemoryDisk,,,,Ex.3,,72,0,1.1,5.5,8.6,0,0,12.6,0.2,0,0,0,0,0,0,0,0,0,0,0,0,0,0,0,0,0,0,0,0,0,0,0,0,0,0,0,0,0,0,0,0,0,0,0,0,0,0,0,0,0,0,0,0,0,0,0,0,0,0,0,0,0,83.1
5195,GP02-214135,USPatentNipponSheetGlass(J),2001,A6333286,Glass,AlkaliSilicate,Alkaline-earthSilicate,,,,,,Substrate,MagneticMemoryDisk,,,,,,60.2,0,4.6,4.3,7.3,0,18.8,1.9,0,0,0,0,0,0,0,0,0,0,0,0,0,0,0,0,0,0,0,0,0,0,2.9,0,0,0,0,0,0,0,0,0,0,0,0,0,0,0,0,0,0,0,0,0,0,0,0,0,0,0,0,0,0,0,93.4
3905,GP06-205886,JapanesePatentIshizukaGlass(J),2000,A322731,Glass,Alumino-Silicate,,,,,,,MagneticMemoryDisk,,,,,,,54.47,4.27,11.67,7.38,5.31,0,15.93,0,0,0,0,0,0,0,0,0,0,0,0,0,0,0,0,0,0,0,0,0,0,0,0,0,0,0.97,0,0,0,0,0,0,0,0,0,0,0,0,0,0,0,0,0,0,0,0,0,0,0,0,0,0,0,0,100.9
1402,GJ04-062437,J.CeramicSoc.Japan,1986,v.094p.1041,Glass,Lead-Silicate,,,,,,,,,,,,,,60,0,0,0,0,0,0,0,0,0,0,0,0,0,0,0,0,0,40,0,0,0,0,0,0,0,0,0,0,0,0,0,0,0,0,0,0,0,0,0,0,0,0,0,0,0,0,0,0,0,0,0,0,0,0,0,0,0,0,0,0,0,54.97
1080,GJ05-047307,J.CeramicSoc.Japan,1983,v.091p.0199,Glass,Boro-Silicate,,,,,,,,,,,,,,58.82,29.41,0,0,0,0,0,11.76,0,0,0,0,0,0,0,0,0,0,0,0,0,0,0,0,0,0,0,0,0,0,0,0,0,0,0,0,0,0,0,0,0,0,0,0,0,0,0,0,0,0,0,0,0,0,0,0,0,0,0,0,0,0,62.54
9734,GP03-312980,USPatentNipponElectricGlass(J),2013,A8497220,Glass,Alkaline-earthSilicate,Alumino-Silicate,Boro-Silicate,,,,,SolarCell,Substrate,,,,Ex.6,,66.65,10.27,10.19,0.49,9.44,0,0,0,0,0,0,0,0,0,0,0,2.87,0,0,0,0,0.004145,0,0,0,0,0,0,0,0,0,0,0,0,0,0.09,0,0,0,0,0,0,0,0,0,0,0,0,0,0,0,0,0,0,0,0,0,0,0,0,0,0,73
5708,GP09-224070,USPatentNipponSheetGlass(J),2002,A6376084,Glass,OtherSilicate,Alumino-Silicate,,GlassCeramics,,,,Substrate,MagneticMemoryDisk,,,,,,42.2,0,12.7,0,0,0,0,0,0,0,35.3,0,0,0,0,0,0,0,0,0,0,0,0,0,0,0,0,0,0,0,9.8,0,0,0,0,0,0,0,0,0,0,0,0,0,0,0,0,0,0,0,0,0,0,0,0,0,0,0,0,0,0,0,100
3039,GJ02-176314,GlassPhysics&Chemistry,1998,v.024p.0534,Glass,AlkaliSilicate,,,,,,,,,,,,D.S.Sanditov,,84,0,0,0,0,0,0,16,0,0,0,0,0,0,0,0,0,0,0,0,0,0,0,0,0,0,0,0,0,0,0,0,0,0,0,0,0,0,0,0,0,0,0,0,0,0,0,0,0,0,0,0,0,0,0,0,0,0,0,0,0,0,60.21
2193,GJ03-108578,J.Non-CrystallineSolids,1989,v.108p.0187,Glass,Alkaline-earthSilicate,,,,,,,,,,,,ExtensionofMakishimaandMackenzie'stheory,,49.95,0,5.12,19.86,25.08,0,0,0,0,0,0,0,0,0,0,0,0,0,0,0,0,0,0,0,0,0,0,0,0,0,0,0,0,0,0,0,0,0,0,0,0,0,0,0,0,0,0,0,0,0,0,0,0,0,0,0,0,0,0,0,0,0,89
7750,XP03-278380,JapanesePatentHoyaCorp.(J),2007,A091500,Glass-Ceramics,Alkaline-earthSilicate,Alumino-Silicate,,,,,,Substrate,MagneticMemoryDisk,,,760C4hr+1000C4hr,Ex.4Crystalothers:titanate,,49,0,10.5,29.5,0,0,0,0,0,0,0,0,0,0,0,0,0,0,0,0,0,0,0,1,0,0,0,0,0,0,10,0,0,0,0,0,0,0,0,0,0,0,0,0,0,0,0,0,0,0,0,0,0,0,0,0,0,0,0,0,0,0,149
1173,GC01-052101,AsahiGlass(J),,SilicaFiber,Glass,Silica,,,Fiber,Sol-Gel,,,ElectronicsElectrical,,,,,PureFusedQuartzFiberHighHeatResistance,,100,0,0,0,0,0,0,0,0,0,0,0,0,0,0,0,0,0,0,0,0,0,0,0,0,0,0,0,0,0,0,0,0,0,0,0,0,0,0,0,0,0,0,0,0,0,0,0,0,0,0,0,0,0,0,0,0,0,0,0,0,0,71.05
7064,XP03-261545,USPatentHoyaCorp.(J),2004,A6774072,Glass-Ceramics,Alkaline-earthSilicate,Alumino-Silicate,,,,,,Substrate,MagneticMemoryDisk,OpticalMemory,,,Ex.1-10Heattreat:795C4h+1000C4h,,48.23,0,10.58,29.83,0,0,0,0,0,0,0,0,0,0,0,0,0,0,0,0,0,0,0,0.55,0,0,0,0,0,0,10.81,0,0,0,0,0,0,0,0,0,0,0,0,0,0,0,0,0,0,0,0,0,0,0,0,0,0,0,0,0,0,0,132.9
2921,XP06-169882,USPatent,1996,A5585312,Glass-Ceramics,Alumino-Silicate,Alkaline-earthSilicate,,Fiber,GlassCeramics,,,Fiber,ThermalInsulator,,,,,,78,0,12,9,0,0,0,0,0,0,0,0,0,0,0,0,0,0,0,0,0,0,0,0,0,0,0,0,0,0,1,0,0,0,0,0,0,0,0,0,0,0,0,0,0,0,0,0,0,0,0,0,0,0,0,0,0,0,0,0,0,0,62.79
3493,GI06-190630R,NGF'sAdditionalNewData(J),2000,v.002p.0001,Glass,Alumino-Silicate,AlkaliSilicate,,,,,,MagneticMemoryDisk,,,,,GlassNameA50.Melt:inPtat1640Cfor5hr.Anneal:at790Cfor2hr.GlassforChem.Strengthen.,,64.5,0,10.11,0,0,0,10.18,10.22,0,0,0,0,0,0,0,0,0,0,0,0,0,0,0,0,0,0,0,0,0,0,4.99,0,0,0,0,0,0,0,0,0,0,0,0,0,0,0,0,0,0,0,0,0,0,0,0,0,0,0,0,0,0,0,80.99
8844,GP02-299564,USPatentSaint-Gobain(FR),2010,A0184581,Glass,AlkaliSilicate,Alumino-Silicate,Alkaline-earthSilicate,Fiber,,,,Filler,,,,,Ex.1,,52.61,0,13.7,5.94,7.71,0,0,14.92,4.87,0,0,0,0,0,0,0,0,0,0,0,0,0.25,0,0,0,0,0,0,0,0,0,0,0,0,0,0,0,0,0,0,0,0,0,0,0,0,0,0,0,0,0,0,0,0,0,0,0,0,0,0,0,0,79.5
4069,XP06-210718,JapanesePatentKonicaMinolta(J),2001,A019467,Glass-Ceramics,Alumino-Silicate,AlkaliSilicate,,,,,,MagneticMemoryDisk,,,,,,,66,0,7.96,2.98,1.07,0,17.1,0,0,0,0,0,0,0,0,0,0,0,0,0,0,0,0,0,0,0,0,0,0,0,1.88,0,0,1.95,0,0,1.06,0,0,0,0,0,0,0,0,0,0,0,0,0,0,0,0,0,0,0,0,0,0,0,0,0,95
10741,GP06-356686,USPatentCorningInc.(US),2014,A0141226,Glass,Alumino-Silicate,AlkaliSilicate,,Melting,SheetGlass,,,ChemicalStrengthen,ElectronicsElectrical,Display,,,ex.ANQ,,51,0,28.5,0,0,0,0,14,0,0,0,0,0,0,0,0,0,0,0,0,0,0,0,6.5,0,0,0,0,0,0,0,0,0,0,0,0,0,0,0,0,0,0,0,0,0,0,0,0,0,0,0,0,0,0,0,0,0,0,0,0,0,0,88.4
1741,GJ30-078833,J.AmericanCeramicSoc.,1970,v.053p.0311,Glass,Aluminate,,,,,,,,,,,,8Figs4Tables,,4,0,30,9,57,0,0,0,0,0,0,0,0,0,0,0,0,0,0,0,0,0,0,0,0,0,0,0,0,0,0,0,0,0,0,0,0,0,0,0,0,0,0,0,0,0,0,0,0,0,0,0,0,0,0,0,0,0,0,0,0,0,115.9
3916,GP03-205908,JapanesePatent,2000,A327365,Glass,Alkaline-earthSilicate,Alumino-Silicate,Boro-Silicate,,,,,,,,,,,,29.92,6.89,10,29.75,0,0,12.04,4.84,0,0,0,0,0,0,0,0,0,0,0,0,0,0,0,0,0,0,0,0,0,0,0.75,0,0,2.43,0,0,3.38,0,0,0,0,0,0,0,0,0,0,0,0,0,0,0,0,0,0,0,0,0,0,0,0,0,100
6273,GP02-228226,USPatent,2003,A0092559,Glass,AlkaliSilicate,,,,,,,ColorFilter,Substrate,,,,S.Pucilowskietal.Ex.4,,54.01,0,0,4.91,0,0,9.83,24.56,0,0,0,0,0,0,0,0,0,0,0,0,0,0,0.1,4.91,0,0,0,0,0,0,0,0,0,0,0,0,0,0,0,0,0,0,0,0,0,0,0,0,0,0,0,0,0,0,0,0,0,0,1.68,0,0,0,86
7871,XP06-281712,USPatentSchottAG(DE),2007,A7300896,Glass-Ceramics,Alumino-Silicate,Alkaline-earthSilicate,,,,,,SolarCell,Display,Substrate,Semiconductor,,Ex.2,,49.36,7.16,12.56,20.92,3.11,0,0,0,0,0,0,0,0,0,0,1.02,0,0,0,0,0,0,0,0.51,0,0,0,0,0,0,1.54,0,0,1.53,0.11,0.13,2.05,0,0,0,0,0,0,0,0,0,0,0,0,0,0,0,0,0,0,0,0,0,0,0,0,0,104
3334,XP03-188842,JapanesePatentNGKInsulators(J),1999,A278864,Glass-Ceramics,Alkaline-earthSilicate,Alumino-Silicate,,GlassCeramics,,,,MagneticMemoryDisk,,,,,,,46.8,0,10.61,31.31,0,0,1.41,0,0,0,0,0,0,0,0,0.74,0,0,0,0,0,0,0,0,0.1,0,0,0,0,0,9.03,0,0,0,0,0,0,0,0,0,0,0,0,0,0,0,0,0,0,0,0,0,0,0,0,0,0,0,0,0,0,0,126
8218,GP05-289546,JapanesePatentAsahiGlass(J),2009,A091184,Glass,Boro-Silicate,,,NonLead,,,,PlasmaDisplay,SolderGlassSealingGlass,,,,Ex.3,,39.78,39.82,4.96,0,0,0,0,4.02,5.96,0,0,0,0,0,0.52,4.94,0,0,0,0,0,0,0,0,0,0,0,0,0,0,0,0,0,0,0,0,0,0,0,0,0,0,0,0,0,0,0,0,0,0,0,0,0,0,0,0,0,0,0,0,0,0,49
5470,XP06-222394,JapanesePatent,2002,A083413,Glass-Ceramics,Alumino-Silicate,,,,,,,MagneticMemoryDisk,,,,,KKMaruwa,,62,0,27,11,0,0,0,0,0,0,0,0,0,0,0,0,0,0,0,0,0,0,0,0,0,0,0,0,0,0,0,0,0,0,0,0,0,0,0,0,0,0,0,0,0,0,0,0,0,0,0,0,0,0,0,0,0,0,0,0,0,0,125
10369,GP03-352228,USPatentOthers,2013,A0217822,Glass,Alkaline-earthSilicate,Alumino-Silicate,,Melting,Fiber,AcidResistant,,PlasticsFRP,Energy,,,,ex.1-4,,64.61,0,12.08,17.21,5.32,0,0,0.7,0,0,0,0,0,0,0,0,0,0,0,0,0,0.08,0,0,0,0,0,0,0,0,0,0,0,0,0,0,0,0,0,0,0,0,0,0,0,0,0,0,0,0,0,0,0,0,0,0,0,0,0,0,0,0,86.94
3447,XP06-190403,EuropeanPatentOharaInc.(J),1999,A0939396,Glass-Ceramics,Alumino-Silicate,Alkaline-earthSilicate,,,,,,,,,,,,,43.17,3.63,12.41,25.12,4.4,0,4.23,0,0,0,0,0,0,0,0,0,0,0,0,0,0,0,0,0,0.04,0,0,0,0,0,2.77,0,0,1.28,0,2.06,0.89,0,0,0,0,0,0,0,0,0,0,0,0,0,0,0,0,0,0,0,0,0,0,0,0,0,122
5864,XP06-224813,USPatentKonicaMinolta(J),2002,A6458730,Glass-Ceramics,Alumino-Silicate,Alkaline-earthSilicate,,,,,,Substrate,MagneticMemoryDisk,,,,1stheattreat.:700C5h2ndheattreat.:760C4.5hCrystal:Magnesiumaluminasilicate,,52.38,0,11.95,18.69,0,0,11.82,0,0,0,0,0,0,0,0,0,0,0,0,0,0,0,0,0,0,0,0,0,0,0,5.16,0,0,0,0,0,0,0,0,0,0,0,0,0,0,0,0,0,0,0,0,0,0,0,0,0,0,0,0,0,0,0,106.4
1329,GJ03-061685,GlassTechnology,1964,v.005p.0216,Glass,Alkaline-earthSilicate,Boro-Silicate,Alumino-Silicate,,,,,,,,,,,,57.7,7.8,9,0,25,0,0,0.5,0,0,0,0,0,0,0,0,0,0,0,0,0,0,0,0,0,0,0,0,0,0,0,0,0,0,0,0,0,0,0,0,0,0,0,0,0,0,0,0,0,0,0,0,0,0,0,0,0,0,0,0,0,0,84.14
4463,XP02-211219,JapanesePatentOharaInc.(J),2001,A035417,Glass-Ceramics,AlkaliSilicate,Alumino-Silicate,,GlassCeramics,,,,CathodeRayTube,,,,,,,70.72,0,3.94,0.57,0,0,20.95,0,1.22,0,0,0,0,0,0,0.35,0,0,0,0,0,0,0,0,0.04,0,0,0,0,0,0,0,0,1.4,0,0,0.81,0,0,0,0,0,0,0,0,0,0,0,0,0,0,0,0,0,0,0,0,0,0,0,0,0,105
7419,XP03-269391,USPatentHoyaCorp.(J),2005,A6960399,Glass-Ceramics,Alkaline-earthSilicate,Alumino-Silicate,,GlassCeramics,,,,Substrate,MagneticRecordingHead,,,810C4h+1000C4h,Ex.2Crystalothers:2MgO.2Al2O3.4SiO2MgO.2Al2O3.5SiO2,,50.25,0,10.51,31.58,0,0,0,0,0,0,0,0,0,0,0,0,0,0,0,0,0,0,0,0.54,0,0,0,0,0,0,7.12,0,0,0,0,0,0,0,0,0,0,0,0,0,0,0,0,0,0,0,0,0,0,0,0,0,0,0,0,0,0,0,131.9
415,GJ03-008306,GlassScienceandTechnology,1978,v.051p.0008,Glass,Alkaline-earthSilicate,,,,,,,,,,,,Elasticconstantofhomogeneousandphasesep.gl.,,82,0,0,0,8,0,0,10,0,0,0,0,0,0,0,0,0,0,0,0,0,0,0,0,0,0,0,0,0,0,0,0,0,0,0,0,0,0,0,0,0,0,0,0,0,0,0,0,0,0,0,0,0,0,0,0,0,0,0,0,0,0,70.5
2789,XP06-164299,USPatentCorningInc.(US),1995,A5476821,Glass-Ceramics,Alumino-Silicate,Zinc-Silicate,Alkaline-earthSilicate,,,,,,,,,,No.6,,49.97,0,15.57,23.82,0,0,0,0,0,0,0,0,0,0,0,1.42,0,0,0,0,0,0,0,0,0,0,0,0,0,0,9.22,0,0,0,0,0,0,0,0,0,0,0,0,0,0,0,0,0,0,0,0,0,0,0,0,0,0,0,0,0,0,0,129.306
7507,GP02-272118,JapanesePatentCentralGlass(J),2006,A131482,Glass,AlkaliSilicate,Alkaline-earthSilicate,,,,,,Display,Substrate,,,,Ex.3,,67.93,0,0.72,16.8,0.22,0,0,4.04,8.81,0,0,0,0,0,0,0,0.24,0,0,0,0,0,0,0,0,0,0,0,0,0,0,0,0,1.24,0,0,0,0,0,0,0,0,0,0,0,0,0,0,0,0,0,0,0,0,0,0,0,0,0,0,0,0,72
6898,XP06-256863,USPatentAsahiGlass(J),2004,A0116268,Glass-Ceramics,Alumino-Silicate,,,GlassCeramics,,,,Substrate,ColorFilter,,,,Ex.10Crystal:NaK3Al4Si4O16,,44.71,0,24.55,3.99,0,0,0,4.79,14.27,0,0,0,0,0,0,0,0,0,0,0,0,0,0,0,0,0,0,0,0,0,6.69,0,0,1,0,0,0,0,0,0,0,0,0,0,0,0,0,0,0,0,0,0,0,0,0,0,0,0,0,0,0,0,94
3480,GI06-190613R,NGF'sAdditionalNewData(J),2000,v.002p.0001,Glass,Alumino-Silicate,AlkaliSilicate,Alkaline-earthSilicate,,,,,Substrate,,,,Annealing:at650Cfor2hr.,GlassNameA26.Melting:inPtcrucibleat1600Cfor5hr.,,50.12,0,14.74,0,14.94,0,0,10.05,9.95,0,0,0,0,0,0,0,0,0,0,0,0,0,0.2,0,0,0,0,0,0,0,0,0,0,0,0,0,0,0,0,0,0,0,0,0,0,0,0,0,0,0,0,0,0,0,0,0,0,0,0,0,0,0,77.98
7794,GJ02-279837,J.Non-CrystallineSolids,2007,v.353p.2675,Glass,AlkaliSilicate,Alkaline-earthSilicate,,,,,,,,,,,Sub-criticalclackgrowthrate,,78.6,0,2,4,1,0,0,13.3,1.1,0,0,0,0,0,0,0,0,0,0,0,0,0,0,0,0,0,0,0,0,0,0,0,0,0,0,0,0,0,0,0,0,0,0,0,0,0,0,0,0,0,0,0,0,0,0,0,0,0,0,0,0,0,68
1923,GJ02-091262,GlassPhysics&Chemistry,1980,v.006p.0372,Glass,AlkaliSilicate,,,,,,,,,,,,,,78.6,0,0,0,0,0,0,0,21.4,0,0,0,0,0,0,0,0,0,0,0,0,0,0,0,0,0,0,0,0,0,0,0,0,0,0,0,0,0,0,0,0,0,0,0,0,0,0,0,0,0,0,0,0,0,0,0,0,0,0,0,0,0,48.02
5747,XP02-224233,USPatentOharaInc.(J),2002,A6383645,Glass-Ceramics,AlkaliSilicate,Alumino-Silicate,,,,,,MagneticMemoryDisk,,,,,,,71.7,0,4.01,1.16,0,0,19.34,0,1.24,0,0,0,0,0,0,0.36,0,0,0,0,0,0,0,0,0.04,0,0,0,0,0,0,0,0,1.33,0,0,0.82,0,0,0,0,0,0,0,0,0,0,0,0,0,0,0,0,0,0,0,0,0,0,0,0,0,100
5250,XP02-214389,EuropeanPatentOharaInc.(J),2001,A1079373,Glass-Ceramics,AlkaliSilicate,,,GlassCeramics,,,,MagneticMemoryDisk,,,,,Nucleationtemp.520CCrystallizationtemp.750C,,72.73,0,1.94,1.4,0,0,20.08,0,1.56,0,0,0,0,0,0,0.35,0,0,0,0,0,0,0,0,0.04,0,0,0,0,0,0,0,0,1.1,0,0,0.8,0,0,0,0,0,0,0,0,0,0,0,0,0,0,0,0,0,0,0,0,0,0,0,0,0,100
7934,GP02-284380,JapanesePatentPanasonicCorp.(J),2008,A057745,Glass,AlkaliSilicate,Alkaline-earthSilicate,,Fiber,,,,ThermalInsulator,,,,,Ex.5,,57.9,4.37,1.01,6.77,16.25,0,0,7.54,0.19,0,0,0,0,0,0,5.97,0,0,0,0,0,0,0,0,0,0,0,0,0,0,0,0,0,0,0,0,0,0,0,0,0,0,0,0,0,0,0,0,0,0,0,0,0,0,0,0,0,0,0,0,0,0,79.3
6783,GP02-255354,JapanesePatentKonicaMinolta(J),2004,A010430,Glass,AlkaliSilicate,Alkaline-earthSilicate,Alumino-Silicate,,,,,Substrate,MagneticMemoryDisk,,,,Ex.3,,62.02,3.21,3.1,6.01,6.3,0,7.69,4.11,1.32,0,0,0,0,0,0,0,0,0,0,0,0,0,0,0,0.06,0.32,0,0,0,0,2.49,0,0,3.37,0,0,0,0,0,0,0,0,0,0,0,0,0,0,0,0,0,0,0,0,0,0,0,0,0,0,0,0,90
1910,GJ02-091235,GlassPhysics&Chemistry,1980,v.006p.0310,Glass,AlkaliSilicate,Alumino-Silicate,,,,,,,,,,,,,62,0,21,0,0,0,17,0,0,0,0,0,0,0,0,0,0,0,0,0,0,0,0,0,0,0,0,0,0,0,0,0,0,0,0,0,0,0,0,0,0,0,0,0,0,0,0,0,0,0,0,0,0,0,0,0,0,0,0,0,0,0,86.7
8732,GP02-298519,JapanesePatentOharaInc.(J),2010,A198679,Glass,AlkaliSilicate,,,,,,,Substrate,MagneticMemoryDisk,,,,Ex.6,,64.65,0.91,5.57,2.35,1.12,0,10.55,6.1,0.67,0,0,0,0,0,0,1.16,0,0,0,0,0,0,0,0,0,0,0,0,0,0,2.37,0,0,3.07,0.15,0,1.33,0,0,0,0,0,0,0,0,0,0,0,0,0,0,0,0,0,0,0,0,0,0,0,0,0,86.1
8943,GP06-301045,JapanesePatentAsahiGlass(J),2011,A040122,Glass,Alumino-Silicate,AlkaliSilicate,,,,,,Substrate,MagneticMemoryDisk,,,,Ex.10,,70.37,0,15.64,1.83,0,0,1.12,3.13,5.62,0,0,0,0,0,0,0,0,0,0,0,0,0,0,0,0,0,0,0,0,0,0,0,0,0,0,0,0,0,0,0,0,0,0,0,0,0,0,0,0,0,0,0,0,0,0,0,0,0,2.29,0,0,0,75
1682,GJ06-078620,GlassTechnology,1970,v.011p.0076,Glass,Alumino-Silicate,Alkaline-earthSilicate,Boro-Silicate,NonAlkali,,,,,,,,,,,5.25,5.46,29.13,7.83,48.48,0,0,0,0,0,0,0,0,0,0,0,0,0,0,0,0,0,0,0,0,0,0,0,0,0,0,0,0,3.85,0,0,0,0,0,0,0,0,0,0,0,0,0,0,0,0,0,0,0,0,0,0,0,0,0,0,0,0,110.3
1214,GC01-052407,TosohQuartz(J),1980,***,Glass,Silica,,,Tube,,,,ElectronicsElectrical,,,,,,,100,0,0,0,0,0,0,0,0,0,0,0,0,0,0,0,0,0,0,0,0,0,0,0,0,0,0,0,0,0,0,0,0,0,0,0,0,0,0,0,0,0,0,0,0,0,0,0,0,0,0,0,0,0,0,0,0,0,0,0,0,0,72.96
8982,GP06-301689,JapanesePatentNipponElectricGlass(J),2011,A105555,Glass,Alumino-Silicate,Alkaline-earthSilicate,,PowderFrit,,,,Filler,ElectricCircuitCircuitBoard,,,,Ex.11,,66.78,3.89,14.24,11.52,2.07,0,0.22,0.21,0,0,0,0,0,0,0,0,0,0,0,0,0,0.12,0,0,0,0,0,0,0,0,0.57,0,0,0.31,0.07,0,0,0,0,0,0,0,0,0,0,0,0,0,0,0,0,0,0,0,0,0,0,0,0,0,0,0,86.7
7026,XP03-260864,JapanesePatentHoyaCorp.(J),2004,A220719,Glass-Ceramics,Alkaline-earthSilicate,Alumino-Silicate,,GlassCeramics,,,,Substrate,,,,,Ex.1,,48,0,11,30,0,0,0,0,0,0,0,0,0,0,0,0,0,0,0,0,0,0,0,1,0,0,0,0,0,0,10,0,0,0,0,0,0,0,0,0,0,0,0,0,0,0,0,0,0,0,0,0,0,0,0,0,0,0,0,0,0,0,149
1345,GJ02-061701,GlassTechnology,1964,v.005p.0216,Glass,AlkaliSilicate,Boro-Silicate,,,,,,,,,,,,,71.2,24.9,1.1,0,0,0,2.5,0,0.3,0,0,0,0,0,0,0,0,0,0,0,0,0,0,0,0,0,0,0,0,0,0,0,0,0,0,0,0,0,0,0,0,0,0,0,0,0,0,0,0,0,0,0,0,0,0,0,0,0,0,0,0,0,49.38
10271,GP03-351359,JapanesePatentHoyaCorp.(J),2011,AW019010,Glass,Alkaline-earthSilicate,AlkaliSilicate,,Melting,Disk,,,MagneticMemoryDisk,,,,,ex.7,,57.6,0,2.1,11.8,17.7,0,0,3.2,2.8,0,0,0,0,0,0,0,0,0,0,0,0,0,0,0,0,0,0,0,0,0,0,0,0,4.8,0,0,0,0,0,0,0,0,0,0,0,0,0,0,0,0,0,0,0,0,0,0,0,0,0,0,0,0,93
7474,XP03-269961,EuropeanPatentHoyaCorp.(J),2005,A1577275,Glass-Ceramics,Alkaline-earthSilicate,Alumino-Silicate,,GlassCeramics,,,,Substrate,MagneticMemoryDisk,,,805C4h+1000C4h,Ex.1-4,,52.58,0,11.78,25.09,0,0,0,0,0,0,0,0,0,0,0,2.33,0,0,0,0,0,0,0,0.7,0,0,0,0,0,0,7.52,0,0,0,0,0,0,0,0,0,0,0,0,0,0,0,0,0,0,0,0,0,0,0,0,0,0,0,0,0,0,0,131.9
10561,GJ02-354249,J.AppliedPhysics,2005,v.097p.093522,Glass,AlkaliSilicate,Alkaline-earthSilicate,,Melting,,,,,,,,,Taylorimpact,,72.29,0,0.59,5.18,8.97,0,0,12.55,0.38,0,0,0,0,0,0,0,0,0,0,0,0,0.04,0,0,0,0,0,0,0,0,0,0,0,0,0,0,0,0,0,0,0,0,0,0,0,0,0,0,0,0,0,0,0,0,0,0,0,0,0,0,0,0,73.3
9073,XP06-302811,USPatentOharaInc.(J),2011,A0135964,Glass-Ceramics,Alumino-Silicate,Zinc-Silicate,,,,,,Substrate,MagneticMemoryDisk,,,670C+750C.,Ex.6crystal:RAl2O4,,55.65,0.95,11.67,13.12,0,0,0,2.13,0,0,0,0,0,0,0,11.37,0,0,0,0,0,0,0,0,0,0,0,0,0,0,4.96,0,0,0,0.15,0,0,0,0,0,0,0,0,0,0,0,0,0,0,0,0,0,0,0,0,0,0,0,0,0,0,0,103
678,GB02-025702,HandbookofGlassData,1987,v.00Cp.0446,Glass,AlkaliSilicate,Boro-Silicate,,,,,,,,,,,,,50.1,21.8,0,0,0,0,0,28.1,0,0,0,0,0,0,0,0,0,0,0,0,0,0,0,0,0,0,0,0,0,0,0,0,0,0,0,0,0,0,0,0,0,0,0,0,0,0,0,0,0,0,0,0,0,0,0,0,0,0,0,0,0,0,69.58
289,GB02-006622,HandbookofGlassProperties,1986,v.001p.0330,Glass,AlkaliSilicate,Alumino-Silicate,,,,,,,,,,,,,80,0,5,0,0,0,0,15,0,0,0,0,0,0,0,0,0,0,0,0,0,0,0,0,0,0,0,0,0,0,0,0,0,0,0,0,0,0,0,0,0,0,0,0,0,0,0,0,0,0,0,0,0,0,0,0,0,0,0,0,0,0,65.3
1178,GC02-052108,AsahiGlass(J),,SunCut-P-Grey,Glass,AlkaliSilicate,Alkaline-earthSilicate,,FlatGlass,,,,ArchitectureTrafficIndustry,Window,,,,,,71.39,0,1.17,4.43,9.56,0,0,13.45,0,0,0,0,0,0,0,0,0,0,0,0,0,0,0,0,0,0,0,0,0,0,0,0,0,0,0,0,0,0,0,0,0,0,0,0,0,0,0,0,0,0,0,0,0,0,0,0,0,0,0,0,0,0,70.56
8664,GP02-297157,USPatentHoyaCorp.(J),2010,A0160141,Glass,AlkaliSilicate,Alkaline-earthSilicate,,,,,,Substrate,MagneticMemoryDisk,,,,Ex.45,,65,5,5,5,5,0,0,11,4,0,0,0,0,0,0,0,0,0,0,0,0,0,0,0,0,0,0,0,0,0,0,0,0,0,0,0,0,0,0,0,0,0,0,0,0,0,0,0,0,0,0,0,0,0,0,0,0,0,0,0,0,0,75.27
569,GB02-019769,HandbookofGlassData,1987,v.00Cp.0213,Glass,AlkaliSilicate,Alkaline-earthSilicate,,,,,,,,,,,,,76,0,0,0,8,0,0,16,0,0,0,0,0,0,0,0,0,0,0,0,0,0,0,0,0,0,0,0,0,0,0,0,0,0,0,0,0,0,0,0,0,0,0,0,0,0,0,0,0,0,0,0,0,0,0,0,0,0,0,0,0,0,68
10171,GP03-316992,EuropeanPatentNittoBoseki(J),2014,A2789591,Glass,Alkaline-earthSilicate,Alumino-Silicate,,Fiber,,,,Composite,Fiber,,,,Ex.1,,61.86,0,12.17,15.47,10.46,0,0,0,0,0,0,0,0,0,0,0,0,0,0,0,0,0.04,0,0,0,0,0,0,0,0,0,0,0,0,0,0,0,0,0,0,0,0,0,0,0,0,0,0,0,0,0,0,0,0,0,0,0,0,0,0,0,0,86
7628,GP02-274521,JapanesePatentNipponElectricGlass(J),2006,A221942,Glass,AlkaliSilicate,Alkaline-earthSilicate,,,,,,PlasmaDisplay,Substrate,,,,Ex.B,,69.22,0,1.21,12.57,5.29,0,0,2.09,3.8,0,0,0,0,0,0,0,5.55,0,0,0,0,0.04,0,0,0,0,0,0,0,0,0,0,0,0,0,0,0,0,0,0.15,0,0,0,0,0,0,0,0,0,0,0,0,0,0,0,0,0,0,0,0,0,0,77
2209,GJ04-108596,J.Non-CrystallineSolids,1989,v.108p.0187,Glass,Lead-Silicate,,,,,,,,,,,,ExtensionofMakishimaandMackenzie'stheory,,68.2,0,0,0,0,0,0,0,6.6,0,0,0,0,0,0,0,0,0,25.2,0,0,0,0,0,0,0,0,0,0,0,0,0,0,0,0,0,0,0,0,0,0,0,0,0,0,0,0,0,0,0,0,0,0,0,0,0,0,0,0,0,0,0,53.5
2382,GB01-137714,HandbookofGlassData,1993,v.00Ep.0141,Glass,Silica,,,,,,,,,,,,Corning7940p144-155,,100,0,0,0,0,0,0,0,0,0,0,0,0,0,0,0,0,0,0,0,0,0,0,0,0,0,0,0,0,0,0,0,0,0,0,0,0,0,0,0,0,0,0,0,0,0,0,0,0,0,0,0,0,0,0,0,0,0,0,0,0,0,73.03
4382,XP06-211031,JapanesePatentKonicaMinolta(J),2001,A026454,Glass-Ceramics,Alumino-Silicate,Alkaline-earthSilicate,,,,,,MagneticMemoryDisk,,,,,Crystal:Magnesium-Aluminosilicate,,54.17,0,12.6,27.47,0,0,0,0,0,0,0,0,0,0,0,0,0,0,0,0,0,0,0,0,0,0,0,0,0,0,5.51,0,0,0.25,0,0,0,0,0,0,0,0,0,0,0,0,0,0,0,0,0,0,0,0,0,0,0,0,0,0,0,0,105.2
9345,GP03-307917,USPatent,2012,A0135849,Glass,Alkaline-earthSilicate,Alumino-Silicate,,Fiber,,,,,,,,,OCV-IntellectualCapitalLLC.Ex.1,,60.96,0,9.72,12.24,14.78,0,1.53,0.3,0.13,0,0,0,0,0,0,0,0,0,0,0,0,0.11,0,0,0,0,0,0,0,0,0.23,0,0,0,0,0,0,0,0,0,0,0,0,0,0,0,0,0,0,0,0,0,0,0,0,0,0,0,0,0,0,0,87.5
7657,GP05-275113,JapanesePatentHoyaCorp.(J),2006,A347796,Glass,Boro-Silicate,Alumino-Silicate,Alkaline-earthSilicate,NonAlkali,,,,LiquidCrystalDisplay,Substrate,,,,Ex.3,,68,10,10.8,3.2,7,0,0,0,0,0,0,0,0,0,0,0,0.7,0,0,0,0,0,0.2,0,0.1,0,0,0,0,0,0,0,0,0,0,0,0,0,0,0,0,0,0,0,0,0,0,0,0,0,0,0,0,0,0,0,0,0,0,0,0,0,72.9
