Repository: hori1537/rexrexxion-about-SP

File: input_csv/inputcsv_SiO2_0.01-100.00_youngsmodulus.csv (part 23 of 53)
No.,GlassNo.,DataSource,Year,DataSourceNumber,State,GlassSystem1,GlassSystem2,GlassSystem3,Appearance1,Appearance2,Appearance3,Appearance4,Usage1,Usage2,Usage3,Usage4,ThermalTreatment,Note,GlassNo.(Structure),SiO2,B2O3,Al2O3,MgO,CaO,BaO,Li2O,Na2O,K2O,Ag2O,MnO,FeO,CoO,NiO,CuO,ZnO,SrO,CdO,PbO,SnO,Cr2O3,Fe2O3,As2O3,Y2O3,Sb2O3,La2O3,Nd2O3,Gd2O3,Bi2O3,Co3O4,TiO2,MnO2,GeO2,ZrO2,CeO2,SnO2,P2O5,Ta2O5,Nb2O3,SO3,MoO3,WO3,H2O,LiF,NaF,KF,MgF2,CaF2,SrF2,BaF2,ZnF2,PbF2,YF3,AlF3,LaF3,GdF3,YbF3,ErF3,F,Cl,Br,Ag,Young'sModulusatRT(GPa)
4071,XP06-210720,JapanesePatentKonicaMinolta(J),2001,A019468,Glass-Ceramics,Alumino-Silicate,AlkaliSilicate,,,,,,MagneticMemoryDisk,,,,,,,71.73,2.58,6.58,0,0,0,16.63,0,0,0,0,0,0,0,0,0,0,0,0,0,0,0,0,0,0,0,0,0,0,0,0,0,0,1.21,0,0,1.27,0,0,0,0,0,0,0,0,0,0,0,0,0,0,0,0,0,0,0,0,0,0,0,0,0,89.2
9562,XP06-310830,JapanesePatentOharaInc.(J),2013,A023420,Glass-Ceramics,Alumino-Silicate,,,,,,,Substrate,,,,,Ex.11,,55.53,3.7,11.99,15.96,1.15,0,0,4.15,0,0,0,0,0,0,0,2.37,0,0,0,0,0,0,0,0,0,0,0,0,0,0,4.43,0,0,0,0.15,0,0.57,0,0,0,0,0,0,0,0,0,0,0,0,0,0,0,0,0,0,0,0,0,0,0,0,0,92
9945,GP05-315052,USPatentCorningInc.(US),2014,A8652978,Glass,Boro-Silicate,AlkaliSilicate,Alumino-Silicate,,,,,,,,,,Improvedtoughnessandscrachresistance.Ex.2,,65.39,9,10.83,0.74,0.32,0,3.66,7.66,1.75,0,0,0,0,0,0,0,0,0,0,0,0,0,0,0,0,0,0,0,0,0,0,0,0,0.4,0,0.25,0,0,0,0,0,0,0,0,0,0,0,0,0,0,0,0,0,0,0,0,0,0,0,0,0,0,71.8
3508,GI03-190713R,NGF'sAdditionalNewData(J),2000,v.002p.0005,Glass,Alkaline-earthSilicate,AlkaliSilicate,Phosphate,,,,,Biotechnology,,,,Annealing:at650Cfor2hr.,GlassNameP11.Melting:inPtcrucibleat1600Cfor5hr.,,46.13,0,0,0,27.06,0,0,23.74,0,0,0,0,0,0,0,0,0,0,0,0,0,0,0,0,0,0,0,0,0,0,0,0,0,0,0,0,3.07,0,0,0,0,0,0,0,0,0,0,0,0,0,0,0,0,0,0,0,0,0,0,0,0,0,77.07
4660,XP03-212554,JapanesePatentKonicaMinolta(J),2001,A287928,Glass-Ceramics,Alkaline-earthSilicate,Alumino-Silicate,,GlassCeramics,,,,MagneticMemoryDisk,,,,,crystal:(MgAl)SiO3,,41.97,0,8.25,31.98,0,0,9.38,0,0,0,0,0,0,0,0,0,0,0,0,0,0,0,0,0,0,0,0,0,0,0,8.42,0,0,0,0,0,0,0,0,0,0,0,0,0,0,0,0,0,0,0,0,0,0,0,0,0,0,0,0,0,0,0,146.1
5380,GJ02-216771,J.Jpn.Inst.Metals&Materials(J),2001,v.065p.0680,Glass,AlkaliSilicate,Alkaline-earthSilicate,,,,,,,,,,,,,60,0,0,0,20,0,0,0,20,0,0,0,0,0,0,0,0,0,0,0,0,0,0,0,0,0,0,0,0,0,0,0,0,0,0,0,0,0,0,0,0,0,0,0,0,0,0,0,0,0,0,0,0,0,0,0,0,0,0,0,0,0,67.1
3641,GI03-191828R,NGF'sAdditionalNewData(J),2001,v.004p.0007,Glass,Alkaline-earthSilicate,AlkaliSilicate,,,,,,ColorFilter,,,,Annealing:at570Cfor1h.,GlassNameD072Melting:inPtcrucibleat1615Cfor7h.Opal.,,73.16,0,0,0,11.77,0,14.91,0,0,0,0,0,0,0,0,0,0,0,0,0,0.16,0,0,0,0,0,0,0,0,0,0,0,0,0,0,0,0,0,0,0,0,0,0,0,0,0,0,0,0,0,0,0,0,0,0,0,0,0,0,0,0,0,82.6
6136,XP02-227513,USPatentKonicaMinolta(J),2003,A6514890,Glass-Ceramics,AlkaliSilicate,Alumino-Silicate,,GlassCeramics,,,,Substrate,MagneticMemoryDisk,,,,Ex.1Heattreatment:570C5.5h690C2.5h,,73.67,0,3.75,0,2.62,0,16.74,0,1.12,0,0,0,0,0,0,0,0,0,0,0,0,0,0,0,0.2,0,0,0,0,0,0,0,0,0.24,0,0,1.66,0,0,0,0,0,0,0,0,0,0,0,0,0,0,0,0,0,0,0,0,0,0,0,0,0,93
2367,GB02-137475,HandbookofGlassData,1993,v.00Ep.0079,Glass,AlkaliSilicate,,,,,,,,,,,,,,66.7,0,0,0,0,0,33.3,0,0,0,0,0,0,0,0,0,0,0,0,0,0,0,0,0,0,0,0,0,0,0,0,0,0,0,0,0,0,0,0,0,0,0,0,0,0,0,0,0,0,0,0,0,0,0,0,0,0,0,0,0,0,0,76.04
503,GB09-017750,HandbookofGlassData,1987,v.00Cp.0936,Glass,OtherSilicate,Alumino-Silicate,,,,,,,,,,,,,71.67,0,16.89,0,0,0,0,0,0,0,0,0,0,0,0,0,0,0,0,0,0,0,0,11.44,0,0,0,0,0,0,0,0,0,0,0,0,0,0,0,0,0,0,0,0,0,0,0,0,0,0,0,0,0,0,0,0,0,0,0,0,0,0,108.2
7559,XP03-272493,USPatentHoyaCorp.(J),2006,A7015161,Glass-Ceramics,Alkaline-earthSilicate,Alumino-Silicate,,GlassCeramics,,,,Substrate,MagneticMemoryDisk,,,Tg+31C4hand1000C4h,Ex.5Crystalothers:Titanate,,47,0,12.5,28.5,0,0,0,0,0,0,0,0,0,0,0,0,0,0,0,0,0,0,0,2,0,0,0,0,0,0,10,0,0,0,0,0,0,0,0,0,0,0,0,0,0,0,0,0,0,0,0,0,0,0,0,0,0,0,0,0,0,0,146.7
10483,GP06-353491,JapanesePatentCorningInc.(US),2013,A502371,Glass,Alumino-Silicate,AlkaliSilicate,Boro-Silicate,Melting,SheetGlass,,,ChemicalStrengthen,,,,,ex.30,,63.95,6,13.99,2.02,0.05,0,0,11.39,2.5,0,0,0,0,0,0,0,0,0,0,0,0,0,0,0,0,0,0,0,0,0,0,0,0,0,0,0.1,0,0,0,0,0,0,0,0,0,0,0,0,0,0,0,0,0,0,0,0,0,0,0,0,0,0,57.4
5726,GP03-224175,USPatentSchottAG(DE),2002,A6376402,Glass,Alkaline-earthSilicate,Alumino-Silicate,Boro-Silicate,,,,,MagneticMemoryDisk,,,,,,,30.1,8.93,9.42,28.04,0,0,18.91,0,0,0,0,0,0,0,0,0,0,0,0,0,0,0,0,0,0,0,0,0,0,0,1.41,0,0,0,0,0,3.19,0,0,0,0,0,0,0,0,0,0,0,0,0,0,0,0,0,0,0,0,0,0,0,0,0,101
7264,GP02-265761,USPatentKonicaMinolta(J),2005,A6908870,Glass,AlkaliSilicate,Alkaline-earthSilicate,,,,,,Substrate,MagneticMemoryDisk,,,,Ex.7,,60.16,2.57,2.48,6.58,6.93,0,8.46,4.48,1.51,0,0,0,0,0,0,0,0,0,0,0,0,0,0,0,0.06,0.36,0,0,0,0,2.7,0,0,3.71,0,0,0,0,0,0,0,0,0,0,0,0,0,0,0,0,0,0,0,0,0,0,0,0,0,0,0,0,92
1096,GJ05-047323,J.CeramicSoc.Japan,1983,v.091p.0199,Glass,Boro-Silicate,,,,,,,,,,,,,,38.46,38.46,0,0,0,0,0,0,23.08,0,0,0,0,0,0,0,0,0,0,0,0,0,0,0,0,0,0,0,0,0,0,0,0,0,0,0,0,0,0,0,0,0,0,0,0,0,0,0,0,0,0,0,0,0,0,0,0,0,0,0,0,0,58.66
3383,XP03-189128,JapanesePatentHoyaCorp.(J),1999,A322362,Glass-Ceramics,Alkaline-earthSilicate,Alumino-Silicate,,,,,,,,,,,,,55,0,14.44,18.56,0,0,0,0,0,0,0,0,0,0,0,0,0,0,0,0,0,0,0,2,0,0,0,0,0,0,10,0,0,0,0,0,0,0,0,0,0,0,0,0,0,0,0,0,0,0,0,0,0,0,0,0,0,0,0,0,0,0,123.2
810,GB02-027399,HandbookofGlassData,1987,v.00Cp.0606,Glass,AlkaliSilicate,OtherSilicate,,,,,,,,,,,,,50,0,0,0,0,0,0,30,0,0,0,0,0,0,0,0,0,0,0,0,0,0,0,0,0,0,0,0,0,0,20,0,0,0,0,0,0,0,0,0,0,0,0,0,0,0,0,0,0,0,0,0,0,0,0,0,0,0,0,0,0,0,73.76
3076,XP06-178554,JapanesePatentCorningInc.(US),1997,A077531,Glass-Ceramics,Alumino-Silicate,Zinc-Silicate,,GlassCeramics,,,,,,,,,,,52.14,0,21.05,0,0,0,0,0,1.75,0,0,0,0,0,0,20.67,0,0,0,0,0,0,0,0,0,0,0,0,0,0,4.4,0,0,0,0,0,0,0,0,0,0,0,0,0,0,0,0,0,0,0,0,0,0,0,0,0,0,0,0,0,0,0,107.4
2552,GJ35-144393,GlassPhysics&Chemistry,1992,v.018p.0159,Glass,Germanate,,,,,,,,,,,,,,10.26,0,0,0,0,0,0,10.26,0,0,0,0,0,0,0,0,0,0,0,0,0,0,0,0,0,0,0,0,0,0,0,0,72.78,0,0,0,0,6.7,0,0,0,0,0,0,0,0,0,0,0,0,0,0,0,0,0,0,0,0,0,0,0,0,75.6
4630,GP03-212213,JapanesePatentNipponSheetGlass(J),2001,A213639,Glass,Alkaline-earthSilicate,Alumino-Silicate,,Flake,,,,Filler,,,,,,,62.46,0,6.71,5.01,20.92,0,0.8,1.9,0.5,0,0,0,0,0,0,0,0,0,0,0,0,0,0,0,0,0,0,0,0,0,1.5,0,0,0.2,0,0,0,0,0,0,0,0,0,0,0,0,0,0,0,0,0,0,0,0,0,0,0,0,0,0,0,0,81
1820,GB02-088655,TechnicalGlasses,1961,v.001p.0091,Glass,AlkaliSilicate,Alkaline-earthSilicate,,,,,,,,,,,KSGlass,,75.86,0,0.35,0,11.69,0,0,9.59,2.5,0,0,0,0,0,0,0,0,0,0,0,0,0,0,0,0,0,0,0,0,0,0,0,0,0,0,0,0,0,0,0,0,0,0,0,0,0,0,0,0,0,0,0,0,0,0,0,0,0,0,0,0,0,70.56
3862,XP02-205790,JapanesePatentOharaInc.(J),2000,A302481,Glass-Ceramics,AlkaliSilicate,Alumino-Silicate,,GlassCeramics,,,,MagneticMemoryDisk,,,,,NucleationTemp.:560CCrystallizationTemp.:780C,,69.52,0,4.02,1.45,0,0,19.61,0,0.93,0,0,0,0,0,0,0.36,0,0,0,0,0,0,0,0,0.04,0,0,0,0,0,1.1,0,0,0.95,0,0.58,0.83,0,0,0,0.61,0,0,0,0,0,0,0,0,0,0,0,0,0,0,0,0,0,0,0,0,0,118
8949,GP06-301051,JapanesePatentOharaInc.(J),2011,A040144,Glass,Alumino-Silicate,Zinc-Silicate,Alkaline-earthSilicate,,,,,Substrate,MagneticMemoryDisk,,,,Ex.6,,57.82,0,11.05,9.87,2.36,0,0,4.28,0,0,0,0,0,0,0,9.77,0,0,0,0,0,0,0,0,0,0,0,0,0,0,4.15,0,0,0,0.23,0,0.47,0,0,0,0,0,0,0,0,0,0,0,0,0,0,0,0,0,0,0,0,0,0,0,0,0,92
1377,GJ02-061733,GlassTechnology,1964,v.005p.0216,Glass,AlkaliSilicate,Boro-Silicate,,,,,,,,,,,,,60,24,0,0,0,0,0,16,0,0,0,0,0,0,0,0,0,0,0,0,0,0,0,0,0,0,0,0,0,0,0,0,0,0,0,0,0,0,0,0,0,0,0,0,0,0,0,0,0,0,0,0,0,0,0,0,0,0,0,0,0,0,76.47
8907,XP06-300155,EuropeanPatentOharaInc.(J),2010,A2263979,Glass-Ceramics,Alumino-Silicate,Zinc-Silicate,Alkaline-earthSilicate,,,,,Substrate,MagneticMemoryDisk,,,Nucleation:670C;Crystalgrowth:750C.,Ex.4,,48.98,0,11.39,16.01,0,0,4.32,0,0,0,0,0,0,0,0,12.69,0,0,0,0,0,0,0,0,0,0,0,0,0,0,6.46,0,0,0,0.15,0,0,0,0,0,0,0,0,0,0,0,0,0,0,0,0,0,0,0,0,0,0,0,0,0,0,0,105
1102,GJ05-047329,J.CeramicSoc.Japan,1983,v.091p.0199,Glass,Boro-Silicate,,,,,,,,,,,,,,58.82,29.41,0,0,0,0,0,0,11.76,0,0,0,0,0,0,0,0,0,0,0,0,0,0,0,0,0,0,0,0,0,0,0,0,0,0,0,0,0,0,0,0,0,0,0,0,0,0,0,0,0,0,0,0,0,0,0,0,0,0,0,0,0,56.09
5003,XP03-212897,JapanesePatentKonicaMinolta(J),2001,A287965,Glass-Ceramics,Alkaline-earthSilicate,Alumino-Silicate,OtherSilicate,GlassCeramics,,,,MagneticMemoryDisk,,,,,crystal:(MgAl)SiO3,,34.42,0,10.54,39.99,0,0,11.69,0,0,0,0,0,0,0,0,0,0,0,0,0,0,0,0,0,0,0,0,0,0,0,3.36,0,0,0,0,0,0,0,0,0,0,0,0,0,0,0,0,0,0,0,0,0,0,0,0,0,0,0,0,0,0,0,153.4
1406,GJ04-062441,J.CeramicSoc.Japan,1986,v.094p.1041,Glass,Lead-Silicate,,,,,,,,,,,,,,30,0,0,0,0,0,0,0,0,0,0,0,0,0,0,0,0,0,70,0,0,0,0,0,0,0,0,0,0,0,0,0,0,0,0,0,0,0,0,0,0,0,0,0,0,0,0,0,0,0,0,0,0,0,0,0,0,0,0,0,0,0,42.01
8656,GP05-297149,USPatentHoyaCorp.(J),2010,A0160141,Glass,Boro-Silicate,AlkaliSilicate,Alumino-Silicate,,,,,Substrate,MagneticMemoryDisk,,,,Ex.25,,60,15,10,5,0,0,0,5,5,0,0,0,0,0,0,0,0,0,0,0,0,0,0,0,0,0,0,0,0,0,0,0,0,0,0,0,0,0,0,0,0,0,0,0,0,0,0,0,0,0,0,0,0,0,0,0,0,0,0,0,0,0,61.15
3432,GP03-190269,EuropeanPatentHoyaCorp.(J),1999,A0917135,Glass,Alkaline-earthSilicate,OtherSilicate,,,,,,,,,,,,,44,0,2,15,14,0,10,4,0,0,0,0,0,0,0,0,0,0,0,0,0,0,0,0,0,0,0,0,0,0,11,0,0,0,0,0,0,0,0,0,0,0,0,0,0,0,0,0,0,0,0,0,0,0,0,0,0,0,0,0,0,0,109
10758,GP01-356738,USPatentCorningInc.(US),2014,A0147664,Glass,Silica,,,Sintered,Cellular,,,CatalystCarrier,GasSeparation,,,,ex.30,,94.11,4.39,1.5,0,0,0,0,0,0,0,0,0,0,0,0,0,0,0,0,0,0,0,0,0,0,0,0,0,0,0,0,0,0,0,0,0,0,0,0,0,0,0,0,0,0,0,0,0,0,0,0,0,0,0,0,0,0,0,0,0,0,0,5.4027
6485,GP05-252958,JapanesePatentHoyaCorp.(J),2003,A292339,Glass,Boro-Silicate,AlkaliSilicate,,,,,,Lens&Prism,LiquidCrystalDisplay,,,,Ex.3,,71.98,14,1,0,2,0,0,8,0,0,0,0,0,0,0,3,0,0,0,0,0,0,0,0,0.02,0,0,0,0,0,0,0,0,0,0,0,0,0,0,0,0,0,0,0,0,0,0,0,0,0,0,0,0,0,0,0,0,0,0,0,0,0,71
10795,GP02-356922,USPatentAsahiGlass(J),2014,A0235425,Glass,AlkaliSilicate,Alumino-Silicate,,Melting,SheetGlass,,,Display,LiquidCrystalDisplay,PlasmaDisplay,ElectroLuminescence,,ex.7,,69.5,0,9.5,7.5,0,0,0,13.5,0,0,0,0,0,0,0,0,0,0,0,0,0,0,0,0,0,0,0,0,0,0,0,0,0,0,0,0,0,0,0,0,0,0,0,0,0,0,0,0,0,0,0,0,0,0,0,0,0,0,0,0,0,0,71
21,GJ20-003971,J.CeramicSoc.Japan,1984,v.092p.0431,Glass,Phosphate,,,,,,,,,,,,,,5,0,0,0,47.5,0,0,0,0,0,0,0,0,0,0,0,0,0,0,0,0,0,0,0,0,0,0,0,0,0,0,0,0,0,0,0,47.5,0,0,0,0,0,0,0,0,0,0,0,0,0,0,0,0,0,0,0,0,0,0,0,0,0,57.14
10498,GP02-353686,USPatentAsahiGlass(J),2013,A0302617,Glass,AlkaliSilicate,Alumino-Silicate,Alkaline-earthSilicate,Melting,SheetGlass,,,ChemicalStrengthen,Display,,,,ex.41,,72.6,0,7,7,0,0,0,13.4,0,0,0,0,0,0,0,0,0,0,0,0,0,0,0,0,0,0,0,0,0,0,0,0,0,0,0,0,0,0,0,0,0,0,0,0,0,0,0,0,0,0,0,0,0,0,0,0,0,0,0,0,0,0,69.9
425,GJ03-008316,GlassScienceandTechnology,1978,v.051p.0008,Glass,Alkaline-earthSilicate,,,,,,,,,,,,,,72.5,0,0,0,17.5,0,0,10,0,0,0,0,0,0,0,0,0,0,0,0,0,0,0,0,0,0,0,0,0,0,0,0,0,0,0,0,0,0,0,0,0,0,0,0,0,0,0,0,0,0,0,0,0,0,0,0,0,0,0,0,0,0,75.1
7808,GP02-280737,JapanesePatentPanasonicCorp.(J),2007,A182991,Glass,AlkaliSilicate,Alkaline-earthSilicate,,Fiber,,,,ThermalInsulator,,,,,Ex.2,,65.16,4.57,0.06,5.48,10.36,0,0,14.31,0.06,0,0,0,0,0,0,0,0,0,0,0,0,0,0,0,0,0,0,0,0,0,0,0,0,0,0,0,0,0,0,0,0,0,0,0,0,0,0,0,0,0,0,0,0,0,0,0,0,0,0,0,0,0,79.2
2795,XP03-164362,EuropeanPatentCorningInc.(US),1995,A0641556,Glass-Ceramics,Alkaline-earthSilicate,,,,,,,Biotechnology,,,,,,,44.35,0,0,0,26.33,0,0,6.85,3.42,0,0,0,0,0,0,0,0,0,0,0,0,0,0,0,0,0,0,0,0,0,0,0,0,0,0,0,3.27,0,0,0,0,0,0,0,0,0,0,0,0,0,0,0,0,0,0,0,0,0,15.78,0,0,0,116
1330,GJ02-061686,GlassTechnology,1964,v.005p.0216,Glass,AlkaliSilicate,Alkaline-earthSilicate,Boro-Silicate,,,,,,,,,,,,73.2,1.3,0,0,10.2,0,0,13.7,1.6,0,0,0,0,0,0,0,0,0,0,0,0,0,0,0,0,0,0,0,0,0,0,0,0,0,0,0,0,0,0,0,0,0,0,0,0,0,0,0,0,0,0,0,0,0,0,0,0,0,0,0,0,0,72.73
5888,XP03-225189,USPatent,2002,A0028740,Glass-Ceramics,Alkaline-earthSilicate,Alumino-Silicate,,,,,,Substrate,MagneticMemoryDisk,,,,X.Zouetal.(JP)1sttreatment:790C4h2ndtreatment:1000C4hCrystal:Mg-Al-titanate,,38.02,0,6.83,47.69,0,0,0,0,0,0,0,0,0,0,0,0,0,0,0,0,0,0,0,0.49,0,0,0,0,0,0,6.97,0,0,0,0,0,0,0,0,0,0,0,0,0,0,0,0,0,0,0,0,0,0,0,0,0,0,0,0,0,0,0,179.1
10128,GP02-316737,USPatentAsahiGlass(J),2014,A0209169,Glass,AlkaliSilicate,Alkaline-earthSilicate,,,,,,SolarCell,Substrate,,,,Ex.8,,65.96,0,6.25,9.99,5.5,0,0,6,4.5,0,0,0,0,0,0,0,0,0,0,0,0,0.05,0,0,0,0,0,0,0,0,0,0,0,1.75,0,0,0,0,0,0,0,0,0,0,0,0,0,0,0,0,0,0,0,0,0,0,0,0,0,0,0,0,77.9
892,GJ06-037029,J.AmericanCeramicSoc.,1978,v.061p.0027,Glass,Alumino-Silicate,AlkaliSilicate,,,,,,,,,,,8Figures1Table,,60,0,20,0,0,0,0,20,0,0,0,0,0,0,0,0,0,0,0,0,0,0,0,0,0,0,0,0,0,0,0,0,0,0,0,0,0,0,0,0,0,0,0,0,0,0,0,0,0,0,0,0,0,0,0,0,0,0,0,0,0,0,74
974,GJ02-039827,J.CeramicSoc.Japan,1983,v.091p.0116,Glass,AlkaliSilicate,,,,,,,,,,,,,,80,0,0,0,0,0,0,0,20,0,0,0,0,0,0,0,0,0,0,0,0,0,0,0,0,0,0,0,0,0,0,0,0,0,0,0,0,0,0,0,0,0,0,0,0,0,0,0,0,0,0,0,0,0,0,0,0,0,0,0,0,0,47.67
6330,GJ06-240013,MaterialsRes.Bull.,2004,v.039p.0033,Glass,Alumino-Silicate,OtherSilicate,,,,,,,,,,,,,40,0,35,0,0,0,0,0,0,0,0,0,0,0,0,0,0,0,0,0,0,0,0,0,0,25,0,0,0,0,0,0,0,0,0,0,0,0,0,0,0,0,0,0,0,0,0,0,0,0,0,0,0,0,0,0,0,0,0,0,0,0,114
2815,GB02-164789,FundamentalsofInorganicGlasses,1994,v.001p.0170,Glass,AlkaliSilicate,,,,,,,,,,,,,,80,0,0,0,0,0,0,0,20,0,0,0,0,0,0,0,0,0,0,0,0,0,0,0,0,0,0,0,0,0,0,0,0,0,0,0,0,0,0,0,0,0,0,0,0,0,0,0,0,0,0,0,0,0,0,0,0,0,0,0,0,0,49
1466,GP20-068143,EuropeanPatentFujifilmCorp.(J),1981,A0024032,Glass,Phosphate,Alumino-Silicate,Alkaline-earthSilicate,NonAlkali,,,,Medical,,,,,,,23.18,5,17.08,0,37.13,0,0,0,0,0,0,0,0,0,0,0,0,0,0,0,0,0,0,0,0,0,0,0,0,0,5.23,0,0,0,0,0,12.38,0,0,0,0,0,0,0,0,0,0,0,0,0,0,0,0,0,0,0,0,0,0,0,0,0,84.48
9497,XP06-309639,USPatentOharaInc.(J),2012,A8283060,Glass-Ceramics,Alumino-Silicate,Zinc-Silicate,Alkaline-earthSilicate,,,,,Substrate,MagneticMemoryDisk,,,,Ex.4,,48.98,0,11.39,16.01,0,0,4.32,0,0,0,0,0,0,0,0,12.69,0,0,0,0,0,0,0,0,0,0,0,0,0,0,6.46,0,0,0,0.15,0,0,0,0,0,0,0,0,0,0,0,0,0,0,0,0,0,0,0,0,0,0,0,0,0,0,0,105
1166,GC05-051495,CorningInc.(US),,8830,Glass,Boro-Silicate,,,,,,,SolderGlassSealingGlass,,,,,KovarSealing,,68.73,20.99,3.11,0,0,0,0,7.17,0,0,0,0,0,0,0,0,0,0,0,0,0,0,0,0,0,0,0,0,0,0,0,0,0,0,0,0,0,0,0,0,0,0,0,0,0,0,0,0,0,0,0,0,0,0,0,0,0,0,0,0,0,0,56
628,GB05-025639,HandbookofGlassData,1987,v.00Cp.0438,Glass,Boro-Silicate,AlkaliSilicate,,,,,,,,,,,,,25,65,0,0,0,0,0,10,0,0,0,0,0,0,0,0,0,0,0,0,0,0,0,0,0,0,0,0,0,0,0,0,0,0,0,0,0,0,0,0,0,0,0,0,0,0,0,0,0,0,0,0,0,0,0,0,0,0,0,0,0,0,44
10738,GP06-356683,USPatentCorningInc.(US),2014,A0141226,Glass,Alumino-Silicate,AlkaliSilicate,,Melting,SheetGlass,,,ChemicalStrengthen,ElectronicsElectrical,Display,,,ex.ANN,,57,0,22.5,0,0,0,0,14,0,0,0,0,0,0,0,0,0,0,0,0,0,0,0,6.5,0,0,0,0,0,0,0,0,0,0,0,0,0,0,0,0,0,0,0,0,0,0,0,0,0,0,0,0,0,0,0,0,0,0,0,0,0,0,86.5
10569,GJ05-355089,J.Non-CrystallineSolids,2014,v.404p.0124,Glass,Boro-Silicate,,,Melting,,,,,,,,,,,48.5,48.5,0,0,0,0,0,3,0,0,0,0,0,0,0,0,0,0,0,0,0,0,0,0,0,0,0,0,0,0,0,0,0,0,0,0,0,0,0,0,0,0,0,0,0,0,0,0,0,0,0,0,0,0,0,0,0,0,0,0,0,0,32.1
8870,GP02-299791,USPatentCentralGlass(J),2010,A0273635,Glass,AlkaliSilicate,Alkaline-earthSilicate,,FlatGlass,,,,Window,,,,,Ex.1,,68.29,0,0.72,15.48,1.53,0,0,4.05,8.12,0,0,0,0,0,0,0,0.53,0,0,0,0,0,0,0,0,0,0,0,0,0,0,0,0,1.24,0,0,0,0,0,0,0,0,0,0,0,0,0,0,0,0,0,0,0,0,0,0,0,0,0,0,0,0,73
7439,GP02-269552,USPatentHoyaCorp.(J),2005,A0181218,Glass,AlkaliSilicate,Alkaline-earthSilicate,,,,,,Substrate,MagneticMemoryDisk,,,,Ex.2,,58,0,4,6,10,0,14,2,0,0,0,0,0,0,0,0,0,0,0,0,0,0,0,0,0,0,0,0,0,0,1,0,0,5,0,0,0,0,0,0,0,0,0,0,0,0,0,0,0,0,0,0,0,0,0,0,0,0,0,0,0,0,99.49
2097,GP01-106225,USPatentShin-EtsuChemical(J),1990,A4979973,Glass,Silica,,,Opaque,Sintered,Sol-Gel,,Semiconductor,,,,,Metallicimpurities:analyzedcrucibleforSi,,100,0,0,0,0,0,0,0,0,0,0,0,0,0,0,0,0,0,0,0,0,0,0,0,0,0,0,0,0,0,0,0,0,0,0,0,0,0,0,0,0,0,0,0,0,0,0,0,0,0,0,0,0,0,0,0,0,0,0,0,0,0,95
1069,GJ05-047296,J.CeramicSoc.Japan,1983,v.091p.0199,Glass,Boro-Silicate,,,,,,,,,,,,,,40,40,0,0,0,0,0,20,0,0,0,0,0,0,0,0,0,0,0,0,0,0,0,0,0,0,0,0,0,0,0,0,0,0,0,0,0,0,0,0,0,0,0,0,0,0,0,0,0,0,0,0,0,0,0,0,0,0,0,0,0,0,71.07
5668,GP09-223860,JapanesePatentCarlZeiss(DE),2002,A537207,Glass,OtherSilicate,Alkaline-earthSilicate,,,,,,Battery,ReinforcementofCement,,,,,,71.03,0,0.6,15.15,4.36,0,0,2.96,0,0,0,0,0,0,0,0,0,0,0,0,0,0,0,0,0,0,0,0,0,0,0,0,0,5.9,0,0,0,0,0,0,0,0,0,0,0,0,0,0,0,0,0,0,0,0,0,0,0,0,0,0,0,0,88
192,GB04-006503,HandbookofGlassProperties,1986,v.001p.0336,Glass,Lead-Silicate,Boro-Silicate,,,,,,,,,,,,,10,10,0,0,0,0,0,0,0,0,0,0,0,0,0,0,0,0,80,0,0,0,0,0,0,0,0,0,0,0,0,0,0,0,0,0,0,0,0,0,0,0,0,0,0,0,0,0,0,0,0,0,0,0,0,0,0,0,0,0,0,0,79.88
4160,XP06-210809,JapanesePatentKonicaMinolta(J),2001,A019482,Glass-Ceramics,Alumino-Silicate,AlkaliSilicate,,,,,,MagneticMemoryDisk,,,,,,,72.61,0,3.73,0,3.02,0,16.64,0,0.93,0,0,0,0,0,0,0,0,0,0,0,0,0,0,0,0.1,0,0,0,0,0,1.61,0,0,0,0,0,1.36,0,0,0,0,0,0,0,0,0,0,0,0,0,0,0,0,0,0,0,0,0,0,0,0,0,94.5
2015,GB02-096379,PropertiesofGlass,1954,v.001p.0303,Glass,AlkaliSilicate,Alkaline-earthSilicate,,,,,,,,,,,trace:MgO,,74.62,0,0.22,0,4.11,0,0,21,0,0,0,0,0,0,0,0,0,0,0,0,0,0.05,0,0,0,0,0,0,0,0,0,0,0,0,0,0,0,0,0,0,0,0,0,0,0,0,0,0,0,0,0,0,0,0,0,0,0,0,0,0,0,0,62.07
10781,GP02-356859,USPatentCorningInc.(US),2014,A0227523,Glass,AlkaliSilicate,Alumino-Silicate,,Melting,,,,ChemicalStrengthen,,,,,ex.10,,66.32,3.64,12.76,2.84,0.48,0,0,12.89,0.95,0,0,0,0,0,0,0,0,0,0,0,0,0.01,0,0,0,0,0,0,0,0,0,0,0,0.02,0,0.09,0,0,0,0,0,0,0,0,0,0,0,0,0,0,0,0,0,0,0,0,0,0,0,0,0,0,70.0212
8775,GP02-298825,JapanesePatentAsahiGlass(J),2010,A254549,Glass,AlkaliSilicate,Alkaline-earthSilicate,,,,,,Substrate,MagneticMemoryDisk,,,,Ex.51,,64,0,9,6.5,3.5,0,3.5,4.5,6,0,0,0,0,0,0,0,0,0,0,0,0,0,0,0,0,0,0,0,0,0,1.5,0,0,1.5,0,0,0,0,0,0,0,0,0,0,0,0,0,0,0,0,0,0,0,0,0,0,0,0,0,0,0,0,81.1
3636,GI03-191820R,NGF'sAdditionalNewData(J),2001,v.004p.0007,Glass,Alkaline-earthSilicate,AlkaliSilicate,Alumino-Silicate,,,,,ColorFilter,,,,Annealing:at600Cfor1h.,GlassNameD064Melting:inPtcrucibleat1550Cfor7h.,,70.82,0,3.06,0,15.06,0,0,9.83,0,0,0,0,0,0,0,0,0,0,0,0,1.01,0,0.22,0,0,0,0,0,0,0,0,0,0,0,0,0,0,0,0,0,0,0,0,0,0,0,0,0,0,0,0,0,0,0,0,0,0,0,0,0,0,0,77.8
3592,GI06-191724R,NGF'sAdditionalNewData(J),2001,v.004p.0003,Glass,Alumino-Silicate,Boro-Silicate,Alkaline-earthSilicate,,,,,ElectronicsElectrical,Substrate,,,Annealing:at660Cfor1hr.,GlassName:C084.Melting:inPt-Rhcrucibleat1520Cfor6hr.,,54.25,9.54,7.74,15.49,0,0,0,5.11,5.1,0,0,0,0,0,0,0.02,0,0,0,0,0,0,0.1,0,0,0,0,0,0,0,2.65,0,0,0,0,0,0,0,0,0,0,0,0,0,0,0,0,0,0,0,0,0,0,0,0,0,0,0,0,0,0,0,72.2
1590,GJ06-073486,GlassPhysics&Chemistry,1984,v.010p.0365,Glass,Alumino-Silicate,AlkaliSilicate,,,,,,,,,,,,,61,0,9,0,0,0,27,3,0,0,0,0,0,0,0,0,0,0,0,0,0,0,0,0,0,0,0,0,0,0,0,0,0,0,0,0,0,0,0,0,0,0,0,0,0,0,0,0,0,0,0,0,0,0,0,0,0,0,0,0,0,0,86.2
8325,GP02-290636,USPatentAsahiGlass(J),2009,A0110963,Glass,AlkaliSilicate,Alumino-Silicate,,,,,,Substrate,MagneticMemoryDisk,,,,Ex.10,,63.1,0,13,3,0,0,9.7,7.1,2.5,0,0,0,0,0,0,0,0,0,0,0,0,0,0,0,0,0,0,0,0,0,1,0,0,0.6,0,0,0,0,0,0,0,0,0,0,0,0,0,0,0,0,0,0,0,0,0,0,0,0,0,0,0,0,82.9
576,GB02-019776,HandbookofGlassData,1987,v.00Cp.0214,Glass,AlkaliSilicate,Alkaline-earthSilicate,,,,,,,,,,,,,65,0,0,0,25,0,0,10,0,0,0,0,0,0,0,0,0,0,0,0,0,0,0,0,0,0,0,0,0,0,0,0,0,0,0,0,0,0,0,0,0,0,0,0,0,0,0,0,0,0,0,0,0,0,0,0,0,0,0,0,0,0,79.7
7553,XP06-272470,USPatentAsahiGlass(J),2006,A7008891,Glass-Ceramics,Alumino-Silicate,,,GlassCeramics,,,,ColorFilter,Substrate,,,,Ex.9Crystal:Na1K3Al4Si4O16,,44.66,0,25.07,5.09,0,0,0,4.5,13.49,0,0,0,0,0,0,0,0,0,0,0,0,0,0,0,0,0,0,0,0,0,6.29,0,0,0.9,0,0,0,0,0,0,0,0,0,0,0,0,0,0,0,0,0,0,0,0,0,0,0,0,0,0,0,0,96
8388,GP02-292439,JapanesePatentCentralGlass(J),2009,A155148,Glass,AlkaliSilicate,Alkaline-earthSilicate,,FlatGlass,,,,,,,,,Ex.8,,67.47,0,1.03,14.98,2.53,0,0,4.28,4.78,0,0,0,0,0,0,0,3.39,0,0,0,0,0,0,0,0,0,0,0,0,0,0,0,0,1.5,0,0,0,0,0,0,0,0,0,0,0,0,0,0,0,0,0,0,0,0,0,0,0,0,0,0,0,0,78
8835,GP02-299314,USPatentAsahiGlass(J),2010,A7803472,Glass,AlkaliSilicate,Alkaline-earthSilicate,Alumino-Silicate,,,,,Substrate,MagneticMemoryDisk,,,,Ex.9,,59.97,0,8.3,8,6.22,0,0,4.01,6.48,0,0,0,0,0,0,0,2.01,0,0,0,0,0,0,0,0,0,0,0,0,0,2.02,0,0,2.99,0,0,0,0,0,0,0,0,0,0,0,0,0,0,0,0,0,0,0,0,0,0,0,0,0,0,0,0,81
9186,GP02-305472,JapanesePatentKonicaMinolta(J),2011,A251854,Glass,AlkaliSilicate,Alkaline-earthSilicate,,,,,,Substrate,MagneticMemoryDisk,,,,Ex.2,,65.69,1.92,0,5.46,10.94,0,0,2.37,6.44,0,0,0,0,0,0,0,2.57,0,0,0,0,0,0,0,0,0.82,0,0,0,0,0,0,0,3.79,0,0,0,0,0,0,0,0,0,0,0,0,0,0,0,0,0,0,0,0,0,0,0,0,0,0,0,0,88
37,GB02-004786,HandbookofGlassProperties,1986,v.001p.0312,Glass,AlkaliSilicate,,,,,,,,,,,,,,70,0,0,0,0,0,0,30,0,0,0,0,0,0,0,0,0,0,0,0,0,0,0,0,0,0,0,0,0,0,0,0,0,0,0,0,0,0,0,0,0,0,0,0,0,0,0,0,0,0,0,0,0,0,0,0,0,0,0,0,0,0,59.33
4294,XP06-210943,JapanesePatentKonicaMinolta(J),2001,A026445,Glass-Ceramics,Alumino-Silicate,Alkaline-earthSilicate,,,,,,MagneticMemoryDisk,,,,,Crystal:Magnesium-Aluminosilicate,,50.93,0.41,12.52,29.4,0,0,6.74,0,0,0,0,0,0,0,0,0,0,0,0,0,0,0,0,0,0,0,0,0,0,0,0,0,0,0,0,0,0,0,0,0,0,0,0,0,0,0,0,0,0,0,0,0,0,0,0,0,0,0,0,0,0,0,96.04
3009,GJ02-176264,GlassPhysics&Chemistry,1998,v.024p.0525,Glass,AlkaliSilicate,Alkaline-earthSilicate,,,,,,,,,,,D.S.Sanditov,,71.43,0,0,0,0,0,0,14.29,0,0,0,0,0,0,0,14.29,0,0,0,0,0,0,0,0,0,0,0,0,0,0,0,0,0,0,0,0,0,0,0,0,0,0,0,0,0,0,0,0,0,0,0,0,0,0,0,0,0,0,0,0,0,0,68.11
4972,XP06-212866,JapanesePatentKonicaMinolta(J),2001,A287962,Glass-Ceramics,Alumino-Silicate,Alkaline-earthSilicate,OtherSilicate,GlassCeramics,,,,MagneticMemoryDisk,,,,,crystal:(MgAl)SiO3,,39.84,0,18.29,30.85,0,0,4.16,0,2.97,0,0,0,0,0,0,0,0,0,0,0,0,0,0,0,0,0,0,0,0,0,3.89,0,0,0,0,0,0,0,0,0,0,0,0,0,0,0,0,0,0,0,0,0,0,0,0,0,0,0,0,0,0,0,152.4
10555,GP06-353980,USPatentCorningInc.(US),2014,A1016172,Glass,Alumino-Silicate,AlkaliSilicate,,Melting,,,,ChemicalStrengthen,,,,,ex.164,,66.04,4.73,14,1.55,0.07,0,0,13.23,0.28,0,0,0,0,0,0,0,0,0,0,0,0,0,0,0,0,0,0,0,0,0,0,0,0,0,0,0.1,0,0,0,0,0,0,0,0,0,0,0,0,0,0,0,0,0,0,0,0,0,0,0,0,0,0,67.689
10216,GP06-350595,JapanesePatentAsahiGlass(J),2012,A232882,Glass,Alumino-Silicate,AlkaliSilicate,,Melting,,,,ChemicalStrengthen,SolarCell,Airplane,,,ex.9,,64,0,12,6,0,0,12.8,3.2,0,0,0,0,0,0,0,0,0,0,0,0,0,0,0,0,0,0,0,0,0,0,0,0,0,2,0,0,0,0,0,0,0,0,0,0,0,0,0,0,0,0,0,0,0,0,0,0,0,0,0,0,0,0,86.1
4514,GP03-211548,JapanesePatentHoyaCorp.(J),2001,A076336,Glass,Alkaline-earthSilicate,AlkaliSilicate,,,,,,Substrate,MagneticMemoryDisk,,,,,,44.62,0,1.96,10.29,10.3,0,10.29,1.96,0,0,0,0,0,0,0,0,0,0,0,0,0,0,0,0,0,0,0,0,0,0,8.82,0,0,9.8,0,1.96,0,0,0,0,0,0,0,0,0,0,0,0,0,0,0,0,0,0,0,0,0,0,0,0,0,0,121
3249,GJ02-187145,J.AmericanCeramicSoc.,1999,v.082p.3501,Glass,AlkaliSilicate,Alumino-Silicate,,,,,,,,,,,,,60,0,20,0,0,0,0,20,0,0,0,0,0,0,0,0,0,0,0,0,0,0,0,0,0,0,0,0,0,0,0,0,0,0,0,0,0,0,0,0,0,0,0,0,0,0,0,0,0,0,0,0,0,0,0,0,0,0,0,0,0,0,74
2423,GJ01-141503,J.MaterialsScience,1993,v.028p.3014,Glass,Silica,,,,,,,,,,,,Lappingofglass:Herasil,,100,0,0,0,0,0,0,0,0,0,0,0,0,0,0,0,0,0,0,0,0,0,0,0,0,0,0,0,0,0,0,0,0,0,0,0,0,0,0,0,0,0,0,0,0,0,0,0,0,0,0,0,0,0,0,0,0,0,0,0,0,0,71.8
10643,GP03-356057,JapanesePatentAGYHoldingCorp.(US),2014,A519459,Glass,Alkaline-earthSilicate,Alumino-Silicate,,Melting,Fiber,,,PlasticsFRP,,,,,ex.1,,62.39,0,13.22,14.1,8.7,0,0,1.51,0,0,0,0,0,0,0,0,0,0,0,0,0,0.06,0,0,0,0,0,0,0,0,0.02,0,0,0,0,0,0,0,0,0,0,0,0,0,0,0,0,0,0,0,0,0,0,0,0,0,0,0,0,0,0,0,92.4
5401,GI04-218516,Proc.ICG,1998,v.A07p.:011,Glass,Lead-Silicate,AlkaliSilicate,,,,,,WasteDisposal,,,,,,,29.66,0,0,0,0,0,0,0,7.24,0,0,0,0,0,0,0,0,0,60.19,0,0,0,0,0,0,0,2.91,0,0,0,0,0,0,0,0,0,0,0,0,0,0,0,0,0,0,0,0,0,0,0,0,0,0,0,0,0,0,0,0,0,0,0,89.05
9264,GJ02-306807,J.Non-CrystallineSolids,2012,v.358p.001002,Glass,AlkaliSilicate,,,,,,,,,,,,,,78.13,4.2,4,0,0,0,0,13.6,0,0,0,0,0,0,0,0,0,0,0,0,0,0.07,0,0,0,0,0,0,0,0,0,0,0,0,0,0,0,0,0,0,0,0,0,0,0,0,0,0,0,0,0,0,0,0,0,0,0,0,0,0,0,0,73.1
6468,GP06-252612,JapanesePatentCorningInc.(US),2003,A206157,Glass,Alumino-Silicate,,,,,,,Substrate,,,,,Ex.CVL,,86,0,8,0,0,0,0,0,0,0,0,0,0,0,0,0,0,0,0,0,0,0,0,0,0,5,0,0,0,0,1,0,0,0,0,0,0,0,0,0,0,0,0,0,0,0,0,0,0,0,0,0,0,0,0,0,0,0,0,0,0,0,82
5879,XP02-224983,USPatentOharaInc.(J),2002,A6495480,Glass-Ceramics,AlkaliSilicate,,,GlassCeramics,,,,Substrate,MagneticMemoryDisk,,,,Nucleationtemp.:520CCrystallizationtemp.:750C,,72.73,0,1.94,1.4,0,0,20.08,0,1.56,0,0,0,0,0,0,0.35,0,0,0,0,0,0,0,0,0.04,0,0,0,0,0,0,0,0,1.1,0,0,0.8,0,0,0,0,0,0,0,0,0,0,0,0,0,0,0,0,0,0,0,0,0,0,0,0,0,100
8255,GP03-289835,JapanesePatent,2009,A514772,Glass,Alkaline-earthSilicate,Alumino-Silicate,,Fiber,,,,Fiber,,,,,OCVCo.Ex.1,,64.23,0,11.18,14.48,9.33,0,0,0.7,0,0,0,0,0,0,0,0,0,0,0,0,0,0.08,0,0,0,0,0,0,0,0,0,0,0,0,0,0,0,0,0,0,0,0,0,0,0,0,0,0,0,0,0,0,0,0,0,0,0,0,0,0,0,0,85.5
2580,GJ02-144688,GlassPhysics&Chemistry,1992,v.018p.0387,Glass,AlkaliSilicate,,,,,,,,,,,,,,60,0,0,0,0,0,25,0,0,0,0,0,0,0,0,0,0,0,0,0,0,0,0,0,0,0,0,0,0,0,15,0,0,0,0,0,0,0,0,0,0,0,0,0,0,0,0,0,0,0,0,0,0,0,0,0,0,0,0,0,0,0,116.5
6392,GJ02-245568,J.PhysicalChemistryB,2001,v.105p.0919,Glass,AlkaliSilicate,Alumino-Silicate,,,,,,,,,,aneealedatabout500Cfor30min.,,,72.5,0,2.5,0,0,0,0,25,0,0,0,0,0,0,0,0,0,0,0,0,0,0,0,0,0,0,0,0,0,0,0,0,0,0,0,0,0,0,0,0,0,0,0,0,0,0,0,0,0,0,0,0,0,0,0,0,0,0,0,0,0,0,68.7
10698,GP05-356478,JapanesePatentNipponSheetGlass(J),2014,A108897,Glass,Boro-Silicate,AlkaliSilicate,,Melting,,,,PlasticsFRP,,,,,ex.9,,70.38,14.12,4.46,0.19,0.06,0,0,10.4,0.39,0,0,0,0,0,0,0,0,0,0,0,0,0,0,0,0,0,0,0,0,0,0,0,0,0,0,0,0,0,0,0,0,0,0,0,0,0,0,0,0,0,0,0,0,0,0,0,0,0,0,0,0,0,72
7051,GP06-261444,JapanesePatentCarlZeiss(DE),2004,A531443,Glass,Alumino-Silicate,Alkaline-earthSilicate,,NonAlkali,,,,Display,Substrate,,,,Ex.A5,,65.39,5.38,9.73,12.54,6.23,0,0,0,0,0,0,0,0,0,0,0,0.48,0,0,0,0,0,0,0,0,0,0,0,0,0,0,0,0,0,0,0.17,0,0,0,0,0,0,0,0,0,0,0,0,0,0,0,0,0,0,0,0,0,0,0,0,0,0,85
42,GB02-004791,HandbookofGlassProperties,1986,v.001p.0313,Glass,AlkaliSilicate,,,,,,,,,,,,,,75,0,0,0,0,0,0,0,25,0,0,0,0,0,0,0,0,0,0,0,0,0,0,0,0,0,0,0,0,0,0,0,0,0,0,0,0,0,0,0,0,0,0,0,0,0,0,0,0,0,0,0,0,0,0,0,0,0,0,0,0,0,46.45
9545,GJ02-310493,J.Non-CrystallineSolids,2013,v.364p.000040,Glass,AlkaliSilicate,Alkaline-earthSilicate,,,,,,,,,,,,,75,0,0,0,10,0,0,15,0,0,0,0,0,0,0,0,0,0,0,0,0,0,0,0,0,0,0,0,0,0,0,0,0,0,0,0,0,0,0,0,0,0,0,0,0,0,0,0,0,0,0,0,0,0,0,0,0,0,0,0,0,0,71.4
6852,XP02-256252,USPatentOharaInc.(J),2004,A6677259,Glass-Ceramics,AlkaliSilicate,Alumino-Silicate,,GlassCeramics,,,,ColorFilter,,,,,Ex.8,,73.58,0,3.17,0.73,0,0,17.69,0,0.81,0,0,0,0,0,0,0.36,0.57,0,0,0,0,0,0,0,0.04,0,0,0,0,0,0,0,0,2.14,0,0,0.91,0,0,0,0,0,0,0,0,0,0,0,0,0,0,0,0,0,0,0,0,0,0,0,0,0,99
10424,GP02-352328,USPatentOthers,2013,A0252797,Glass,AlkaliSilicate,Alkaline-earthSilicate,,Melting,NonPbAsSb,,,Illumination,LivingConsumerPArts,Jewelry,,,ex.1,,69.74,2.6,1.53,0,9.14,0,1.78,8.27,3.18,0,0,0,0,0,0,1.84,0,0,0,0,0,0,0,0,0.12,0,0,0.02,0,0,1.6,0,0,0,0,0,0.18,0,0,0,0,0,0,0,0,0,0,0,0,0,0,0,0,0,0,0,0,0,0,0,0,0,113.333
755,GB05-025779,HandbookofGlassData,1987,v.00Cp.0454,Glass,Boro-Silicate,AlkaliSilicate,,,,,,,,,,,,,58.82,29.41,0,0,0,0,0,11.76,0,0,0,0,0,0,0,0,0,0,0,0,0,0,0,0,0,0,0,0,0,0,0,0,0,0,0,0,0,0,0,0,0,0,0,0,0,0,0,0,0,0,0,0,0,0,0,0,0,0,0,0,0,0,62.54
2982,XB03-175089,DataBookofGlassComposition(J),1991,v.001p.0231,Glass-Ceramics,Alkaline-earthSilicate,,,,,,,ArtificialBone,ArtificialTooth,,,,A-Wglass-ceramic,,34.19,0,0,6.89,48.16,0,0,0,0,0,0,0,0,0,0,0,0,0,0,0,0,0,0,0,0,0,0,0,0,0,0,0,0,0,0,0,6.89,0,0,0,0,0,0,0,0,0,0,3.87,0,0,0,0,0,0,0,0,0,0,0,0,0,0,117
6726,XP03-253737,USPatentKonicaMinolta(J),2003,A6649549,Glass-Ceramics,Alkaline-earthSilicate,Alumino-Silicate,,,,,,Substrate,MagneticMemoryDisk,,,,Heattreatment:660C5h+700C5hCrystalothers:ClinoenstatiteMg-Al-silicateEx.4,,44.89,0,12.35,29.74,0,0,4.01,0,0,0,0,0,0,0,0,0,0,0,0,0,0,0,0,0,0,0,0,0,0,0,9.01,0,0,0,0,0,0,0,0,0,0,0,0,0,0,0,0,0,0,0,0,0,0,0,0,0,0,0,0,0,0,0,153.4
7931,GP02-284377,JapanesePatentPanasonicCorp.(J),2008,A057745,Glass,AlkaliSilicate,Alkaline-earthSilicate,,Fiber,,,,ThermalInsulator,,,,,Ex.2,,54.2,4.58,0,5.98,11.03,0,0,16.29,0.07,0,0,0,0,0,0,0,0,0,0,0,0,2.04,0,0,0,0,0,0,0,0,0,0,0,5.81,0,0,0,0,0,0,0,0,0,0,0,0,0,0,0,0,0,0,0,0,0,0,0,0,0,0,0,0,83.2
8891,GP02-300032,EuropeanPatentCorningInc.(US),2010,A2227444,Glass,AlkaliSilicate,Alumino-Silicate,,,,,,Window,Substrate,,,,Ex.5,,64.98,5.01,9.9,2.24,0.97,0,1.84,10.56,3.05,0,0,0,0,0,0,0,0,0,0,0,0,0,0,0,0,0,0,0,0,0,0,0,0,1.2,0,0.25,0,0,0,0,0,0,0,0,0,0,0,0,0,0,0,0,0,0,0,0,0,0,0,0,0,0,76.1
162,GB02-006473,HandbookofGlassProperties,1986,v.001p.0326,Glass,AlkaliSilicate,Alkaline-earthSilicate,,,,,,,,,,,,,68,0,0,0,0,0,0,0,21.4,0,0,0,0,0,0,0,10.6,0,0,0,0,0,0,0,0,0,0,0,0,0,0,0,0,0,0,0,0,0,0,0,0,0,0,0,0,0,0,0,0,0,0,0,0,0,0,0,0,0,0,0,0,0,56.6
4342,XP06-210991,JapanesePatentKonicaMinolta(J),2001,A026450,Glass-Ceramics,Alumino-Silicate,Alkaline-earthSilicate,,,,,,MagneticMemoryDisk,,,,,Crystal:Magnesium-Aluminosilicate,,48.82,0,12.78,34.98,0,0,0,0,0,0,0,0,0,0,0,0,0,0,0,0,0,0,0,0,0,0,0,0,0,0,3.34,0,0,0,0,0,0.08,0,0,0,0,0,0,0,0,0,0,0,0,0,0,0,0,0,0,0,0,0,0,0,0,0,108.2
9343,GP03-307854,USPatentHoyaCorp.(J),2012,A0107647,Glass,Alkaline-earthSilicate,AlkaliSilicate,,,,,,Substrate,MagneticMemoryDisk,,,,Ex.9,,65,0,6,0,15.5,0,1.5,8,0,0,0,0,0,0,0,0,0,0,0,0,0,0,0,0,0,0,0,0,0,0,0,0,0,4,0,0,0,0,0,0,0,0,0,0,0,0,0,0,0,0,0,0,0,0,0,0,0,0,0,0,0,0,86.4
580,GB02-019780,HandbookofGlassData,1987,v.00Cp.0214,Glass,AlkaliSilicate,Alkaline-earthSilicate,,,,,,,,,,,,,70.5,0,0,0,22,0,0,7.5,0,0,0,0,0,0,0,0,0,0,0,0,0,0,0,0,0,0,0,0,0,0,0,0,0,0,0,0,0,0,0,0,0,0,0,0,0,0,0,0,0,0,0,0,0,0,0,0,0,0,0,0,0,0,77.8
2573,GJ35-144414,GlassPhysics&Chemistry,1992,v.018p.0159,Glass,Germanate,,,,,,,,,,,,,,10.39,0,0,0,0,0,0,10.39,0,0,0,0,0,0,0,0,0,0,0,0,0,0,0,0,0,0,0,0,0,0,0,0,73.69,0,0,0,0,0,0,0,0,5.53,0,0,0,0,0,0,0,0,0,0,0,0,0,0,0,0,0,0,0,0,65.6
5377,GJ02-216768,J.Jpn.Inst.Metals&Materials(J),2001,v.065p.0680,Glass,AlkaliSilicate,Alkaline-earthSilicate,,,,,,,,,,,,,60,0,0,0,20,0,0,20,0,0,0,0,0,0,0,0,0,0,0,0,0,0,0,0,0,0,0,0,0,0,0,0,0,0,0,0,0,0,0,0,0,0,0,0,0,0,0,0,0,0,0,0,0,0,0,0,0,0,0,0,0,0,79.2
1072,GJ05-047299,J.CeramicSoc.Japan,1983,v.091p.0199,Glass,Boro-Silicate,,,,,,,,,,,,,,37.04,37.04,0,0,0,0,0,25.93,0,0,0,0,0,0,0,0,0,0,0,0,0,0,0,0,0,0,0,0,0,0,0,0,0,0,0,0,0,0,0,0,0,0,0,0,0,0,0,0,0,0,0,0,0,0,0,0,0,0,0,0,0,0,76.11
2566,GJ35-144407,GlassPhysics&Chemistry,1992,v.018p.0159,Glass,Germanate,,,,,,,,,,,,,,9.14,0,0,0,0,0,0,9.14,0,0,0,0,0,0,0,0,0,0,0,0,0,0,0,0,0,0,0,0,16.92,0,0,0,64.81,0,0,0,0,0,0,0,0,0,0,0,0,0,0,0,0,0,0,0,0,0,0,0,0,0,0,0,0,0,63.7
8324,GP02-290635,USPatentAsahiGlass(J),2009,A0110963,Glass,AlkaliSilicate,Alumino-Silicate,,,,,,Substrate,MagneticMemoryDisk,,,,Ex.9,,61.9,0,13,3.6,0,0,10.7,6.8,3,0,0,0,0,0,0,0,0,0,0,0,0,0,0,0,0,0,0,0,0,0,1,0,0,0,0,0,0,0,0,0,0,0,0,0,0,0,0,0,0,0,0,0,0,0,0,0,0,0,0,0,0,0,82.5
4742,XP03-212636,JapanesePatentKonicaMinolta(J),2001,A287939,Glass-Ceramics,Alkaline-earthSilicate,Alumino-Silicate,OtherSilicate,GlassCeramics,,,,MagneticMemoryDisk,,,,,crystal:(MgAl)SiO3,,40.03,0,11.08,28.76,0,0,11.64,0,0,0,0,0,0,0,0,0,0,0,0,0,0,0,0,0.51,0,0,0,0,0,0,7.98,0,0,0,0,0,0,0,0,0,0,0,0,0,0,0,0,0,0,0,0,0,0,0,0,0,0,0,0,0,0,0,141.4
7197,XP03-265080,JapanesePatentHoyaCorp.(J),2005,A119963,Glass-Ceramics,Alkaline-earthSilicate,Alumino-Silicate,,,,,,MagneticMemoryDisk,,,,Tg+35C4hr:1000C4hr,Ex.2,,47,0,10.5,30,0,0,0,0,0,0,0,0,0,0,0,0,0,0,0,0,0,0,0,0.5,0,0,0,0,0,0,10,0,0,2,0,0,0,0,0,0,0,0,0,0,0,0,0,0,0,0,0,0,0,0,0,0,0,0,0,0,0,0,150.5
7334,GJ02-267929,J.Non-CrystallineSolids,2005,v.351p.3655,Glass,AlkaliSilicate,Alkaline-earthSilicate,,,,,,,,,,,,,50.33,0,0.88,17.03,4.28,0,0,0,10.46,0,0,0,0,0,0,0,0,0,0,0,0,0,0,0,0,0,0,0,0,0,1.35,0,0,0,0,0,0,0,0,0,0,0,0,0,0,0,0,0,0,0,0,0,0,0,0,0,0,0,15.67,0,0,0,74.16
1551,GB02-071380,HandbookofGlassData,1983,v.00Ap.0332,Glass,AlkaliSilicate,,,,,,,,,,,,,,67,0,0,0,0,0,33,0,0,0,0,0,0,0,0,0,0,0,0,0,0,0,0,0,0,0,0,0,0,0,0,0,0,0,0,0,0,0,0,0,0,0,0,0,0,0,0,0,0,0,0,0,0,0,0,0,0,0,0,0,0,0,81.1
130,GB02-006429,HandbookofGlassProperties,1986,v.001p.0322,Glass,AlkaliSilicate,Alkaline-earthSilicate,,,,,,,,,,,,,73,0,0,0,8,0,0,19,0,0,0,0,0,0,0,0,0,0,0,0,0,0,0,0,0,0,0,0,0,0,0,0,0,0,0,0,0,0,0,0,0,0,0,0,0,0,0,0,0,0,0,0,0,0,0,0,0,0,0,0,0,0,67.1
8669,GP03-297239,EuropeanPatentSaint-Gobain(FR),2010,A2162404,Glass,Alkaline-earthSilicate,,,Fiber,,,,Composite,Filler,,,,Ex.5,,66.37,0,5.42,5.33,18.05,0,0,3.07,1.76,0,0,0,0,0,0,0,0,0,0,0,0,0,0,0,0,0,0,0,0,0,0,0,0,0,0,0,0,0,0,0,0,0,0,0,0,0,0,0,0,0,0,0,0,0,0,0,0,0,0,0,0,0,32.1
3314,GP10-188538,JapanesePatentHoyaCorp.(J),1999,A228167,Glass,Borate,,,,,,,MagneticMemoryDisk,Substrate,,,,,,5,51.6,0,0,0,0,0,0,0,0,0,0,0,0,0,9.3,0,0,0,0,0,0,0,0,0,15.5,0,6.7,0,0,0,0,0,6.1,0,0,0,4.2,0,0,0,1.6,0,0,0,0,0,0,0,0,0,0,0,0,0,0,0,0,0,0,0,0,125
4950,XP03-212844,JapanesePatentKonicaMinolta(J),2001,A287959,Glass-Ceramics,Alkaline-earthSilicate,Alumino-Silicate,OtherSilicate,GlassCeramics,,,,MagneticMemoryDisk,,,,,crystal:(MgAl)SiO3,,41.3,1.62,9.13,34.98,0,0,6.61,0,0,0,0,0,0,0,0,0,0,0,0,0,0,0,0,0,0,0,0,0,0,0,6.36,0,0,0,0,0,0,0,0,0,0,0,0,0,0,0,0,0,0,0,0,0,0,0,0,0,0,0,0,0,0,0,144.1
8940,GP06-301042,JapanesePatentAsahiGlass(J),2011,A040122,Glass,Alumino-Silicate,AlkaliSilicate,,,,,,Substrate,MagneticMemoryDisk,,,,Ex.7,,71.12,0,15.79,0,0,0,4.47,1.72,5.67,0,0,0,0,0,0,0,0,0,0,0,0,0,0,0,0,0,0,0,0,0,0,0,0,0,0,0,0,0,0,0,0,0,0,0,0,0,0,0,0,0,0,0,0,0,0,0,0,0,1.23,0,0,0,77
901,GJ06-037038,J.AmericanCeramicSoc.,1978,v.061p.0027,Glass,Alumino-Silicate,,,,,,,,,,,,8Figures1Table,,60,0,17.5,0,22.5,0,0,0,0,0,0,0,0,0,0,0,0,0,0,0,0,0,0,0,0,0,0,0,0,0,0,0,0,0,0,0,0,0,0,0,0,0,0,0,0,0,0,0,0,0,0,0,0,0,0,0,0,0,0,0,0,0,98
371,GB02-006704,HandbookofGlassProperties,1986,v.001p.0327,Glass,AlkaliSilicate,Alumino-Silicate,,,,,,,,,,,,,77,0,8,0,0,0,15,0,0,0,0,0,0,0,0,0,0,0,0,0,0,0,0,0,0,0,0,0,0,0,0,0,0,0,0,0,0,0,0,0,0,0,0,0,0,0,0,0,0,0,0,0,0,0,0,0,0,0,0,0,0,0,80.1
3215,GJ02-186686,GlassPhysics&Chemistry,1999,v.025p.0257,Glass,AlkaliSilicate,OtherSilicate,,,,,,,,,,,,,51,0,0,0,0,0,12.5,12.5,0,0,0,0,0,0,0,0,0,0,0,0,0,0,0,0,0,0,0,0,0,0,15,0,0,9,0,0,0,0,0,0,0,0,0,0,0,0,0,0,0,0,0,0,0,0,0,0,0,0,0,0,0,0,103.3
3653,GI03-191913,NGF'sAdditionalNewData(J),2001,v.004p.0011,Glass,Alkaline-earthSilicate,AlkaliSilicate,,,,,,,,,,,GlassNameE095Melting:inquartzcrucibleat1300Cfor4h.Annealing:at560Cfor2h.,,59.89,0,0,0.12,21.43,0,0,18.56,0,0,0,0,0,0,0,0,0,0,0,0,0,0,0,0,0,0,0,0,0,0,0,0,0,0,0,0,0,0,0,0,0,0,0,0,0,0,0,0,0,0,0,0,0,0,0,0,0,0,0,0,0,0,80.4
7022,GJ09-260300,GlassPhysics&Chemistry,2004,v.030p.0420,Glass,OtherSilicate,Alumino-Silicate,,,,,,,,,,,,,21.39,0,15.58,0,0,0,0,0,8.56,0,0,0,0,0,0,0,0,0,0,0,0,0,0,0,0,0,0,0,0,0,0,0,0,0,0,0,54.47,0,0,0,0,0,0,0,0,0,0,0,0,0,0,0,0,0,0,0,0,0,0,0,0,0,68
5844,XP06-224793,USPatentKonicaMinolta(J),2002,A6458728,Glass-Ceramics,Alumino-Silicate,AlkaliSilicate,,,,,,Substrate,MagneticMemoryDisk,,,,Primaryheattreatment:570C5.5hSecondaryheattreatment:700C3h,,73.69,1.7,5.5,0,0,0,16.8,0,0,0,0,0,0,0,0,0,0,0,0,0,0,0,0,0,0,0,0,0,0,0,0.52,0,0,0,0,0,1.79,0,0,0,0,0,0,0,0,0,0,0,0,0,0,0,0,0,0,0,0,0,0,0,0,0,84.5
5896,XP03-225197,USPatent,2002,A0028740,Glass-Ceramics,Alkaline-earthSilicate,Alumino-Silicate,,,,,,Substrate,MagneticMemoryDisk,,,,X.Zouetal.(JP)1sttreatment:765C4h2ndtreatment:950C4hCrystal:Mg-Al-titanate,,48.26,0,10.37,33.72,0,0,0,0,0,0,0,0,0,0,0,0,0,0,0,0,0,0,0,0,0,0.46,0,0,0,0,7.19,0,0,0,0,0,0,0,0,0,0,0,0,0,0,0,0,0,0,0,0,0,0,0,0,0,0,0,0,0,0,0,137.6
5671,GP09-223864,JapanesePatentCarlZeiss(DE),2002,A537207,Glass,OtherSilicate,Alkaline-earthSilicate,AlkaliSilicate,,,,,Battery,ReinforcementofCement,,,,,,63.49,0,4.23,1.72,9.94,0,0,3.37,3.7,0,0,0,0,0,0,0,0,0,0,0,0,0,0,0,0,0,0,0,0,0,3.49,0,0,10.06,0,0,0,0,0,0,0,0,0,0,0,0,0,0,0,0,0,0,0,0,0,0,0,0,0,0,0,0,87
7066,XP02-261621,USPatentOharaInc.(J),2004,A6794043,Glass-Ceramics,AlkaliSilicate,Alumino-Silicate,,,,,,ColorFilter,,,,,Ex.2Nucleationtemp:550CCrystallizationtemp.:770C,,72.3,0,3.72,1.43,0,0,19.06,0,1.22,0,0,0,0,0,0,0.35,0,0,0,0,0,0,0,0,0.04,0,0,0,0,0,0,0,0,1.07,0,0,0.81,0,0,0,0,0,0,0,0,0,0,0,0,0,0,0,0,0,0,0,0,0,0,0,0,0,105
10044,GP05-316368,USPatentCorningInc.(US),2014,A8796165,Glass,Boro-Silicate,Alumino-Silicate,,,,,,Substrate,,,,,Ex.8,,63.91,16.48,8.49,6.25,1.25,0,0,0,0,0,0,0,0,0,0,0,3.49,0,0,0,0,0.01,0,0,0,0,0,0,0,0,0,0,0,0,0,0.1,0,0,0,0,0,0,0,0,0,0,0,0,0,0,0,0,0,0,0,0,0,0,0,0,0,0,66.88
2647,GP03-153606,USPatentNipponElectricGlass(J),1994,A5292690,Glass,Alkaline-earthSilicate,Boro-Silicate,,Balloon,,,,Filler,,,,,,,55.3,12.29,2.58,0,12.91,0,0,6.37,2.1,0,0,0,0,0,0,1.62,0,0,0,0,0,0,0,0,0,0,0,0,0,0,3.3,0,0,2.67,0,0,0.46,0,0,0.41,0,0,0,0,0,0,0,0,0,0,0,0,0,0,0,0,0,0,0,0,0,0,80
4436,XP03-211085,JapanesePatentKonicaMinolta(J),2001,A026459,Glass-Ceramics,Alkaline-earthSilicate,Alumino-Silicate,,GlassCeramics,,,,MagneticMemoryDisk,,,,,Crystal:Magnesium-Aluminosilicate,,53.42,0,11.19,34.51,0,0,0,0,0,0,0,0,0,0,0,0,0,0,0,0,0,0,0,0,0,0,0,0,0,0,0,0,0,0.58,0,0,0,0.3,0,0,0,0,0,0,0,0,0,0,0,0,0,0,0,0,0,0,0,0,0,0,0,0,101.7
5739,XP02-224225,USPatentOharaInc.(J),2002,A6383645,Glass-Ceramics,AlkaliSilicate,Alumino-Silicate,,,,,,MagneticMemoryDisk,,,,,,,72.3,0,3.72,1.43,0,0,19.06,0,1.22,0,0,0,0,0,0,0.35,0,0,0,0,0,0,0,0,0.04,0,0,0,0,0,0,0,0,1.07,0,0,0.81,0,0,0,0,0,0,0,0,0,0,0,0,0,0,0,0,0,0,0,0,0,0,0,0,0,105
54,GB04-004814,HandbookofGlassProperties,1986,v.001p.0315,Glass,Lead-Silicate,,,,,,,,,,,,,,35,0,0,0,0,0,0,0,0,0,0,0,0,0,0,0,0,0,65,0,0,0,0,0,0,0,0,0,0,0,0,0,0,0,0,0,0,0,0,0,0,0,0,0,0,0,0,0,0,0,0,0,0,0,0,0,0,0,0,0,0,0,41.21
5295,GJ02-216685,J.Jpn.Inst.Metals&Materials(J),2000,v.064p.0177,Glass,AlkaliSilicate,Alumino-Silicate,,,,,,,,,,,,,60,0,10,0,0,0,30,0,0,0,0,0,0,0,0,0,0,0,0,0,0,0,0,0,0,0,0,0,0,0,0,0,0,0,0,0,0,0,0,0,0,0,0,0,0,0,0,0,0,0,0,0,0,0,0,0,0,0,0,0,0,0,87.4
5069,XP03-213065,JapanesePatentNipponElectricGlass(J),2001,A319774,Glass-Ceramics,Alkaline-earthSilicate,Alumino-Silicate,,,,,,Display,ElectroLuminescence,,,,,,69.46,0.88,3.61,11.42,5.47,0,1.03,1.98,1.63,0,0,0,0,0,0,1.51,0,0,0,0,0,0,0,0,0,0,0,0,0,0,1.15,0,0,1,0,0,0.86,0,0,0,0,0,0,0,0,0,0,0,0,0,0,0,0,0,0,0,0,0,0,0,0,0,85
615,GB02-025626,HandbookofGlassData,1987,v.00Cp.0434,Glass,AlkaliSilicate,Boro-Silicate,,,,,,,,,,,,,76,8,0,0,0,0,0,16,0,0,0,0,0,0,0,0,0,0,0,0,0,0,0,0,0,0,0,0,0,0,0,0,0,0,0,0,0,0,0,0,0,0,0,0,0,0,0,0,0,0,0,0,0,0,0,0,0,0,0,0,0,0,72.13
2233,GJ05-111400,GlassPhysics&Chemistry,1989,v.015p.0103,Glass,Boro-Silicate,,,,,,,,,,,,,,72.5,14.3,0,0,0,0,0,13.2,0,0,0,0,0,0,0,0,0,0,0,0,0,0,0,0,0,0,0,0,0,0,0,0,0,0,0,0,0,0,0,0,0,0,0,0,0,0,0,0,0,0,0,0,0,0,0,0,0,0,0,0,0,0,79.8
6390,GI05-245504,Proc.JapanCong.MaterialsRes.(J),1991,v.034p.0149,Glass,Boro-Silicate,,,Disk,HotPressed,,,,,,,,,,69.82,25.63,0,0,0,0,0,4.55,0,0,0,0,0,0,0,0,0,0,0,0,0,0,0,0,0,0,0,0,0,0,0,0,0,0,0,0,0,0,0,0,0,0,0,0,0,0,0,0,0,0,0,0,0,0,0,0,0,0,0,0,0,0,67
9146,XP06-305038,JapanesePatentOharaInc.(J),2011,A207626,Glass-Ceramics,Alumino-Silicate,Zinc-Silicate,Alkaline-earthSilicate,,,,,Substrate,MagneticMemoryDisk,,,670C+750C,Ex.1Crystal:RAl2O4,,50.85,0,11.33,15.93,0,0,4.3,0,0,0,0,0,0,0,0,12.62,0,0,0,0,0,0,0,0,0,0,0,0,0,0,4.82,0,0,0,0.15,0,0,0,0,0,0,0,0,0,0,0,0,0,0,0,0,0,0,0,0,0,0,0,0,0,0,0,105
9002,GP02-301946,JapanesePatentCorningInc.(US),2011,A505323,Glass,AlkaliSilicate,Alumino-Silicate,,,,,,Window,Container,Display,,,Ex.7,,64.56,1.01,8.95,3.74,1.63,0,0,13.49,4.36,0,0,0,0,0,0,0,0,0,0,0,0,0,0,0,0,0,0,0,0,0,0,0,0,2.01,0,0.25,0,0,0,0,0,0,0,0,0,0,0,0,0,0,0,0,0,0,0,0,0,0,0,0,0,0,74.8
2585,GJ35-145880,GlassPhysics&Chemistry,1990,v.016p.0379,Glass,Germanate,,,,,,,,,,,,,,10.08,0,0,0,0,0,0,10.08,0,0,0,0,0,0,0,0,0,0,0,0,0,0,0,0,0,0,0,0,0,0,0,0,71.44,0,0,0,0,8.4,0,0,0,0,0,0,0,0,0,0,0,0,0,0,0,0,0,0,0,0,0,0,0,0,76.2
690,GB06-025714,HandbookofGlassData,1987,v.00Cp.0450,Glass,Alumino-Silicate,AlkaliSilicate,,,,,,,,,,,,,67,0,18,0,0,0,15,0,0,0,0,0,0,0,0,0,0,0,0,0,0,0,0,0,0,0,0,0,0,0,0,0,0,0,0,0,0,0,0,0,0,0,0,0,0,0,0,0,0,0,0,0,0,0,0,0,0,0,0,0,0,0,84.6
8288,GP05-290284,USPatentAsahiGlass(J),2009,A0017196,Glass,Boro-Silicate,,,NonLead,,,,PlasmaDisplay,Substrate,,,,Ex.1,,27.03,33.04,1.97,0,0,0,0,5.44,5.5,0,0,0,0,0,0,27.02,0,0,0,0,0,0,0,0,0,0,0,0,0,0,0,0,0,0,0,0,0,0,0,0,0,0,0,0,0,0,0,0,0,0,0,0,0,0,0,0,0,0,0,0,0,0,65
9793,GP03-313374,USPatentNittoBoseki(J),2013,A0210602,Glass,Alkaline-earthSilicate,Alumino-Silicate,,Fiber,,,,Fiber,,,,,Ex.10,,59.5,0,12.71,18.44,9.31,0,0,0,0,0,0,0,0,0,0,0,0,0,0,0,0,0.04,0,0,0,0,0,0,0,0,0,0,0,0,0,0,0,0,0,0,0,0,0,0,0,0,0,0,0,0,0,0,0,0,0,0,0,0,0,0,0,0,98
10836,GP06-357096,USPatentAsahiGlass(J),2014,A0287905,Glass,Alumino-Silicate,Alkaline-earthSilicate,,Melting,SheetGlass,NonAlkali,,SubstrateforDisplay,SubstrateforPhotolithographyMask,SolarCell,,,ex.4,,68.2,0,14.3,7,8.5,0,0,0,0,0,0,0,0,0,0,0,2,0,0,0,0,0,0,0,0,0,0,0,0,0,0,0,0,0,0,0,0,0,0,0,0,0,0,0,0,0,0,0,0,0,0,0,0,0,0,0,0,0,0,0,0,0,79.9
350,GB05-006683,HandbookofGlassProperties,1986,v.001p.0328,Glass,Boro-Silicate,AlkaliSilicate,,,,,,,,,,,,,58.82,29.41,0,0,0,0,0,11.76,0,0,0,0,0,0,0,0,0,0,0,0,0,0,0,0,0,0,0,0,0,0,0,0,0,0,0,0,0,0,0,0,0,0,0,0,0,0,0,0,0,0,0,0,0,0,0,0,0,0,0,0,0,0,62.54
