Repository: hori1537/rexrexxion-about-SP

File: input_csv/inputcsv_SiO2_0.01-100.00_youngsmodulus.csv (part 24 of 53)
No.,GlassNo.,DataSource,Year,DataSourceNumber,State,GlassSystem1,GlassSystem2,GlassSystem3,Appearance1,Appearance2,Appearance3,Appearance4,Usage1,Usage2,Usage3,Usage4,ThermalTreatment,Note,GlassNo.(Structure),SiO2,B2O3,Al2O3,MgO,CaO,BaO,Li2O,Na2O,K2O,Ag2O,MnO,FeO,CoO,NiO,CuO,ZnO,SrO,CdO,PbO,SnO,Cr2O3,Fe2O3,As2O3,Y2O3,Sb2O3,La2O3,Nd2O3,Gd2O3,Bi2O3,Co3O4,TiO2,MnO2,GeO2,ZrO2,CeO2,SnO2,P2O5,Ta2O5,Nb2O3,SO3,MoO3,WO3,H2O,LiF,NaF,KF,MgF2,CaF2,SrF2,BaF2,ZnF2,PbF2,YF3,AlF3,LaF3,GdF3,YbF3,ErF3,F,Cl,Br,Ag,Young'sModulusatRT(GPa)
6094,GP02-226425,JapanesePatentNipponSheetGlass(J),2003,A012342,Glass,AlkaliSilicate,Alkaline-earthSilicate,,SheetGlass,,,,IRAbsorbingMaterial,UVAbsorbingMaterial,VehicleWindow,,,Ex.1,,70.37,0,1.02,6.06,8.45,0,0.1,13.3,0.51,0,0,0,0,0,0,0,0,0,0,0,0,0.19,0,0,0,0,0,0,0,0,0,0,0,0,0,0,0,0,0,0,0,0,0,0,0,0,0,0,0,0,0,0,0,0,0,0,0,0,0,0,0,0,75.4
4465,XP02-211221,JapanesePatentOharaInc.(J),2001,A035417,Glass-Ceramics,AlkaliSilicate,Alumino-Silicate,,GlassCeramics,,,,CathodeRayTube,,,,,,,72.62,0,3.42,1.44,0,0,18.49,0,0.93,0,0,0,0,0,0,0,0,0,0,0,0,0,0,0,0.04,0,0,0,0,0,0,0,0,2.12,0,0,0.94,0,0,0,0,0,0,0,0,0,0,0,0,0,0,0,0,0,0,0,0,0,0,0,0,0,97
9864,GP05-313570,EuropeanPatentCorningInc.(US),2013,A2646379,Glass,Boro-Silicate,Alkaline-earthSilicate,Alumino-Silicate,,,,,Substrate,,,,,Crackresiatantglass.Ex.10,,63.9,16.48,8.49,4.25,1.25,0,0,0,0,0,0,0,0,0,0,0,5.49,0,0,0,0,0.01,0,0,0,0,0,0,0,0,0,0,0,0,0,0.1,0,0,0,0,0,0,0,0,0,0,0,0,0,0,0,0,0,0,0,0,0,0,0,0,0,0,65.5
3222,GJ02-186958,GlassScienceandTechnology,1999,v.072p.0315,Glass,AlkaliSilicate,Alkaline-earthSilicate,,,,,,,,,,,,,74,0,0,0,7,0,0,19,0,0,0,0,0,0,0,0,0,0,0,0,0,0,0,0,0,0,0,0,0,0,0,0,0,0,0,0,0,0,0,0,0,0,0,0,0,0,0,0,0,0,0,0,0,0,0,0,0,0,0,0,0,0,67.5
7889,GP20-282035,USPatent,2007,A0243991,Glass,Phosphate,,,AlkaliResistant,,,,,,,,,R.K.Browetal.Ex.SIP17,,4.3,0,1.9,2,29.7,0,0,1,0,0,0,0,0,0,0,0,0,0,0,0,0,9.4,0,1.9,0,0,0,0,0,0,0,0,0,0,0,0,43.1,0,0,0,0,0,0,0,0,0,0,6.7,0,0,0,0,0,0,0,0,0,0,0,0,0,0,69.7
7299,GP03-266365,EuropeanPatentSaint-Gobain(FR),2005,A1492736,Glass,Alkaline-earthSilicate,AlkaliSilicate,,,,,,SolderGlassSealingGlass,,,,,Ex.3,,71.7,0,0.3,6.1,9.3,0,0,12.6,0,0,0,0,0,0,0,0,0,0,0,0,0,0,0,0,0,0,0,0,0,0,0,0,0,0,0,0,0,0,0,0,0,0,0,0,0,0,0,0,0,0,0,0,0,0,0,0,0,0,0,0,0,0,73
10327,GP03-351925,EuropeanPatentAsahiGlass(J),2013,A2650262,Glass,Alkaline-earthSilicate,Alumino-Silicate,,Melting,SheetGlass,NonAlkali,,Substrate,Display,SubstrateforPhotolithographyMask,,,ex.24,,68.22,0.89,8.58,13.54,6.08,0,0,0,0,0,0,0,0,0,0,0,2.69,0,0,0,0,0,0,0,0,0,0,0,0,0,0,0,0,0,0,0,0,0,0,0,0,0,0,0,0,0,0,0,0,0,0,0,0,0,0,0,0,0,0,0,0,0,89.2
4202,XP06-210851,JapanesePatentKonicaMinolta(J),2001,A019486,Glass-Ceramics,Alumino-Silicate,AlkaliSilicate,,,,,,MagneticMemoryDisk,,,,,,,74.82,0,5.39,0,0,0,13.94,0,0,0,0,0,0,0,0,0.22,0,0,0,0,0,0,0,0,0,0,0,0,0,0,3.93,0,0,0,0,0,1.7,0,0,0,0,0,0,0,0,0,0,0,0,0,0,0,0,0,0,0,0,0,0,0,0,0,90.4
6691,XP03-253702,USPatentKonicaMinolta(J),2003,A6645889,Glass-Ceramics,Alkaline-earthSilicate,Alumino-Silicate,,,,,,Substrate,MagneticMemoryDisk,,,,Heattreatment:660C5h+700C5hCrystalothers:ClinoenstatiteMg-Al-silicateEx.9,,39.04,0,13.81,36.37,0,0,4.32,0,0,0,0,0,0,0,0,0,0,0,0,0,0,0,0,0,0,0,0,0,0,0,6.46,0,0,0,0,0,0,0,0,0,0,0,0,0,0,0,0,0,0,0,0,0,0,0,0,0,0,0,0,0,0,0,138
9158,GP05-305246,JapanesePatentCorningInc.(US),2011,A225447,Glass,Boro-Silicate,Alkaline-earthSilicate,Alumino-Silicate,NonAlkali,,,,Display,LiquidCrystalDisplay,Substrate,,,Ex.9,,68.44,9.99,10.6,1.21,9.19,0,0,0,0,0,0,0,0,0,0,0,0.5,0,0,0,0,0,0,0,0,0,0,0,0,0,0,0,0,0,0,0.07,0,0,0,0,0,0,0,0,0,0,0,0,0,0,0,0,0,0,0,0,0,0,0,0,0,0,72.45
4449,XP02-211129,JapanesePatentOharaInc.(J),2001,A019489,Glass-Ceramics,AlkaliSilicate,Alumino-Silicate,,,,,,Substrate,MagneticMemoryDisk,,,,,,77,0,2.8,0.71,0,0,17.21,0,0.61,0,0,0,0,0,0,0.14,0,0,0,0,0,0,0.03,0,0.04,0,0,0,0,0,0.5,0,0,0.32,0,0.04,0.6,0,0,0,0,0,0,0,0,0,0,0,0,0,0,0,0,0,0,0,0,0,0,0,0,0,100
4455,XP02-211135,JapanesePatentOharaInc.(J),2001,A019490,Glass-Ceramics,AlkaliSilicate,Alumino-Silicate,,,,,,Substrate,MagneticMemoryDisk,,,,,,72.01,0,4.46,2.46,0,0,17.57,0,1.24,0,0,0,0,0,0,0,0,0,0,0,0,0,0,0,0.1,0,0,0,0,0,0,0,0,1.42,0,0,0.74,0,0,0,0,0,0,0,0,0,0,0,0,0,0,0,0,0,0,0,0,0,0,0,0,0,100
365,GB05-006698,HandbookofGlassProperties,1986,v.001p.0328,Glass,Boro-Silicate,AlkaliSilicate,,,,,,,,,,,,,42.55,42.55,0,0,0,0,0,14.89,0,0,0,0,0,0,0,0,0,0,0,0,0,0,0,0,0,0,0,0,0,0,0,0,0,0,0,0,0,0,0,0,0,0,0,0,0,0,0,0,0,0,0,0,0,0,0,0,0,0,0,0,0,0,58.95
5016,XP03-212910,JapanesePatentKonicaMinolta(J),2001,A287966,Glass-Ceramics,Alkaline-earthSilicate,Alumino-Silicate,OtherSilicate,GlassCeramics,,,,MagneticMemoryDisk,,,,,crystal:(MgAl)SiO3,,45.79,0,8.36,34.12,0,0,8.29,0,0,0,0,0,0,0,0,0,0,0,0,0,0,0,0,0,0,0,0,0,0,0,3.44,0,0,0,0,0,0,0,0,0,0,0,0,0,0,0,0,0,0,0,0,0,0,0,0,0,0,0,0,0,0,0,141.5
8736,GP02-298523,JapanesePatentOharaInc.(J),2010,A198679,Glass,AlkaliSilicate,OtherOxide,,,,,,Substrate,MagneticMemoryDisk,,,,Ex.10,,65.86,0.89,3.66,4.63,0,0,8.33,5.02,0,0,0,0,0,0,0,0,0,0,0,0,0,0,0,0,0,0,0,0,0,0,8.57,0,0,2.02,0.14,0,0.88,0,0,0,0,0,0,0,0,0,0,0,0,0,0,0,0,0,0,0,0,0,0,0,0,0,87.9
4517,GP03-211698,JapanesePatentNipponSheetGlass(J),2001,A114531,Glass,Alkaline-earthSilicate,Alumino-Silicate,,,,,,Substrate,MagneticMemoryDisk,,,,,,38.24,0,17.92,28.53,0.8,0,5.11,1.1,0,0,0,0,0,0,0,0,0.4,0,0,0,0,0,0,0,0,0,0,0,0,0,4.8,0,0,3.1,0,0,0,0,0,0,0,0,0,0,0,0,0,0,0,0,0,0,0,0,0,0,0,0,0,0,0,0,115
4428,XP06-211077,JapanesePatentKonicaMinolta(J),2001,A026458,Glass-Ceramics,Alumino-Silicate,Alkaline-earthSilicate,,GlassCeramics,,,,MagneticMemoryDisk,,,,,Crystal:Magnesium-Aluminosilicate,,49.85,0,15.85,32.23,0,0,0,0,0.66,0,0,0,0,0,0,0.38,0,0,0,0,0,0,0,0,0.04,0.38,0,0,0,0,0,0,0,0.61,0,0,0,0,0,0,0,0,0,0,0,0,0,0,0,0,0,0,0,0,0,0,0,0,0,0,0,0,103.2
3601,GI03-191735R,NGF'sAdditionalNewData(J),2001,v.004p.0003,Glass,Alkaline-earthSilicate,Alumino-Silicate,,,,,,Fiber,,,,Annealing:at800Cfor1h.,GlassNameC099Melting:inPT-Rhcrucibleat1600Cfor7h.,,58.71,0,6.98,2.5,24.6,0,0,4.93,0,0,0,0,0,0,0,0,0.006005,0,0,0,0,0,0.13,0,0,0,0,0,0,0,2.15,0,0,0,0,0,0,0,0,0,0,0,0,0,0,0,0,0,0,0,0,0,0,0,0,0,0,0,0,0,0,0,84.9
6249,XP03-227896,USPatentKonicaMinolta(J),2003,A6583078,Glass-Ceramics,Alkaline-earthSilicate,Alumino-Silicate,,GlassCeramics,,,,Substrate,MagneticMemoryDisk,,,,Ex.2Heattreatment:660C4.5h+740C4hCrystalothers:Magnesiumaluminasilicate,,52.79,0,9.82,25.43,0,0,5.03,0,0,0,0,0,0,0,0,0,0,0,0,0,0,0,0,0,0,0,0,0,0,0,5.33,0,0,0.97,0,0,0.63,0,0,0,0,0,0,0,0,0,0,0,0,0,0,0,0,0,0,0,0,0,0,0,0,0,98.35
9303,GP06-307628,USPatentSchottGlassTech.(US),2012,A0033639,Glass,Alumino-Silicate,Boro-Silicate,OtherSilicate,,,,,Laser,,,,,Ex.1,,46.42,12.35,18.92,0,0,0,0,0,0,0,0,0,0,0,0,0,0,0,0,0,0,0,0,0,0,22.31,0,0,0,0,0,0,0,0,0,0,0,0,0,0,0,0,0,0,0,0,0,0,0,0,0,0,0,0,0,0,0,0,0,0,0,0,104.2
1299,GJ01-060083,PhysicsandChemistryofGlasses,1979,v.020p.0135,Glass,Silica,,,,,,,,,,,,,,100,0,0,0,0,0,0,0,0,0,0,0,0,0,0,0,0,0,0,0,0,0,0,0,0,0,0,0,0,0,0,0,0,0,0,0,0,0,0,0,0,0,0,0,0,0,0,0,0,0,0,0,0,0,0,0,0,0,0,0,0,0,72.28
7863,XP03-281609,USPatentHoyaCorp.(J),2007,A7264894,Glass-Ceramics,Alkaline-earthSilicate,Alumino-Silicate,,,,,,Substrate,MagneticMemoryDisk,,,795C4hr+1000C4hr,Ex.1-10,,48.23,0,10.58,29.83,0,0,0,0,0,0,0,0,0,0,0,0,0,0,0,0,0,0,0,0.55,0,0,0,0,0,0,10.81,0,0,0,0,0,0,0,0,0,0,0,0,0,0,0,0,0,0,0,0,0,0,0,0,0,0,0,0,0,0,0,132.9
2267,XJ03-112827,J.CeramicSoc.Japan,1990,v.098p.0204,Glass-Ceramics,Alkaline-earthSilicate,,,GlassCeramics,,,,ArtificialBone,,,,,,,30.47,0,0,15.09,44.63,0,0,0,0,0,0,0,0,0,0,0,0,0,0,0,0,0,0,0,0,0,0,0,0,0,0,0,0,0,0,0,9.81,0,0,0,0,0,0,0,0,0,0,0,0,0,0,0,0,0,0,0,0,0,0,0,0,0,98.5
6421,GJ05-252133,PhysicsandChemistryofGlasses,2003,v.044p.0383,Glass,Boro-Silicate,,,MixedAlkali,,,,RadioActiveWasteSolidi,,,,,,,60.59,18.56,0,0,0,0,10.3,10.55,0,0,0,0,0,0,0,0,0,0,0,0,0,0,0,0,0,0,0,0,0,0,0,0,0,0,0,0,0,0,0,0,0,0,0,0,0,0,0,0,0,0,0,0,0,0,0,0,0,0,0,0,0,0,91.5
5402,GI04-218517,Proc.ICG,1998,v.A07p.:011,Glass,Lead-Silicate,AlkaliSilicate,,,,,,WasteDisposal,,,,,,,30.25,0,0,0,0,0,0,0,7.37,0,0,0,0,0,0,0,0,0,61.39,0,0,0,0,0,0,0.99,0,0,0,0,0,0,0,0,0,0,0,0,0,0,0,0,0,0,0,0,0,0,0,0,0,0,0,0,0,0,0,0,0,0,0,0,112.8
1348,GJ02-061704,GlassTechnology,1964,v.005p.0216,Glass,AlkaliSilicate,Lead-Silicate,,,,,,,,,,,,,69.6,0,0,0,0,0,0,7.3,5.6,0,0,0,0,0,0,0,0,0,17.5,0,0,0,0,0,0,0,0,0,0,0,0,0,0,0,0,0,0,0,0,0,0,0,0,0,0,0,0,0,0,0,0,0,0,0,0,0,0,0,0,0,0,0,56.71
6400,GJ02-251251,GlassPhysics&Chemistry,2003,v.029p.0002,Glass,AlkaliSilicate,,,,,,,,,,,,,,48.01,0,0,0,0,0,51.99,0,0,0,0,0,0,0,0,0,0,0,0,0,0,0,0,0,0,0,0,0,0,0,0,0,0,0,0,0,0,0,0,0,0,0,0,0,0,0,0,0,0,0,0,0,0,0,0,0,0,0,0,0,0,0,81.2
7877,GP02-281752,USPatentNipponSheetGlass(J),2007,A7309671,Glass,AlkaliSilicate,Alkaline-earthSilicate,Alumino-Silicate,,,,,Substrate,MagneticMemoryDisk,,,,Ex.2,,65.25,0,6.52,3.04,8.74,0,0,9.99,3.97,0,0,0,0,0,0,0,2.49,0,0,0,0,0,0,0,0,0,0,0,0,0,0,0,0,0,0,0,0,0,0,0,0,0,0,0,0,0,0,0,0,0,0,0,0,0,0,0,0,0,0,0,0,0,77
3596,GI06-191729R,NGF'sAdditionalNewData(J),2001,v.004p.0003,Glass,Alumino-Silicate,Boro-Silicate,AlkaliSilicate,,,,,ElectronicsElectrical,Substrate,,,Annealing:at650Cfor1hr.,GlassName:C089Melting:inPt-Rhcrucibleat1520Cfor5.5hr.,,54.62,9.65,7.79,15.44,0,0,0,5.04,5.06,0,0,0,0,0,0,0,0,0,0,0,0,0,0.07,0,0,0,0,0,0,0,0,0,0,2.3,0,0,0,0,0,0,0,0,0,0,0,0,0,0,0,0,0,0,0,0,0,0,0,0,0,0,0,0,73.4
7326,GJ01-267299,J.Non-CrystallineSolids,2005,v.351p.3279,Glass,Silica,,,,,,,,,,,,HERASILI,,99.96,0,0,0,0,0,0,0,0,0,0,0,0,0,0,0,0,0,0,0,0,0,0,0,0,0,0,0,0,0,0,0,0,0,0,0,0,0,0,0,0,0,0,0,0,0,0,0,0,0,0,0,0,0,0,0,0,0,0,0,0,0,71.5
6899,GP06-256889,EuropeanPatentSchottAG(DE),2004,A1373155,Glass,Alumino-Silicate,Alkaline-earthSilicate,,,,,,Display,Substrate,,,,Ex.A1,,64.08,3.56,10.58,15.38,5.64,0,0,0,0,0,0,0,0,0,0,0,0.6,0,0,0,0,0,0,0,0,0,0,0,0,0,0,0,0,0,0,0.16,0,0,0,0,0,0,0,0,0,0,0,0,0,0,0,0,0,0,0,0,0,0,0,0,0,0,88
6426,GJ05-252138,PhysicsandChemistryofGlasses,2003,v.044p.0383,Glass,Boro-Silicate,,,MixedAlkali,,,,RadioActiveWasteSolidi,,,,,,,54.73,16.77,0,0,0,0,9.3,9.53,0,0,0,0,0,0,0,0,0,0,0,0,0,0,0,0,0,9.67,0,0,0,0,0,0,0,0,0,0,0,0,0,0,0,0,0,0,0,0,0,0,0,0,0,0,0,0,0,0,0,0,0,0,0,0,96
900,GJ03-037037,J.AmericanCeramicSoc.,1978,v.061p.0027,Glass,Alkaline-earthSilicate,Alumino-Silicate,,,,,,,,,,,8Figures1Table,,60,0,20,0,20,0,0,0,0,0,0,0,0,0,0,0,0,0,0,0,0,0,0,0,0,0,0,0,0,0,0,0,0,0,0,0,0,0,0,0,0,0,0,0,0,0,0,0,0,0,0,0,0,0,0,0,0,0,0,0,0,0,91.25
8479,GP03-293931,USPatent,2009,A0226671,Glass,Alkaline-earthSilicate,Alumino-Silicate,Boro-Silicate,NonAlkali,,,,Substrate,LiquidCrystalDisplay,,,,T.Yanaseetal.Ex.5,,67.07,8.96,9.96,0.49,9.59,0,0,0,0,0,0,0,0,0,0,0,3.84,0,0,0,0,0,0,0,0,0,0,0,0,0,0,0,0,0,0,0.09,0,0,0,0,0,0,0,0,0,0,0,0,0,0,0,0,0,0,0,0,0,0,0,0,0,0,71
1507,GB02-071311,HandbookofGlassData,1983,v.00Ap.0313,Glass,AlkaliSilicate,,,,,,,,,,,,StirredMelting,,75.6,0,0,0,0,0,0,24.4,0,0,0,0,0,0,0,0,0,0,0,0,0,0,0,0,0,0,0,0,0,0,0,0,0,0,0,0,0,0,0,0,0,0,0,0,0,0,0,0,0,0,0,0,0,0,0,0,0,0,0,0,0,0,56.74
5679,GP03-223915,USPatentNipponSheetGlass(J),2002,A6340647,Glass,Alkaline-earthSilicate,AlkaliSilicate,Alumino-Silicate,,,,,Substrate,MagneticMemoryDisk,,,,,,41.97,0,9.54,12.55,18.07,0,16.87,0,0,0,0,0,0,0,0,0,0,0,0,0,0,0,0,0,0,0,0,0,0,0,0,0,0,0,0,1,0,0,0,0,0,0,0,0,0,0,0,0,0,0,0,0,0,0,0,0,0,0,0,0,0,0,108
10877,GP02-357360,USPatentCorningInc.(US),2014,A0356576,Glass,AlkaliSilicate,Alumino-Silicate,,Melting,SheetGlass,Disk,,MagneticMemoryDisk,ChemicalStrengthen,,,,ex.62,,66.28,0,9.43,2.99,0.14,0,6.51,11.65,1.25,0,0,0,0,0,0,0,0,0,0,0,0,0,0,0,0,0,0,0,0,0,0.33,0,0,1.41,0,0,0,0,0,0,0,0,0,0,0,0,0,0,0,0,0,0,0,0,0,0,0,0,0,0,0,0,80.15
10276,GP03-351364,JapanesePatentHoyaCorp.(J),2011,AW019010,Glass,Alkaline-earthSilicate,AlkaliSilicate,,Melting,Disk,,,MagneticMemoryDisk,,,,,ex.17,,65.3,0.8,0.4,6.5,12.6,0,0,3.3,6.2,0,0,0,0,0,0,0,0,0,0,0,0,0,0,0,0,0,0,0,0,0,0,0,0,4.9,0,0,0,0,0,0,0,0,0,0,0,0,0,0,0,0,0,0,0,0,0,0,0,0,0,0,0,0,83
1496,GP03-069561,JapanesePatentFujifilmCorp.(J),1981,A026743,Glass,Alkaline-earthSilicate,OtherSilicate,Alumino-Silicate,,,,,Medical,ArtificialBone,,,,,,17.98,5.21,17.71,0,41.9,0,0,0,0,0,0,0,0,0,0,0,0,0,0,0,0,0,0,0,0,0,0,0,0,0,1.97,0,0,1.28,0,0,13.94,0,0,0,0,0,0,0,0,0,0,0,0,0,0,0,0,0,0,0,0,0,0,0,0,0,82.91
6673,XP06-253684,USPatentKonicaMinolta(J),2003,A6645888,Glass-Ceramics,Alumino-Silicate,Alkaline-earthSilicate,,,,,,Substrate,MagneticMemoryDisk,,,,Heattreatment:660C5h+700C5hCrystalothers:ClinoenstatiteMg-Al-silicateEx.1,,49.31,0,17.56,15.32,0,0,12.4,0,0,0,0,0,0,0,0,0,0,0,0,0,0,0,0,0,0,0,0,0,0,0,5.41,0,0,0,0,0,0,0,0,0,0,0,0,0,0,0,0,0,0,0,0,0,0,0,0,0,0,0,0,0,0,0,111.1
491,GI06-016185,Proc.ICG,1980,v.012p.0661,Glass,Alumino-Silicate,,,Melting,,,,,,,,,In2NNaOHsolutionat95C,,55,0,22.7,0,0,0,0,0,0,0,0,0,0,0,0,0,0,0,0,0,0,0,0,22.3,0,0,0,0,0,0,0,0,0,0,0,0,0,0,0,0,0,0,0,0,0,0,0,0,0,0,0,0,0,0,0,0,0,0,0,0,0,0,114.5
969,GJ02-039822,J.CeramicSoc.Japan,1983,v.091p.0116,Glass,AlkaliSilicate,,,,,,,,,,,,,,77.5,0,0,0,0,0,0,22.5,0,0,0,0,0,0,0,0,0,0,0,0,0,0,0,0,0,0,0,0,0,0,0,0,0,0,0,0,0,0,0,0,0,0,0,0,0,0,0,0,0,0,0,0,0,0,0,0,0,0,0,0,0,0,58.49
10868,GP05-357328,USPatentCorningInc.(US),2014,A0342897,Glass,Boro-Silicate,Alkaline-earthSilicate,Alumino-Silicate,Melting,SheetGlass,NonAlkali,,Display,SubstrateforDisplay,,,,ex.17,,63.91,16.48,8.49,4.25,3.24,0,0,0,0,0,0,0,0,0,0,0,3.49,0,0,0,0,0.01,0,0,0,0,0,0,0,0,0,0,0,0,0,0.1,0,0,0,0,0,0,0,0,0,0,0,0,0,0,0,0,0,0,0,0,0,0,0,0,0,0,66.19
4919,XP06-212813,JapanesePatentKonicaMinolta(J),2001,A287956,Glass-Ceramics,Alumino-Silicate,Alkaline-earthSilicate,OtherSilicate,GlassCeramics,,,,MagneticMemoryDisk,,,,,crystal:(MgAl)SiO3,,36.23,0,14.43,30.65,0,0,9.85,0,0,0,0,0,0,0,0,0,0,0,0,0,0,0,0,0,0,0,0,0,0,0,8.84,0,0,0,0,0,0,0,0,0,0,0,0,0,0,0,0,0,0,0,0,0,0,0,0,0,0,0,0,0,0,0,131.9
801,GJ02-026062,GlassScienceandTechnology,1984,v.057p.0255,Glass,AlkaliSilicate,Alkaline-earthSilicate,,PhaseSeparated,,,,,,,,,650C24h,,80,0,0,0,10,0,0,10,0,0,0,0,0,0,0,0,0,0,0,0,0,0,0,0,0,0,0,0,0,0,0,0,0,0,0,0,0,0,0,0,0,0,0,0,0,0,0,0,0,0,0,0,0,0,0,0,0,0,0,0,0,0,79.2
1100,GJ05-047327,J.CeramicSoc.Japan,1983,v.091p.0199,Glass,Boro-Silicate,,,,,,,,,,,,,,32.26,32.26,0,0,0,0,0,0,35.48,0,0,0,0,0,0,0,0,0,0,0,0,0,0,0,0,0,0,0,0,0,0,0,0,0,0,0,0,0,0,0,0,0,0,0,0,0,0,0,0,0,0,0,0,0,0,0,0,0,0,0,0,0,49.08
1632,XJ02-076321,J.AmericanCeramicSoc.,1975,v.058p.0385,Glass-Ceramics,AlkaliSilicate,,,Rod,GlassCeramics,,,,,,,,645C-1hand830C-4h,,67.09,2.58,2.81,0,0,0,23.67,0,2.86,0,0,0,0,0,0,0,0,0,0,0,0,0,0,0,0,0,0,0,0,0,0,0,0,0,0,0,0.99,0,0,0,0,0,0,0,0,0,0,0,0,0,0,0,0,0,0,0,0,0,0,0,0,0,89.7
9710,GP03-312524,JapanesePatentNipponElectricGlass(J),2013,A173670,Glass,Alkaline-earthSilicate,Alumino-Silicate,,NonAlkali,,,,LiquidCrystalDisplay,Substrate,,,,Ex.4,,66.91,9.46,10.48,0,8.63,0,0,0,0,0,0,0,0,0,0,0,4.28,0,0,0,0,0,0,0.15,0,0,0,0,0,0,0,0,0,0,0,0.09,0,0,0,0,0,0,0,0,0,0,0,0,0,0,0,0,0,0,0,0,0,0,0,0,0,0,70
2783,GP03-163300,JapanesePatentCorningInc.(US),1995,A232931,Glass,Alkaline-earthSilicate,Fluoro-Silicate,,,,,,ArtificialTooth,,,,,,,44.35,0,0,0,26.33,0,0,6.85,3.42,0,0,0,0,0,0,0,0,0,0,0,0,0,0,0,0,0,0,0,0,0,0,0,0,0,0,0,3.27,0,0,0,0,0,0,0,0,0,0,0,0,0,0,0,0,0,0,0,0,0,15.78,0,0,0,116
6280,GP02-228233,USPatent,2003,A0092559,Glass,AlkaliSilicate,,,,,,,ColorFilter,Substrate,,,,S.Pucilowskietal.Ex.12,,51.61,0.44,0,7.12,0,0,7.58,18.91,4.89,0,0,0,0,0,0,0,0,0,0,0,0,0,0.11,0,0,2.67,0,0,0,0,3.56,0,0,2.67,0,0,0,0.44,0,0,0,0,0,0,0,0,0,0,0,0,0,0,0,0,0,0,0,0,0,0,0,0,84.4
1185,GC01-052118,AsahiGlass(J),1989,AQ-UVR,Glass,Silica,,,FilmSheet,CVD,,,SolarCell,Space,,,,100-500umThick.Ta2O5TiO2SiO2CoatSolarcellCover,,100,0,0,0,0,0,0,0,0,0,0,0,0,0,0,0,0,0,0,0,0,0,0,0,0,0,0,0,0,0,0,0,0,0,0,0,0,0,0,0,0,0,0,0,0,0,0,0,0,0,0,0,0,0,0,0,0,0,0,0,0,0,71.93
7259,GP02-265756,USPatentKonicaMinolta(J),2005,A6908870,Glass,AlkaliSilicate,Alkaline-earthSilicate,,,,,,Substrate,MagneticMemoryDisk,,,,Ex.2,,55.3,4.21,5.94,5.62,0.24,0,9.59,3.65,5.16,0,0,0,0,0,0,2.95,0,0,0,0,0,0,0,0,0.05,0.88,0,0,0,0,3,0,0,3.41,0,0,0,0,0,0,0,0,0,0,0,0,0,0,0,0,0,0,0,0,0,0,0,0,0,0,0,0,87
9624,XP06-311299,USPatentOharaInc.(J),2013,A0011695,Glass-Ceramics,Alumino-Silicate,Zinc-Silicate,Alkaline-earthSilicate,,,,,Substrate,MagneticMemoryDisk,,,670C+750C,Ex.6,,55.65,0.95,11.67,13.12,0,0,0,2.13,0,0,0,0,0,0,0,11.37,0,0,0,0,0,0,0,0,0,0,0,0,0,0,4.96,0,0,0,0.15,0,0,0,0,0,0,0,0,0,0,0,0,0,0,0,0,0,0,0,0,0,0,0,0,0,0,0,103
4190,XP06-210839,JapanesePatentKonicaMinolta(J),2001,A019485,Glass-Ceramics,Alumino-Silicate,AlkaliSilicate,,,,,,MagneticMemoryDisk,,,,,,,72.61,0,3.73,0,3.02,0,16.64,0,0.93,0,0,0,0,0,0,0,0,0,0,0,0,0,0,0,0.1,0,0,0,0,0,1.61,0,0,0,0,0,1.36,0,0,0,0,0,0,0,0,0,0,0,0,0,0,0,0,0,0,0,0,0,0,0,0,0,95.4
3072,GJ02-178205,J.AmericanCeramicSoc.,1998,v.081p.2485,Glass,AlkaliSilicate,Alkaline-earthSilicate,,,,,,,,,,,J.Sehgal,,75,0,0,0,15,0,0,10,0,0,0,0,0,0,0,0,0,0,0,0,0,0,0,0,0,0,0,0,0,0,0,0,0,0,0,0,0,0,0,0,0,0,0,0,0,0,0,0,0,0,0,0,0,0,0,0,0,0,0,0,0,0,75
6079,GP03-226304,EuropeanPatentSaint-Gobain(FR),2002,A1261555,Glass,Alkaline-earthSilicate,AlkaliSilicate,,,,,,Substrate,,,,,GlassSpacer,,71.84,0,0.3,6.11,9.12,0,0,12.63,0,0,0,0,0,0,0,0,0,0,0,0,0,0,0,0,0,0,0,0,0,0,0,0,0,0,0,0,0,0,0,0,0,0,0,0,0,0,0,0,0,0,0,0,0,0,0,0,0,0,0,0,0,0,73
6909,GI02-257645,Proc.ICG,2004,v.007p.0019,Glass,AlkaliSilicate,Alkaline-earthSilicate,,,,,,,,,,,,,74,0,0,0,10.3,0,0,15.7,0,0,0,0,0,0,0,0,0,0,0,0,0,0,0,0,0,0,0,0,0,0,0,0,0,0,0,0,0,0,0,0,0,0,0,0,0,0,0,0,0,0,0,0,0,0,0,0,0,0,0,0,0,0,69.9
5471,XP06-222395,JapanesePatent,2002,A083413,Glass-Ceramics,Alumino-Silicate,,,,,,,MagneticMemoryDisk,,,,,KKMaruwa,,62,0,27,8.25,2.75,0,0,0,0,0,0,0,0,0,0,0,0,0,0,0,0,0,0,0,0,0,0,0,0,0,0,0,0,0,0,0,0,0,0,0,0,0,0,0,0,0,0,0,0,0,0,0,0,0,0,0,0,0,0,0,0,0,122
5881,XP02-224985,USPatentOharaInc.(J),2002,A6495480,Glass-Ceramics,AlkaliSilicate,,,GlassCeramics,,,,Substrate,MagneticMemoryDisk,,,,Nucleationtemp.:540CCrystallizationtemp.:770C,,72.43,0,1.95,1.13,0,0,20,0,2.3,0,0,0,0,0,0,0.35,0,0,0,0,0,0,0,0,0.04,0,0,0,0,0,0,0,0,0.88,0,0,0.92,0,0,0,0,0,0,0,0,0,0,0,0,0,0,0,0,0,0,0,0,0,0,0,0,0,100
144,GB02-006443,HandbookofGlassProperties,1986,v.001p.0322,Glass,AlkaliSilicate,Alkaline-earthSilicate,,,,,,,,,,,,,82,0,0,0,8,0,0,10,0,0,0,0,0,0,0,0,0,0,0,0,0,0,0,0,0,0,0,0,0,0,0,0,0,0,0,0,0,0,0,0,0,0,0,0,0,0,0,0,0,0,0,0,0,0,0,0,0,0,0,0,0,0,70.5
2251,XJ03-112440,J.CeramicSoc.Japan,1989,v.097p.0239,Glass-Ceramics,Alkaline-earthSilicate,Phosphate,,GlassCeramics,Machinable,,,DentalCrown,,,,,Heatup:5C/min775C-1H900C-5minReheat940C-5m,,17.29,0,0.62,26.73,28.2,0,0,0,0,0,0.01,0,0,0,0,0,0,0,0,0,0,0,0,0,0,0,0,0,0,0,18.2,0,0,0.25,0,0,7.05,0,0,0,0,0,0,0,0,0,0,1.63,0,0,0,0,0,0,0,0,0,0,0,0,0,0,153
821,GB02-027410,HandbookofGlassData,1987,v.00Cp.0607,Glass,AlkaliSilicate,OtherSilicate,,,,,,,,,,,,,76.6,0,0,0,0,0,0,18.5,0,0,0,0,0,0,0,0,0,0,0,0,0,0,0,0,0,0,0,0,0,0,0,0,0,4.9,0,0,0,0,0,0,0,0,0,0,0,0,0,0,0,0,0,0,0,0,0,0,0,0,0,0,0,0,71.1
1071,GJ05-047298,J.CeramicSoc.Japan,1983,v.091p.0199,Glass,Boro-Silicate,,,,,,,,,,,,,,38.46,38.46,0,0,0,0,0,23.08,0,0,0,0,0,0,0,0,0,0,0,0,0,0,0,0,0,0,0,0,0,0,0,0,0,0,0,0,0,0,0,0,0,0,0,0,0,0,0,0,0,0,0,0,0,0,0,0,0,0,0,0,0,0,75.24
3904,GP06-205885,JapanesePatentIshizukaGlass(J),2000,A322731,Glass,Alumino-Silicate,,,,,,,MagneticMemoryDisk,,,,,,,49.28,4.25,11.62,7.35,5.28,0,19.82,0,0,0,0,0,0,0,0,0,0,0,0,0,0,0,0,0,0,0,0,0,0,0,0,0,0,2.4,0,0,0,0,0,0,0,0,0,0,0,0,0,0,0,0,0,0,0,0,0,0,0,0,0,0,0,0,104.9
4718,XP06-212612,JapanesePatentKonicaMinolta(J),2001,A287936,Glass-Ceramics,Alumino-Silicate,Alkaline-earthSilicate,OtherSilicate,GlassCeramics,,,,MagneticMemoryDisk,,,,,crystal:(MgAl)SiO3,,42.27,0,9.96,22.4,2.01,0,15.87,0,0,0,0,0,0,0,0,0,0,0,0,0,0,0,0,0,0,0,0,0,0,0,7.49,0,0,0,0,0,0,0,0,0,0,0,0,0,0,0,0,0,0,0,0,0,0,0,0,0,0,0,0,0,0,0,143
2499,GJ35-144340,GlassPhysics&Chemistry,1992,v.018p.0159,Glass,Germanate,,,,,,,,,,,,,,10.35,0,0,0,0,0,0,10.35,0,0,0,0,0,0,0,0,0,0,0,0,0,0,0,0,0,0,0,0,0,0,5.87,0,73.42,0,0,0,0,0,0,0,0,0,0,0,0,0,0,0,0,0,0,0,0,0,0,0,0,0,0,0,0,0,71.4
2751,GJ04-159404,PhysicsandChemistryofGlasses,1995,v.036p.0172,Glass,Lead-Silicate,,,Fiber,,,,,,,,,,,40,0,0,0,0,0,0,0,0,0,0,0,0,0,0,0,0,0,60,0,0,0,0,0,0,0,0,0,0,0,0,0,0,0,0,0,0,0,0,0,0,0,0,0,0,0,0,0,0,0,0,0,0,0,0,0,0,0,0,0,0,0,43.6
2520,GJ35-144361,GlassPhysics&Chemistry,1992,v.018p.0159,Glass,Germanate,,,,,,,,,,,,,,10.28,0,0,0,0,0,0,10.28,0,0,0,0,0,0,0,0,0,0,0,0,0,0,0,0,0,0,0,0,0,0,0,0,72.94,0,0,6.49,0,0,0,0,0,0,0,0,0,0,0,0,0,0,0,0,0,0,0,0,0,0,0,0,0,0,68.3
642,GB02-025658,HandbookofGlassData,1987,v.00Cp.0438,Glass,AlkaliSilicate,Boro-Silicate,,,,,,,,,,,,,65,15,0,0,0,0,0,20,0,0,0,0,0,0,0,0,0,0,0,0,0,0,0,0,0,0,0,0,0,0,0,0,0,0,0,0,0,0,0,0,0,0,0,0,0,0,0,0,0,0,0,0,0,0,0,0,0,0,0,0,0,0,81.14
3792,XP03-205121,JapanesePatentHoyaCorp.(J),2000,A169186,Glass-Ceramics,Alkaline-earthSilicate,,,GlassCeramics,,,,MagneticMemoryDisk,,,,,,,48,0,4,42,0,0,0,0,0,0,0,0,0,0,0,0,0,0,0,0,0,0,0,1,0,0,0,0,0,0,0,0,0,5,0,0,0,0,0,0,0,0,0,0,0,0,0,0,0,0,0,0,0,0,0,0,0,0,0,0,0,0,150
925,GJ35-039277,J.Non-CrystallineSolids,1986,v.083p.0335,Glass,Germanate,AlkaliSilicate,,,,,,,,,,,,,45.87,0,0,0,0,0,0,8.26,0,0,0,0,0,0,0,0,0,0,0,0,0,0,0,0,0,0,0,0,0,0,0,0,45.87,0,0,0,0,0,0,0,0,0,0,0,0,0,0,0,0,0,0,0,0,0,0,0,0,0,0,0,0,0,66.1
10631,GP02-355860,JapanesePatentNittoBoseki(J),2012,AW121210,Glass,AlkaliSilicate,Alkaline-earthSilicate,,NonPhosphate,Melting,Fiber,,Medical,ArtificialBone,,,,ex.2,,72.49,0,0,0,7.51,0,0,20,0,0,0,0,0,0,0,0,0,0,0,0,0,0,0,0,0,0,0,0,0,0,0,0,0,0,0,0,0,0,0,0,0,0,0,0,0,0,0,0,0,0,0,0,0,0,0,0,0,0,0,0,0,0,54.6
307,GB02-006640,HandbookofGlassProperties,1986,v.001p.0329,Glass,AlkaliSilicate,Boro-Silicate,,,,,,,,,,,,,25,50,0,0,0,0,0,25,0,0,0,0,0,0,0,0,0,0,0,0,0,0,0,0,0,0,0,0,0,0,0,0,0,0,0,0,0,0,0,0,0,0,0,0,0,0,0,0,0,0,0,0,0,0,0,0,0,0,0,0,0,0,71.8
4698,XP03-212592,JapanesePatentKonicaMinolta(J),2001,A287934,Glass-Ceramics,Alkaline-earthSilicate,Alumino-Silicate,OtherSilicate,GlassCeramics,,,,MagneticMemoryDisk,,,,,crystal:(MgAl)SiO3,,44.76,0,9.67,25.21,0,0,7,0,0,0,0,0,0,0,0,5.88,0,0,0,0,0,0,0,0,0,0,0,0,0,0,7.48,0,0,0,0,0,0,0,0,0,0,0,0,0,0,0,0,0,0,0,0,0,0,0,0,0,0,0,0,0,0,0,143
1530,GB02-071334,HandbookofGlassData,1983,v.00Ap.0323,Glass,AlkaliSilicate,,,,,,,,,,,,,,90,0,0,0,0,0,10,0,0,0,0,0,0,0,0,0,0,0,0,0,0,0,0,0,0,0,0,0,0,0,0,0,0,0,0,0,0,0,0,0,0,0,0,0,0,0,0,0,0,0,0,0,0,0,0,0,0,0,0,0,0,0,74.26
1301,GJ35-060088,PhysicsandChemistryofGlasses,1979,v.020p.0135,Glass,Germanate,,,GradedIndex,,,,,,,,,Clad:Silicaglass,,5.88,17.65,0,0,0,0,0,0,0,0,0,0,0,0,0,0,0,0,0,0,0,0,0,0,0,0,0,0,0,0,0,0,76.47,0,0,0,0,0,0,0,0,0,0,0,0,0,0,0,0,0,0,0,0,0,0,0,0,0,0,0,0,0,70.12
8564,XP02-295461,JapanesePatentOharaInc.(J),2010,A001201,Glass-Ceramics,AlkaliSilicate,,,Pressed,,,,Substrate,,,,500~650C1~12hr+600~850C1~12hr.,Ex.3,,71.79,0,4,0,0.83,0,19.31,0,1.24,0,0,0,0,0,0,0.36,0,0,0,0,0,0,0,0,0,0,0,0,0,0,0,0,0,1.09,0.17,0.39,0.82,0,0,0,0,0,0,0,0,0,0,0,0,0,0,0,0,0,0,0,0,0,0,0,0,0,98
10378,GP06-352238,USPatentCorningInc.(US),2013,A0224491,Glass,Alumino-Silicate,AlkaliSilicate,Alkaline-earthSilicate,Melting,,,,ChemicalStrengthen,Display,ConsumerProducts,VehicleWindow,,ex.7,,59.92,0,15.98,8.08,0.09,0,0,15.77,0,0,0,0,0,0,0,0,0,0,0,0,0,0,0,0,0,0,0,0,0,0,0,0,0,0,0,0.16,0,0,0,0,0,0,0,0,0,0,0,0,0,0,0,0,0,0,0,0,0,0,0,0,0,0,76.16
4948,XP03-212842,JapanesePatentKonicaMinolta(J),2001,A287959,Glass-Ceramics,Alkaline-earthSilicate,Alumino-Silicate,OtherSilicate,GlassCeramics,,,,MagneticMemoryDisk,,,,,crystal:(MgAl)SiO3,,41.51,0,10.18,35.16,0,0,6.64,0,0.12,0,0,0,0,0,0,0,0,0,0,0,0,0,0,0,0,0,0,0,0,0,6.39,0,0,0,0,0,0,0,0,0,0,0,0,0,0,0,0,0,0,0,0,0,0,0,0,0,0,0,0,0,0,0,144.1
2431,GJ04-141511,J.MaterialsScience,1993,v.028p.3014,Glass,Lead-Silicate,,,,,,,,,,,,Lappingofglass:SF58,,45.45,2.02,0,0,0,0,0,0,0,0,0,0,0,0,0,0,0,0,52.53,0,0,0,0,0,0,0,0,0,0,0,0,0,0,0,0,0,0,0,0,0,0,0,0,0,0,0,0,0,0,0,0,0,0,0,0,0,0,0,0,0,0,0,49.3
7861,XP03-281607,USPatentHoyaCorp.(J),2007,A7264894,Glass-Ceramics,Alkaline-earthSilicate,Alumino-Silicate,,,,,,Substrate,MagneticMemoryDisk,,,810C4hr+1000C4hr,Ex.1-8,,47.89,0,12.01,31.9,0,0,0,0,0,0,0,0,0,0,0,0,0,0,0,0,0,0,0,0.54,0,0,0,0,0,0,7.66,0,0,0,0,0,0,0,0,0,0,0,0,0,0,0,0,0,0,0,0,0,0,0,0,0,0,0,0,0,0,0,139.7
360,GB05-006693,HandbookofGlassProperties,1986,v.001p.0328,Glass,Boro-Silicate,AlkaliSilicate,,,,,,,,,,,,,38.46,38.46,0,0,0,0,0,23.08,0,0,0,0,0,0,0,0,0,0,0,0,0,0,0,0,0,0,0,0,0,0,0,0,0,0,0,0,0,0,0,0,0,0,0,0,0,0,0,0,0,0,0,0,0,0,0,0,0,0,0,0,0,0,75.24
2168,GP20-107753,EuropeanPatent,1990,A0356746,Glass,Phosphate,,,,,,,Laser,,,,,,,3.09,0,12.2,0,0,0,22.26,0,0,0,0,0,0,0,0,0,0,0,0,0,0,0,0.12,0,0,0.37,1.79,0,0,0,0,0,0,0,0,0,60.16,0,0,0,0,0,0,0,0,0,0,0,0,0,0,0,0,0,0,0,0,0,0,0,0,0,70
9560,XP06-310828,JapanesePatentOharaInc.(J),2013,A023420,Glass-Ceramics,Alumino-Silicate,,,,,,,Substrate,,,,,Ex.5,,56.41,3.76,12.19,12.98,1.17,0,0,4.22,0,0,0,0,0,0,0,4.02,0,0,0,0,0,0,0,0,0,0,0,0,0,0,4.5,0,0,0,0,0.17,0.58,0,0,0,0,0,0,0,0,0,0,0,0,0,0,0,0,0,0,0,0,0,0,0,0,0,91
2244,GJ02-112096,J.AmericanCeramicSoc.,1990,v.073p.0787,Glass,AlkaliSilicate,Alkaline-earthSilicate,,,,,,,,,,,StudyofIndentationCracking(generalreview),,55.61,0,2.7,16.53,7.97,0,0,16.74,0.3,0,0,0.13,0,0,0,0,0,0,0,0,0,0,0,0,0,0,0,0,0,0,0,0,0,0,0,0,0,0,0,0,0,0,0,0,0,0,0,0,0,0,0,0,0,0,0,0,0,0,0,0,0,0,70
356,GB05-006689,HandbookofGlassProperties,1986,v.001p.0328,Glass,Boro-Silicate,AlkaliSilicate,,,,,,,,,,,,,33.33,33.33,0,0,0,0,0,33.33,0,0,0,0,0,0,0,0,0,0,0,0,0,0,0,0,0,0,0,0,0,0,0,0,0,0,0,0,0,0,0,0,0,0,0,0,0,0,0,0,0,0,0,0,0,0,0,0,0,0,0,0,0,0,70.49
5320,GJ06-216710,J.Jpn.Inst.Metals&Materials(J),2000,v.064p.0177,Glass,Alumino-Silicate,OtherSilicate,,,,,,,,,,,,,56,0,24,0,0,0,0,0,0,0,0,0,0,0,0,0,0,0,0,0,0,0,0,20,0,0,0,0,0,0,0,0,0,0,0,0,0,0,0,0,0,0,0,0,0,0,0,0,0,0,0,0,0,0,0,0,0,0,0,0,0,0,129.2
4458,XP02-211138,JapanesePatentOharaInc.(J),2001,A019490,Glass-Ceramics,AlkaliSilicate,Alumino-Silicate,,,,,,Substrate,MagneticMemoryDisk,,,,,,69.38,0,2.27,1.58,0,0,20.35,0,1.48,0,0,0,0,0,0,1.07,0,0,0,0,0,0,0,0,0,0,0,0,0,0,0,0,0,3.05,0,0,0.82,0,0,0,0,0,0,0,0,0,0,0,0,0,0,0,0,0,0,0,0,0,0,0,0,0,96
4300,XP06-210949,JapanesePatentKonicaMinolta(J),2001,A026446,Glass-Ceramics,Alumino-Silicate,Alkaline-earthSilicate,,,,,,MagneticMemoryDisk,,,,,Crystal:Magnesium-Aluminosilicate,,51.59,0,10.01,24.43,0,0,5.84,0,1.15,0,0,0,0,0,0,0,0,0,0,0,0,0,0,0,0.1,0,0,0,0,0,6.16,0,0,0,0,0,0.72,0,0,0,0,0,0,0,0,0,0,0,0,0,0,0,0,0,0,0,0,0,0,0,0,0,96.04
10084,XP06-316495,USPatentOharaInc.(J),2014,A8852764,Glass-Ceramics,Alumino-Silicate,Zinc-Silicate,Alkaline-earthSilicate,,,,,Substrate,MagneticMemoryDisk,,,,Ex.10,,59.33,0,8.81,12.73,0,0,4.29,0,0,0,0,0,0,0,0,8.67,0,0,0,0,0,1.2,0,0,0,0,0,0,0,0,4.82,0,0,0,0.15,0,0,0,0,0,0,0,0,0,0,0,0,0,0,0,0,0,0,0,0,0,0,0,0,0,0,0,100
348,GB05-006681,HandbookofGlassProperties,1986,v.001p.0328,Glass,Boro-Silicate,AlkaliSilicate,,,,,,,,,,,,,57.14,28.57,0,0,0,0,0,14.29,0,0,0,0,0,0,0,0,0,0,0,0,0,0,0,0,0,0,0,0,0,0,0,0,0,0,0,0,0,0,0,0,0,0,0,0,0,0,0,0,0,0,0,0,0,0,0,0,0,0,0,0,0,0,71.1
1777,GB04-081675,HandbookofGlassData,1983,v.00Ap.0501,Glass,Lead-Silicate,,,,,,,,,,,,,,35,0,0,0,0,0,0,0,0,0,0,0,0,0,0,0,0,0,65,0,0,0,0,0,0,0,0,0,0,0,0,0,0,0,0,0,0,0,0,0,0,0,0,0,0,0,0,0,0,0,0,0,0,0,0,0,0,0,0,0,0,0,41.21
8922,GP02-300911,JapanesePatentAsahiGlass(J),2011,A018398,Glass,AlkaliSilicate,Alkaline-earthSilicate,,,,,,Substrate,MagneticMemoryDisk,,,,Ex.H,,66,0,5.5,8,2,0,8.4,4,4.6,0,0,0,0,0,0,0,0,0,0,0,0,0,0,0,0,0,0,0,0,0,0,0,0,1.5,0,0,0,0,0,0,0,0,0,0,0,0,0,0,0,0,0,0,0,0,0,0,0,0,0,0,0,0,82
3928,GP03-206017,JapanesePatentAsahiGlass(J),2000,A357318,Glass,Alkaline-earthSilicate,AlkaliSilicate,Alumino-Silicate,,,,,Substrate,MagneticMemoryDisk,,,,,,67,0,4.5,5.4,5.5,0,6.5,1,1,0,0,0,0,0,0,0,3.6,0,0,0,0,0,0,1.5,0,0,0,0,0,0,2.8,0,0,1.2,0,0,0,0,0,0,0,0,0,0,0,0,0,0,0,0,0,0,0,0,0,0,0,0,0,0,0,0,90
1540,GB02-071356,HandbookofGlassData,1983,v.00Ap.0325,Glass,AlkaliSilicate,,,,,,,,,,,,,,86,0,0,0,0,0,14,0,0,0,0,0,0,0,0,0,0,0,0,0,0,0,0,0,0,0,0,0,0,0,0,0,0,0,0,0,0,0,0,0,0,0,0,0,0,0,0,0,0,0,0,0,0,0,0,0,0,0,0,0,0,0,69.97
4891,XP06-212785,JapanesePatentKonicaMinolta(J),2001,A287953,Glass-Ceramics,Alumino-Silicate,Alkaline-earthSilicate,OtherSilicate,GlassCeramics,,,,MagneticMemoryDisk,,,,,crystal:(MgAl)SiO3,,44.68,0,13.17,29.52,0,0,4.08,0,0,0,0,0,0,0,0,0,0,0,0,0,0,0,0,0,0,0,0,0,0,0,7.26,0,0,0,0,0,1.29,0,0,0,0,0,0,0,0,0,0,0,0,0,0,0,0,0,0,0,0,0,0,0,0,0,153
4641,GP03-212457,JapanesePatentAsahiGlass(J),2001,A261365,Glass,Alkaline-earthSilicate,Alumino-Silicate,,,,,,Substrate,MagneticMemoryDisk,,,,,,6.3,0,25.2,6.3,52.2,0,5,0,0,0,0,0,0,0,0,5,0,0,0,0,0,0,0,0,0,0,0,0,0,0,0,0,0,0,0,0,0,0,0,0,0,0,0,0,0,0,0,0,0,0,0,0,0,0,0,0,0,0,0,0,0,0,111
3057,GJ02-176343,GlassPhysics&Chemistry,1998,v.024p.0539,Glass,AlkaliSilicate,,,,,,,,,,,,D.S.Sanditov,,71.3,0,0,0,0,0,0,0,28.7,0,0,0,0,0,0,0,0,0,0,0,0,0,0,0,0,0,0,0,0,0,0,0,0,0,0,0,0,0,0,0,0,0,0,0,0,0,0,0,0,0,0,0,0,0,0,0,0,0,0,0,0,0,43.4
2510,GJ35-144351,GlassPhysics&Chemistry,1992,v.018p.0159,Glass,Germanate,,,,,,,,,,,,,,7.84,0,0,0,0,0,0,7.84,0,0,0,0,0,0,0,0,0,0,0,0,0,0,0,0,0,0,0,0,0,0,0,0,84.32,0,0,0,0,0,0,0,0,0,0,0,0,0,0,0,0,0,0,0,0,0,0,0,0,0,0,0,0,0,62.5
5467,XP06-222391,JapanesePatent,2002,A083413,Glass-Ceramics,Alumino-Silicate,,,,,,,MagneticMemoryDisk,,,,,KKMaruwa,,60,0,27,5.2,7.8,0,0,0,0,0,0,0,0,0,0,0,0,0,0,0,0,0,0,0,0,0,0,0,0,0,0,0,0,0,0,0,0,0,0,0,0,0,0,0,0,0,0,0,0,0,0,0,0,0,0,0,0,0,0,0,0,0,108
2866,GJ01-165690,GlassPhysics&Chemistry,1996,v.022p.0356,Glass,Silica,,,,,,,,,,,,,,100,0,0,0,0,0,0,0,0,0,0,0,0,0,0,0,0,0,0,0,0,0,0,0,0,0,0,0,0,0,0,0,0,0,0,0,0,0,0,0,0,0,0,0,0,0,0,0,0,0,0,0,0,0,0,0,0,0,0,0,0,0,73
6474,GP05-252937,JapanesePatentKonicaMinolta(J),2003,A292336,Glass,Boro-Silicate,AlkaliSilicate,,Molded,,,,OpticalUse,Lens&Prism,,,,Ex.2,,40,20,5,0,0,0,28,4,3,0,0,0,0,0,0,0,0,0,0,0,0,0,0,0,0,0,0,0,0,0,0,0,0,0,0,0,0,0,0,0,0,0,0,0,0,0,0,0,0,0,0,0,0,0,0,0,0,0,0,0,0,0,88.6
7036,GP05-260943,JapanesePatentSumitaOpticalGlass(J),2004,A244226,Glass,Boro-Silicate,Alumino-Silicate,,,,,,SolderGforSemiconPackage,Window,,,,Ex.1,,49.01,13.53,18.48,0,0,0,0,4.56,0,0,0,0,0,0,0,0,0,0,0,0,0,0,0,13.35,0,0,0,0,0,0,0,0,0,0,0,0,0,1.07,0,0,0,0,0,0,0,0,0,0,0,0,0,0,0,0,0,0,0,0,0,0,0,0,99
3762,GP09-205014,JapanesePatentAsahiGlass(J),2000,A159539,Glass,OtherSilicate,Alkaline-earthSilicate,Alumino-Silicate,,,,,Substrate,MagneticMemoryDisk,,,,,,40,0,12,14.5,5.5,0,2,0,0,0,0,0,0,0,0,0,0,0,0,0,0,0,0,0,0,0,0,0,0,0,18,0,0,8,0,0,0,0,0,0,0,0,0,0,0,0,0,0,0,0,0,0,0,0,0,0,0,0,0,0,0,0,126
4217,XP06-210866,JapanesePatentKonicaMinolta(J),2001,A019487,Glass-Ceramics,Alumino-Silicate,AlkaliSilicate,,,,,,MagneticMemoryDisk,,,,,,,71.53,0,5.85,0,0,0,17.55,0,0,0,0,0,0,0,0,1.47,0,0,0,0,0,0,0,0,0,0,0,0,0,0,0.9,0,0,1.65,0,0,1.05,0,0,0,0,0,0,0,0,0,0,0,0,0,0,0,0,0,0,0,0,0,0,0,0,0,97.4
2268,XJ03-112828,J.CeramicSoc.Japan,1990,v.098p.0204,Glass-Ceramics,Alkaline-earthSilicate,,,GlassCeramics,,,,ArtificialBone,,,,,,,32.66,0,0,16.13,42.62,0,0,0,0,0,0,0,0,0,0,0,0,0,0,0,0,0,0,0,0,0,0,0,0,0,0,0,0,0,0,0,8.59,0,0,0,0,0,0,0,0,0,0,0,0,0,0,0,0,0,0,0,0,0,0,0,0,0,121
7132,GP02-262309,USPatentKonicaMinolta(J),2004,A0214047,Glass,AlkaliSilicate,Alkaline-earthSilicate,,,,,,Substrate,MagneticMemoryDisk,,,,Ex.4,,66.23,3.16,3.05,5.92,4.04,0,7.58,4.05,1.3,0,0,0,0,0,0,0,0,0,0,0,0,0,0,0,0.06,0.32,0,0,0,0,2.45,0,0,1.84,0,0,0,0,0,0,0,0,0,0,0,0,0,0,0,0,0,0,0,0,0,0,0,0,0,0,0,0,87
5688,XP06-223943,USPatentOharaInc.(J),2002,A6344423,Glass-Ceramics,Alumino-Silicate,Alkaline-earthSilicate,,,,,,Substrate,MagneticMemoryDisk,,,,,,54.65,2.71,10.49,18.73,2.24,0,4.21,0,0,0,0,0,0,0,0,0,0,0,0,0,0,0,0,0,0.06,0,0,0,0,0,3.94,0,0,1.02,0,0.63,0.66,0,0,0,0.66,0,0,0,0,0,0,0,0,0,0,0,0,0,0,0,0,0,0,0,0,0,120
7952,GP03-284590,JapanesePatentHoyaCorp.(J),2008,A097821,Glass,Alkaline-earthSilicate,AlkaliSilicate,,,,,,Substrate,MagneticMemoryDisk,,,,Ex.3,,55,0,7,18,0,0,10,0,0,0,0,0,0,0,0,0,0,0,0,0,0,0,0,2,0,0,0,0,0,0,5.5,0,0,2.5,0,0,0,0,0,0,0,0,0,0,0,0,0,0,0,0,0,0,0,0,0,0,0,0,0,0,0,0,106.3
10830,GP06-357047,USPatentCorningInc.(US),2014,A0264356,Glass,Alumino-Silicate,Alkaline-earthSilicate,,Melting,SheetGlass,NonAlkali,,Display,Substrate,LiquidCrystalDisplay,,,ex.54,,67.32,5.19,12.52,5.22,6.14,0,0,0,0,0,0,0,0,0,0,0,3.46,0,0,0,0,0.02,0,0,0,0,0,0,0,0,0,0,0,0.01,0,0.09,0,0,0,0,0,0,0,0,0,0,0,0,0,0,0,0,0,0,0,0,0,0,0,0,0,0,81.6
9312,GP06-307637,USPatentSchottGlassTech.(US),2012,A0033639,Glass,Alumino-Silicate,Boro-Silicate,OtherSilicate,,,,,Laser,,,,,Ex.12,,46.42,8.35,21.92,0,0,0,0,0,0,0,0,0,0,0,0,0,0,0,0,0,0,0,0,0,0,22.81,0.5,0,0,0,0,0,0,0,0,0,0,0,0,0,0,0,0,0,0,0,0,0,0,0,0,0,0,0,0,0,0,0,0,0,0,0,107
6265,GP02-228163,USPatentNipponSheetGlass(J),2003,A0083188,Glass,AlkaliSilicate,Alkaline-earthSilicate,,,,,,IRAbsorbingMaterial,UVAbsorbingMaterial,VehicleWindow,,,Ex.5,,71.01,0,0.79,5.46,8.27,0,0.24,13.14,0.48,0,0,0,0.02,0.08,0,0,0,0,0,0,0,0.49,0,0,0,0,0,0,0,0,0.02,0,0,0,0,0,0,0,0,0,0,0,0,0,0,0,0,0,0,0,0,0,0,0,0,0,0,0,0,0,0,0,75
109,GJ06-005828,J.AmericanCeramicSoc.,1978,v.061p.0248,Glass,Alumino-Silicate,,,,,,,,,,,,3Tables4Figures,,30,0,30,0,0,0,0,0,0,0,0,0,0,0,0,0,0,0,0,0,0,0,0,12.5,0,12.5,0,0,0,0,15,0,0,0,0,0,0,0,0,0,0,0,0,0,0,0,0,0,0,0,0,0,0,0,0,0,0,0,0,0,0,0,112.5
8007,GP02-285185,USPatentNipponSheetGlass(J),2008,A0053152,Glass,AlkaliSilicate,Alkaline-earthSilicate,Alumino-Silicate,,,,,Substrate,MagneticMemoryDisk,,,Annealedat650Cfor30min.,Ex.10,,65.27,0,6.49,4.94,6.75,0,0,10.05,4.02,0,0,0,0,0,0,0,2.48,0,0,0,0,0,0,0,0,0,0,0,0,0,0,0,0,0,0,0,0,0,0,0,0,0,0,0,0,0,0,0,0,0,0,0,0,0,0,0,0,0,0,0,0,0,75
8009,GP05-285291,USPatentCorningInc.(US),2008,A0110208,Glass,Boro-Silicate,Alumino-Silicate,Alkaline-earthSilicate,NonAlkali,,,,Display,LiquidCrystalDisplay,Substrate,,Annealedat725Cfor1hr.,Ex.2,,68.64,9.99,10.6,2.02,8.18,0,0,0,0,0,0,0,0,0,0,0,0.5,0,0,0,0,0,0,0,0,0,0,0,0,0,0,0,0,0,0,0.07,0,0,0,0,0,0,0,0,0,0,0,0,0,0,0,0,0,0,0,0,0,0,0,0,0,0,73.14
6677,XP06-253688,USPatentKonicaMinolta(J),2003,A6645888,Glass-Ceramics,Alumino-Silicate,Alkaline-earthSilicate,,,,,,Substrate,MagneticMemoryDisk,,,,Heattreatment:660C5h+700C5hCrystalothers:ClinoenstatiteMg-Al-silicateEx.5,,48.43,0,16.05,18.04,0,0,12.17,0,0,0,0,0,0,0,0,0,0,0,0,0,0,0,0,0,0,0,0,0,0,0,5.31,0,0,0,0,0,0,0,0,0,0,0,0,0,0,0,0,0,0,0,0,0,0,0,0,0,0,0,0,0,0,0,113
8145,GP03-288170,EuropeanPatentOwensCorning(US),2008,A1951634,Glass,Alkaline-earthSilicate,Alumino-Silicate,,Fiber,,,,Composite,,,,,Ex.2,,63.91,0,11.19,14.72,9.48,0,0,0.68,0,0,0,0,0,0,0,0,0,0,0,0,0,0.02,0,0,0,0,0,0,0,0,0.007701,0,0,0,0,0,0,0,0,0,0,0,0,0,0,0,0,0,0,0,0,0,0,0,0,0,0,0,0,0,0,0,86.94
1062,GJ03-046445,J.Non-CrystallineSolids,1983,v.056p.0147,Glass,Alkaline-earthSilicate,Alumino-Silicate,,,,,,,,,,,N:0wt%,,40,0,24,0,36,0,0,0,0,0,0,0,0,0,0,0,0,0,0,0,0,0,0,0,0,0,0,0,0,0,0,0,0,0,0,0,0,0,0,0,0,0,0,0,0,0,0,0,0,0,0,0,0,0,0,0,0,0,0,0,0,0,105.7
10599,XJ03-355439,J.MaterialsScience,2013,v.048p.3461,Glass-Ceramics,Alkaline-earthSilicate,Alumino-Silicate,,Melting,GlassCeramics,,,,,,,950C10h+1060C1h,D4othercrystal:indialite,,50.6,0,20.7,20.7,0,0,0,0,0,0,0,0,0,0,0,0,0,0,0,0,0,0,0,2.4,0,0,0,0,0,0,0,0,0,5.6,0,0,0,0,0,0,0,0,0,0,0,0,0,0,0,0,0,0,0,0,0,0,0,0,0,0,0,0,110
4445,XP02-211125,JapanesePatentOharaInc.(J),2001,A019489,Glass-Ceramics,AlkaliSilicate,Alumino-Silicate,,,,,,Substrate,MagneticMemoryDisk,,,,,,70.67,0,3.4,0.72,0,0,19.34,0,0.92,0,0,0,1.39,0.39,0,0.35,0,0,0,0,0.19,0,0,0,0.04,0,0,0,0,0,1.08,0,0,0.7,0,0,0.81,0,0,0,0,0,0,0,0,0,0,0,0,0,0,0,0,0,0,0,0,0,0,0,0,0,100
787,GB05-025811,HandbookofGlassData,1987,v.00Cp.0455,Glass,Boro-Silicate,AlkaliSilicate,,,,,,,,,,,,,51.28,25.64,0,0,0,0,0,0,23.08,0,0,0,0,0,0,0,0,0,0,0,0,0,0,0,0,0,0,0,0,0,0,0,0,0,0,0,0,0,0,0,0,0,0,0,0,0,0,0,0,0,0,0,0,0,0,0,0,0,0,0,0,0,63.84
2417,GJ02-140954,J.MaterialsScience,1991,v.026p.6501,Glass,AlkaliSilicate,,,,,,,,,,,,,,70.44,0,0,0,0,0,0,17.58,11.98,0,0,0,0,0,0,0,0,0,0,0,0,0,0,0,0,0,0,0,0,0,0,0,0,0,0,0,0,0,0,0,0,0,0,0,0,0,0,0,0,0,0,0,0,0,0,0,0,0,0,0,0,0,45.09
931,GJ35-039283,J.Non-CrystallineSolids,1986,v.083p.0335,Glass,Germanate,AlkaliSilicate,,,,,,,,,,,,,41.67,0,0,0,0,0,0,16.67,0,0,0,0,0,0,0,0,0,0,0,0,0,0,0,0,0,0,0,0,0,0,0,0,41.67,0,0,0,0,0,0,0,0,0,0,0,0,0,0,0,0,0,0,0,0,0,0,0,0,0,0,0,0,0,69.38
10497,GP02-353685,USPatentAsahiGlass(J),2013,A0302617,Glass,AlkaliSilicate,Alumino-Silicate,Alkaline-earthSilicate,Melting,SheetGlass,,,ChemicalStrengthen,Display,,,,ex.38,,72.3,0,5.9,7.9,0,0,0,13.9,0,0,0,0,0,0,0,0,0,0,0,0,0,0,0,0,0,0,0,0,0,0,0,0,0,0,0,0,0,0,0,0,0,0,0,0,0,0,0,0,0,0,0,0,0,0,0,0,0,0,0,0,0,0,73
3874,GP09-205816,JapanesePatentNipponSheetGlass(J),2000,A313634,Glass,OtherSilicate,Alumino-Silicate,,,,,,MagneticMemoryDisk,,,,,,,43,0,13,0,0,0,0,0,0,0,36,0,0,0,0,0,0,0,0,0,0,0,0,0,0,0,0,0,0,0,8,0,0,0,0,0,0,0,0,0,0,0,0,0,0,0,0,0,0,0,0,0,0,0,0,0,0,0,0,0,0,0,101
1792,XJ06-082654,GlassTechnology,1973,v.014p.0125,Glass-Ceramics,Alumino-Silicate,,,GlassCeramics,,,,,,,,,Heattreatment740Cx8H+1000Cx3H,,51.54,0,13.78,20.88,5.07,0,0,0,0,0,0,0,0,0,0,0,0,0,0,0,0,0,0,0,0,0,0,0,0,0,8.72,0,0,0,0,0,0,0,0,0,0,0,0,0,0,0,0,0,0,0,0,0,0,0,0,0,0,0,0,0,0,0,122
732,GB02-025756,HandbookofGlassData,1987,v.00Cp.0453,Glass,AlkaliSilicate,Boro-Silicate,,,,,,,,,,,,,50,25,0,0,0,0,0,25,0,0,0,0,0,0,0,0,0,0,0,0,0,0,0,0,0,0,0,0,0,0,0,0,0,0,0,0,0,0,0,0,0,0,0,0,0,0,0,0,0,0,0,0,0,0,0,0,0,0,0,0,0,0,73.9
10203,GP03-350371,JapanesePatentOthers,2012,A524705,Glass,Alkaline-earthSilicate,AlkaliSilicate,,Melting,Fiber,,,ChemicalBiotechnologyMedical,ArtificialBone,,,,ex-8-NC-02,,63.78,1.72,1.47,2.97,19.22,0,0,10.63,0,0,0,0,0,0,0,0,0,0,0,0,0,0,0,0,0,0,0,0,0,0,0,0,0,0,0,0,0.21,0,0,0,0,0,0,0,0,0,0,0,0,0,0,0,0,0,0,0,0,0,0,0,0,0,79.39
5427,GJ02-221405,J.AmericanCeramicSoc.,2002,v.085p.1210,Glass,AlkaliSilicate,Alkaline-earthSilicate,Lead-Silicate,,,,,,,,,,Viscoelasticdeformationofglass,,64.65,0,4.04,4.04,5.05,0,0,8.08,6.06,0,0,0,0,0,0,0,0,0,8.08,0,0,0,0,0,0,0,0,0,0,0,0,0,0,0,0,0,0,0,0,0,0,0,0,0,0,0,0,0,0,0,0,0,0,0,0,0,0,0,0,0,0,0,67.5
6937,GI03-257684,Proc.ICG,2004,v.007p.0030,Glass,Alkaline-earthSilicate,Alumino-Silicate,,,,,,,,,,,,,36.7,0,17.4,28,0.3,0,5.1,0.1,0,0,0,0,0,0,0,0,0.1,0,0,0,0,0,0,3.8,0,0,0,0,0,0,6.9,0,0,1.6,0,0,0,0,0,0,0,0,0,0,0,0,0,0,0,0,0,0,0,0,0,0,0,0,0,0,0,0,124
3121,GP03-180960,JapanesePatentHoyaCorp.(J),1998,A081542,Glass,Alkaline-earthSilicate,Alumino-Silicate,,,,,,Substrate,MagneticMemoryDisk,,,,,,40,0,20,25,5,0,0,0,0,0,0,0,0,0,0,0,0,0,0,0,0,0,0,5,0,0,0,0,0,0,5,0,0,0,0,0,0,0,0,0,0,0,0,0,0,0,0,0,0,0,0,0,0,0,0,0,0,0,0,0,0,0,121.7
3230,GJ02-187126,J.AmericanCeramicSoc.,1999,v.082p.3501,Glass,AlkaliSilicate,,,,,,,,,,,,,,80,0,0,0,0,0,20,0,0,0,0,0,0,0,0,0,0,0,0,0,0,0,0,0,0,0,0,0,0,0,0,0,0,0,0,0,0,0,0,0,0,0,0,0,0,0,0,0,0,0,0,0,0,0,0,0,0,0,0,0,0,0,76.9
5733,GP03-224182,USPatentNipponSheetGlass(J),2002,A6376403,Glass,Alkaline-earthSilicate,Alumino-Silicate,,,,,,Substrate,MagneticMemoryDisk,,,,,,47.81,0,15.8,21.06,0,0,10.53,4.21,0,0,0,0,0,0,0,0,0,0,0,0,0,0,0,0,0,0,0,0,0,0,0,0,0,0,0,0.53,0,0,0,0.06,0,0,0,0,0,0,0,0,0,0,0,0,0,0,0,0,0,0,0,0,0,0,107
1405,GJ04-062440,J.CeramicSoc.Japan,1986,v.094p.1041,Glass,Lead-Silicate,,,,,,,,,,,,,,33,0,0,0,0,0,0,0,0,0,0,0,0,0,0,0,0,0,67,0,0,0,0,0,0,0,0,0,0,0,0,0,0,0,0,0,0,0,0,0,0,0,0,0,0,0,0,0,0,0,0,0,0,0,0,0,0,0,0,0,0,0,43.45
3352,GP03-188930,JapanesePatentNipponSheetGlass(J),1999,A302031,Glass,Alkaline-earthSilicate,AlkaliSilicate,Alumino-Silicate,,,,,Substrate,MagneticMemoryDisk,,,,,,48.5,0,14,6.5,6,0,10,4,0,0,0,0,0,0,0,0,3,0,0,0,0,0,0,0,0,0,0,0,0,0,3,0,0,5,0,0,0,0,0,0,0,0,0,0,0,0,0,0,0,0,0,0,0,0,0,0,0,0,0,0,0,0,104
10684,GP03-356287,JapanesePatentNipponElectricGlass(J),2014,A089984,Glass,Alkaline-earthSilicate,Alumino-Silicate,Boro-Silicate,Melting,FilmSheet,NonAlkali,,Battery,,,,,ex.5,,70.26,9.48,10.35,0,8.23,0,0,0,0,0,0,0,0,0,0,0.81,0.64,0,0,0,0,0,0,0,0.23,0,0,0,0,0,0,0,0,0,0,0,0,0,0,0,0,0,0,0,0,0,0,0,0,0,0,0,0,0,0,0,0,0,0,0,0,0,70
9326,GP02-307827,USPatentAsahiGlass(J),2012,A0100397,Glass,AlkaliSilicate,Alumino-Silicate,,,,,,Substrate,MagneticMemoryDisk,,,,Ex.2,,65.5,0,11.5,0,0,0,12.3,5.5,3.4,0,0,0,0,0,0,0,0,0,0,0,0,0,0,0,0,0,0,0,0,0,0,0,0,1.8,0,0,0,0,0,0,0,0,0,0,0,0,0,0,0,0,0,0,0,0,0,0,0,0,0,0,0,0,82.6
8644,GP02-297111,USPatentOwensCorning(US),2010,A0152333,Glass,AlkaliSilicate,,,Fiber,,,,Filler,,,,,Ex.2,,71.78,0,0,0,3.51,0,5.22,6.33,4.22,0,0,0,0,0,0,0,0,0,0,0,0,0,0,0,0,0,0,0,0,0,0,0,0,8.94,0,0,0,0,0,0,0,0,0,0,0,0,0,0,0,0,0,0,0,0,0,0,0,0,0,0,0,0,88.5
2454,GJ35-144295,GlassPhysics&Chemistry,1992,v.018p.0159,Glass,Germanate,,,,,,,,,,,,,,8.46,0,0,0,23.1,0,0,8.46,0,0,0,0,0,0,0,0,0,0,0,0,0,0,0,0,0,0,0,0,0,0,0,0,59.99,0,0,0,0,0,0,0,0,0,0,0,0,0,0,0,0,0,0,0,0,0,0,0,0,0,0,0,0,0,81.6
1896,GJ02-091221,GlassPhysics&Chemistry,1980,v.006p.0310,Glass,AlkaliSilicate,Alumino-Silicate,,,,,,,,,,,,,71,0,17,0,0,0,12,0,0,0,0,0,0,0,0,0,0,0,0,0,0,0,0,0,0,0,0,0,0,0,0,0,0,0,0,0,0,0,0,0,0,0,0,0,0,0,0,0,0,0,0,0,0,0,0,0,0,0,0,0,0,0,85.8
942,GJ35-039294,J.Non-CrystallineSolids,1986,v.083p.0335,Glass,Germanate,AlkaliSilicate,,,,,,,,,,,,,20.25,0,0,0,0,0,0,0,18.4,0,0,0,0,0,0,0,0,0,0,0,0,0,0,0,0,0,0,0,0,0,0,0,61.35,0,0,0,0,0,0,0,0,0,0,0,0,0,0,0,0,0,0,0,0,0,0,0,0,0,0,0,0,0,57.75
