Repository: hori1537/rexrexxion-about-SP

File: input_csv/inputcsv_SiO2_0.01-100.00_youngsmodulus.csv (part 25 of 53)
No.,GlassNo.,DataSource,Year,DataSourceNumber,State,GlassSystem1,GlassSystem2,GlassSystem3,Appearance1,Appearance2,Appearance3,Appearance4,Usage1,Usage2,Usage3,Usage4,ThermalTreatment,Note,GlassNo.(Structure),SiO2,B2O3,Al2O3,MgO,CaO,BaO,Li2O,Na2O,K2O,Ag2O,MnO,FeO,CoO,NiO,CuO,ZnO,SrO,CdO,PbO,SnO,Cr2O3,Fe2O3,As2O3,Y2O3,Sb2O3,La2O3,Nd2O3,Gd2O3,Bi2O3,Co3O4,TiO2,MnO2,GeO2,ZrO2,CeO2,SnO2,P2O5,Ta2O5,Nb2O3,SO3,MoO3,WO3,H2O,LiF,NaF,KF,MgF2,CaF2,SrF2,BaF2,ZnF2,PbF2,YF3,AlF3,LaF3,GdF3,YbF3,ErF3,F,Cl,Br,Ag,Young'sModulusatRT(GPa)
10045,GP05-316369,USPatentCorningInc.(US),2014,A8796165,Glass,Boro-Silicate,Alumino-Silicate,,,,,,Substrate,,,,,Ex.9,,63.9,16.48,8.48,3.25,3.25,0,0,0,0,0,0,0,0,0,0,0,4.5,0,0,0,0,0.01,0,0,0,0,0,0,0,0,0,0,0,0,0,0.1,0,0,0,0,0,0,0,0,0,0,0,0,0,0,0,0,0,0,0,0,0,0,0,0,0,0,65.5
5904,XP02-225215,USPatent,2002,A0031670,Glass-Ceramics,AlkaliSilicate,Alumino-Silicate,,,,,,Substrate,MagneticMemoryDisk,,,,N.Gotoetal.(JP)Nucleationtemp.:560CCrystallizationtemp.:780C,,69.52,0,4.02,1.45,0,0,19.61,0,0.93,0,0,0,0,0,0,0.36,0,0,0,0,0,0,0,0,0.04,0,0,0,0,0,1.1,0,0,0.95,0,0.58,0.83,0,0,0,0.61,0,0,0,0,0,0,0,0,0,0,0,0,0,0,0,0,0,0,0,0,0,118
9272,GJ02-307014,J.AmericanCeramicSoc.,2012,v.095p.000721,Glass,AlkaliSilicate,Alkaline-earthSilicate,,,,,,,,,,,,,73.62,0,0.86,0.12,11.07,0,0,14.33,0.006397,0,0,0,0,0,0,0,0,0,0,0,0,0.003026,0,0,0,0,0,0,0,0,0,0,0,0,0,0,0,0,0,0,0,0,0,0,0,0,0,0,0,0,0,0,0,0,0,0,0,0,0,0,0,0,72.1
965,GJ02-039818,J.CeramicSoc.Japan,1983,v.091p.0116,Glass,AlkaliSilicate,,,,,,,,,,,,,,66.7,0,0,0,0,0,33.3,0,0,0,0,0,0,0,0,0,0,0,0,0,0,0,0,0,0,0,0,0,0,0,0,0,0,0,0,0,0,0,0,0,0,0,0,0,0,0,0,0,0,0,0,0,0,0,0,0,0,0,0,0,0,0,76.04
2989,GJ01-176244,GlassPhysics&Chemistry,1998,v.024p.0525,Glass,Silica,,,,,,,,,,,,,,100,0,0,0,0,0,0,0,0,0,0,0,0,0,0,0,0,0,0,0,0,0,0,0,0,0,0,0,0,0,0,0,0,0,0,0,0,0,0,0,0,0,0,0,0,0,0,0,0,0,0,0,0,0,0,0,0,0,0,0,0,0,73.01
4447,XP02-211127,JapanesePatentOharaInc.(J),2001,A019489,Glass-Ceramics,AlkaliSilicate,Alumino-Silicate,,,,,,Substrate,MagneticMemoryDisk,,,,,,69.52,0,4.02,1.45,0,0,19.61,0,0.93,0,0,0,0,0,0,0.36,0,0,0,0,0,0,0,0,0.04,0,0,0,0,0,1.1,0,0,0.95,0,0.58,0.83,0,0,0,0.61,0,0,0,0,0,0,0,0,0,0,0,0,0,0,0,0,0,0,0,0,0,118
1471,GP20-068162,EuropeanPatentFujifilmCorp.(J),1981,A0024032,Glass,Phosphate,Alumino-Silicate,Alkaline-earthSilicate,NonAlkali,,,,Medical,,,,,,,17.93,5.3,17.98,0,42.63,0,0,0,0,0,0,0,0,0,0,0,0,0,0,0,0,0,0,0,0,0,0,0,0,0,1.97,0,0,0,0,0,14.19,0,0,0,0,0,0,0,0,0,0,0,0,0,0,0,0,0,0,0,0,0,0,0,0,0,81.34
8533,GP02-294440,EuropeanPatentSaint-Gobain(FR),2009,A2091878,Glass,AlkaliSilicate,Alkaline-earthSilicate,,Fiber,,,,Composite,,,,,Ex.7,,69.4,0,0,0,6.92,0,2.01,8.83,3.91,0,0,0,0,0,0,0,0,0,0,0,0,0,0,0,0,0,0,0,0,0,0,0,0,8.93,0,0,0,0,0,0,0,0,0,0,0,0,0,0,0,0,0,0,0,0,0,0,0,0,0,0,0,0,87.1
8863,GP02-299725,USPatentAsahiGlass(J),2010,A0255350,Glass,AlkaliSilicate,Alkaline-earthSilicate,,,,,,Substrate,MagneticMemoryDisk,,,,Ex.4,,66,0,5.5,8,0,0,8.4,4,4.6,0,0,0,0,0,0,0,0,0,0,0,0,0,0,0,0,0,0,0,0,0,1,0,0,2.5,0,0,0,0,0,0,0,0,0,0,0,0,0,0,0,0,0,0,0,0,0,0,0,0,0,0,0,0,84.2
722,GB02-025746,HandbookofGlassData,1987,v.00Cp.0453,Glass,AlkaliSilicate,Boro-Silicate,,,,,,,,,,,,,80,5,0,0,0,0,0,15,0,0,0,0,0,0,0,0,0,0,0,0,0,0,0,0,0,0,0,0,0,0,0,0,0,0,0,0,0,0,0,0,0,0,0,0,0,0,0,0,0,0,0,0,0,0,0,0,0,0,0,0,0,0,65.3
9279,GP06-307193,JapanesePatentAsahiGlass(J),2012,A020892,Glass,Alumino-Silicate,Boro-Silicate,Zinc-Silicate,,,,,Substrate,Window,,,,Ex.4,,67.7,9.22,8.24,2.39,0,0,4.72,0,0,0,0,0,0,0,0,7.73,0,0,0,0,0,0,0,0,0,0,0,0,0,0,0,0,0,0,0,0,0,0,0,0,0,0,0,0,0,0,0,0,0,0,0,0,0,0,0,0,0,0,0,0,0,0,79
4050,GJ06-209922,J.Non-CrystallineSolids,2001,v.290p.0180,Glass,Alumino-Silicate,Alkaline-earthSilicate,,,,,,MagneticMemoryDisk,,,,,,,45,0,23,15,0,0,0,0,0,0,0,0,0,0,0,0,0,0,0,0,0,0,0,10,0,0,0,0,0,0,7,0,0,0,0,0,0,0,0,0,0,0,0,0,0,0,0,0,0,0,0,0,0,0,0,0,0,0,0,0,0,0,125.8
4388,XP06-211037,JapanesePatentKonicaMinolta(J),2001,A026454,Glass-Ceramics,Alumino-Silicate,Alkaline-earthSilicate,,,,,,MagneticMemoryDisk,,,,,Crystal:Magnesium-Aluminosilicate,,56.22,0,13.49,22.54,0,0,0,0,0.68,0,0,0,0,0,0,0.39,0,0,0,0,0,0,0,0,0.04,0.39,0,0,0,0,6.25,0,0,0,0,0,0,0,0,0,0,0,0,0,0,0,0,0,0,0,0,0,0,0,0,0,0,0,0,0,0,0,104.2
7361,GP05-268733,JapanesePatentHoyaCorp.(J),2005,A302289,Glass,Boro-Silicate,,,,,,,Substrate,MagneticMemoryDisk,,,,Ex.3,,20,40,12,8,20,0,0,0,0,0,0,0,0,0,0,0,0,0,0,0,0,0,0,0,0,0,0,0,0,0,0,0,0,0,0,0,0,0,0,0,0,0,0,0,0,0,0,0,0,0,0,0,0,0,0,0,0,0,0,0,0,0,81.4
4336,XP06-210985,JapanesePatentKonicaMinolta(J),2001,A026449,Glass-Ceramics,Alumino-Silicate,Alkaline-earthSilicate,,,,,,MagneticMemoryDisk,,,,,Crystal:Magnesium-Aluminosilicate,,50.73,0,18.45,27.52,0,0,0,0,0,0,0,0,0,0,0,0,0,0,0,0,0,0,0,0.51,0,0,0,0,0,0,2.79,0,0,0,0,0,0,0,0,0,0,0,0,0,0,0,0,0,0,0,0,0,0,0,0,0,0,0,0,0,0,0,116.4
6665,XP06-253676,USPatentKonicaMinolta(J),2003,A6642162,Glass-Ceramics,Alumino-Silicate,Alkaline-earthSilicate,Zinc-Silicate,,,,,Substrate,MagneticMemoryDisk,,,,Heattreatment:660C5h+700C5hCrystalothers:Mg-Al-silicateZinctitaniumoxideEx.3,,56.77,0,11.15,14.1,0,0,5.29,0,0,0,0,0,0,0,0,6.67,0,0,0,0,0,0,0,0,0.09,0,0,0,0,0,5.93,0,0,0,0,0,0,0,0,0,0,0,0,0,0,0,0,0,0,0,0,0,0,0,0,0,0,0,0,0,0,0,115
7468,XP06-269893,EuropeanPatentSchottAG(DE),2005,A1558535,Glass-Ceramics,Alumino-Silicate,Alkaline-earthSilicate,,GlassCeramics,,,,Mirror,Substrate,,,,Ex.6,,30,2,26,26,0,0,0,0,0,0,0,0,0,0,0,0,0,0,0,0,0,0,0,4,0,0,0,0,0,0,8,0,0,0,0,0,4,0,0,0,0,0,0,0,0,0,0,0,0,0,0,0,0,0,0,0,0,0,0,0,0,0,125
4165,XP06-210814,JapanesePatentKonicaMinolta(J),2001,A019482,Glass-Ceramics,Alumino-Silicate,AlkaliSilicate,,,,,,MagneticMemoryDisk,,,,,,,73.97,0,6.47,0,2.1,0,15.37,0,0,0,0,0,0,0,0,0,0,0,0,0,0,0,0,0,0,0,0,0,0,0,1.47,0,0,0,0,0,0.62,0,0,0,0,0,0,0,0,0,0,0,0,0,0,0,0,0,0,0,0,0,0,0,0,0,91.7
17,GJ20-003967,J.CeramicSoc.Japan,1984,v.092p.0431,Glass,Phosphate,,,,,,,,,,,,,,10,0,0,0,45,0,0,0,0,0,0,0,0,0,0,0,0,0,0,0,0,0,0,0,0,0,0,0,0,0,0,0,0,0,0,0,45,0,0,0,0,0,0,0,0,0,0,0,0,0,0,0,0,0,0,0,0,0,0,0,0,0,56.23
10465,GJ05-353108,J.Non-CrystallineSolids,2014,v.388p.0037,Glass,Boro-Silicate,,,Melting,,,,,,,,annealedfor2h.,S3-Bi2O3,,67.96,29.13,0,0,0,0,0,0,0,0,0,0,0,0,0,0,0,0,0,0,0,0,0,0,0,0,0,0,2.91,0,0,0,0,0,0,0,0,0,0,0,0,0,0,0,0,0,0,0,0,0,0,0,0,0,0,0,0,0,0,0,0,0,90.82
4637,GP03-212453,JapanesePatentAsahiGlass(J),2001,A261365,Glass,Alkaline-earthSilicate,Alumino-Silicate,,,,,,Substrate,MagneticMemoryDisk,,,,,,7,0,28,0,58,0,0,0,0,0,0,0,0,0,0,7,0,0,0,0,0,0,0,0,0,0,0,0,0,0,0,0,0,0,0,0,0,0,0,0,0,0,0,0,0,0,0,0,0,0,0,0,0,0,0,0,0,0,0,0,0,0,106
4403,XP03-211052,JapanesePatentKonicaMinolta(J),2001,A026456,Glass-Ceramics,Alkaline-earthSilicate,Alumino-Silicate,,,,,,MagneticMemoryDisk,,,,,Crystal:Magnesium-Aluminosilicate,,49.04,0,8.87,35.61,0,0,0,0,0,0,0,0,0,0,0,0,0,0,0,0,0,0,0,0,0,0,0,0,0,0,5.99,0,0,0,0,0,0.49,0,0,0,0,0,0,0,0,0,0,0,0,0,0,0,0,0,0,0,0,0,0,0,0,0,98.16
9380,GP06-308033,USPatent,2012,A0163987,Glass,Alumino-Silicate,Alkaline-earthSilicate,,Fiber,,,,Fiber,,,,,AGYHoldingCorp.Ex.3,,61.02,0,11.14,16.23,10.04,0,0,1.48,0,0,0,0,0,0,0,0,0,0,0,0,0,0.07,0,0,0,0,0,0,0,0,0.02,0,0,0,0,0,0,0,0,0,0,0,0,0,0,0,0,0,0,0,0,0,0,0,0,0,0,0,0,0,0,0,94.5
6309,GJ02-228907,J.Non-CrystallineSolids,2003,v.316p.0054,Glass,AlkaliSilicate,Alkaline-earthSilicate,,,,,,,,,,,SurfacedamageofglassFloatglass,,75.58,0,0,0,10.77,0,0,13.65,0,0,0,0,0,0,0,0,0,0,0,0,0,0,0,0,0,0,0,0,0,0,0,0,0,0,0,0,0,0,0,0,0,0,0,0,0,0,0,0,0,0,0,0,0,0,0,0,0,0,0,0,0,0,71.5
8846,GP02-299566,USPatentSaint-Gobain(FR),2010,A0184581,Glass,AlkaliSilicate,Alumino-Silicate,Alkaline-earthSilicate,Fiber,,,,Filler,,,,,Ex.3,,53.17,0,15.84,4.99,9.8,0,0,12.43,3.56,0,0,0,0,0,0,0,0,0,0,0,0,0.21,0,0,0,0,0,0,0,0,0,0,0,0,0,0,0,0,0,0,0,0,0,0,0,0,0,0,0,0,0,0,0,0,0,0,0,0,0,0,0,0,80.2
4394,XP03-211043,JapanesePatentKonicaMinolta(J),2001,A026455,Glass-Ceramics,Alkaline-earthSilicate,Alumino-Silicate,,,,,,MagneticMemoryDisk,,,,,Crystal:Magnesium-Aluminosilicate,,57.94,0.42,7.34,29.03,0,0,0,0,0,0,0,0,0,0,0,0,0,0,0,0,0,0,0,0,0,0,0,0,0,0,5.27,0,0,0,0,0,0,0,0,0,0,0,0,0,0,0,0,0,0,0,0,0,0,0,0,0,0,0,0,0,0,0,96.43
10329,GP03-351927,EuropeanPatentAsahiGlass(J),2013,A2650262,Glass,Alkaline-earthSilicate,Alumino-Silicate,,Melting,SheetGlass,NonAlkali,,Substrate,Display,SubstrateforPhotolithographyMask,,,ex.29,,69.05,1.07,8.29,9.55,10.3,0,0,0,0,0,0,0,0,0,0,0,1.74,0,0,0,0,0,0,0,0,0,0,0,0,0,0,0,0,0,0,0,0,0,0,0,0,0,0,0,0,0,0,0,0,0,0,0,0,0,0,0,0,0,0,0,0,0,85.4
6949,GJ02-258700,PhysicsandChemistryofGlasses,2004,v.045p.0037,Glass,AlkaliSilicate,,,,,,,,,,,,,,75,0,2,6,0,0,0,17,0,0,0,0,0,0,0,0,0,0,0,0,0,0,0,0,0,0,0,0,0,0,0,0,0,0,0,0,0,0,0,0,0,0,0,0,0,0,0,0,0,0,0,0,0,0,0,0,0,0,0,0,0,0,66
4753,XP03-212647,JapanesePatentKonicaMinolta(J),2001,A287940,Glass-Ceramics,Alkaline-earthSilicate,Alumino-Silicate,OtherSilicate,GlassCeramics,,,,MagneticMemoryDisk,,,,,crystal:(MgAl)SiO3,,33.51,0,10.16,35.67,0,0,7.7,0,0,0,0,0,0,0,0,0,0,0,0,0,0,0,0,0,0,0,0,0,0,0,12.96,0,0,0,0,0,0,0,0,0,0,0,0,0,0,0,0,0,0,0,0,0,0,0,0,0,0,0,0,0,0,0,134
9674,GJ02-312122,J.AmericanCeramicSoc.,2013,v.096p.001436,Glass,AlkaliSilicate,Alkaline-earthSilicate,Alumino-Silicate,,,,,,,,,Annealedattheirrespectiveannealingtemp.for2hr.,,,59.83,0,16.01,0.13,8.08,0,0,15.79,0,0,0,0,0,0,0,0,0,0,0,0,0,0,0,0,0,0,0,0,0,0,0,0,0,0,0,0.16,0,0,0,0,0,0,0,0,0,0,0,0,0,0,0,0,0,0,0,0,0,0,0,0,0,0,76.2
7604,GJ03-273524,J.Non-CrystallineSolids,2006,v.352p.3613,Glass,Alkaline-earthSilicate,Alumino-Silicate,,,,,,,,,,,,,28.4,0,22.34,6.75,42.51,0,0,0,0,0,0,0,0,0,0,0,0,0,0,0,0,0,0,0,0,0,0,0,0,0,0,0,0,0,0,0,0,0,0,0,0,0,0,0,0,0,0,0,0,0,0,0,0,0,0,0,0,0,0,0,0,0,80
9637,GP05-311362,USPatentHoyaCorp.(J),2013,A0040169,Glass,Boro-Silicate,Alumino-Silicate,Alkaline-earthSilicate,,,,,Substrate,MagneticMemoryDisk,,,,Ex.15,,55,20,10,5,0,0,0,5,5,0,0,0,0,0,0,0,0,0,0,0,0,0,0,0,0,0,0,0,0,0,0,0,0,0,0,0,0,0,0,0,0,0,0,0,0,0,0,0,0,0,0,0,0,0,0,0,0,0,0,0,0,0,58.72
7000,GJ02-259439,J.Non-CrystallineSolids,2004,v.344p.0044,Glass,AlkaliSilicate,Alkaline-earthSilicate,,,,,,,,,,,,,71,0,0,0,11.5,0,0,17.5,0,0,0,0,0,0,0,0,0,0,0,0,0,0,0,0,0,0,0,0,0,0,0,0,0,0,0,0,0,0,0,0,0,0,0,0,0,0,0,0,0,0,0,0,0,0,0,0,0,0,0,0,0,0,70
9280,GP06-307194,JapanesePatentAsahiGlass(J),2012,A020892,Glass,Alumino-Silicate,Boro-Silicate,Zinc-Silicate,,,,,Substrate,Window,,,,Ex.5,,63.9,8.46,8.07,8.03,0,0,0,1.99,0,0,0,0,0,0,0,9.55,0,0,0,0,0,0,0,0,0,0,0,0,0,0,0,0,0,0,0,0,0,0,0,0,0,0,0,0,0,0,0,0,0,0,0,0,0,0,0,0,0,0,0,0,0,0,80
6342,GJ02-240748,Silikattechnik(G),1981,v.032p.0197,Glass,AlkaliSilicate,,,,,,,,,,,,,,87,0,0,0,0,0,0,0,13,0,0,0,0,0,0,0,0,0,0,0,0,0,0,0,0,0,0,0,0,0,0,0,0,0,0,0,0,0,0,0,0,0,0,0,0,0,0,0,0,0,0,0,0,0,0,0,0,0,0,0,0,0,54.12
4933,XP06-212827,JapanesePatentKonicaMinolta(J),2001,A287958,Glass-Ceramics,Alumino-Silicate,Alkaline-earthSilicate,OtherSilicate,GlassCeramics,,,,MagneticMemoryDisk,,,,,crystal:(MgAl)SiO3,,45.68,0,11.22,26.25,0,0,11.48,0,0,0,0,0,0,0,0,0,0,0,0,0,0,0,0,0,0,0,0,0,0,0,5.37,0,0,0,0,0,0,0,0,0,0,0,0,0,0,0,0,0,0,0,0,0,0,0,0,0,0,0,0,0,0,0,127.3
4310,XP06-210959,JapanesePatentKonicaMinolta(J),2001,A026447,Glass-Ceramics,Alumino-Silicate,Alkaline-earthSilicate,,,,,,MagneticMemoryDisk,,,,,Crystal:Magnesium-Aluminosilicate,,49.42,0,14.24,32.74,0,0,0.6,0,0,0,0,0,0,0,0,0,0,0,0,0,0,0,0,0,0,0,0,0,0,0,3,0,0,0,0,0,0,0,0,0,0,0,0,0,0,0,0,0,0,0,0,0,0,0,0,0,0,0,0,0,0,0,115.6
5779,XP02-224373,USPatentOharaInc.(J),2002,A6410466,Glass-Ceramics,AlkaliSilicate,Alumino-Silicate,,GlassCeramics,,,,ColorFilter,,,,,,,72.6,0,3.47,0.73,0,0,17.78,0,0.81,0,0,0,0,0,0,0.36,1.42,0,0,0,0,0,0,0,0.04,0,0,0,0,0,0,0,0,1.92,0,0,0.87,0,0,0,0,0,0,0,0,0,0,0,0,0,0,0,0,0,0,0,0,0,0,0,0,0,100
4624,XP03-212105,JapanesePatentHoyaCorp.(J),2001,A192227,Glass-Ceramics,Alkaline-earthSilicate,Alumino-Silicate,OtherSilicate,GlassCeramics,,,,MagneticMemoryDisk,,,,,,,45,0,10.5,30,0,0,0,0,0,0,0,0,0,2,0,0,0,0,0,0,0,0,0,0.5,0,0,0,0,0,0,10,0,0,2,0,0,0,0,0,0,0,0,0,0,0,0,0,0,0,0,0,0,0,0,0,0,0,0,0,0,0,0,162
53,GB03-004812,HandbookofGlassProperties,1986,v.001p.0315,Glass,Alkaline-earthSilicate,,,,,,,,,,,,,,66.67,0,0,0,0,0,0,0,0,0,0,0,0,0,0,0,33.33,0,0,0,0,0,0,0,0,0,0,0,0,0,0,0,0,0,0,0,0,0,0,0,0,0,0,0,0,0,0,0,0,0,0,0,0,0,0,0,0,0,0,0,0,0,71.43
2240,GJ01-111978,J.AmericanCeramicSoc.,1989,v.072p.2388,Glass,Silica,,,ThinFilmDeposited,Sol-Gel,,,,,,,,Coatingonmicroscopeslidesofsoda-limeglass,,100,0,0,0,0,0,0,0,0,0,0,0,0,0,0,0,0,0,0,0,0,0,0,0,0,0,0,0,0,0,0,0,0,0,0,0,0,0,0,0,0,0,0,0,0,0,0,0,0,0,0,0,0,0,0,0,0,0,0,0,0,0,40
6486,GP05-252959,JapanesePatentHoyaCorp.(J),2003,A292339,Glass,Boro-Silicate,AlkaliSilicate,,,,,,Lens&Prism,LiquidCrystalDisplay,,,,Ex.4,,78,13,1,1,0,0,0,7,0,0,0,0,0,0,0,0,0,0,0,0,0,0,0,0,0,0,0,0,0,0,0,0,0,0,0,0,0,0,0,0,0,0,0,0,0,0,0,0,0,0,0,0,0,0,0,0,0,0,0,0,0,0,72
1134,XC06-051364,CorningInc.(US),,330,Glass-Ceramics,Alumino-Silicate,,,GlassCeramics,,,,,,,,,BenchTops,,71.2,1.88,12.9,3.26,0,0,8.81,0,0,0,0,0,0,0,0,1.61,0,0,0,0,0,0,0.33,0,0,0,0,0,0,0,0,0,0,0,0,0,0,0,0,0,0,0,0,0,0,0,0,0,0,0,0,0,0,0,0,0,0,0,0,0,0,0,86
7246,GP04-265723,USPatentSchottGlassTech.(US),2005,A6903038,Glass,Lead-Silicate,,,,,,,Display,,,,,Ex.4,,56.05,0,0,0,0,0,0,0.86,0.84,0,0,0,0,0,0,0,0,0,42.06,0,0,0,0.2,0,0,0,0,0,0,0,0,0,0,0,0,0,0,0,0,0,0,0,0,0,0,0,0,0,0,0,0,0,0,0,0,0,0,0,0,0,0,0,53
2307,XP02-117236,JapanesePatentAsahiGlass(J),1991,A080129,Glass-Ceramics,AlkaliSilicate,,,GlassCeramics,,,,ArchitectureTrafficIndustry,,,,,Heattreatment:1000Cx1hr920Cx6hr,,74.63,0,1.22,1.54,8.89,0,0,13.06,0.66,0,0,0,0,0,0,0,0,0,0,0,0,0,0,0,0,0,0,0,0,0,0,0,0,0,0,0,0,0,0,0,0,0,0,0,0,0,0,0,0,0,0,0,0,0,0,0,0,0,0,0,0,0,70.56
7497,GP06-271705,JapanesePatent,2006,A030486,Glass,Alumino-Silicate,,,,,,,Mirror,,,,,OsakaTokushuGlassCo.Ex.2,,65.57,2.75,9.39,12.67,0,0,0,0.52,0.34,0,0,0,0,0,0,6.28,0,0,0,0,0,0,0.05,0,0.03,0,0,0,0,0,2.4,0,0,0,0,0,0,0,0,0,0,0,0,0,0,0,0,0,0,0,0,0,0,0,0,0,0,0,0,0,0,0,84
409,GI05-008249,Proc.ICG,1980,v.012p.0385,Glass,Boro-Silicate,AlkaliSilicate,Alumino-Silicate,,,,,,,,,,,,65,4.5,12.5,0,0,0,18,0,0,0,0,0,0,0,0,0,0,0,0,0,0,0,0,0,0,0,0,0,0,0,0,0,0,0,0,0,0,0,0,0,0,0,0,0,0,0,0,0,0,0,0,0,0,0,0,0,0,0,0,0,0,0,85.7
8760,GP05-298745,JapanesePatentNipponElectricGlass(J),2010,A241676,Glass,Boro-Silicate,Alumino-Silicate,,NonAlkali,,,,Substrate,PlasmaDisplay,LiquidCrystalDisplay,,,Ex.8,,66.54,12.3,11.63,0,9.4,0,0,0,0,0,0,0,0,0,0,0,0,0,0,0,0,0,0,0,0,0,0,0,0,0,0,0,0,0,0,0.13,0,0,0,0,0,0,0,0,0,0,0,0,0,0,0,0,0,0,0,0,0,0,0,0,0,0,71
5227,XP02-214315,EuropeanPatentOharaInc.(J),2001,A1074523,Glass-Ceramics,AlkaliSilicate,,,GlassCeramics,,,,Substrate,MagneticMemoryDisk,,,,Nucleationtemp.540Ccrystallizationtemp.760C,,72.33,0,1.95,1.41,0,0,19.97,0,2.11,0,0,0,0,0,0,0.35,0,0,0,0,0,0,0,0,0.04,0,0,0,0,0,0,0,0,0.92,0,0,0.92,0,0,0,0,0,0,0,0,0,0,0,0,0,0,0,0,0,0,0,0,0,0,0,0,0,100
2569,GJ35-144410,GlassPhysics&Chemistry,1992,v.018p.0159,Glass,Germanate,,,,,,,,,,,,,,10.89,0,0,0,0,0,0,10.89,0,0,0,0,0,0,0,0,0,0,0,0,0,0,0,0,0,0,0,0,0,0,0,0,77.22,0,0,0,0,0,0,0,0,1,0,0,0,0,0,0,0,0,0,0,0,0,0,0,0,0,0,0,0,0,69.9
10350,GP03-352004,EuropeanPatentAGYHoldingCorp.(US),2013,A2663535,Glass,Alkaline-earthSilicate,Alumino-Silicate,,Melting,Fiber,,,PlasticsFRP,ElectricCircuitCircuitBoard,,,,ex.5,,64.52,4.88,14.35,14.39,0.1,0,1.67,0.05,0.006713,0,0,0,0,0,0,0,0,0,0,0,0,0.02,0,0,0,0,0,0,0,0,0.02,0,0,0,0,0,0,0,0,0,0,0,0,0,0,0,0,0,0,0,0,0,0,0,0,0,0,0,0,0,0,0,89.6
7546,XP06-272463,USPatentAsahiGlass(J),2006,A7008891,Glass-Ceramics,Alumino-Silicate,,,GlassCeramics,,,,ColorFilter,Substrate,,,,Ex.2Crystal:Na2K2Al4Si4O16,,47.35,0,23.68,3,0,0,0,9.09,9.09,0,0,0,0,0,0,0,0,0,0,0,0,0,0,0,0,0,0,0,0,0,6.79,0,0,1,0,0,0,0,0,0,0,0,0,0,0,0,0,0,0,0,0,0,0,0,0,0,0,0,0,0,0,0,89
6215,XP06-227862,USPatentKonicaMinolta(J),2003,A6573206,Glass-Ceramics,Alumino-Silicate,Alkaline-earthSilicate,,GlassCeramics,,,,Substrate,MagneticMemoryDisk,,,,Ex.8Heattreatment:690C5.5h+840C6hCrystalothers:Magnesiumaluminasilicate,,57.39,0,14.25,21.3,0,0,0,0,0,0,0,0,0,0,0,0,0,0,0,0,0,0,0,0,0,0,0,0,0,0,6.28,0,0,0,0,0,0,0.78,0,0,0,0,0,0,0,0,0,0,0,0,0,0,0,0,0,0,0,0,0,0,0,0,110.8
6645,XP06-253656,USPatentKonicaMinolta(J),2003,A6635591,Glass-Ceramics,Alumino-Silicate,Zinc-Silicate,AlkaliSilicate,,,,,Substrate,MagneticMemoryDisk,,,,Heattreatment:550C5h+700C5hCrystalothers:ZinctitaniumoxideZincsiliconoxideEx.3,,66.74,0,4.7,7.43,0,0,10.02,0,0,0,0,0,0,0,0,7.36,0,0,0,0,0,0,0,0,0,0,0,0,0,0,3.75,0,0,0,0,0,0,0,0,0,0,0,0,0,0,0,0,0,0,0,0,0,0,0,0,0,0,0,0,0,0,0,102
550,GB02-019749,HandbookofGlassData,1987,v.00Cp.0209,Glass,AlkaliSilicate,Alkaline-earthSilicate,,,,,,,,,,,,,56.6,0,0,0,0,0,0,0,13.4,0,0,0,0,0,0,0,30,0,0,0,0,0,0,0,0,0,0,0,0,0,0,0,0,0,0,0,0,0,0,0,0,0,0,0,0,0,0,0,0,0,0,0,0,0,0,0,0,0,0,0,0,0,68.6
4466,XP02-211222,JapanesePatentOharaInc.(J),2001,A035417,Glass-Ceramics,AlkaliSilicate,Alumino-Silicate,,GlassCeramics,,,,CathodeRayTube,,,,,,,74.36,0,2.56,1.3,0,0,17.48,0,1.54,0,0,0,0,0,0,0.29,0,0,0,0,0,0,0,0,0.04,0,0,0,0,0,0,0,0,1.41,0,0,1.02,0,0,0,0,0,0,0,0,0,0,0,0,0,0,0,0,0,0,0,0,0,0,0,0,0,108
9160,GP02-305248,JapanesePatentAsahiGlass(J),2011,A230942,Glass,AlkaliSilicate,Alumino-Silicate,Boro-Silicate,,,,,Window,,,,,Ex.1,,35.08,8.5,10.51,7.49,4.01,0,19.82,9.46,2.07,0,0,0,0,0,0,3.06,0,0,0,0,0,0,0,0,0,0,0,0,0,0,0,0,0,0,0,0,0,0,0,0,0,0,0,0,0,0,0,0,0,0,0,0,0,0,0,0,0,0,0,0,0,0,82
6979,GJ02-259418,J.Non-CrystallineSolids,2004,v.344p.0017,Glass,AlkaliSilicate,Alumino-Silicate,,Fiber,,,,,,,,,,,60,0,15,0,0,0,0,25,0,0,0,0,0,0,0,0,0,0,0,0,0,0,0,0,0,0,0,0,0,0,0,0,0,0,0,0,0,0,0,0,0,0,0,0,0,0,0,0,0,0,0,0,0,0,0,0,0,0,0,0,0,0,67.34
466,GB03-014483,HandbookofGlassData,1987,v.00Cp.0913,Glass,Alkaline-earthSilicate,OtherSilicate,,,,,,,,,,,,,2.5,0,0,48.75,0,0,0,0,0,0,0,0,0,0,0,0,0,0,0,0,0,0,0,0,0,0,0,0,0,0,0,0,0,0,0,0,48.75,0,0,0,0,0,0,0,0,0,0,0,0,0,0,0,0,0,0,0,0,0,0,0,0,0,55.64
6987,GJ02-259426,J.Non-CrystallineSolids,2004,v.344p.0026,Glass,AlkaliSilicate,Alkaline-earthSilicate,,,,,,,,,,,,,71,0,0,0,11.5,0,0,17.5,0,0,0,0,0,0,0,0,0,0,0,0,0,0,0,0,0,0,0,0,0,0,0,0,0,0,0,0,0,0,0,0,0,0,0,0,0,0,0,0,0,0,0,0,0,0,0,0,0,0,0,0,0,0,70.2
1109,GJ05-047336,J.CeramicSoc.Japan,1983,v.091p.0199,Glass,Boro-Silicate,,,,,,,,,,,,,,50,25,0,0,0,0,0,0,25,0,0,0,0,0,0,0,0,0,0,0,0,0,0,0,0,0,0,0,0,0,0,0,0,0,0,0,0,0,0,0,0,0,0,0,0,0,0,0,0,0,0,0,0,0,0,0,0,0,0,0,0,0,60.98
704,GB02-025728,HandbookofGlassData,1987,v.00Cp.0450,Glass,AlkaliSilicate,Alumino-Silicate,,,,,,,,,,,,,60,0,20,0,0,0,20,0,0,0,0,0,0,0,0,0,0,0,0,0,0,0,0,0,0,0,0,0,0,0,0,0,0,0,0,0,0,0,0,0,0,0,0,0,0,0,0,0,0,0,0,0,0,0,0,0,0,0,0,0,0,0,85.7
1169,XC03-051539,CorningInc.(US),,9658,Glass-Ceramics,Alkaline-earthSilicate,Fluoro-Silicate,,Machinable,Opaque,Rod,SheetGlass,ElectricInsulator,Engine,,,,Macor,,43.46,5.71,8.91,23.94,0,0,0,0,6.02,0,0,0,0,0,0,0,0,0,0,0,0,0,0,0,0,0,0,0,0,0,0,0,0,0,0,0,0,0,0,0,0,0,0,0,0,0,0,0,0,0,0,0,0,0,0,0,0,0,11.95,0,0,0,64.17
9136,XP06-305028,JapanesePatentOharaInc.(J),2011,A201758,Glass-Ceramics,Alumino-Silicate,Zinc-Silicate,Alkaline-earthSilicate,,,,,Substrate,MagneticMemoryDisk,,,670C+750C,Ex.1crystal:RAl2O4,,46.5,0,11.31,17.49,0,0,4.29,2.07,0,0,0,0,0,0,0,13.38,0,0,0,0,0,0,0,0,0,0,0,0,0,0,4.81,0,0,0,0.15,0,0,0,0,0,0,0,0,0,0,0,0,0,0,0,0,0,0,0,0,0,0,0,0,0,0,0,105
2312,GP05-118652,JapanesePatentMitsubishiMaterials(J),1991,A193638,Glass,Boro-Silicate,Alumino-Silicate,,PowderFrit,EnamelGlaze,Colored,Sintered,CoatingonCeramics,,,,,4%CH3COOH4hrs,,55.86,25.66,6.73,0,0,0,4.69,2.15,1.28,0,0,0,0,0,0,1.64,0,1.98,0,0,0,0,0,0,0,0,0,0,0,0,0,0,0,0,0,0,0,0,0,0,0,0,0,0,0,0,0,0,0,0,0,0,0,0,0,0,0,0,0,0,0,0,53.9
4575,GP02-211959,JapanesePatentAsahiGlass(J),2001,A172043,Glass,AlkaliSilicate,Alkaline-earthSilicate,,,,,,Substrate,MagneticMemoryDisk,,,,,,69,0,5,5.5,5.7,0,6,5.8,0.5,0,0,0,0,0,0,0,0.2,0,0,0,0,0,0,1.8,0,0,0,0,0,0,0,0,0,0.5,0,0,0,0,0,0,0,0,0,0,0,0,0,0,0,0,0,0,0,0,0,0,0,0,0,0,0,0,85
919,GJ35-039271,J.Non-CrystallineSolids,1986,v.083p.0335,Glass,Germanate,AlkaliSilicate,,,,,,,,,,,,,19.22,0,0,0,0,0,0,23.08,0,0,0,0,0,0,0,0,0,0,0,0,0,0,0,0,0,0,0,0,0,0,0,0,57.7,0,0,0,0,0,0,0,0,0,0,0,0,0,0,0,0,0,0,0,0,0,0,0,0,0,0,0,0,0,66.51
1000,GJ02-044996,J.AmericanCeramicSoc.,1975,v.058p.0085,Glass,AlkaliSilicate,,,,,,,,,,,,,,45,0,0,0,0,0,0,30,0,0,0,0,0,0,0,0,0,0,0,0,0,0,0,0,0,0,0,0,0,0,25,0,0,0,0,0,0,0,0,0,0,0,0,0,0,0,0,0,0,0,0,0,0,0,0,0,0,0,0,0,0,0,78.26
429,GJ03-008320,GlassScienceandTechnology,1978,v.051p.0008,Glass,Alkaline-earthSilicate,,,,,,,,,,,,,,78.5,0,0,0,11.5,0,0,10,0,0,0,0,0,0,0,0,0,0,0,0,0,0,0,0,0,0,0,0,0,0,0,0,0,0,0,0,0,0,0,0,0,0,0,0,0,0,0,0,0,0,0,0,0,0,0,0,0,0,0,0,0,0,72.2
5231,XP02-214319,EuropeanPatentOharaInc.(J),2001,A1074523,Glass-Ceramics,AlkaliSilicate,,,GlassCeramics,,,,Substrate,MagneticMemoryDisk,,,,Nucleationtemp.540Ccrystallizationtemp.780C,,72.4,0,1.95,1.13,0,0,19.98,0,2.29,0,0,0,0,0,0,0.56,0,0,0,0,0,0,0,0,0.04,0,0,0,0,0,0,0,0,0.69,0,0,0.96,0,0,0,0,0,0,0,0,0,0,0,0,0,0,0,0,0,0,0,0,0,0,0,0,0,125
4693,XP03-212587,JapanesePatentKonicaMinolta(J),2001,A287934,Glass-Ceramics,Alkaline-earthSilicate,Alumino-Silicate,OtherSilicate,GlassCeramics,,,,MagneticMemoryDisk,,,,,crystal:(MgAl)SiO3,,43.63,0,11.43,31.8,0,0,5.85,0,0,0,0,0,0,0,0,0,0,0,0,0,0,0,0,0,0,0,0,0,0,0,7.29,0,0,0,0,0,0,0,0,0,0,0,0,0,0,0,0,0,0,0,0,0,0,0,0,0,0,0,0,0,0,0,148
3188,GI05-184122,NGF'sAdditionalNewData(J),2000,v.001p.0347,Glass,Boro-Silicate,AlkaliSilicate,,,,,,,,,,,U.Doct.thesisUniv.ofTokyo1979,,40,40,0,0,0,0,0,20,0,0,0,0,0,0,0,0,0,0,0,0,0,0,0,0,0,0,0,0,0,0,0,0,0,0,0,0,0,0,0,0,0,0,0,0,0,0,0,0,0,0,0,0,0,0,0,0,0,0,0,0,0,0,73.99
9540,GJ02-310488,J.Non-CrystallineSolids,2013,v.364p.000040,Glass,AlkaliSilicate,Alkaline-earthSilicate,,,,,,,,,,,,,65.27,0,0,0,13.01,0,0,21.72,0,0,0,0,0,0,0,0,0,0,0,0,0,0,0,0,0,0,0,0,0,0,0,0,0,0,0,0,0,0,0,0,0,0,0,0,0,0,0,0,0,0,0,0,0,0,0,0,0,0,0,0,0,0,72.3
4614,XP03-212095,JapanesePatentHoyaCorp.(J),2001,A189008,Glass-Ceramics,Alkaline-earthSilicate,Alumino-Silicate,,GlassCeramics,,,,Substrate,MagneticMemoryDisk,,,,,,58,0,14,18.5,0,0,0,0,0,0,0,0,0,0,0,0,0,0,0,0,0,0,0,1,0,0,0,0,0,0,8.5,0,0,0,0,0,0,0,0,0,0,0,0,0,0,0,0,0,0,0,0,0,0,0,0,0,0,0,0,0,0,0,135.7
1088,GJ05-047315,J.CeramicSoc.Japan,1983,v.091p.0199,Glass,Boro-Silicate,,,,,,,,,,,,,,50,25,0,0,0,0,0,25,0,0,0,0,0,0,0,0,0,0,0,0,0,0,0,0,0,0,0,0,0,0,0,0,0,0,0,0,0,0,0,0,0,0,0,0,0,0,0,0,0,0,0,0,0,0,0,0,0,0,0,0,0,0,76.16
5893,XP03-225194,USPatent,2002,A0028740,Glass-Ceramics,Alkaline-earthSilicate,Alumino-Silicate,,,,,,Substrate,MagneticMemoryDisk,,,,X.Zouetal.(JP)1sttreatment:750C4h2ndtreatment:950C4hCrystal:Mg-Al-titanate,,51.87,0,11.03,27.9,0,0,0,0,0,0,0,0,0,0,0,0,0,0,0,0,0,0,0,0.57,0,0.99,0,0,0,0,7.64,0,0,0,0,0,0,0,0,0,0,0,0,0,0,0,0,0,0,0,0,0,0,0,0,0,0,0,0,0,0,0,132.6
8462,GP06-293696,USPatentCorningInc.(US),2009,A7612004,Glass,Alumino-Silicate,,,,,,,SolarCell,LiquidCrystalDisplay,,,,Ex.86,,69.51,0,17.35,1.51,0,0,0,0,0,0,0,0,0,0,0,0,0,0,0,0,0,0,0,0,0,11.63,0,0,0,0,0,0,0,0,0,0,0,0,0,0,0,0,0,0,0,0,0,0,0,0,0,0,0,0,0,0,0,0,0,0,0,0,95.4822
10619,GP02-355848,JapanesePatentAsahiGlass(J),2012,AW118029,Glass,AlkaliSilicate,Alkaline-earthSilicate,,Melting,FlatGlass,,,VehicleWindow,Window,Airplane,LivingConsumerPArts,,ex.11,,77.01,6.79,0.36,4.21,4.98,0,0,4.99,1.41,0,0,0,0,0,0,0,0.18,0,0,0,0,0.02,0,0,0,0,0,0,0,0,0,0,0,0.05,0,0,0,0,0,0,0,0,0,0,0,0,0,0,0,0,0,0,0,0,0,0,0,0,0,0,0,0,73.2
5642,GP05-223499,JapanesePatentHoyaCorp.(J),2002,A358626,Glass,Boro-Silicate,Alkaline-earthSilicate,Alumino-Silicate,,,,,Substrate,MagneticMemoryDisk,,,,,,50,10,10,10,10,0,5,5,0,0,0,0,0,0,0,0,0,0,0,0,0,0,0,0,0,0,0,0,0,0,0,0,0,0,0,0,0,0,0,0,0,0,0,0,0,0,0,0,0,0,0,0,0,0,0,0,0,0,0,0,0,0,88.53
9960,GP05-315211,USPatentPPGIndustries(US),2014,A8697591,Glass,Boro-Silicate,Alumino-Silicate,Alkaline-earthSilicate,Fiber,,,,Fiber,,,,,Ex.17,,62.37,9.4,6.8,14.91,2.81,0,2.42,0.24,0.16,0,0,0,0,0,0,0,0,0,0,0,0,0.1,0,0,0,0,0,0,0,0,0,0,0,0,0,0,0,0,0,0,0,0,0,0,0,0,0,0,0,0,0,0,0,0,0,0,0,0,0.79,0,0,0,86.1
9069,XP06-302807,USPatentOharaInc.(J),2011,A0135964,Glass-Ceramics,Alumino-Silicate,Zinc-Silicate,,,,,,Substrate,MagneticMemoryDisk,,,670C+750C.,Ex.2crystal:RAl2O4,,46.34,0,11.28,19.02,0,0,4.28,0,0,0,0,0,0,0,0,14.13,0,0,0,0,0,0,0,0,0,0,0,0,0,0,4.8,0,0,0,0.15,0,0,0,0,0,0,0,0,0,0,0,0,0,0,0,0,0,0,0,0,0,0,0,0,0,0,0,108
10204,GP03-350372,JapanesePatentOthers,2012,A524705,Glass,Alkaline-earthSilicate,AlkaliSilicate,,Melting,Fiber,,,ChemicalBiotechnologyMedical,ArtificialBone,,,,ex-8-NC-021,,64.09,1.72,1.46,2.96,19.17,0,0,10.6,0,0,0,0,0,0,0,0,0,0,0,0,0,0,0,0,0,0,0,0,0,0,0,0,0,0,0,0,0,0,0,0,0,0,0,0,0,0,0,0,0,0,0,0,0,0,0,0,0,0,0,0,0,0,74.34
10063,GP05-316444,USPatentNipponElectricGlass(J),2014,A8835335,Glass,Boro-Silicate,Alumino-Silicate,,NonAlkali,,,,Display,LiquidCrystalDisplay,Substrate,,,Ex.9,,65.42,16.74,8.26,0,9.58,0,0,0,0,0,0,0,0,0,0,0,0,0,0,0,0,0,0,0,0,0,0,0,0,0,0,0,0,0,0,0,0,0,0,0,0,0,0,0,0,0,0,0,0,0,0,0,0,0,0,0,0,0,0,0,0,0,64
6928,GI03-257675,Proc.ICG,2004,v.007p.0030,Glass,Alkaline-earthSilicate,Alumino-Silicate,,,,,,,,,,,,,38.3,0,17.7,23.1,4,0,8.9,0.5,0,0,0,0,0,0,0,0,2,0,0,0,0,0,0,0,0,0,0,0,0,0,3,0,0,2.5,0,0,0,0,0,0,0,0,0,0,0,0,0,0,0,0,0,0,0,0,0,0,0,0,0,0,0,0,112
6097,GP02-226428,JapanesePatentNipponSheetGlass(J),2003,A012342,Glass,AlkaliSilicate,Alkaline-earthSilicate,,SheetGlass,,,,IRAbsorbingMaterial,UVAbsorbingMaterial,VehicleWindow,,,Ex.4,,69.87,0,1.13,4.66,9.09,0,0.24,14.03,0.04,0,0,0,0,0,0,0,0,0,0,0,0,0.25,0,0,0,0,0,0,0,0,0.11,0,0,0,0.58,0,0,0,0,0,0,0,0,0,0,0,0,0,0,0,0,0,0,0,0,0,0,0,0,0,0,0,75.47
8291,GP05-290289,USPatentAsahiGlass(J),2009,A0017196,Glass,Boro-Silicate,,,NonLead,,,,PlasmaDisplay,Substrate,,,,Ex.6,,28.58,47.56,0,0,0,0,0,4.69,3.82,0,0,0,0.09,0,0.96,14.3,0,0,0,0,0,0,0,0,0,0,0,0,0,0,0,0,0,0,0,0,0,0,0,0,0,0,0,0,0,0,0,0,0,0,0,0,0,0,0,0,0,0,0,0,0,0,55
791,GB05-025815,HandbookofGlassData,1987,v.00Cp.0455,Glass,Boro-Silicate,AlkaliSilicate,,,,,,,,,,,,,66.67,22.22,0,0,0,0,0,0,11.11,0,0,0,0,0,0,0,0,0,0,0,0,0,0,0,0,0,0,0,0,0,0,0,0,0,0,0,0,0,0,0,0,0,0,0,0,0,0,0,0,0,0,0,0,0,0,0,0,0,0,0,0,0,60.89
7265,GP02-265762,USPatentKonicaMinolta(J),2005,A6908870,Glass,AlkaliSilicate,Alkaline-earthSilicate,,,,,,Substrate,MagneticMemoryDisk,,,,Ex.8,,61.31,4.48,4.45,6.8,4.89,0,7.09,3.82,1.26,0,0,0,0,0,0,0,0,0,0,0,0,0,0,0,0.04,0.27,0,0,0,0,2.81,0,0,2.78,0,0,0,0,0,0,0,0,0,0,0,0,0,0,0,0,0,0,0,0,0,0,0,0,0,0,0,0,88
3237,GJ04-187133,J.AmericanCeramicSoc.,1999,v.082p.3501,Glass,Lead-Silicate,,,,,,,,,,,,,,60,0,0,0,0,0,0,0,0,0,0,0,0,0,0,0,0,0,40,0,0,0,0,0,0,0,0,0,0,0,0,0,0,0,0,0,0,0,0,0,0,0,0,0,0,0,0,0,0,0,0,0,0,0,0,0,0,0,0,0,0,0,55
8591,GP02-296210,JapanesePatentSaint-Gobain(FR),2010,A507557,Glass,AlkaliSilicate,Alkaline-earthSilicate,,Fiber,,,,Composite,Fiber,,,,Ex.5,,70.18,0,0,0,5.22,0,2.91,9.84,2.91,0,0,0,0,0,0,0,0,0,0,0,0,0,0,0,0,0,0,0,0,0,0,0,0,8.94,0,0,0,0,0,0,0,0,0,0,0,0,0,0,0,0,0,0,0,0,0,0,0,0,0,0,0,0,88.1
3914,GP03-205906,JapanesePatent,2000,A327365,Glass,Alkaline-earthSilicate,Alumino-Silicate,Boro-Silicate,,,,,,,,,,,,30.1,8.93,9.42,28.04,0,0,18.91,0,0,0,0,0,0,0,0,0,0,0,0,0,0,0,0,0,0,0,0,0,0,0,1.41,0,0,0,0,0,3.19,0,0,0,0,0,0,0,0,0,0,0,0,0,0,0,0,0,0,0,0,0,0,0,0,0,101
7464,XP06-269888,EuropeanPatentSchottAG(DE),2005,A1558535,Glass-Ceramics,Alumino-Silicate,Alkaline-earthSilicate,,GlassCeramics,,,,Mirror,Substrate,,,,Ex.1,,38.43,3.85,25.63,26.91,0,0,0,0,0,0,0,0,0,0,0,0,0,0,0,0,0,0,0,2.56,0,0,0,0,0,0,2.57,0,0,0,0,0,0.05,0,0,0,0,0,0,0,0,0,0,0,0,0,0,0,0,0,0,0,0,0,0,0,0,0,90
3771,GP02-205049,JapanesePatentNipponSheetGlass(J),2000,A159544,Glass,AlkaliSilicate,Alkaline-earthSilicate,,,,,,MagneticMemoryDisk,,,,,,,52,0,3.3,11.3,0.2,0,17.3,4.2,0,0,0,0,0,0,0,0,7.4,0,0,0,0,0,0,0,0,0,0,0,0,0,2.3,0,0,2,0,0,0,0,0,0,0,0,0,0,0,0,0,0,0,0,0,0,0,0,0,0,0,0,0,0,0,0,100
1541,GB02-071357,HandbookofGlassData,1983,v.00Ap.0325,Glass,AlkaliSilicate,,,,,,,,,,,,,,90,0,0,0,0,0,10,0,0,0,0,0,0,0,0,0,0,0,0,0,0,0,0,0,0,0,0,0,0,0,0,0,0,0,0,0,0,0,0,0,0,0,0,0,0,0,0,0,0,0,0,0,0,0,0,0,0,0,0,0,0,0,69.48
4246,XP06-210895,JapanesePatentKonicaMinolta(J),2001,A026440,Glass-Ceramics,Alumino-Silicate,Alkaline-earthSilicate,,,,,,MagneticMemoryDisk,,,,,Crystal:Magnesium-Aluminosilicate,,53.13,0,11.13,35.2,0,0,0,0,0,0,0,0,0,0,0,0,0,0,0,0,0,0,0,0,0,0,0,0,0,0,0,0,0,0,0,0,0.25,0.29,0,0,0,0,0,0,0,0,0,0,0,0,0,0,0,0,0,0,0,0,0,0,0,0,94.56
8428,GP02-293141,JapanesePatentAsahiGlass(J),2009,A280478,Glass,AlkaliSilicate,Alumino-Silicate,,,,,,Substrate,MagneticMemoryDisk,,,,Ex.2,,63.7,0,13,0,0,0,11.2,6.5,3,0,0,0,0,0,0,0,0,0,0,0,0,0,0,0,0,0,0,0,0,0,1,0,0,1.6,0,0,0,0,0,0,0,0,0,0,0,0,0,0,0,0,0,0,0,0,0,0,0,0,0,0,0,0,83.5
4209,XP06-210858,JapanesePatentKonicaMinolta(J),2001,A019486,Glass-Ceramics,Alumino-Silicate,AlkaliSilicate,,,,,,MagneticMemoryDisk,,,,,,,67.33,0,5.72,0,0,0,21.13,0,0,0,0,0,0,0,0,0,0,0,0,0,0,0,0,0,0,0.74,0,0,0,0,3.39,0,0,0,0,0,1.69,0,0,0,0,0,0,0,0,0,0,0,0,0,0,0,0,0,0,0,0,0,0,0,0,0,95.6
9969,GP05-315221,USPatentOharaInc.(J),2014,A8697592,Glass,Boro-Silicate,Alkaline-earthSilicate,Alumino-Silicate,,,,,Substrate,MagneticMemoryDisk,,,,Ex.7,,45,20,10,10,5,0,0,5,5,0,0,0,0,0,0,0,0,0,0,0,0,0,0,0,0,0,0,0,0,0,0,0,0,0,0,0,0,0,0,0,0,0,0,0,0,0,0,0,0,0,0,0,0,0,0,0,0,0,0,0,0,0,68.82
9220,GP05-305867,USPatentAsahiGlass(J),2011,A0169403,Glass,Boro-Silicate,,,NonLead,,,,PlasmaDisplay,,,,,Ex.2,,45.8,45,0,0,0,0,0,0,6.8,0,0,0,0,0,0.4,2,0,0,0,0,0,0,0,0,0,0,0,0,0,0,0,0,0,0,0,0,0,0,0,0,0,0,0,0,0,0,0,0,0,0,0,0,0,0,0,0,0,0,0,0,0,0,43
2892,XP09-168346,JapanesePatentCorningInc.(US),1996,A091873,Glass-Ceramics,OtherSilicate,Alumino-Silicate,,GlassCeramics,,,,,,,,,,,61.1,0,16.67,6.75,0,0,0,0,0,0,0,0,0,15.48,0,0,0,0,0,0,0,0,0,0,0,0,0,0,0,0,0,0,0,0,0,0,0,0,0,0,0,0,0,0,0,0,0,0,0,0,0,0,0,0,0,0,0,0,0,0,0,0,115.8
3113,GP03-180941,JapanesePatentHoyaCorp.(J),1998,A079122,Glass,Alkaline-earthSilicate,Alumino-Silicate,,,,,,Substrate,MagneticMemoryDisk,,,,,,50,0,15,15,20,0,0,0,0,0,0,0,0,0,0,0,0,0,0,0,0,0,0,0,0,0,0,0,0,0,0,0,0,0,0,0,0,0,0,0,0,0,0,0,0,0,0,0,0,0,0,0,0,0,0,0,0,0,0,0,0,0,101.9
1728,GJ30-078820,J.AmericanCeramicSoc.,1970,v.053p.0311,Glass,Aluminate,,,,,,,,,,,,8Figs4Tables,,10,0,30,10,50,0,0,0,0,0,0,0,0,0,0,0,0,0,0,0,0,0,0,0,0,0,0,0,0,0,0,0,0,0,0,0,0,0,0,0,0,0,0,0,0,0,0,0,0,0,0,0,0,0,0,0,0,0,0,0,0,0,103.5
10647,GP03-356061,JapanesePatentAGYHoldingCorp.(US),2014,A519459,Glass,Alkaline-earthSilicate,Alumino-Silicate,,Melting,Fiber,,,PlasticsFRP,,,,,ex.5,,60.62,0,12.91,15.63,9.68,0,0,1.07,0,0,0,0,0,0,0,0,0,0,0,0,0,0.07,0,0,0,0,0,0,0,0,0.02,0,0,0,0,0,0,0,0,0,0,0,0,0,0,0,0,0,0,0,0,0,0,0,0,0,0,0,0,0,0,0,94.9
2832,GB02-164806,FundamentalsofInorganicGlasses,1994,v.001p.0171,Glass,AlkaliSilicate,Alkaline-earthSilicate,,,,,,,,,,,,,66.67,0,0,0,0,0,0,13.33,0,0,0,0,0,0,0,0,0,20,0,0,0,0,0,0,0,0,0,0,0,0,0,0,0,0,0,0,0,0,0,0,0,0,0,0,0,0,0,0,0,0,0,0,0,0,0,0,0,0,0,0,0,0,66
7551,XP06-272468,USPatentAsahiGlass(J),2006,A7008891,Glass-Ceramics,Alumino-Silicate,,,GlassCeramics,,,,ColorFilter,Substrate,,,,Ex.7Crystal:Na2K2Al4Si4O16,,50.1,0.7,22,0,0,0,0,9.7,9.7,0,0,0,0,0,0,0,0,0,0,0,0,0,0,0,0,0,0,0,0,0,6.8,0,0,1,0,0,0,0,0,0,0,0,0,0,0,0,0,0,0,0,0,0,0,0,0,0,0,0,0,0,0,0,89
2421,GJ02-140958,J.MaterialsScience,1991,v.026p.6501,Glass,AlkaliSilicate,,,,,,,,,,,,,,78.69,0,0,0,0,0,0,12.66,8.65,0,0,0,0,0,0,0,0,0,0,0,0,0,0,0,0,0,0,0,0,0,0,0,0,0,0,0,0,0,0,0,0,0,0,0,0,0,0,0,0,0,0,0,0,0,0,0,0,0,0,0,0,0,57.27
8363,XP03-290836,EuropeanPatentHoyaCorp.(J),2009,A2011770,Glass-Ceramics,Alkaline-earthSilicate,Alumino-Silicate,,,,,,Substrate,MagneticMemoryDisk,,,AnnealedatTgfor1hr.;810C4hr+1000C4hr.,Ex.8,,47,0,20,21,0,0,0,0,0,0,0,0,0,0,0,0,0,0,0,0,0,0,0,2,0,0,0,0,0,0,10,0,0,0,0,0,0,0,0,0,0,0,0,0,0,0,0,0,0,0,0,0,0,0,0,0,0,0,0,0,0,0,139.7
6647,XP07-253658,USPatentKonicaMinolta(J),2003,A6635591,Glass-Ceramics,Zinc-Silicate,Alumino-Silicate,AlkaliSilicate,,,,,Substrate,MagneticMemoryDisk,,,,Heattreatment:550C5h+700C5hCrystalothers:ZinctitaniumoxideZincsiliconoxideEx.5,,68.45,0,3.61,4.57,0,0,8.22,0,0,0,0,0,0,0,0,11.31,0,0,0,0,0,0,0,0,0,0,0,0,0,0,3.84,0,0,0,0,0,0,0,0,0,0,0,0,0,0,0,0,0,0,0,0,0,0,0,0,0,0,0,0,0,0,0,102
2884,GC01-167711,TosohQuartz(J),1998,NSG-QUARTZ-HRP,Glass,Silica,,,Block,Tube,Rod,,ElectronicsElectrical,,,,,,,99.99,0,0,0,0,0,0,0,0,0,0,0,0,0,0,0,0,0,0,0,0,0,0,0,0,0,0,0,0,0,0,0,0,0,0,0,0,0,0,0,0,0,0,0,0,0,0,0,0,0,0,0,0,0,0,0,0,0,0,0,0,0,71.4
1444,GJ02-062800,J.AmericanCeramicSoc.,1984,v.067p.0270,Glass,AlkaliSilicate,Alumino-Silicate,,Fiber,,,,,,,,,TherearetwoFigsofYoung'smoduli,,55.6,0,5.55,0,0,0,0,38.85,0,0,0,0,0,0,0,0,0,0,0,0,0,0,0,0,0,0,0,0,0,0,0,0,0,0,0,0,0,0,0,0,0,0,0,0,0,0,0,0,0,0,0,0,0,0,0,0,0,0,0,0,0,0,58.5
1409,GJ02-062449,J.AmericanCeramicSoc.,1972,v.055p.0360,Glass,AlkaliSilicate,OtherSilicate,,,,,,,,,,,Pressuredependencedata.,,47.5,0,0,0,0,0,0,27.5,0,0,0,0,0,0,0,0,0,0,0,0,0,0,0,0,0,0,0,0,0,0,25,0,0,0,0,0,0,0,0,0,0,0,0,0,0,0,0,0,0,0,0,0,0,0,0,0,0,0,0,0,0,0,78.98
2203,GJ02-108590,J.Non-CrystallineSolids,1989,v.108p.0187,Glass,AlkaliSilicate,,,,,,,,,,,,ExtensionofMakishimaandMackenzie'stheory,,62.5,0,0,0,0,0,0,17.5,0,0,0,0,0,0,0,0,0,0,0,0,0,0,0,0,0,0,0,0,0,0,20,0,0,0,0,0,0,0,0,0,0,0,0,0,0,0,0,0,0,0,0,0,0,0,0,0,0,0,0,0,0,0,81.8
5357,GJ03-216748,J.Jpn.Inst.Metals&Materials(J),2001,v.065p.0680,Glass,Alkaline-earthSilicate,Alumino-Silicate,,,,,,,,,,,,,60,0,10,0,0,0,0,0,0,0,0,0,0,0,0,0,30,0,0,0,0,0,0,0,0,0,0,0,0,0,0,0,0,0,0,0,0,0,0,0,0,0,0,0,0,0,0,0,0,0,0,0,0,0,0,0,0,0,0,0,0,0,81
6161,GP06-227745,USPatentCorningInc.(US),2003,A6555232,Glass,Alumino-Silicate,,,,,,,Substrate,,,,,Ex.DAQ,,76,0,15,0,0,0,0,0,0,0,0,0,0,0,0,0,0,0,0,0,0,0,0,0,0,4.5,0,0,0,0,4.5,0,0,0,0,0,0,0,0,0,0,0,0,0,0,0,0,0,0,0,0,0,0,0,0,0,0,0,0,0,0,0,89
7317,GP05-266588,EuropeanPatentCorningInc.(US),2005,A1534641,Glass,Boro-Silicate,Alumino-Silicate,,NonAlkali,,,,Display,Substrate,,,,Ex.3,,73.86,9.98,7.98,0,7.98,0,0,0,0,0,0,0,0,0,0,0,0,0,0,0,0,0,0.2,0,0,0,0,0,0,0,0,0,0,0,0,0,0,0,0,0,0,0,0,0,0,0,0,0,0,0,0,0,0,0,0,0,0,0,0,0,0,0,67.62
7356,GP02-268656,JapanesePatentCentralGlass(J),2005,A281101,Glass,AlkaliSilicate,Alkaline-earthSilicate,,,,,,Display,PlasmaDisplay,Substrate,,,Ex.3,,67.06,0,3.03,9.67,8.72,0,0,3.99,7.03,0,0,0,0,0,0,0,0,0,0,0,0,0,0,0,0,0,0,0,0,0,0,0,0,0.5,0,0,0,0,0,0,0,0,0,0,0,0,0,0,0,0,0,0,0,0,0,0,0,0,0,0,0,0,75
120,GB02-006419,HandbookofGlassProperties,1986,v.001p.0321,Glass,AlkaliSilicate,Zinc-Silicate,Alumino-Silicate,,,,,,,,,,,,66.23,0,0.1,0,0,0,0,16.98,0,0,0,0,0,0,0,16.68,0,0,0,0,0,0,0,0,0,0,0,0,0,0,0,0,0,0,0,0,0,0,0,0,0,0,0,0,0,0,0,0,0,0,0,0,0,0,0,0,0,0,0,0,0,0,64
2809,GB02-164783,FundamentalsofInorganicGlasses,1994,v.001p.0169,Glass,AlkaliSilicate,,,,,,,,,,,,,,85,0,0,0,0,0,0,15,0,0,0,0,0,0,0,0,0,0,0,0,0,0,0,0,0,0,0,0,0,0,0,0,0,0,0,0,0,0,0,0,0,0,0,0,0,0,0,0,0,0,0,0,0,0,0,0,0,0,0,0,0,0,63
4242,XP06-210891,JapanesePatentKonicaMinolta(J),2001,A026440,Glass-Ceramics,Alumino-Silicate,Alkaline-earthSilicate,,,,,,MagneticMemoryDisk,,,,,Crystal:Magnesium-Aluminosilicate,,55.68,0,10.18,34.06,0,0,0,0,0,0,0,0,0,0,0,0,0,0,0,0,0,0,0,0,0,0,0,0,0,0,0,0,0,0,0,0,0.08,0,0,0,0,0,0,0,0,0,0,0,0,0,0,0,0,0,0,0,0,0,0,0,0,0,92.56
407,GI05-008246,Proc.ICG,1980,v.012p.0385,Glass,Boro-Silicate,AlkaliSilicate,Alumino-Silicate,,,,,,,,,,,,65,4.5,12.5,0,0,0,10,8,0,0,0,0,0,0,0,0,0,0,0,0,0,0,0,0,0,0,0,0,0,0,0,0,0,0,0,0,0,0,0,0,0,0,0,0,0,0,0,0,0,0,0,0,0,0,0,0,0,0,0,0,0,0,78.6
2935,XP06-170032,EuropeanPatentCorningInc.(US),1996,A0710627,Glass-Ceramics,Alumino-Silicate,Zinc-Silicate,,LowAlkali,GlassCeramics,,,MagneticMemoryDisk,,,,,,,49.77,0,17.58,14.77,0,0,0,0,1.6,0,0,0,0,0,0,8.83,0,0,0,0,0,0,0,0,0,0,0,0,0,0,7.45,0,0,0,0,0,0,0,0,0,0,0,0,0,0,0,0,0,0,0,0,0,0,0,0,0,0,0,0,0,0,0,120.4
6343,GJ02-240749,Silikattechnik(G),1981,v.032p.0197,Glass,AlkaliSilicate,,,,,,,,,,,,,,85,0,0,0,0,0,0,0,15,0,0,0,0,0,0,0,0,0,0,0,0,0,0,0,0,0,0,0,0,0,0,0,0,0,0,0,0,0,0,0,0,0,0,0,0,0,0,0,0,0,0,0,0,0,0,0,0,0,0,0,0,0,53.23
1574,GJ03-072992,PhysicsandChemistryofGlasses,1961,v.002p.0069,Glass,Alkaline-earthSilicate,,,,,,,,,,,,,,46.54,0,3.87,20.37,20.37,0,0,0,0,0,0,0,0,0,0,0,0,0,0,0,0,0,0,0,0,0,0,0,0,0,0,0,3.05,5.8,0,0,0,0,0,0,0,0,0,0,0,0,0,0,0,0,0,0,0,0,0,0,0,0,0,0,0,0,105.8
1028,GJ02-045754,GlassPhysics&Chemistry,1982,v.008p.0463,Glass,AlkaliSilicate,Alumino-Silicate,,,,,,,,,,,,,65,0,10,0,0,0,0,25,0,0,0,0,0,0,0,0,0,0,0,0,0,0,0,0,0,0,0,0,0,0,0,0,0,0,0,0,0,0,0,0,0,0,0,0,0,0,0,0,0,0,0,0,0,0,0,0,0,0,0,0,0,0,67
4397,XP03-211046,JapanesePatentKonicaMinolta(J),2001,A026455,Glass-Ceramics,Alkaline-earthSilicate,Alumino-Silicate,,,,,,MagneticMemoryDisk,,,,,Crystal:Magnesium-Aluminosilicate,,55.04,0,9.06,31,0,0,0,0,0,0,0,0,0,0,0,0,0,0,0,0,0,0,0,1.12,0,0,0,0,0,0,3.78,0,0,0,0,0,0,0,0,0,0,0,0,0,0,0,0,0,0,0,0,0,0,0,0,0,0,0,0,0,0,0,112.4
4086,XP06-210735,JapanesePatentKonicaMinolta(J),2001,A019469,Glass-Ceramics,Alumino-Silicate,AlkaliSilicate,,,,,,MagneticMemoryDisk,,,,,,,69.73,0,6.09,0,0,0,18.82,0,0.63,0,0,0,0,0,0,0,0,0,0,0,0,0,0,0,0,0,0,0,0,0,2.96,0,0,0.1,0,0,1.67,0,0,0,0,0,0,0,0,0,0,0,0,0,0,0,0,0,0,0,0,0,0,0,0,0,92.3
7899,GP06-282140,USPatent,2007,A0265156,Glass,Alumino-Silicate,Alkaline-earthSilicate,,NonAlkali,,,,Battery,Display,Substrate,,,U.Peuchertetal.Ex.A7,,64.27,5.82,10.02,13.91,5,0,0,0,0,0,0,0,0,0,0,0.69,0,0,0,0,0,0,0,0,0,0,0,0,0,0,0,0,0,0,0,0.29,0,0,0,0,0,0,0,0,0,0,0,0,0,0,0,0,0,0,0,0,0,0,0,0,0,0,85
10791,GP03-356911,USPatentPPGIndustries(US),2014,A0235424,Glass,Alkaline-earthSilicate,Boro-Silicate,,Melting,Fiber,,,ElectricCircuitCircuitBoard,,,,,ex.17,,62.26,9.39,6.79,14.9,2.8,0,2.42,0.24,0.16,0,0,0,0,0,0,0,0,0,0,0,0,0.1,0,0,0,0,0,0,0,0,0,0,0,0,0,0,0,0,0,0,0,0,0,0,0,0,0,0,0,0,0,0,0,0,0,0,0,0,0.94,0,0,0,86.1
7987,GP03-285104,USPatentOwensCorning(US),2008,A0009403,Glass,Alkaline-earthSilicate,Alumino-Silicate,,Fiber,,,,Fiber,,,,,Ex.10,,63.81,0,11.11,10.26,13.32,0,0,0.76,0,0,0,0,0,0,0,0,0,0,0,0,0,0.15,0,0,0,0,0,0,0,0,0.59,0,0,0,0,0,0,0,0,0,0,0,0,0,0,0,0,0,0,0,0,0,0,0,0,0,0,0,0,0,0,0,84.18
6184,XP03-227822,USPatentKonicaMinolta(J),2003,A6569791,Glass-Ceramics,Alkaline-earthSilicate,Alumino-Silicate,,GlassCeramics,,,,Substrate,MagneticMemoryDisk,,,,Ex.2Heattreatment:670C4h+740C4hCrystalothers:Magnesiumaluminasilicate,,55.71,0,8.19,22.4,0,0,5.34,0,1.04,0,0,0,0,0,0,0,0,0,0,0,0,0,0,1.01,0.08,0,0,0,0,0,5.54,0,0,0,0,0,0.69,0,0,0,0,0,0,0,0,0,0,0,0,0,0,0,0,0,0,0,0,0,0,0,0,0,96.43
5156,GP02-213654,USPatentNipponSheetGlass(J),2001,A6251812,Glass,AlkaliSilicate,Alkaline-earthSilicate,Alumino-Silicate,,,,,Substrate,MagneticMemoryDisk,,,,,,51.51,0,15.63,4.21,6.31,0,11.82,7.21,0,0,0,0,0,0,0,0,0,0,0,0,0,0.3,0,0,0,0,0,0,0,0,0,0,0,3.01,0,0,0,0,0,0,0,0,0,0,0,0,0,0,0,0,0,0,0,0,0,0,0,0,0,0,0,0,94
4969,XP03-212863,JapanesePatentKonicaMinolta(J),2001,A287961,Glass-Ceramics,Alkaline-earthSilicate,Alumino-Silicate,OtherSilicate,GlassCeramics,,,,MagneticMemoryDisk,,,,,crystal:(MgAl)SiO3,,42.77,0,7.56,28.33,0,0,9.55,0,0,0,0,0,0,0,0,0,0,0,0,0,0,0,0,0,0,0,0,0,0,0,11.79,0,0,0,0,0,0,0,0,0,0,0,0,0,0,0,0,0,0,0,0,0,0,0,0,0,0,0,0,0,0,0,148.5
10588,GJ03-355428,J.MaterialsScience,2013,v.048p.3461,Glass,Alkaline-earthSilicate,Alumino-Silicate,,Melting,,,,,,,,,D,,50.6,0,20.7,20.7,0,0,0,0,0,0,0,0,0,0,0,0,0,0,0,0,0,0,0,2.4,0,0,0,0,0,0,0,0,0,5.6,0,0,0,0,0,0,0,0,0,0,0,0,0,0,0,0,0,0,0,0,0,0,0,0,0,0,0,0,102
1251,GJ02-054781,J.Non-CrystallineSolids,1973,v.013p.0399,Glass,AlkaliSilicate,,,,,,,,,,,,Effectofhighpressureonelasticconstant,,85,0,0,0,0,0,0,0,15,0,0,0,0,0,0,0,0,0,0,0,0,0,0,0,0,0,0,0,0,0,0,0,0,0,0,0,0,0,0,0,0,0,0,0,0,0,0,0,0,0,0,0,0,0,0,0,0,0,0,0,0,0,62
3423,GP02-189998,USPatentSaint-Gobain(FR),1999,A5990053,Glass,AlkaliSilicate,Alkaline-earthSilicate,,,,,,,,,,,,,70.24,0,0.62,3.13,11.23,0,0,7.11,3.34,0,0,0,0,0,0,0,1.52,0,0,0,0,0,0,0,0,0,0,0,0,0,0,0,0,2.81,0,0,0,0,0,0,0,0,0,0,0,0,0,0,0,0,0,0,0,0,0,0,0,0,0,0,0,0,77
8260,GP03-289842,JapanesePatent,2009,A514772,Glass,Alkaline-earthSilicate,Alumino-Silicate,,Fiber,,,,Fiber,,,,,OCVCo.Ex.8,,65.96,0,9.97,10.19,12.4,0,0,0.75,0,0,0,0,0,0,0,0,0,0,0,0,0,0.15,0,0,0,0,0,0,0,0,0.58,0,0,0,0,0,0,0,0,0,0,0,0,0,0,0,0,0,0,0,0,0,0,0,0,0,0,0,0,0,0,0,84.1
1141,GC07-051409,CorningInc.(US),,6720,Glass,Zinc-Silicate,Alumino-Silicate,,Pressed,Opal,,,TableWare,,,,,TableWare,,59.31,0.85,5.82,0,5.29,0,0,7.66,1.26,0,0,0,0,0,0,7.29,0,0,0,0,0,0,0,0,0,0,0,0,0,0,0,0,0,0,0,0,0,0,0,0,0,0,0,0,0,0,0,0,0,0,0,0,0,0,0,0,0,0,12.5,0,0,0,70
6549,XP03-253292,USPatentKonicaMinolta(J),2003,A6596659,Glass-Ceramics,Alkaline-earthSilicate,Alumino-Silicate,,GlassCeramics,,,,MagneticMemoryDisk,,,,,HeatTreatment:670C6h+720C5.5hCrystalothres:MagnesiumaluminasilicateEx.4,,44.65,0,10.85,33.42,0,0,11,0,0,0,0,0,0,0,0,0,0,0,0,0,0,0,0,0,0,0,0,0,0,0,0,0,0,0,0,0,0.08,0,0,0,0,0,0,0,0,0,0,0,0,0,0,0,0,0,0,0,0,0,0,0,0,0,96.55
583,GB02-019783,HandbookofGlassData,1987,v.00Cp.0214,Glass,AlkaliSilicate,Alkaline-earthSilicate,,,,,,,,,,,,,62.5,0,0,0,27.5,0,0,10,0,0,0,0,0,0,0,0,0,0,0,0,0,0,0,0,0,0,0,0,0,0,0,0,0,0,0,0,0,0,0,0,0,0,0,0,0,0,0,0,0,0,0,0,0,0,0,0,0,0,0,0,0,0,80.6
3448,XP06-190404,EuropeanPatentOharaInc.(J),1999,A0939396,Glass-Ceramics,Alumino-Silicate,Alkaline-earthSilicate,,,,,,,,,,,,,45.39,1.28,8.71,26.42,3.69,0,6.93,0,0,0,0,0,0,0,0,0,0,0,0,0,0,0,0.12,0,0.00203,0,0,0,0,0,5.56,0,0,0.48,0,0.59,0.21,0,0,0,0.62,0,0,0,0,0,0,0,0,0,0,0,0,0,0,0,0,0,0,0,0,0,130
