Repository: hori1537/rexrexxion-about-SP

File: input_csv/inputcsv_SiO2_0.01-100.00_youngsmodulus.csv (part 26 of 53)
No.,GlassNo.,DataSource,Year,DataSourceNumber,State,GlassSystem1,GlassSystem2,GlassSystem3,Appearance1,Appearance2,Appearance3,Appearance4,Usage1,Usage2,Usage3,Usage4,ThermalTreatment,Note,GlassNo.(Structure),SiO2,B2O3,Al2O3,MgO,CaO,BaO,Li2O,Na2O,K2O,Ag2O,MnO,FeO,CoO,NiO,CuO,ZnO,SrO,CdO,PbO,SnO,Cr2O3,Fe2O3,As2O3,Y2O3,Sb2O3,La2O3,Nd2O3,Gd2O3,Bi2O3,Co3O4,TiO2,MnO2,GeO2,ZrO2,CeO2,SnO2,P2O5,Ta2O5,Nb2O3,SO3,MoO3,WO3,H2O,LiF,NaF,KF,MgF2,CaF2,SrF2,BaF2,ZnF2,PbF2,YF3,AlF3,LaF3,GdF3,YbF3,ErF3,F,Cl,Br,Ag,Young'sModulusatRT(GPa)
9257,GJ02-306800,J.Non-CrystallineSolids,2012,v.358p.001002,Glass,AlkaliSilicate,Alumino-Silicate,,,,,,,,,,,,,67.1,5,12.6,0,0,0,0,14.3,0,0,0,0,0,0,0,0,0,0,0,0,0,1,0,0,0,0,0,0,0,0,0,0,0,0,0,0,0,0,0,0,0,0,0,0,0,0,0,0,0,0,0,0,0,0,0,0,0,0,0,0,0,0,67.6
8323,GP02-290634,USPatentAsahiGlass(J),2009,A0110963,Glass,AlkaliSilicate,Alumino-Silicate,,,,,,Substrate,MagneticMemoryDisk,,,,Ex.8,,61.9,0,13,3,0,0,10.7,6.8,3,0,0,0,0,0,0,0,0,0,0,0,0,0,0,0,0,0,0,0,0,0,1,0,0,0.6,0,0,0,0,0,0,0,0,0,0,0,0,0,0,0,0,0,0,0,0,0,0,0,0,0,0,0,0,83
5414,XJ06-219615,J.Non-CrystallineSolids,2002,v.298p.0137,Glass-Ceramics,Alumino-Silicate,Alkaline-earthSilicate,OtherSilicate,GlassCeramics,,,,,,,,Heattreatment:800C/2h+1200C/3h,Crystal:Aluminumtitanate,,57.3,0,19,14.6,0,0,0,0,0,0,0,0,0,0,0,0,0,0,0,0,0,0,0,0,0,0,0,0,0,0,9.1,0,0,0,0,0,0,0,0,0,0,0,0,0,0,0,0,0,0,0,0,0,0,0,0,0,0,0,0,0,0,0,116
3022,GJ02-176277,GlassPhysics&Chemistry,1998,v.024p.0525,Glass,AlkaliSilicate,Alkaline-earthSilicate,,,,,,,,,,,D.S.Sanditov,,66.67,0,0,0,0,0,0,13.33,0,0,0,0,0,0,0,0,0,20,0,0,0,0,0,0,0,0,0,0,0,0,0,0,0,0,0,0,0,0,0,0,0,0,0,0,0,0,0,0,0,0,0,0,0,0,0,0,0,0,0,0,0,0,63.7
4915,XP06-212809,JapanesePatentKonicaMinolta(J),2001,A287956,Glass-Ceramics,Alumino-Silicate,Alkaline-earthSilicate,OtherSilicate,GlassCeramics,,,,MagneticMemoryDisk,,,,,crystal:(MgAl)SiO3,,44.89,0,12.35,29.74,0,0,4.01,0,0,0,0,0,0,0,0,0,0,0,0,0,0,0,0,0,0,0,0,0,0,0,9.01,0,0,0,0,0,0,0,0,0,0,0,0,0,0,0,0,0,0,0,0,0,0,0,0,0,0,0,0,0,0,0,153.4
9557,XP06-310825,JapanesePatentOharaInc.(J),2013,A023420,Glass-Ceramics,Alumino-Silicate,,,,,,,Substrate,,,,700C:750C,Ex.1,,58.91,3.71,10.13,12.81,1.15,0,0,4.17,0,0,0,0,0,0,0,3.96,0,0,0,0,0,0,0,0,0,0,0,0,0,0,4.44,0,0,0,0.15,0,0.57,0,0,0,0,0,0,0,0,0,0,0,0,0,0,0,0,0,0,0,0,0,0,0,0,0,94
4723,XP03-212617,JapanesePatentKonicaMinolta(J),2001,A287937,Glass-Ceramics,Alkaline-earthSilicate,OtherSilicate,,GlassCeramics,,,,MagneticMemoryDisk,,,,,crystal:(MgAl)SiO3,,41.74,0,3.87,33.56,0,0,5.66,0,0,0,0,0,0,0,0,0,0,0,0,0,0,0,0,0,0,0,0,0,0,0,15.17,0,0,0,0,0,0,0,0,0,0,0,0,0,0,0,0,0,0,0,0,0,0,0,0,0,0,0,0,0,0,0,138
89,GJ05-005416,J.AmericanCeramicSoc.,1970,v.053p.0005,Glass,Boro-Silicate,,,FlatGlass,,,,,,,,,7TABS10FIGS,,70,14,0,0,0,0,0,16,0,0,0,0,0,0,0,0,0,0,0,0,0,0,0,0,0,0,0,0,0,0,0,0,0,0,0,0,0,0,0,0,0,0,0,0,0,0,0,0,0,0,0,0,0,0,0,0,0,0,0,0,0,0,80.73
7751,XP03-278381,JapanesePatentHoyaCorp.(J),2007,A091500,Glass-Ceramics,Alkaline-earthSilicate,Alumino-Silicate,,,,,,Substrate,MagneticMemoryDisk,,,756C4hr+1000C4hr,Ex.5Crystalothers:titanate,,46,0,10.5,30.5,0,0,0,0,0.5,0,0,0,0,0,0,0,0,0,0,0,0,0,0,0.5,0,0,0,0,0,0,10,0,0,2,0,0,0,0,0,0,0,0,0,0,0,0,0,0,0,0,0,0,0,0,0,0,0,0,0,0,0,0,149
512,GB02-019711,HandbookofGlassData,1987,v.00Cp.0204,Glass,AlkaliSilicate,OtherSilicate,,,,,,,,,,,,,70,0,0,0,0,0,0,12,0,0,0,0,0,0,0,0,0,18,0,0,0,0,0,0,0,0,0,0,0,0,0,0,0,0,0,0,0,0,0,0,0,0,0,0,0,0,0,0,0,0,0,0,0,0,0,0,0,0,0,0,0,0,66.74
1430,GJ02-062786,J.AmericanCeramicSoc.,1984,v.067p.0270,Glass,AlkaliSilicate,Alumino-Silicate,,Fiber,,,,,,,,,TherearetwoFigsofYoung'smoduli,,62.7,0,6.3,0,0,0,31,0,0,0,0,0,0,0,0,0,0,0,0,0,0,0,0,0,0,0,0,0,0,0,0,0,0,0,0,0,0,0,0,0,0,0,0,0,0,0,0,0,0,0,0,0,0,0,0,0,0,0,0,0,0,0,79.3
5309,GJ03-216699,J.Jpn.Inst.Metals&Materials(J),2000,v.064p.0177,Glass,Alkaline-earthSilicate,Alumino-Silicate,,,,,,,,,,,,,10,0,30,0,60,0,0,0,0,0,0,0,0,0,0,0,0,0,0,0,0,0,0,0,0,0,0,0,0,0,0,0,0,0,0,0,0,0,0,0,0,0,0,0,0,0,0,0,0,0,0,0,0,0,0,0,0,0,0,0,0,0,106.4
2369,GB02-137477,HandbookofGlassData,1993,v.00Ep.0079,Glass,AlkaliSilicate,,,,,,,,,,,,,,82,0,0,0,0,0,0,18,0,0,0,0,0,0,0,0,0,0,0,0,0,0,0,0,0,0,0,0,0,0,0,0,0,0,0,0,0,0,0,0,0,0,0,0,0,0,0,0,0,0,0,0,0,0,0,0,0,0,0,0,0,0,60.42
9368,GP05-307970,USPatentAsahiGlass(J),2012,A0141668,Glass,Boro-Silicate,Alumino-Silicate,,,,,,Substrate,MagneticMemoryDisk,,,,Ex.4,,66.2,7.6,11.3,5.3,4.7,0,0,0,0,0,0,0,0,0,0,0,4.9,0,0,0,0,0,0,0,0,0,0,0,0,0,0,0,0,0,0,0,0,0,0,0,0,0,0,0,0,0,0,0,0,0,0,0,0,0,0,0,0,0,0,0,0,0,77
2455,GJ35-144296,GlassPhysics&Chemistry,1992,v.018p.0159,Glass,Germanate,,,,,,,,,,,,,,10.36,0,0,0,0,0,0,10.36,0,0,0,0,0,0,0,5.8,0,0,0,0,0,0,0,0,0,0,0,0,0,0,0,0,73.48,0,0,0,0,0,0,0,0,0,0,0,0,0,0,0,0,0,0,0,0,0,0,0,0,0,0,0,0,0,68.6
1247,GJ04-053833,J.Non-CrystallineSolids,1973,v.012p.0035,Glass,Lead-Silicate,,,,,,,,,,,,,,77.03,0,0,0,0,0,0,0.6,8.73,0,0,0,0,0,0,0,0,0,13.64,0,0,0,0,0,0,0,0,0,0,0,0,0,0,0,0,0,0,0,0,0,0,0,0,0,0,0,0,0,0,0,0,0,0,0,0,0,0,0,0,0,0,0,55.5
4620,XP03-212101,JapanesePatentHoyaCorp.(J),2001,A192227,Glass-Ceramics,Alkaline-earthSilicate,Alumino-Silicate,OtherSilicate,GlassCeramics,,,,MagneticMemoryDisk,,,,,,,45,0,10.5,30,0,0,0,0,0,0,0,0,0,0,0,2,0,0,0,0,0,0,0,0.5,0,0,0,0,0,0,10,0,0,2,0,0,0,0,0,0,0,0,0,0,0,0,0,0,0,0,0,0,0,0,0,0,0,0,0,0,0,0,149.2
4166,XP06-210815,JapanesePatentKonicaMinolta(J),2001,A019482,Glass-Ceramics,Alumino-Silicate,AlkaliSilicate,,,,,,MagneticMemoryDisk,,,,,,,66.74,0,6.15,0,0,0,18.97,0,0.63,0,0,0,0,0,0,0,0,0,0,0,0,0,0,0,0,0,0,0,0,0,5.83,0,0,0,0,0,1.68,0,0,0,0,0,0,0,0,0,0,0,0,0,0,0,0,0,0,0,0,0,0,0,0,0,93.1
10551,GP06-353974,USPatentCorningInc.(US),2014,A1016172,Glass,Alumino-Silicate,AlkaliSilicate,,Melting,,,,ChemicalStrengthen,,,,,ex.50,,66.42,5.13,13.96,2.03,0.03,0,0,12.16,0.2,0,0,0,0,0,0,0,0,0,0,0,0,0,0,0,0,0,0,0,0,0,0,0,0,0,0,0.07,0,0,0,0,0,0,0,0,0,0,0,0,0,0,0,0,0,0,0,0,0,0,0,0,0,0,67.344
546,GB02-019745,HandbookofGlassData,1987,v.00Cp.0209,Glass,AlkaliSilicate,Alkaline-earthSilicate,,,,,,,,,,,,,76.4,0,0,0,0,0,0,0,18,0,0,0,0,0,0,0,5.6,0,0,0,0,0,0,0,0,0,0,0,0,0,0,0,0,0,0,0,0,0,0,0,0,0,0,0,0,0,0,0,0,0,0,0,0,0,0,0,0,0,0,0,0,0,54.98
2868,XJ03-166282,J.Non-CrystallineSolids,1996,v.194p.0297,Glass-Ceramics,Alkaline-earthSilicate,AlkaliSilicate,,GlassCeramics,,,,,,,,,residualstressinglass-ceramic,,48.12,0,0,0,32.09,0,0,17.2,0,0,0,0,0,0,0,0,0,0,0,0,0,0,0,0,0,0,0,0,0,0,0,0,0,0,0,0,2.59,0,0,0,0,0,0,0,0,0,0,0,0,0,0,0,0,0,0,0,0,0,0,0,0,0,81
8674,GP06-297283,EuropeanPatentSaint-Gobain(FR),2010,A2170777,Glass,Alumino-Silicate,AlkaliSilicate,Alkaline-earthSilicate,Fiber,,,,Filler,,,,,Ex.1,,52.5,0,13.68,5.93,7.7,0,0,14.9,4.87,0,0,0,0,0,0,0,0,0,0,0,0,0.08,0,0,0,0,0,0,0,0,0.17,0,0,0,0,0,0,0,0,0.17,0,0,0,0,0,0,0,0,0,0,0,0,0,0,0,0,0,0,0,0,0,0,79.5
6182,XP03-227820,USPatentKonicaMinolta(J),2003,A6569790,Glass-Ceramics,Alkaline-earthSilicate,Alumino-Silicate,,GlassCeramics,,,,Substrate,MagneticMemoryDisk,,,,Ex.10Heattreatment:680C3.5h750C4hCrystalothers:Magnesiumaluminasilicate,,49.83,0,8.74,36.46,0,0,4.97,0,0,0,0,0,0,0,0,0,0,0,0,0,0,0,0,0,0,0,0,0,0,0,0,0,0,0,0,0,0,0,0,0,0,0,0,0,0,0,0,0,0,0,0,0,0,0,0,0,0,0,0,0,0,0,99.56
145,GB02-006444,HandbookofGlassProperties,1986,v.001p.0322,Glass,AlkaliSilicate,Alkaline-earthSilicate,,,,,,,,,,,,,74.7,0,0,0,15.8,0,0,9.5,0,0,0,0,0,0,0,0,0,0,0,0,0,0,0,0,0,0,0,0,0,0,0,0,0,0,0,0,0,0,0,0,0,0,0,0,0,0,0,0,0,0,0,0,0,0,0,0,0,0,0,0,0,0,75.3
2429,GJ04-141509,J.MaterialsScience,1993,v.028p.3014,Glass,Lead-Silicate,,,,,,,,,,,,Lappingofglass:SF55,,61,0,0,0,0,0,0,0,3,0,0,0,0,0,0,0,0,0,36,0,0,0,0,0,0,0,0,0,0,0,0,0,0,0,0,0,0,0,0,0,0,0,0,0,0,0,0,0,0,0,0,0,0,0,0,0,0,0,0,0,0,0,56.1
4706,XP03-212600,JapanesePatentKonicaMinolta(J),2001,A287935,Glass-Ceramics,Alkaline-earthSilicate,Alumino-Silicate,OtherSilicate,GlassCeramics,,,,MagneticMemoryDisk,,,,,crystal:(MgAl)SiO3,,42.83,0,8.98,22.7,6.12,0,11.49,0,0,0,0,0,0,0,0,0,0,0,0,0,0,0,0,0,0,0,0,0,0,0,7.88,0,0,0,0,0,0,0,0,0,0,0,0,0,0,0,0,0,0,0,0,0,0,0,0,0,0,0,0,0,0,0,142
2286,GJ05-115361,J.MaterialsScience,1989,v.024p.3635,Glass,Boro-Silicate,,,,,,,,,,,,Corning7740Fracturesurfacefeatureofglass,,82.91,11.55,1.21,0,0,0,0,3.99,0.33,0,0,0,0,0,0,0,0,0,0,0,0,0,0,0,0,0,0,0,0,0,0,0,0,0,0,0,0,0,0,0,0,0,0,0,0,0,0,0,0,0,0,0,0,0,0,0,0,0,0,0,0,0,63
10524,GP03-353771,USPatentHoyaCorp.(J),2013,A0343166,Glass,Alkaline-earthSilicate,AlkaliSilicate,Alumino-Silicate,Melting,Disk,,,MagneticMemoryDisk,ChemicalStrengthen,,,,ex.7,,63,0,10,19,0,0,1,6,0,0,0,0,0,0,0,0,0,0,0,0,0,0,0,0,0,0,0,0,0,0,0,0,0,1,0,0,0,0,0,0,0,0,0,0,0,0,0,0,0,0,0,0,0,0,0,0,0,0,0,0,0,0,88.4
10317,GP03-351669,USPatentHoyaCorp.(J),2013,A8394516,Glass,Alkaline-earthSilicate,AlkaliSilicate,,Melting,Disk,,,MagneticMemoryDisk,,,,,ex.22,,63,0,4,2,18,0,1,8,0,0,0,0,0,0,0,0,0,0,0,0,0,0,0,0,0,0,0,0,0,0,0,0,0,4,0,0,0,0,0,0,0,0,0,0,0,0,0,0,0,0,0,0,0,0,0,0,0,0,0,0,0,0,88.5
10534,GP03-353838,USPatentHoyaCorp.(J),2014,A0036644,Glass,Alkaline-earthSilicate,Alumino-Silicate,AlkaliSilicate,Melting,Disk,,,MagneticMemoryDisk,ChemicalStrengthen,,,,ex.7,,61,0,11,19.5,0,0,1,6.5,0,0,0,0,0,0,0,0,0,0,0,0,0,0,0,0,0,0,0,0,0,0,0,0,0,1,0,0,0,0,0,0,0,0,0,0,0,0,0,0,0,0,0,0,0,0,0,0,0,0,0,0,0,0,89.2
10637,GP02-355912,JapanesePatentNipponSheetGlass(J),2012,AW131824,Glass,AlkaliSilicate,Alkaline-earthSilicate,,SheetGlass,,,,MagneticMemoryDisk,ChemicalStrengthen,,,,ex.23,,65.11,0,7.6,9.22,0,0,0,15.15,0,0,0,0,0,0,0,0,2.92,0,0,0,0,0,0,0,0,0,0,0,0,0,0,0,0,0,0,0,0,0,0,0,0,0,0,0,0,0,0,0,0,0,0,0,0,0,0,0,0,0,0,0,0,0,73.8
4616,XP03-212097,JapanesePatentHoyaCorp.(J),2001,A192227,Glass-Ceramics,Alkaline-earthSilicate,Alumino-Silicate,OtherSilicate,GlassCeramics,,,,MagneticMemoryDisk,,,,,,,47,0,10.5,30,0,0,0,0,0,0,0,0,0,0,0,0,0,0,0,0,0,0,0,0.5,0,0,0,0,0,0,10,0,0,2,0,0,0,0,0,0,0,0,0,0,0,0,0,0,0,0,0,0,0,0,0,0,0,0,0,0,0,0,150.5
7105,GP05-262190,USPatentHoyaCorp.(J),2004,A0180239,Glass,Boro-Silicate,Alkaline-earthSilicate,Alumino-Silicate,,,,,Substrate,MagneticMemoryDisk,,,,Ex.5,,40,20,12,8,10,0,0,5,5,0,0,0,0,0,0,0,0,0,0,0,0,0,0,0,0,0,0,0,0,0,0,0,0,0,0,0,0,0,0,0,0,0,0,0,0,0,0,0,0,0,0,0,0,0,0,0,0,0,0,0,0,0,72.71
3917,GP03-205909,JapanesePatent,2000,A327365,Glass,Alkaline-earthSilicate,Alumino-Silicate,Boro-Silicate,,,,,,,,,,,,31.57,12.82,7.11,34.6,0,0,9.34,0.9,2.96,0,0,0,0,0,0,0,0,0,0,0,0,0,0,0,0,0,0,0,0,0,0.7,0,0,0,0,0,0,0,0,0,0,0,0,0,0,0,0,0,0,0,0,0,0,0,0,0,0,0,0,0,0,0,110
7211,GP06-265162,JapanesePatentSchottAG(DE),2005,A145813,Glass,Alumino-Silicate,Alkaline-earthSilicate,,,,,,Solar,Display,Substrate,,,Ex.1,,49.78,4.88,12.67,18.55,1.82,0,0,0,0,0,0,0,0,0,0,1.25,0.98,0,0,0,0,0,0,0,0,0,0,0,0,0,4.25,0,0,2.76,0.2,0.23,2.63,0,0,0,0,0,0,0,0,0,0,0,0,0,0,0,0,0,0,0,0,0,0,0,0,0,102
5204,XP03-214218,EuropeanPatentHoyaCorp.(J),2001,A1067101,Glass-Ceramics,Alkaline-earthSilicate,Alumino-Silicate,OtherSilicate,,,,,MagneticMemoryDisk,,,,,,,47,0,10.5,30,0,0,0,0,0,0,0,0,0,0,0,0,0,0,0,0,0,0,0,0.5,0,0,0,0,0,0,10,0,0,2,0,0,0,0,0,0,0,0,0,0,0,0,0,0,0,0,0,0,0,0,0,0,0,0,0,0,0,0,150.5
3754,GP09-204890,JapanesePatent,2000,A143285,Glass,OtherSilicate,Alkaline-earthSilicate,,,,,,Substrate,MagneticMemoryDisk,,,,,,30,0,5,0,15,0,0,0,0,0,0,0,0,0,0,0,15,0,0,0,0,0,0,0,0,0,0,0,0,0,30,0,0,5,0,0,0,0,0,0,0,0,0,0,0,0,0,0,0,0,0,0,0,0,0,0,0,0,0,0,0,0,109.3
6993,GJ02-259432,J.Non-CrystallineSolids,2004,v.344p.0037,Glass,AlkaliSilicate,Alumino-Silicate,,,,,,,,,,,,,53.7,0,20.9,0,0,0,0,25.4,0,0,0,0,0,0,0,0,0,0,0,0,0,0,0,0,0,0,0,0,0,0,0,0,0,0,0,0,0,0,0,0,0,0,0,0,0,0,0,0,0,0,0,0,0,0,0,0,0,0,0,0,0,0,73
10370,GP03-352229,USPatentOthers,2013,A0217822,Glass,Alkaline-earthSilicate,Alumino-Silicate,,Melting,Fiber,AcidResistant,,PlasticsFRP,Energy,,,,ex.1-7,,63.92,0,10.43,12.17,12.7,0,0,0.7,0,0,0,0,0,0,0,0,0,0,0,0,0,0.08,0,0,0,0,0,0,0,0,0,0,0,0,0,0,0,0,0,0,0,0,0,0,0,0,0,0,0,0,0,0,0,0,0,0,0,0,0,0,0,0,84.18
1026,GJ02-045752,GlassPhysics&Chemistry,1982,v.008p.0463,Glass,AlkaliSilicate,Alumino-Silicate,,,,,,,,,,,,,55,0,20,0,0,0,0,25,0,0,0,0,0,0,0,0,0,0,0,0,0,0,0,0,0,0,0,0,0,0,0,0,0,0,0,0,0,0,0,0,0,0,0,0,0,0,0,0,0,0,0,0,0,0,0,0,0,0,0,0,0,0,70.9
744,GB05-025768,HandbookofGlassData,1987,v.00Cp.0454,Glass,Boro-Silicate,AlkaliSilicate,,,,,,,,,,,,,40,40,0,0,0,0,0,20,0,0,0,0,0,0,0,0,0,0,0,0,0,0,0,0,0,0,0,0,0,0,0,0,0,0,0,0,0,0,0,0,0,0,0,0,0,0,0,0,0,0,0,0,0,0,0,0,0,0,0,0,0,0,71.07
10215,GP06-350594,JapanesePatentAsahiGlass(J),2012,A232882,Glass,Alumino-Silicate,AlkaliSilicate,,Melting,,,,ChemicalStrengthen,SolarCell,Airplane,,,ex.5,,64,0,13,2,0,0,16,4,0,0,0,0,0,0,0,0,0,0,0,0,0,0,0,0,0,0,0,0,0,0,0,0,0,1,0,0,0,0,0,0,0,0,0,0,0,0,0,0,0,0,0,0,0,0,0,0,0,0,0,0,0,0,84.6
533,GB02-019732,HandbookofGlassData,1987,v.00Cp.0206,Glass,AlkaliSilicate,OtherSilicate,Alumino-Silicate,,,,,,,,,,,,67.9,0,0.3,0,0,0,0,17,0,0,0,0,0,0,0,0,0,14.8,0,0,0,0,0,0,0,0,0,0,0,0,0,0,0,0,0,0,0,0,0,0,0,0,0,0,0,0,0,0,0,0,0,0,0,0,0,0,0,0,0,0,0,0,66.64
2954,XJ06-173456,J.Non-CrystallineSolids,1997,v.219p.0219,Glass-Ceramics,Alumino-Silicate,Alkaline-earthSilicate,,NonAlkali,,,,,,,,,L.R.Pinckney,,48.31,0,10.16,31.37,0,0,0,0,0,0,0,0,0,0,0,0.89,0,0,0,0,0,0,0,0,0,0,0,0,0,0,9.27,0,0,0,0,0,0,0,0,0,0,0,0,0,0,0,0,0,0,0,0,0,0,0,0,0,0,0,0,0,0,0,142.1
7528,GP06-272331,JapanesePatentSchottAG(DE),2006,A500312,Glass,Alumino-Silicate,Alkaline-earthSilicate,,,,,,Substrate,MagneticMemoryDisk,,,,Ex.5-1,,28,2,26,26,0,0,0,0,0,0,0,0,0,0,0,0,0,0,0,0,0,0,0,5,0,0,0,0,0,0,10,0,0,0,0,0,3,0,0,0,0,0,0,0,0,0,0,0,0,0,0,0,0,0,0,0,0,0,0,0,0,0,146
10751,XP03-356705,USPatentOharaInc.(J),2014,A0141285,Glass-Ceramics,Alkaline-earthSilicate,Alumino-Silicate,,Melting,Disk,GlassCeramics,,MagneticMemoryDisk,Glass-Ceramics,,,750C340min,ex.94,,59.91,3.5,11,13.51,0,0,0,6.2,1.02,0,0,0,0,0,0,0,0,0,0,0,0,0,0,0,0,0,0,0,0,0,4.41,0,0,0,0,0,0.45,0,0,0,0,0,0,0,0,0,0,0,0,0,0,0,0,0,0,0,0,0,0,0,0,0,88
2508,GJ35-144349,GlassPhysics&Chemistry,1992,v.018p.0159,Glass,Germanate,,,,,,,,,,,,,,8.39,0,0,0,0,0,0,8.39,0,0,0,0,0,0,0,0,0,0,0,0,0,0,0,0,0,0,0,0,0,0,0,0,83.22,0,0,0,0,0,0,0,0,0,0,0,0,0,0,0,0,0,0,0,0,0,0,0,0,0,0,0,0,0,64.7
1323,GP06-061053,USPatentUSAGov.(US),1987,A4709987,Glass,Alumino-Silicate,Alkaline-earthSilicate,,Tube,,,,OpticalFiber,,,,,ProtectivecoatingofOpt.fiber.,,45.62,6.56,17.92,22.66,0,0,0,0,0,0,0,0,0,0,0,0,0,0,0,0,0,0,0,0,0,0,0,0,0,0,0,0,0,0,0,0,0,7.24,0,0,0,0,0,0,0,0,0,0,0,0,0,0,0,0,0,0,0,0,0,0,0,0,107.8
4594,XP03-212041,JapanesePatentHoyaCorp.(J),2001,A180975,Glass-Ceramics,Alkaline-earthSilicate,Alumino-Silicate,OtherSilicate,GlassCeramics,,,,Substrate,MagneticMemoryDisk,,,,Crystalothers=Titanate,,47,0,10.5,30,0,0,0,0,0,0,0,0,0,0,0,0,0,0,0,0,0,0,0,0.5,0,0,0,0,0,0,10,0,0,2,0,0,0,0,0,0,0,0,0,0,0,0,0,0,0,0,0,0,0,0,0,0,0,0,0,0,0,0,150.5
437,GJ02-010147,J.AmericanCeramicSoc.,1980,v.063p.0286,Glass,AlkaliSilicate,,,,,,,,,,,,1Tab.1Fig.,,82.7,0,0,0,0,0,0,17.3,0,0,0,0,0,0,0,0,0,0,0,0,0,0,0,0,0,0,0,0,0,0,0,0,0,0,0,0,0,0,0,0,0,0,0,0,0,0,0,0,0,0,0,0,0,0,0,0,0,0,0,0,0,0,60.25
6204,XP03-227842,USPatentHoyaCorp.(J),2003,A6569792,Glass-Ceramics,Alkaline-earthSilicate,Alumino-Silicate,,GlassCeramics,,,,Substrate,MagneticMemoryDisk,,,,Ex.3-2Heattreatment:750C4h+950C4hCrystal:Mg-Al-titanatequartzsolidsolution,,51.87,0,11.03,27.9,0,0,0,0,0,0,0,0,0,0,0,0,0,0,0,0,0,0,0,0.57,0,0.99,0,0,0,0,7.64,0,0,0,0,0,0,0,0,0,0,0,0,0,0,0,0,0,0,0,0,0,0,0,0,0,0,0,0,0,0,0,132.6
1872,XJ06-091193,GlassTechnology,1974,v.015p.0071,Glass-Ceramics,Alumino-Silicate,,,GlassCeramics,,,,,,,,,HT=730CX8h+1200CX3h.,,52.41,0,18.53,23.44,5.61,0,0,0,0,0,0,0,0,0,0,0,0,0,0,0,0,0,0,0,0,0,0,0,0,0,0,0,0,0,0,0,0,0,0,0,0,0,0,0,0,0,0,0,0,0,0,0,0,0,0,0,0,0,0,0,0,0,122
8235,GP05-289672,JapanesePatentAsahiGlass(J),2009,A102222,Glass,Boro-Silicate,,,NonLead,,,,PlasmaDisplay,SolderGlassSealingGlass,Substrate,,,Ex.24,,45,48,0,0,0,0,0,0,7,0,0,0,0,0,0,0,0,0,0,0,0,0,0,0,0,0,0,0,0,0,0,0,0,0,0,0,0,0,0,0,0,0,0,0,0,0,0,0,0,0,0,0,0,0,0,0,0,0,0,0,0,0,39
3847,XP02-205425,JapanesePatentOharaInc.(J),2000,A233941,Glass-Ceramics,AlkaliSilicate,Alumino-Silicate,,GlassCeramics,,,,MagneticMemoryDisk,,,,,,,68.01,0,4.55,0.43,0,0,22.31,0,0.92,0,0,0,0,0,0,0.21,0,0,0,0,0,0,0.06,0,0,0,0,0,0,0,0,0,0,2.82,0,0,0.69,0,0,0,0,0,0,0,0,0,0,0,0,0,0,0,0,0,0,0,0,0,0,0,0,0,110
4576,GP02-211960,JapanesePatentAsahiGlass(J),2001,A172043,Glass,AlkaliSilicate,Alkaline-earthSilicate,,,,,,Substrate,MagneticMemoryDisk,,,,,,71,0,3,5.5,5.7,0,6,5.8,0.5,0,0,0,0,0,0,0,0,0,0,0,0,0,0,2,0,0,0,0,0,0,0,0,0,0.5,0,0,0,0,0,0,0,0,0,0,0,0,0,0,0,0,0,0,0,0,0,0,0,0,0,0,0,0,85
1921,GJ02-091260,GlassPhysics&Chemistry,1980,v.006p.0372,Glass,AlkaliSilicate,,,,,,,,,,,,,,68.8,0,0,0,0,0,0,0,31.2,0,0,0,0,0,0,0,0,0,0,0,0,0,0,0,0,0,0,0,0,0,0,0,0,0,0,0,0,0,0,0,0,0,0,0,0,0,0,0,0,0,0,0,0,0,0,0,0,0,0,0,0,0,41.85
7488,GP06-270017,EuropeanPatentSchottAG(DE),2005,A1593658,Glass,Alumino-Silicate,,,FlatGlass,,,,,,,,,Ex.2,,71.2,0,15.03,1.58,1.14,0,8.98,1.03,0,0,0,0,0,0,0,0.47,0,0,0,0,0,0,0,0,0,0,0,0,0,0,0,0,0,0.36,0,0.21,0,0,0,0,0,0,0,0,0,0,0,0,0,0,0,0,0,0,0,0,0,0,0,0,0,0,86
2765,GJ01-162457,J.MaterialsScienceLetters,1995,v.014p.0697,Glass,Silica,,,,,,,,,,,,,,100,0,0,0,0,0,0,0,0,0,0,0,0,0,0,0,0,0,0,0,0,0,0,0,0,0,0,0,0,0,0,0,0,0,0,0,0,0,0,0,0,0,0,0,0,0,0,0,0,0,0,0,0,0,0,0,0,0,0,0,0,0,74.58
9677,GJ02-312125,J.AmericanCeramicSoc.,2013,v.096p.001436,Glass,AlkaliSilicate,Alkaline-earthSilicate,Alumino-Silicate,,,,,,,,,Annealedattheirrespectiveannealingtemp.for2hr.,,,51.82,0,23.97,0.13,8.11,0,0,15.81,0,0,0,0,0,0,0,0,0,0,0,0,0,0,0,0,0,0,0,0,0,0,0,0,0,0,0,0.16,0,0,0,0,0,0,0,0,0,0,0,0,0,0,0,0,0,0,0,0,0,0,0,0,0,0,81.5
6997,GJ02-259436,J.Non-CrystallineSolids,2004,v.344p.0044,Glass,AlkaliSilicate,Alkaline-earthSilicate,,,,,,,,,,,,,70.73,0,0.4,5.89,10.19,0,0,12.79,0,0,0,0,0,0,0,0,0,0,0,0,0,0,0,0,0,0,0,0,0,0,0,0,0,0,0,0,0,0,0,0,0,0,0,0,0,0,0,0,0,0,0,0,0,0,0,0,0,0,0,0,0,0,72
10065,GP06-316466,USPatentNittoBoseki(J),2014,A8841222,Glass,Alumino-Silicate,Alkaline-earthSilicate,,Fiber,,,,Fiber,,,,,Ex.1,,61.59,0,12.72,18.45,7.24,0,0,0,0,0,0,0,0,0,0,0,0,0,0,0,0,0,0,0,0,0,0,0,0,0,0,0,0,0,0,0,0,0,0,0,0,0,0,0,0,0,0,0,0,0,0,0,0,0,0,0,0,0,0,0,0,0,98
4989,XP06-212883,JapanesePatentKonicaMinolta(J),2001,A287963,Glass-Ceramics,Alumino-Silicate,Alkaline-earthSilicate,OtherSilicate,GlassCeramics,,,,MagneticMemoryDisk,,,,,crystal:(MgAl)SiO3,,41.56,0,15.35,29.86,6.44,0,3.02,0,0,0,0,0,0,0,0,0,0,0,0,0,0,0,0,0,0,0,0,0,0,0,3.77,0,0,0,0,0,0,0,0,0,0,0,0,0,0,0,0,0,0,0,0,0,0,0,0,0,0,0,0,0,0,0,148.4
3000,GJ02-176255,GlassPhysics&Chemistry,1998,v.024p.0525,Glass,AlkaliSilicate,Alkaline-earthSilicate,,,,,,,,,,,D.S.Sanditov,,70,0,0,0,0,0,0,12,0,0,0,0,0,0,0,0,0,18,0,0,0,0,0,0,0,0,0,0,0,0,0,0,0,0,0,0,0,0,0,0,0,0,0,0,0,0,0,0,0,0,0,0,0,0,0,0,0,0,0,0,0,0,66.74
8869,GP02-299731,USPatentAsahiGlass(J),2010,A0255350,Glass,AlkaliSilicate,Alkaline-earthSilicate,,,,,,Substrate,MagneticMemoryDisk,,,,Ex.10,,68,0,5.5,8,0,0,7.4,3.5,4.1,0,0,0,0,0,0,0,0,0,0,0,0,0,0,0,0,0,0,0,0,0,1,0,0,2.5,0,0,0,0,0,0,0,0,0,0,0,0,0,0,0,0,0,0,0,0,0,0,0,0,0,0,0,0,84.3
7019,GJ02-260238,J.Non-CrystallineSolids,2004,v.349p.0168,Glass,AlkaliSilicate,,,Fiber,,,,,,,,,,,70,0,0,0,0,0,0,30,0,0,0,0,0,0,0,0,0,0,0,0,0,0,0,0,0,0,0,0,0,0,0,0,0,0,0,0,0,0,0,0,0,0,0,0,0,0,0,0,0,0,0,0,0,0,0,0,0,0,0,0,0,0,55.94
4377,XP06-211026,JapanesePatentKonicaMinolta(J),2001,A026453,Glass-Ceramics,Alumino-Silicate,Alkaline-earthSilicate,,,,,,MagneticMemoryDisk,,,,,Crystal:Magnesium-Aluminosilicate,,56.97,0,12.09,21.47,0,0,0,0,0,0,0,0,0,0,0,0,0,0,0,0,0,0,0,0,0,0,0,0,0,0,8.7,0,0,0,0,0,0,0.77,0,0,0,0,0,0,0,0,0,0,0,0,0,0,0,0,0,0,0,0,0,0,0,0,105.5
3808,XP06-205157,JapanesePatentOharaInc.(J),2000,A185940,Glass-Ceramics,Alumino-Silicate,Alkaline-earthSilicate,,GlassCeramics,,,,MagneticMemoryDisk,,,,,,,58.53,2.65,10.82,21.4,2.2,0,0,0,0,0,0,0,0,0,0,0,0,0,0,0,0,0,0.16,0,0,0,0,0,0,0,4.24,0,0,0,0,0,0,0,0,0,0,0,0,0,0,0,0,0,0,0,0,0,0,0,0,0,0,0,0,0,0,0,133
469,GB03-014486,HandbookofGlassData,1987,v.00Cp.0913,Glass,Alkaline-earthSilicate,OtherSilicate,,,,,,,,,,,,,10,0,0,0,45,0,0,0,0,0,0,0,0,0,0,0,0,0,0,0,0,0,0,0,0,0,0,0,0,0,0,0,0,0,0,0,45,0,0,0,0,0,0,0,0,0,0,0,0,0,0,0,0,0,0,0,0,0,0,0,0,0,56.23
4980,XP06-212874,JapanesePatentKonicaMinolta(J),2001,A287962,Glass-Ceramics,Alumino-Silicate,Alkaline-earthSilicate,Zinc-Silicate,GlassCeramics,,,,MagneticMemoryDisk,,,,,crystal:(MgAl)SiO3Zn2Ti3O8Zn2TiO4,,34.95,0,16.48,29.77,0,0,10.04,0,0,0,0,0,0,0,0,4.79,0,0,0,0,0,0,0,0,0,0,0,0,0,0,3.76,0,0,0,0,0,0.21,0,0,0,0,0,0,0,0,0,0,0,0,0,0,0,0,0,0,0,0,0,0,0,0,0,153.8
5723,GP03-224172,USPatentSchottAG(DE),2002,A6376402,Glass,Alkaline-earthSilicate,Alumino-Silicate,Boro-Silicate,,,,,MagneticMemoryDisk,,,,,,,43.1,6.61,6.77,22.84,0,0,11.55,4.64,0,0,0,0,0,0,0,0,0,0,0,0,0,0,0,0,0,0,0,0,0,0,2.16,0,0,2.33,0,0,0,0,0,0,0,0,0,0,0,0,0,0,0,0,0,0,0,0,0,0,0,0,0,0,0,0,100
7023,GJ09-260301,GlassPhysics&Chemistry,2004,v.030p.0420,Glass,OtherSilicate,Alumino-Silicate,,,,,,,,,,,,,25.35,0,14.6,0,0,0,0,0,7.78,0,0,0,0,0,0,0,0,0,0,0,0,0,0,0,0,0,0,0,0,0,0,0,0,0,0,0,52.27,0,0,0,0,0,0,0,0,0,0,0,0,0,0,0,0,0,0,0,0,0,0,0,0,0,68
10221,GP06-350600,JapanesePatentAsahiGlass(J),2012,A232882,Glass,Alumino-Silicate,AlkaliSilicate,,Melting,,,,ChemicalStrengthen,SolarCell,Airplane,,,ex.31,,70,0,6,1.5,1.5,0,16,3,0,0,0,0,0,0,0,0,0,0,0,0,0,0,0,0,0,0,0,0,0,0,0,0,0,2,0,0,0,0,0,0,0,0,0,0,0,0,0,0,0,0,0,0,0,0,0,0,0,0,0,0,0,0,85.9
6530,XP02-253267,USPatentKonicaMinolta(J),2003,A6593257,Glass-Ceramics,AlkaliSilicate,Alumino-Silicate,,GlassCeramics,,,,MagneticMemoryDisk,,,,,Heattreatment:575C5.5h+700C3hEx.5,,70.02,0,6.02,0,0.52,0,20.54,0,0,0,0,0,0,0,0,0,0,0,0,0,0,0,0,0,0,0,0,0,0,0,0,0,0,1.66,0,0,1.24,0,0,0,0,0,0,0,0,0,0,0,0,0,0,0,0,0,0,0,0,0,0,0,0,0,91.2
214,GB03-006531,HandbookofGlassProperties,1986,v.001p.0335,Glass,Alkaline-earthSilicate,Alumino-Silicate,,,,,,,,,,,,,50,0,20,30,0,0,0,0,0,0,0,0,0,0,0,0,0,0,0,0,0,0,0,0,0,0,0,0,0,0,0,0,0,0,0,0,0,0,0,0,0,0,0,0,0,0,0,0,0,0,0,0,0,0,0,0,0,0,0,0,0,0,108.1
9154,XP06-305046,JapanesePatentOharaInc.(J),2011,A207626,Glass-Ceramics,Alumino-Silicate,Zinc-Silicate,Alkaline-earthSilicate,,,,,Substrate,MagneticMemoryDisk,,,670C+800C,Ex.14Crystal:RAl2O4,,52.71,0.96,11.75,13.21,0,0,0,4.3,0,0,0,0,0,0,0,11.45,0,0,0,0,0,0,0,0,0,0,0,0,0,0,5,0,0,0,0.15,0,0.47,0,0,0,0,0,0,0,0,0,0,0,0,0,0,0,0,0,0,0,0,0,0,0,0,0,102
5386,GI06-217331,Proc.ICG,1998,v.D04p.:011,Glass,Alumino-Silicate,AlkaliSilicate,Alkaline-earthSilicate,,,,,,,,,,,,60,0,16,0,8,0,0,9.6,6.4,0,0,0,0,0,0,0,0,0,0,0,0,0,0,0,0,0,0,0,0,0,0,0,0,0,0,0,0,0,0,0,0,0,0,0,0,0,0,0,0,0,0,0,0,0,0,0,0,0,0,0,0,0,76.62
7858,XP03-281604,USPatentHoyaCorp.(J),2007,A7264894,Glass-Ceramics,Alkaline-earthSilicate,Alumino-Silicate,,,,,,Substrate,MagneticMemoryDisk,,,810C4hr+1000C4hr,Ex.1-5,,51.38,0,11.5,29.1,0,0,0,0,0,0,0,0,0,0,0,0,0,0,0,0,0,0,0,0.68,0,0,0,0,0,0,7.34,0,0,0,0,0,0,0,0,0,0,0,0,0,0,0,0,0,0,0,0,0,0,0,0,0,0,0,0,0,0,0,137.4
8944,XP06-301046,JapanesePatentOharaInc.(J),2011,A040144,Glass-Ceramics,Alumino-Silicate,Zinc-Silicate,Alkaline-earthSilicate,,,,,Substrate,MagneticMemoryDisk,,,670C3h+750C7h,Ex.1,,52.71,0.96,11.75,13.21,0,0,0,4.3,0,0,0,0,0,0,0,11.45,0,0,0,0,0,0,0,0,0,0,0,0,0,0,5,0,0,0,0.15,0,0.47,0,0,0,0,0,0,0,0,0,0,0,0,0,0,0,0,0,0,0,0,0,0,0,0,0,101
1339,GJ02-061695,GlassTechnology,1964,v.005p.0216,Glass,AlkaliSilicate,Boro-Silicate,Zinc-Silicate,,,,,,,,,,,,71.5,11.5,0,0,0,0,0,7.8,8.2,0,0,0,0,0,0,1,0,0,0,0,0,0,0,0,0,0,0,0,0,0,0,0,0,0,0,0,0,0,0,0,0,0,0,0,0,0,0,0,0,0,0,0,0,0,0,0,0,0,0,0,0,0,79.5
9924,GP03-314916,JapanesePatentAsahiGlass(J),2014,A088320,Glass,Alkaline-earthSilicate,Alumino-Silicate,Boro-Silicate,,,,,Substrate,MagneticMemoryDisk,,,,Ex.5,,70.48,9.03,6.84,3.43,9.86,0,0,0,0,0,0,0,0,0,0,0,0.36,0,0,0,0,0,0,0,0,0,0,0,0,0,0,0,0,0,0,0,0,0,0,0,0,0,0,0,0,0,0,0,0,0,0,0,0,0,0,0,0,0,0,0,0,0,73
7163,GP02-262415,USPatent,2004,A0242396,Glass,AlkaliSilicate,Alumino-Silicate,Alkaline-earthSilicate,,,,,CathodeRayTube,ChemicalStrengthen,,,,Y.HachitaniEx.3,,54.4,0,12,0,0,0,13,8,0,0,0,0,0,0,0,0,9,0,0,0,0,0,0,0,0.01,0,0,0,0,0,0.5,0,0,3,0.1,0,0,0,0,0,0,0,0,0,0,0,0,0,0,0,0,0,0,0,0,0,0,0,0,0,0,0,90
3824,XP06-205187,JapanesePatentOharaInc.(J),2000,A187828,Glass-Ceramics,Alumino-Silicate,Alkaline-earthSilicate,,GlassCeramics,,,,MagneticMemoryDisk,,,,,,,63.07,0.91,9.91,16.45,1.13,0,1.48,0,0,0,0,0,0,0,0,0,0,0,0,0,0,0,0,0,0.07,0,0,0,0,0,4.74,0,0,1.79,0,0,0.45,0,0,0,0,0,0,0,0,0,0,0,0,0,0,0,0,0,0,0,0,0,0,0,0,0,148
10154,GP02-316948,EuropeanPatentAsahiGlass(J),2014,A2774895,Glass,AlkaliSilicate,Alumino-Silicate,Alkaline-earthSilicate,,,,,Display,PlasmaDisplay,LiquidCrystalDisplay,Substrate,,Ex.9,,67.5,0,9.5,9.5,0,0,0,13.5,0,0,0,0,0,0,0,0,0,0,0,0,0,0,0,0,0,0,0,0,0,0,0,0,0,0,0,0,0,0,0,0,0,0,0,0,0,0,0,0,0,0,0,0,0,0,0,0,0,0,0,0,0,0,73
760,GB05-025784,HandbookofGlassData,1987,v.00Cp.0454,Glass,Boro-Silicate,AlkaliSilicate,,,,,,,,,,,,,54.79,27.4,0,0,0,0,0,17.81,0,0,0,0,0,0,0,0,0,0,0,0,0,0,0,0,0,0,0,0,0,0,0,0,0,0,0,0,0,0,0,0,0,0,0,0,0,0,0,0,0,0,0,0,0,0,0,0,0,0,0,0,0,0,76.59
10472,GP03-353459,JapanesePatentOwensCorning(US),2013,A500939,Glass,Alkaline-earthSilicate,Alumino-Silicate,,Fiber,Melting,,,Fiber,PlasticsFRP,,,,ex.13,,61.35,0,9.29,15.28,13.21,0,0,0.49,0,0,0,0,0,0,0,0,0,0,0,0,0,0,0,0,0,0,0,0,0,0,0.38,0,0,0,0,0,0,0,0,0,0,0,0,0,0,0,0,0,0,0,0,0,0,0,0,0,0,0,0,0,0,0,87.1
2237,GJ05-111404,GlassPhysics&Chemistry,1989,v.015p.0103,Glass,Boro-Silicate,,,,,,,,,,,,,,49.9,32,0,0,0,0,0,18.1,0,0,0,0,0,0,0,0,0,0,0,0,0,0,0,0,0,0,0,0,0,0,0,0,0,0,0,0,0,0,0,0,0,0,0,0,0,0,0,0,0,0,0,0,0,0,0,0,0,0,0,0,0,0,73.8
4995,XP06-212889,JapanesePatentKonicaMinolta(J),2001,A287964,Glass-Ceramics,Alumino-Silicate,Alkaline-earthSilicate,OtherSilicate,GlassCeramics,,,,MagneticMemoryDisk,,,,,crystal:(MgAl)SiO3,,48.47,0,17.69,23.98,0,0,3.88,0,0,0,0,0,0,0,0,0,0,0,0,0,0,0,0,1.14,0,0,0,0,0,0,4.84,0,0,0,0,0,0,0,0,0,0,0,0,0,0,0,0,0,0,0,0,0,0,0,0,0,0,0,0,0,0,0,144.4
6062,GP09-225784,EuropeanPatentSchottAG(DE),2002,A1169274,Glass,OtherSilicate,Alkaline-earthSilicate,,,,,,ReinforcementofCement,,,,,,,63.49,0,4.23,1.72,9.94,0,0,3.37,3.7,0,0,0,0,0,0,0,0,0,0,0,0,0,0,0,0,0,0,0,0,0,3.49,0,0,10.06,0,0,0,0,0,0,0,0,0,0,0,0,0,0,0,0,0,0,0,0,0,0,0,0,0,0,0,0,87
2814,GB02-164788,FundamentalsofInorganicGlasses,1994,v.001p.0170,Glass,AlkaliSilicate,,,,,,,,,,,,,,85,0,0,0,0,0,0,0,15,0,0,0,0,0,0,0,0,0,0,0,0,0,0,0,0,0,0,0,0,0,0,0,0,0,0,0,0,0,0,0,0,0,0,0,0,0,0,0,0,0,0,0,0,0,0,0,0,0,0,0,0,0,53
4518,GP03-211699,JapanesePatentNipponSheetGlass(J),2001,A114531,Glass,Alkaline-earthSilicate,Alumino-Silicate,,,,,,Substrate,MagneticMemoryDisk,,,,,,39,0,16.4,23.5,5.5,0,5.7,0.5,0,0,0,0,0,0,0,0,0.6,0,0,0,0,0,0,0,0,0,0,0,0,0,6.3,0,0,2.5,0,0,0,0,0,0,0,0,0,0,0,0,0,0,0,0,0,0,0,0,0,0,0,0,0,0,0,0,115
829,GB02-027418,HandbookofGlassData,1987,v.00Cp.0608,Glass,AlkaliSilicate,OtherSilicate,,,,,,,,,,,,,8.5,0,0,0,0,0,0,36.8,0,0,0,0,0,0,0,0,0,0,0,0,0,0,0,0,0,0,0,0,0,0,0,0,54.7,0,0,0,0,0,0,0,0,0,0,0,0,0,0,0,0,0,0,0,0,0,0,0,0,0,0,0,0,0,59.8
2303,GP20-117173,JapanesePatentSchottGlassTech.(US),1991,A075235,Glass,Phosphate,,,Doped(Stuffed),,,,Laser,,,,,,,3.39,8.78,7.88,0,0,0,55.9,0,0,0,0,0,0,0,0,0,0,0,0,0,0,0,0.04,0,0,0.07,0.35,0,0,0,0,0,0,0,0,0,23.58,0,0,0,0,0,0,0,0,0,0,0,0,0,0,0,0,0,0,0,0,0,0,0,0,0,71
9079,XP02-302817,USPatentOharaInc.(J),2011,A0136651,Glass-Ceramics,AlkaliSilicate,,,,,,,Substrate,MagneticMemoryDisk,,,,Ex.2,,71.82,0,3.98,1.15,0,0,19.2,0,1.23,0,0,0,0,0,0,0.36,0,0,0,0,0,0,0,0,0,0,0,0,0,0,0,0,0,1.08,0.17,0.19,0.82,0,0,0,0,0,0,0,0,0,0,0,0,0,0,0,0,0,0,0,0,0,0,0,0,0,100
9245,GJ02-306642,J.Non-CrystallineSolids,2012,v.358p.000652,Glass,AlkaliSilicate,,,,,,,,,,,,,,80,0,0,0,0,0,0,20,0,0,0,0,0,0,0,0,0,0,0,0,0,0,0,0,0,0,0,0,0,0,0,0,0,0,0,0,0,0,0,0,0,0,0,0,0,0,0,0,0,0,0,0,0,0,0,0,0,0,0,0,0,0,60.48
1433,GJ02-062789,J.AmericanCeramicSoc.,1984,v.067p.0270,Glass,AlkaliSilicate,Alumino-Silicate,,Fiber,,,,,,,,,TherearetwoFigsofYoung'smoduli,,57.5,0,5.75,0,0,0,36.75,0,0,0,0,0,0,0,0,0,0,0,0,0,0,0,0,0,0,0,0,0,0,0,0,0,0,0,0,0,0,0,0,0,0,0,0,0,0,0,0,0,0,0,0,0,0,0,0,0,0,0,0,0,0,0,81.4
5456,GP03-222063,JapanesePatentAsahiGlass(J),2002,A029774,Glass,Alkaline-earthSilicate,AlkaliSilicate,Alumino-Silicate,,,,,MagneticMemoryDisk,,,,,,,65,0,6.2,6.1,0,0,6.2,1.1,0,0,0,0,0,0,0,2,10,0,0,0,0,0,0,0,0,0,0,0,0,0,2.8,0,0,0.6,0,0,0,0,0,0,0,0,0,0,0,0,0,0,0,0,0,0,0,0,0,0,0,0,0,0,0,0,89
2657,XP06-154334,USPatentCorningInc.(US),1994,A5352638,Glass-Ceramics,Alumino-Silicate,,,GlassCeramics,,,,,,,,,,,47.44,0,19.51,19.74,0,0,0,0,0,0,0,0,0,13.31,0,0,0,0,0,0,0,0,0,0,0,0,0,0,0,0,0,0,0,0,0,0,0,0,0,0,0,0,0,0,0,0,0,0,0,0,0,0,0,0,0,0,0,0,0,0,0,0,142.6
7549,XP06-272466,USPatentAsahiGlass(J),2006,A7008891,Glass-Ceramics,Alumino-Silicate,,,GlassCeramics,,,,ColorFilter,Substrate,,,,Ex.5Crystal:Na2K2Al4Si4O16,,44.1,0,25.3,0,0,0,0,8.4,8.4,0,0,0,0,0,0,6,0,0,0,0,0,0,0,0,0,0,0,0,0,0,6.79,0,0,1,0,0,0,0,0,0,0,0,0,0,0,0,0,0,0,0,0,0,0,0,0,0,0,0,0,0,0,0,96
10653,GP05-356067,JapanesePatentEurokera(FR),2014,A519464,Glass,Boro-Silicate,,,Melting,FlatGlass,,,CookingWareCulinary,,,,,B1,,83.1,11.58,1.52,0,0,0,0,3.4,0.4,0,0,0,0,0,0,0,0,0,0,0,0,0,0,0,0,0,0,0,0,0,0,0,0,0,0,0,0,0,0,0,0,0,0,0,0,0,0,0,0,0,0,0,0,0,0,0,0,0,0,0,0,0,60
7212,GP06-265163,JapanesePatentSchottAG(DE),2005,A145813,Glass,Alumino-Silicate,Alkaline-earthSilicate,,,,,,Solar,Display,Substrate,,,Ex.2,,49.36,7.16,12.56,20.92,3.11,0,0,0,0,0,0,0,0,0,0,1.02,0,0,0,0,0,0,0,0.51,0,0,0,0,0,0,1.54,0,0,1.53,0.11,0.13,2.05,0,0,0,0,0,0,0,0,0,0,0,0,0,0,0,0,0,0,0,0,0,0,0,0,0,104
10632,GP02-355863,JapanesePatentNittoBoseki(J),2012,AW121210,Glass,AlkaliSilicate,Alkaline-earthSilicate,,NonPhosphate,Melting,Fiber,,Medical,ArtificialBone,,,,ex.8,,74.3,0,0,0,7.47,0,0,13.91,4.32,0,0,0,0,0,0,0,0,0,0,0,0,0,0,0,0,0,0,0,0,0,0,0,0,0,0,0,0,0,0,0,0,0,0,0,0,0,0,0,0,0,0,0,0,0,0,0,0,0,0,0,0,0,56.2
8286,GP05-290250,USPatentAsahiGlass(J),2009,A0004366,Glass,Boro-Silicate,,,,,,,PlasmaDisplay,Substrate,,,,Ex.9,,34.92,32.48,0,10,0,0,7.6,0,7.49,0,0,0,0,0,0,7.51,0,0,0,0,0,0,0,0,0,0,0,0,0,0,0,0,0,0,0,0,0,0,0,0,0,0,0,0,0,0,0,0,0,0,0,0,0,0,0,0,0,0,0,0,0,0,76
3301,GP03-188085,JapanesePatentHoyaCorp.(J),1999,A116267,Glass,Alkaline-earthSilicate,Alumino-Silicate,,,,,,Substrate,MagneticMemoryDisk,,,,,,40,0,15,15,20,0,0,0,0,0,0,0,0,0,0,0,0,0,0,0,0,0,0,0,0,0,0,0,0,0,10,0,0,0,0,0,0,0,0,0,0,0,0,0,0,0,0,0,0,0,0,0,0,0,0,0,0,0,0,0,0,0,109.2
5615,XP02-223310,JapanesePatentKonicaMinolta(J),2002,A311201,Glass-Ceramics,AlkaliSilicate,Alumino-Silicate,,,,,,ColorFilter,Substrate,,,,,,66.39,0,5.07,3.36,0,0,14.02,0,1.5,0,0,0,0,0,0,4.92,1.13,0,0,0,0,0,0,0,0.08,0,0,0,0,0,1.08,0,0,1.45,0,0,1,0,0,0,0,0,0,0,0,0,0,0,0,0,0,0,0,0,0,0,0,0,0,0,0,0,83.5
5821,GP02-224658,USPatentCorningInc.(US),2002,A6436858,Glass,AlkaliSilicate,Alumino-Silicate,,,,,,Material,,,,,Organiclensmold.,,68.71,6.16,5.9,0,0,0,0,15.84,2.61,0,0,0,0,0,0,0,0,0,0,0,0,0,0,0,0.13,0,0,0,0,0,0,0,0,0.65,0,0,0,0,0,0,0,0,0,0,0,0,0,0,0,0,0,0,0,0,0,0,0,0,0,0,0,0,75.9
7575,XP03-272693,USPatentHoyaCorp.(J),2006,A0040142,Glass-Ceramics,Alkaline-earthSilicate,Alumino-Silicate,,,,,,Substrate,MagneticMemoryDisk,,,800C4h+1000C4h,Ex.2-1,,44.8,0,7.02,40.5,0,0,0,0,0,0,0,0,0,0,0,0,0,0,0,0,0,0,0,0.51,0,0,0,0,0,0,7.17,0,0,0,0,0,0,0,0,0,0,0,0,0,0,0,0,0,0,0,0,0,0,0,0,0,0,0,0,0,0,0,157.3
610,GB04-025283,HandbookofGlassData,1987,v.00Cp.0799,Glass,Lead-Silicate,Boro-Silicate,,,,,,,,,,,,,24.89,21.48,0,0,0,0,0,0,0,0,0,0,0,0,0,0,0,0,53.62,0,0,0,0,0,0,0,0,0,0,0,0,0,0,0,0,0,0,0,0,0,0,0,0,0,0,0,0,0,0,0,0,0,0,0,0,0,0,0,0,0,0,0,78.28
1035,GJ02-045761,GlassPhysics&Chemistry,1982,v.008p.0463,Glass,AlkaliSilicate,,,,,,,,,,,,,,75,0,0,0,0,0,0,25,0,0,0,0,0,0,0,0,0,0,0,0,0,0,0,0,0,0,0,0,0,0,0,0,0,0,0,0,0,0,0,0,0,0,0,0,0,0,0,0,0,0,0,0,0,0,0,0,0,0,0,0,0,0,59.1
10650,GP03-356064,JapanesePatentAGYHoldingCorp.(US),2014,A519459,Glass,Alkaline-earthSilicate,Alumino-Silicate,,Melting,Fiber,,,PlasticsFRP,,,,,ex.8,,60.27,0,12.84,15.62,9.68,0,0,1.5,0,0,0,0,0,0,0,0,0,0,0,0,0,0.07,0,0,0,0,0,0,0,0,0.02,0,0,0,0,0,0,0,0,0,0,0,0,0,0,0,0,0,0,0,0,0,0,0,0,0,0,0,0,0,0,0,94.2
159,GB02-006470,HandbookofGlassProperties,1986,v.001p.0326,Glass,AlkaliSilicate,Alkaline-earthSilicate,,,,,,,,,,,,,65,0,0,0,0,0,0,0,26.5,0,0,0,0,0,0,0,8.5,0,0,0,0,0,0,0,0,0,0,0,0,0,0,0,0,0,0,0,0,0,0,0,0,0,0,0,0,0,0,0,0,0,0,0,0,0,0,0,0,0,0,0,0,0,54.4
5928,GP02-225319,USPatentNipponSheetGlass(J),2002,A0049128,Glass,AlkaliSilicate,Alkaline-earthSilicate,Alumino-Silicate,,,,,Substrate,MagneticMemoryDisk,,,,,,54.9,0,10,0,5,0,5,7,0,0,0,0,0,0,0,0,10,0,0,0,0,0,0,0,0,0,0,0,0,0,0,0,0,5,0,3,0,0,0,0.09,0,0,0,0,0,0,0,0,0,0,0,0,0,0,0,0,0,0,0,0,0,0,92
3431,GP03-190268,EuropeanPatentHoyaCorp.(J),1999,A0917135,Glass,Alkaline-earthSilicate,OtherSilicate,,,,,,,,,,,,,45,0,2,15,11,0,10,3,0,0,0,0,0,0,0,0,0,0,0,0,0,0,0,0,0,0,0,0,0,0,14,0,0,0,0,0,0,0,0,0,0,0,0,0,0,0,0,0,0,0,0,0,0,0,0,0,0,0,0,0,0,0,110
6145,XP02-227522,USPatentKonicaMinolta(J),2003,A6514890,Glass-Ceramics,AlkaliSilicate,Alumino-Silicate,,GlassCeramics,,,,Substrate,MagneticMemoryDisk,,,,Ex.10Heattreatment:575C5.5h700C3h,,71.57,1.67,5.42,0,0,0,19.45,0,0,0,0,0,0,0,0,0,0,0,0,0,0,0,0,0,0,0,0,0,0,0,0,0,0,0.33,0,0,1.56,0,0,0,0,0,0,0,0,0,0,0,0,0,0,0,0,0,0,0,0,0,0,0,0,0,87
8993,GP02-301886,JapanesePatentAsahiGlass(J),2011,A123924,Glass,AlkaliSilicate,Alumino-Silicate,,,,,,Substrate,MagneticMemoryDisk,,,,Ex.7,,62,0,13,3,0,0,5,5,10,0,0,0,0,0,0,0,0,0,0,0,0,0,0,0,0,0,0,0,0,0,0,0,0,2,0,0,0,0,0,0,0,0,0,0,0,0,0,0,0,0,0,0,0,0,0,0,0,0,0,0,0,0,79
4544,GP03-211798,JapanesePatentAsahiGlass(J),2001,A134925,Glass,Alkaline-earthSilicate,Alumino-Silicate,,,,,,Substrate,MagneticMemoryDisk,,,,,,45,0,6,19,9,0,5,0,0,0,0,0,0,0,0,6,0,0,0,0,0,0,0,4,0,0,0,0,0,0,4,0,0,2,0,0,0,0,0,0,0,0,0,0,0,0,0,0,0,0,0,0,0,0,0,0,0,0,0,0,0,0,119
5630,GP02-223399,JapanesePatentKonicaMinolta(J),2002,A338297,Glass,AlkaliSilicate,Alumino-Silicate,,,,,,Substrate,MagneticMemoryDisk,,,,,,58,3.5,15.9,0,0,0,11.4,4.4,6.6,0,0,0,0,0,0,0,0,0,0,0,0,0,0,0,0.1,0,0,0,0,0,0,0,0,0,0,0,0,0.1,0,0,0,0,0,0,0,0,0,0,0,0,0,0,0,0,0,0,0,0,0,0,0,0,79
1866,XJ06-091187,GlassTechnology,1974,v.015p.0071,Glass-Ceramics,Alumino-Silicate,,,GlassCeramics,,,,,,,,,HT=735CX8h+1150CX3h.,,63.17,0,15.5,15.69,5.64,0,0,0,0,0,0,0,0,0,0,0,0,0,0,0,0,0,0,0,0,0,0,0,0,0,0,0,0,0,0,0,0,0,0,0,0,0,0,0,0,0,0,0,0,0,0,0,0,0,0,0,0,0,0,0,0,0,120
6199,XP03-227837,USPatentHoyaCorp.(J),2003,A6569792,Glass-Ceramics,Alkaline-earthSilicate,Alumino-Silicate,,GlassCeramics,,,,Substrate,MagneticMemoryDisk,,,,Ex.2-2Heattreatment:790C4h+1000C4hCrystal:Mg-Al-titanatequartzsolidsolution,,38.02,0,6.83,47.69,0,0,0,0,0,0,0,0,0,0,0,0,0,0,0,0,0,0,0,0.49,0,0,0,0,0,0,6.97,0,0,0,0,0,0,0,0,0,0,0,0,0,0,0,0,0,0,0,0,0,0,0,0,0,0,0,0,0,0,0,179.1
141,GB02-006440,HandbookofGlassProperties,1986,v.001p.0322,Glass,AlkaliSilicate,Alkaline-earthSilicate,,,,,,,,,,,,,76.5,0,0,0,13.5,0,0,10,0,0,0,0,0,0,0,0,0,0,0,0,0,0,0,0,0,0,0,0,0,0,0,0,0,0,0,0,0,0,0,0,0,0,0,0,0,0,0,0,0,0,0,0,0,0,0,0,0,0,0,0,0,0,73.9
4029,GJ03-209901,J.Non-CrystallineSolids,2001,v.290p.0180,Glass,Alkaline-earthSilicate,Alumino-Silicate,,,,,,MagneticMemoryDisk,,,,,,,40,0,20,30,0,0,0,0,0,0,0,0,0,0,0,0,0,0,0,0,0,0,0,5,0,0,0,0,0,0,5,0,0,0,0,0,0,0,0,0,0,0,0,0,0,0,0,0,0,0,0,0,0,0,0,0,0,0,0,0,0,0,123.2
10532,GP03-353836,USPatentHoyaCorp.(J),2014,A0036644,Glass,Alkaline-earthSilicate,Alumino-Silicate,AlkaliSilicate,Melting,Disk,,,MagneticMemoryDisk,ChemicalStrengthen,,,,ex.2,,60,0,11,16,0,0,1,11,0,0,0,0,0,0,0,0,0,0,0,0,0,0,0,0,0,0,0,0,0,0,0,0,0,1,0,0,0,0,0,0,0,0,0,0,0,0,0,0,0,0,0,0,0,0,0,0,0,0,0,0,0,0,84
8287,GP05-290251,USPatentAsahiGlass(J),2009,A0004366,Glass,Boro-Silicate,,,,,,,PlasmaDisplay,Substrate,,,,Ex.11,,33.27,38.06,0,0,0,0,0.93,4.02,4.77,0,0,0,0,0,0,18.95,0,0,0,0,0,0,0,0,0,0,0,0,0,0,0,0,0,0,0,0,0,0,0,0,0,0,0,0,0,0,0,0,0,0,0,0,0,0,0,0,0,0,0,0,0,0,65
3719,XP02-204748,JapanesePatentOharaInc.(J),2000,A119042,Glass-Ceramics,AlkaliSilicate,,,GlassCeramics,,,,Substrate,MagneticMemoryDisk,,,,Nucleationtemp.:540CCrystallizationtemp.:760C,,72.33,0,1.95,1.41,0,0,19.97,0,2.11,0,0,0,0,0,0,0.35,0,0,0,0,0,0,0,0,0.04,0,0,0,0,0,0,0,0,0.92,0,0,0.92,0,0,0,0,0,0,0,0,0,0,0,0,0,0,0,0,0,0,0,0,0,0,0,0,0,100
6751,XP03-254075,USPatent,2003,A0171201,Glass-Ceramics,Alkaline-earthSilicate,Alumino-Silicate,OtherSilicate,,,,,Substrate,MagneticMemoryDisk,,,,X.Zouetal.Heattreatment:790C4h+1000C4hCrystal:MgO-Al2O3-SiO2Mg-Al-titanateEx.2-3,,40.24,0,6.89,45.33,0,0,0,0,0,0,0,0,0,0,0,0,0,0,0,0,0,0,0,0.5,0,0,0,0,0,0,7.04,0,0,0,0,0,0,0,0,0,0,0,0,0,0,0,0,0,0,0,0,0,0,0,0,0,0,0,0,0,0,0,170
6507,GP02-253103,JapanesePatentCentralGlass(J),2003,A342036,Glass,AlkaliSilicate,Alkaline-earthSilicate,,,,,,ColorFilter,,,,,Ex.1,,59.95,0,0,0,16.03,0,0,12.04,11.98,0,0,0,0,0,0,0,0,0,0,0,0,0,0,0,0,0,0,0,0,0,0,0,0,0,0,0,0,0,0,0,0,0,0,0,0,0,0,0,0,0,0,0,0,0,0,0,0,0,0,0,0,0,71
6150,XP06-227612,USPatentKonicaMinolta(J),2003,A6524982,Glass-Ceramics,Alumino-Silicate,AlkaliSilicate,,GlassCeramics,,,,Substrate,MagneticMemoryDisk,,,,Ex.9Heattreatment:580C5H700C3h,,73.54,0,5.74,0,0,0,17.39,0,0,0,0,0,0,0,0,0,0,0,0,0,0,0,0,0,0.1,0,0,0,0,0,0,0,0,2.18,0,0,1.05,0,0,0,0,0,0,0,0,0,0,0,0,0,0,0,0,0,0,0,0,0,0,0,0,0,91.5
5724,GP03-224173,USPatentSchottAG(DE),2002,A6376402,Glass,Alkaline-earthSilicate,Alumino-Silicate,Boro-Silicate,,,,,MagneticMemoryDisk,,,,,,,32.31,9.3,8,29.32,0,0,15.07,1.36,0,0,0,0,0,0,0,0,0,0,0,0,0,0,0,0,0,0,0,0,0,0,2.11,0,0,1.14,0,0,1.39,0,0,0,0,0,0,0,0,0,0,0,0,0,0,0,0,0,0,0,0,0,0,0,0,0,104
7891,GP20-282037,USPatent,2007,A0243991,Glass,Phosphate,,,AlkaliResistant,,,,,,,,,R.K.Browetal.Ex.SIP21,,4.3,0,0,2,29.7,0,0,1,0,0,0,0,0,0,0,0,0,0,0,0,0,4.7,0,4.25,0,4.25,0,0,0,0,0,0,0,0,0,0,43.1,0,0,0,0,0,0,0,0,0,0,6.7,0,0,0,0,0,0,0,0,0,0,0,0,0,0,67.3
8811,GP03-299164,USPatentAsahiGlass(J),2010,A7754631,Glass,Alkaline-earthSilicate,Alumino-Silicate,,NonAlkali,,,,LiquidCrystalDisplay,Substrate,,,,Ex.5,,64,7.5,11,8,7,0,0,0,0,0,0,0,0,0,0,0,2.5,0,0,0,0,0,0,0,0,0,0,0,0,0,0,0,0,0,0,0,0,0,0,0,0,0,0,0,0,0,0,0,0,0,0,0,0,0,0,0,0,0,0,0,0,0,80
26,GB02-004775,HandbookofGlassProperties,1986,v.001p.0310,Glass,AlkaliSilicate,,,,,,,,,,,,,,70,0,0,0,0,0,30,0,0,0,0,0,0,0,0,0,0,0,0,0,0,0,0,0,0,0,0,0,0,0,0,0,0,0,0,0,0,0,0,0,0,0,0,0,0,0,0,0,0,0,0,0,0,0,0,0,0,0,0,0,0,0,78.29
7136,GP02-262313,USPatentKonicaMinolta(J),2004,A0214047,Glass,AlkaliSilicate,Alkaline-earthSilicate,,,,,,Substrate,MagneticMemoryDisk,,,,Ex.8,,61.32,4.47,4.46,6.79,4.88,0,7.07,3.81,1.26,0,0,0,0,0,0,0,0,0,0,0,0,0,0,0,0.04,0.27,0,0,0,0,2.8,0,0,2.83,0,0,0,0,0,0,0,0,0,0,0,0,0,0,0,0,0,0,0,0,0,0,0,0,0,0,0,0,88
3017,GJ02-176272,GlassPhysics&Chemistry,1998,v.024p.0525,Glass,AlkaliSilicate,Alkaline-earthSilicate,,,,,,,,,,,D.S.Sanditov,,62.5,0,0,0,0,0,0,12.5,0,0,0,0,0,0,0,0,25,0,0,0,0,0,0,0,0,0,0,0,0,0,0,0,0,0,0,0,0,0,0,0,0,0,0,0,0,0,0,0,0,0,0,0,0,0,0,0,0,0,0,0,0,0,73.01
4425,XP06-211074,JapanesePatentKonicaMinolta(J),2001,A026458,Glass-Ceramics,Alumino-Silicate,Alkaline-earthSilicate,,GlassCeramics,,,,MagneticMemoryDisk,,,,,Crystal:Magnesium-Aluminosilicate,,58.46,2.78,10.93,26.45,0,0,0,0,0,0,0,0,0,0,0,0,0,0,0,0,0,0,0,0,0,0,0,0,0,0,0,0,0,1.38,0,0,0,0,0,0,0,0,0,0,0,0,0,0,0,0,0,0,0,0,0,0,0,0,0,0,0,0,96.16
8279,GP05-290242,USPatentAsahiGlass(J),2009,A0004366,Glass,Boro-Silicate,,,,,,,PlasmaDisplay,Substrate,,,,Ex.1,,35.43,39.5,0,0,0,0,0,6,7.53,0,0,0,0,0,1.04,10.5,0,0,0,0,0,0,0,0,0,0,0,0,0,0,0,0,0,0,0,0,0,0,0,0,0,0,0,0,0,0,0,0,0,0,0,0,0,0,0,0,0,0,0,0,0,0,74
8939,GP02-301041,JapanesePatentAsahiGlass(J),2011,A040122,Glass,AlkaliSilicate,Alumino-Silicate,,,,,,Substrate,MagneticMemoryDisk,,,,Ex.6,,70.93,0,7.86,9.1,0,0,5.33,0.3,5.19,0,0,0,0,0,0,0,0,0,0,0,0,0,0,0,0,0,0,0,0,0,0,0,0,0,0,0,0,0,0,0,0,0,0,0,0,0,0,0,0,0,0,0,0,0,0,0,0,0,1.29,0,0,0,80
9581,GP05-310891,JapanesePatentNipponElectricGlass(J),2013,A032280,Glass,Boro-Silicate,Alkaline-earthSilicate,Alumino-Silicate,,,,,Substrate,Semiconductor,ICPackage,,,Ex.5,,65.9,7.71,11.19,5,4.79,0,0,0,0,0,0,0,0,0,0,0,5.18,0,0,0,0,0,0,0,0.23,0,0,0,0,0,0,0,0,0,0,0,0,0,0,0,0,0,0,0,0,0,0,0,0,0,0,0,0,0,0,0,0,0,0,0,0,0,77
6192,XP03-227830,USPatentKonicaMinolta(J),2003,A6569791,Glass-Ceramics,Alkaline-earthSilicate,Alumino-Silicate,,GlassCeramics,,,,Substrate,MagneticMemoryDisk,,,,Ex.9Heattreatment:700C4.5h+760C4.5hCrystalothers:Magnesiumaluminasilicate,,48.54,0,6.6,25.32,0,0,11.26,0,0,0,0,0,0,0,0,0,0,0,0,0,0,0,0,0,0,0,0,0,0,0,8.28,0,0,0,0,0,0,0,0,0,0,0,0,0,0,0,0,0,0,0,0,0,0,0,0,0,0,0,0,0,0,0,107.2
5022,XP03-212916,JapanesePatentKonicaMinolta(J),2001,A287967,Glass-Ceramics,Alkaline-earthSilicate,Alumino-Silicate,Zinc-Silicate,GlassCeramics,,,,MagneticMemoryDisk,,,,,crystal:(MgAl)SiO3Zn2Ti3O8Zn2TiO4,,41.69,5.4,8.6,26.42,0,0,0,0,0,0,0,0,0,0,0,7.7,0,0,0,0,0,0,0,0,0,0,0,0,0,0,10.19,0,0,0,0,0,0,0,0,0,0,0,0,0,0,0,0,0,0,0,0,0,0,0,0,0,0,0,0,0,0,0,153.3
2474,GJ35-144315,GlassPhysics&Chemistry,1992,v.018p.0159,Glass,Germanate,,,,,,,,,,,,,,8.37,23.92,0,0,0,0,0,8.37,0,0,0,0,0,0,0,0,0,0,0,0,0,0,0,0,0,0,0,0,0,0,0,0,59.35,0,0,0,0,0,0,0,0,0,0,0,0,0,0,0,0,0,0,0,0,0,0,0,0,0,0,0,0,0,52.9
7639,GP02-275032,JapanesePatentKonicaMinolta(J),2006,A327935,Glass,AlkaliSilicate,Alkaline-earthSilicate,,,,,,Substrate,MagneticMemoryDisk,,,,Ex.10,,61.68,2.7,5.7,6.84,4.92,0,7.14,3.84,1.26,0,0,0,0,0,0,0,0,0,0,0,0,0,0,0,0.04,0.27,0,0,0,0,2.82,0,0,2.79,0,0,0,0,0,0,0,0,0,0,0,0,0,0,0,0,0,0,0,0,0,0,0,0,0,0,0,0,89
