Repository: hori1537/rexrexxion-about-SP

File: input_csv/inputcsv_SiO2_0.01-100.00_youngsmodulus.csv (part 27 of 53)
No.,GlassNo.,DataSource,Year,DataSourceNumber,State,GlassSystem1,GlassSystem2,GlassSystem3,Appearance1,Appearance2,Appearance3,Appearance4,Usage1,Usage2,Usage3,Usage4,ThermalTreatment,Note,GlassNo.(Structure),SiO2,B2O3,Al2O3,MgO,CaO,BaO,Li2O,Na2O,K2O,Ag2O,MnO,FeO,CoO,NiO,CuO,ZnO,SrO,CdO,PbO,SnO,Cr2O3,Fe2O3,As2O3,Y2O3,Sb2O3,La2O3,Nd2O3,Gd2O3,Bi2O3,Co3O4,TiO2,MnO2,GeO2,ZrO2,CeO2,SnO2,P2O5,Ta2O5,Nb2O3,SO3,MoO3,WO3,H2O,LiF,NaF,KF,MgF2,CaF2,SrF2,BaF2,ZnF2,PbF2,YF3,AlF3,LaF3,GdF3,YbF3,ErF3,F,Cl,Br,Ag,Young'sModulusatRT(GPa)
2607,XJ03-147094,J.AmericanCeramicSoc.,1991,v.074p.1803,Glass-Ceramics,Alkaline-earthSilicate,AlkaliSilicate,,GlassCeramics,,,,Biotechnology,,,,,,,46.2,0,0,0,26.9,0,0,24.3,0,0,0,0,0,0,0,0,0,0,0,0,0,0,0,0,0,0,0,0,0,0,0,0,0,0,0,0,2.6,0,0,0,0,0,0,0,0,0,0,0,0,0,0,0,0,0,0,0,0,0,0,0,0,0,83
654,GB02-025671,HandbookofGlassData,1987,v.00Cp.0438,Glass,AlkaliSilicate,Boro-Silicate,,,,,,,,,,,,,45,25,0,0,0,0,0,30,0,0,0,0,0,0,0,0,0,0,0,0,0,0,0,0,0,0,0,0,0,0,0,0,0,0,0,0,0,0,0,0,0,0,0,0,0,0,0,0,0,0,0,0,0,0,0,0,0,0,0,0,0,0,80.75
43,GB02-004793,HandbookofGlassProperties,1986,v.001p.0313,Glass,AlkaliSilicate,,,,,,,,,,,,,,80,0,0,0,0,0,0,0,20,0,0,0,0,0,0,0,0,0,0,0,0,0,0,0,0,0,0,0,0,0,0,0,0,0,0,0,0,0,0,0,0,0,0,0,0,0,0,0,0,0,0,0,0,0,0,0,0,0,0,0,0,0,49.04
7712,XP06-275639,USPatent,2006,A0166804,Glass-Ceramics,Alumino-Silicate,,,,,,,Substrate,MagneticMemoryDisk,,,800C12h,D.Sprengeretal.Ex.8-2,,29.53,1.99,24.32,25.42,1.98,0,0,0,0,0,0,0,0,0,0,0,0,0,0,0,0,0,0,4.85,0,0,0,0,0,0,7.94,0,0,0,0,0,3.97,0,0,0,0,0,0,0,0,0,0,0,0,0,0,0,0,0,0,0,0,0,0,0,0,0,137
58,GB04-004818,HandbookofGlassProperties,1986,v.001p.0315,Glass,Lead-Silicate,,,,,,,,,,,,,,64.65,0,0,0,0,0,0,0,0,0,0,0,0,0,0,0,0,0,35.35,0,0,0,0,0,0,0,0,0,0,0,0,0,0,0,0,0,0,0,0,0,0,0,0,0,0,0,0,0,0,0,0,0,0,0,0,0,0,0,0,0,0,0,46.34
5103,GP06-213202,JapanesePatentAsahiGlass(J),2001,A348247,Glass,Alumino-Silicate,Boro-Silicate,Alkaline-earthSilicate,NonAlkali,,,,Display,Substrate,SubstrateforPhotolithographyMask,,,,,72.99,7.2,6.76,9.33,2.23,0,0,0,0,0,0,0,0,0,0,0,1.21,0,0,0,0,0,0,0.28,0,0,0,0,0,0,0,0,0,0,0,0,0,0,0,0,0,0,0,0,0,0,0,0,0,0,0,0,0,0,0,0,0,0,0,0,0,0,77.5
6277,GP02-228230,USPatent,2003,A0092559,Glass,AlkaliSilicate,,,,,,,ColorFilter,Substrate,,,,S.Pucilowskietal.Ex.9,,49.1,0,0,9.83,0,0,9.83,24.57,0,0,0,0,0,0,0,0,0,0,0,0,0,0,0.1,4.91,0,0,0,0,0,0,0,0,0,0,0,0,0,0,0,0,0,0,0,0,0,0,0,0,0,0,0,0,0,0,0,0,0,0,1.66,0,0,0,90
9201,XP02-305692,USPatentOharaInc.(J),2011,A8043706,Glass-Ceramics,AlkaliSilicate,Alumino-Silicate,,,,,,Substrate,MagneticMemoryDisk,,,685C3hr.,Ex.C,,72.75,0,4,1.14,0,0,19.23,0,0.61,0,0,0,0,0,0,0.35,0,0,0,0,0,0,0,0,0.04,0,0,0,0,0,0,0,0,1.07,0,0,0.81,0,0,0,0,0,0,0,0,0,0,0,0,0,0,0,0,0,0,0,0,0,0,0,0,0,96
3069,GJ02-178202,J.AmericanCeramicSoc.,1998,v.081p.2485,Glass,AlkaliSilicate,Alkaline-earthSilicate,,,,,,,,,,,J.Sehgal,,80,0,0,0,10,0,0,10,0,0,0,0,0,0,0,0,0,0,0,0,0,0,0,0,0,0,0,0,0,0,0,0,0,0,0,0,0,0,0,0,0,0,0,0,0,0,0,0,0,0,0,0,0,0,0,0,0,0,0,0,0,0,72
6428,GJ05-252140,PhysicsandChemistryofGlasses,2003,v.044p.0383,Glass,Boro-Silicate,,,MixedAlkali,,,,RadioActiveWasteSolidi,,,,,,,59.14,18.11,0,0,0,0,10.05,10.3,0,0,0,0,0,0,0,0,0,0,0,0,0,2.4,0,0,0,0,0,0,0,0,0,0,0,0,0,0,0,0,0,0,0,0,0,0,0,0,0,0,0,0,0,0,0,0,0,0,0,0,0,0,0,0,88
8,GJ20-003958,J.CeramicSoc.Japan,1984,v.092p.0431,Glass,Phosphate,,,,,,,,,,,,,,10,0,0,45,0,0,0,0,0,0,0,0,0,0,0,0,0,0,0,0,0,0,0,0,0,0,0,0,0,0,0,0,0,0,0,0,45,0,0,0,0,0,0,0,0,0,0,0,0,0,0,0,0,0,0,0,0,0,0,0,0,0,55.12
8599,GP05-296233,JapanesePatentCorningInc.(US),2010,A509180,Glass,Boro-Silicate,Alumino-Silicate,Alkaline-earthSilicate,NonAlkali,,,,Display,LiquidCrystalDisplay,,,Annealedat725Cfor1hr.,Ex.1,,68.8,9.94,10.55,2.01,8.13,0,0,0,0,0,0,0,0,0,0,0,0.5,0,0,0,0,0,0,0,0,0,0,0,0,0,0,0,0,0,0,0.07,0,0,0,0,0,0,0,0,0,0,0,0,0,0,0,0,0,0,0,0,0,0,0,0,0,0,73.14
7129,GP02-262306,USPatentKonicaMinolta(J),2004,A0214047,Glass,AlkaliSilicate,Alkaline-earthSilicate,,,,,,Substrate,MagneticMemoryDisk,,,,Ex.1,,51.36,4.19,5.92,5.93,4.02,0,9.55,3.64,5.14,0,0,0,0,0,0,2.94,0,0,0,0,0,0,0,0,0.05,0.88,0,0,0,0,2.99,0,0,3.39,0,0,0,0,0,0,0,0,0,0,0,0,0,0,0,0,0,0,0,0,0,0,0,0,0,0,0,0,90
7155,XP03-262407,USPatentHoyaCorp.(J),2004,A0241455,Glass-Ceramics,Alkaline-earthSilicate,Alumino-Silicate,,GlassCeramics,,,,OpticalMemory,Magneto-OpticalMemory,Substrate,MagneticMemoryDisk,,Ex.2-1Heattreatment:800C4h;1000C4h,,44.8,0,7.02,40.5,0,0,0,0,0,0,0,0,0,0,0,0,0,0,0,0,0,0,0,0.51,0,0,0,0,0,0,7.17,0,0,0,0,0,0,0,0,0,0,0,0,0,0,0,0,0,0,0,0,0,0,0,0,0,0,0,0,0,0,0,157.3
878,GJ04-032658,J.AmericanCeramicSoc.,1969,v.052p.0099,Glass,Lead-Silicate,,,,,,,,,,,,,,75.2,0,2.95,0,0,0,0,12.15,1.6,0,0,0,0,0,0,0,0,0,8.1,0,0,0,0,0,0,0,0,0,0,0,0,0,0,0,0,0,0,0,0,0,0,0,0,0,0,0,0,0,0,0,0,0,0,0,0,0,0,0,0,0,0,0,65.3
2626,GJ05-153002,GlassScienceandTechnology,1994,v.067p.0016,Glass,Boro-Silicate,,,CompositewithMetal,,,,,,,,,,,58.52,11.05,1.58,3.23,4.53,0,0,17.51,0,0,0,0,0,0,0,0,0,0,0,0,0,0,0,0,0,0,0,0,0,0,3.57,0,0,0,0,0,0,0,0,0,0,0,0,0,0,0,0,0,0,0,0,0,0,0,0,0,0,0,0,0,0,0,74.8
4332,XP06-210981,JapanesePatentKonicaMinolta(J),2001,A026449,Glass-Ceramics,Alumino-Silicate,Alkaline-earthSilicate,,,,,,MagneticMemoryDisk,,,,,Crystal:Magnesium-Aluminosilicate,,48.72,0,12.45,36.16,0,0,0,0,0,0,0,0,0,0,0,0,0,0,0,0,0,0,0,0,0,0,0,0,0,0,2.43,0,0,0.24,0,0,0,0,0,0,0,0,0,0,0,0,0,0,0,0,0,0,0,0,0,0,0,0,0,0,0,0,110.4
1874,XJ06-091195,GlassTechnology,1974,v.015p.0071,Glass-Ceramics,Alumino-Silicate,,,GlassCeramics,,,,,,,,,HT=730CX8h+1200CX3h.,,59.18,0,19.02,16.04,5.76,0,0,0,0,0,0,0,0,0,0,0,0,0,0,0,0,0,0,0,0,0,0,0,0,0,0,0,0,0,0,0,0,0,0,0,0,0,0,0,0,0,0,0,0,0,0,0,0,0,0,0,0,0,0,0,0,0,90
4411,XP06-211060,JapanesePatentKonicaMinolta(J),2001,A026457,Glass-Ceramics,Alumino-Silicate,Alkaline-earthSilicate,,GlassCeramics,,,,MagneticMemoryDisk,,,,,Crystal:Magnesium-Aluminosilicate,,47.09,0,19.2,23.62,0,0,0,0,0,0,0,0,0,0,0,0,0,0,0,0,0,0,0,0,0,0,0,0,0,0,7.5,0,0,2.59,0,0,0,0,0,0,0,0,0,0,0,0,0,0,0,0,0,0,0,0,0,0,0,0,0,0,0,0,117.4
5093,XP03-213102,JapanesePatentHoyaCorp.(J),2001,A325722,Glass-Ceramics,Alkaline-earthSilicate,Alumino-Silicate,OtherSilicate,GlassCeramics,,,,Substrate,MagneticMemoryDisk,,,,,,55,0,13.5,22.5,0,0,0,0,0,0,0,0,0,0,0,0,0,0,0,0,0,0,0,1,0,0,0,0,0,0,8,0,0,0,0,0,0,0,0,0,0,0,0,0,0,0,0,0,0,0,0,0,0,0,0,0,0,0,0,0,0,0,135.5
6296,GP02-228360,EuropeanPatentNipponSheetGlass(J),2003,A1270524,Glass,AlkaliSilicate,Alkaline-earthSilicate,,SheetGlass,,,,IRAbsorbingMaterial,UVAbsorbingMaterial,VehicleWindow,,,Ex.2,,68.61,0,0.06,5.37,8.87,0,3.86,12.65,0.04,0,0,0,0.02,0,0,0,0,0,0,0,0,0.5,0,0,0,0,0,0,0,0,0.02,0,0,0,0,0,0,0,0,0,0,0,0,0,0,0,0,0,0,0,0,0,0,0,0,0,0,0,0,0,0,0,77.3
223,GB03-006540,HandbookofGlassProperties,1986,v.001p.0335,Glass,Alkaline-earthSilicate,Alumino-Silicate,,,,,,,,,,,,,55,0,10,35,0,0,0,0,0,0,0,0,0,0,0,0,0,0,0,0,0,0,0,0,0,0,0,0,0,0,0,0,0,0,0,0,0,0,0,0,0,0,0,0,0,0,0,0,0,0,0,0,0,0,0,0,0,0,0,0,0,0,104.4
8322,GP02-290633,USPatentAsahiGlass(J),2009,A0110963,Glass,AlkaliSilicate,Alumino-Silicate,,,,,,Substrate,MagneticMemoryDisk,,,,Ex.7,,62.7,0,13,3,0,0,11.1,5.9,2.7,0,0,0,0,0,0,0,0,0,0,0,0,0,0,0,0,0,0,0,0,0,1,0,0,0.6,0,0,0,0,0,0,0,0,0,0,0,0,0,0,0,0,0,0,0,0,0,0,0,0,0,0,0,0,83.2
7609,GJ01-273529,J.Non-CrystallineSolids,2006,v.352p.3613,Glass,Silica,,,,,,,,,,,,,,100,0,0,0,0,0,0,0,0,0,0,0,0,0,0,0,0,0,0,0,0,0,0,0,0,0,0,0,0,0,0,0,0,0,0,0,0,0,0,0,0,0,0,0,0,0,0,0,0,0,0,0,0,0,0,0,0,0,0,0,0,0,73
3744,GP02-204869,JapanesePatentNipponSheetGlass(J),2000,A143282,Glass,AlkaliSilicate,Alkaline-earthSilicate,,,,,,MagneticMemoryDisk,,,,,,,60.73,0,4.6,0,11.69,0,20.98,0,0,0,0,0,0,0,0,0,0,0,0,0,0,0,0,0,0,0,0,0,0,0,2,0,0,0,0,0,0,0,0,0,0,0,0,0,0,0,0,0,0,0,0,0,0,0,0,0,0,0,0,0,0,0,90
7503,XP06-271784,JapanesePatentNipponElectricGlass(J),2006,A056745,Glass-Ceramics,Alumino-Silicate,,,,,,,OpticsOptoelectronics,Window,CookingWareCulinary,,750C100h,Ex.4,,66,0,22,0.5,0,0,4.5,0.5,0.5,0,0,0,0,0,0,0,0,0,0,0,0,0,0,0,0,0,0,0,0,0,2,0,0,2.5,0,0,1.5,0,0,0,0,0,0,0,0,0,0,0,0,0,0,0,0,0,0,0,0,0,0,0,0,0,90
4151,XP06-210800,JapanesePatentKonicaMinolta(J),2001,A019481,Glass-Ceramics,Alumino-Silicate,AlkaliSilicate,,,,,,MagneticMemoryDisk,,,,,,,72.08,0,6.32,0.73,0,0,18.81,0,0,0,0,0,0,0,0,0,0,0,0,0,0,0,0,0,0,0,0,0,0,0,0,0,0,0.33,0,0,1.73,0,0,0,0,0,0,0,0,0,0,0,0,0,0,0,0,0,0,0,0,0,0,0,0,0,86.8
2652,XP06-154328,USPatentCorningInc.(US),1994,A5352638,Glass-Ceramics,Alumino-Silicate,,,GlassCeramics,,,,,,,,,,,61.1,0,16.67,6.75,0,0,0,0,0,0,0,0,0,15.48,0,0,0,0,0,0,0,0,0,0,0,0,0,0,0,0,0,0,0,0,0,0,0,0,0,0,0,0,0,0,0,0,0,0,0,0,0,0,0,0,0,0,0,0,0,0,0,0,115.8
4851,XP03-212745,JapanesePatentKonicaMinolta(J),2001,A287949,Glass-Ceramics,Alkaline-earthSilicate,Alumino-Silicate,OtherSilicate,GlassCeramics,,,,MagneticMemoryDisk,,,,,crystal:(MgAl)SiO3,,42.08,0,8.27,32.06,0,0,9.4,0,0,0,0,0,0,0,0,0,0,0,0,0,0,0,0,0,0.1,0,0,0,0,0,8.09,0,0,0,0,0,0,0,0,0,0,0,0,0,0,0,0,0,0,0,0,0,0,0,0,0,0,0,0,0,0,0,146.1
872,GJ02-032246,J.CanadianCeramicSoc.,1987,v.056p.0054,Glass,AlkaliSilicate,,,PowderFrit,EnamelGlaze,,,SolderGlassSealingGlass,Dental,,,,4Figs,,63.52,0,9.17,0.6,0.22,0,3.49,15.34,7.53,0,0,0,0,0,0,0,0,0,0,0,0,0,0,0,0,0,0,0,0,0,0.14,0,0,0,0,0,0,0,0,0,0,0,0,0,0,0,0,0,0,0,0,0,0,0,0,0,0,0,0,0,0,0,70.7
10557,GP06-353983,USPatentCorningInc.(US),2014,A1016172,Glass,Alumino-Silicate,AlkaliSilicate,,Melting,,,,ChemicalStrengthen,,,,,ex.183,,65.53,5.12,13.22,2.89,0.05,0,0,13.01,0.07,0,0,0,0,0,0,0,0,0,0,0,0,0,0,0,0,0,0,0,0,0,0,0,0,0,0,0.11,0,0,0,0,0,0,0,0,0,0,0,0,0,0,0,0,0,0,0,0,0,0,0,0,0,0,68.379
7747,XP03-278377,JapanesePatentHoyaCorp.(J),2007,A091500,Glass-Ceramics,Alkaline-earthSilicate,Alumino-Silicate,,,,,,Substrate,MagneticMemoryDisk,,,760C4hr+1000C4hr,Ex.1Crystalothers:titanate,,48,0,11,30,0,0,0,0,0,0,0,0,0,0,0,0,0,0,0,0,0,0,0,1,0,0,0,0,0,0,10,0,0,0,0,0,0,0,0,0,0,0,0,0,0,0,0,0,0,0,0,0,0,0,0,0,0,0,0,0,0,0,149
3218,GJ02-186689,GlassPhysics&Chemistry,1999,v.025p.0257,Glass,AlkaliSilicate,OtherSilicate,,,,,,,,,,,,,54,0,0,0,0,0,20,5,0,0,0,0,0,0,0,0,0,0,0,0,0,0,0,0,0,0,0,0,0,0,15,0,0,6,0,0,0,0,0,0,0,0,0,0,0,0,0,0,0,0,0,0,0,0,0,0,0,0,0,0,0,0,103.6
4696,XP06-212590,JapanesePatentKonicaMinolta(J),2001,A287934,Glass-Ceramics,Alumino-Silicate,Alkaline-earthSilicate,OtherSilicate,GlassCeramics,,,,MagneticMemoryDisk,,,,,crystal:(MgAl)SiO3,,39.26,0,13.54,29.26,0,0,9.08,0,0,0,0,0,0,0,0,0,0,0,0,0,0,0,0,0,0,0,0,0,0,0,8.86,0,0,0,0,0,0,0,0,0,0,0,0,0,0,0,0,0,0,0,0,0,0,0,0,0,0,0,0,0,0,0,150
2882,GC01-167709,TosohQuartz(J),1998,NSG-QUARTZ-NP,Glass,Silica,,,Block,Tube,Rod,,ElectronicsElectrical,LaboratoryWare,,,,,,99.93,0,0,0,0,0,0,0,0,0,0,0,0,0,0,0,0,0,0,0,0,0,0,0,0,0,0,0,0,0,0,0,0,0,0,0,0,0,0,0,0,0,0,0,0,0,0,0,0,0,0,0,0,0,0,0,0,0,0,0,0,0,70
1763,GJ30-078855,J.AmericanCeramicSoc.,1970,v.053p.0311,Glass,Aluminate,,,,,,,,,,,,8Figs4Tables.,,7,0,30,0,47,0,16,0,0,0,0,0,0,0,0,0,0,0,0,0,0,0,0,0,0,0,0,0,0,0,0,0,0,0,0,0,0,0,0,0,0,0,0,0,0,0,0,0,0,0,0,0,0,0,0,0,0,0,0,0,0,0,97.29
2464,GJ35-144305,GlassPhysics&Chemistry,1992,v.018p.0159,Glass,Germanate,,,,,,,,,,,,,,8.42,0,0,0,0,0,0,8.42,0,0,0,0,0,0,0,0,23.42,0,0,0,0,0,0,0,0,0,0,0,0,0,0,0,59.74,0,0,0,0,0,0,0,0,0,0,0,0,0,0,0,0,0,0,0,0,0,0,0,0,0,0,0,0,0,78.9
4680,XP03-212574,JapanesePatentKonicaMinolta(J),2001,A287932,Glass-Ceramics,Alkaline-earthSilicate,Alumino-Silicate,Zinc-Silicate,GlassCeramics,,,,MagneticMemoryDisk,,,,,crystal:(MgAl)SiO3Zn2Ti3O8Zn2TiO4,,54.5,0,7,22.89,0,0,4.57,0,0,0,0,0,0,0,0,7.31,0,0,0,0,0,0,0,0,0,0,0,0,0,0,3.73,0,0,0,0,0,0,0,0,0,0,0,0,0,0,0,0,0,0,0,0,0,0,0,0,0,0,0,0,0,0,0,115
4920,XP06-212814,JapanesePatentKonicaMinolta(J),2001,A287956,Glass-Ceramics,Alumino-Silicate,Alkaline-earthSilicate,OtherSilicate,GlassCeramics,,,,MagneticMemoryDisk,,,,,crystal:(MgAl)SiO3,,41.21,0,14.12,31.43,0,0,9.64,0,0,0,0,0,0,0,0,0,0,0,0,0,0,0,0,0,0,0,0,0,0,0,3.6,0,0,0,0,0,0,0,0,0,0,0,0,0,0,0,0,0,0,0,0,0,0,0,0,0,0,0,0,0,0,0,111.9
8926,GP02-300957,JapanesePatentAsahiGlass(J),2011,A026186,Glass,AlkaliSilicate,Alumino-Silicate,,,,,,Substrate,MagneticMemoryDisk,,,,Ex.3,,65.62,0,8.5,0,0,0,12.4,10.9,0,0,0,0,0,0,0,0,0,0,0,0,0,0,0,0,0,0,0,0,0,0,0,0,0,2.5,0,0,0,0,0,0,0,0,0,0,0,0,0,0,0,0,0,0,0,0,0,0,0,0,0,0,0,0,84
8523,GP02-294362,EuropeanPatentNipponElectricGlass(J),2009,A2075237,Glass,AlkaliSilicate,Alumino-Silicate,,,,,,Display,Substrate,,,,Ex.4,,73.85,0,7.86,0,0,0,8.25,7.96,1.96,0,0,0,0,0,0,0,0,0,0,0,0,0,0,0,0.11,0,0,0,0,0,0.01,0,0,0,0,0,0,0,0,0,0,0,0,0,0,0,0,0,0,0,0,0,0,0,0,0,0,0,0,0,0,0,75
805,GJ02-026070,GlassScienceandTechnology,1984,v.057p.0255,Glass,AlkaliSilicate,Alkaline-earthSilicate,,PhaseSeparated,,,,,,,,,760C180min,,80,0,0,0,10,0,0,10,0,0,0,0,0,0,0,0,0,0,0,0,0,0,0,0,0,0,0,0,0,0,0,0,0,0,0,0,0,0,0,0,0,0,0,0,0,0,0,0,0,0,0,0,0,0,0,0,0,0,0,0,0,0,77
617,GB05-025628,HandbookofGlassData,1987,v.00Cp.0434,Glass,Boro-Silicate,AlkaliSilicate,,,,,,,,,,,,,64,20,0,0,0,0,0,16,0,0,0,0,0,0,0,0,0,0,0,0,0,0,0,0,0,0,0,0,0,0,0,0,0,0,0,0,0,0,0,0,0,0,0,0,0,0,0,0,0,0,0,0,0,0,0,0,0,0,0,0,0,0,77.91
4627,GP03-212210,JapanesePatentNipponSheetGlass(J),2001,A213639,Glass,Alkaline-earthSilicate,Alumino-Silicate,,Flake,,,,Filler,,,,,,,60.67,0,6.89,4.89,26.25,0,0,0.5,0.1,0,0,0,0,0,0,0,0,0,0,0,0,0,0,0,0,0,0,0,0,0,0.2,0,0,0.5,0,0,0,0,0,0,0,0,0,0,0,0,0,0,0,0,0,0,0,0,0,0,0,0,0,0,0,0,86
20,GJ20-003970,J.CeramicSoc.Japan,1984,v.092p.0431,Glass,Phosphate,,,,,,,,,,,,,,5,0,0,0,50,0,0,0,0,0,0,0,0,0,0,0,0,0,0,0,0,0,0,0,0,0,0,0,0,0,0,0,0,0,0,0,45,0,0,0,0,0,0,0,0,0,0,0,0,0,0,0,0,0,0,0,0,0,0,0,0,0,59.17
990,GJ02-041112,GlassPhysics&Chemistry,1981,v.007p.0131,Glass,AlkaliSilicate,,,,,,,,,,,,,,75,0,0,0,0,0,5,20,0,0,0,0,0,0,0,0,0,0,0,0,0,0,0,0,0,0,0,0,0,0,0,0,0,0,0,0,0,0,0,0,0,0,0,0,0,0,0,0,0,0,0,0,0,0,0,0,0,0,0,0,0,0,68
713,GB06-025737,HandbookofGlassData,1987,v.00Cp.0450,Glass,Alumino-Silicate,AlkaliSilicate,,,,,,,,,,,,,62,0,21,0,0,0,17,0,0,0,0,0,0,0,0,0,0,0,0,0,0,0,0,0,0,0,0,0,0,0,0,0,0,0,0,0,0,0,0,0,0,0,0,0,0,0,0,0,0,0,0,0,0,0,0,0,0,0,0,0,0,0,86.7
6890,XP06-256855,USPatentAsahiGlass(J),2004,A0116268,Glass-Ceramics,Alumino-Silicate,,,GlassCeramics,,,,Substrate,ColorFilter,,,,Ex.2Crystal:Na2K2Al4Si4O16,,47.35,0,23.68,3,0,0,0,9.09,9.09,0,0,0,0,0,0,0,0,0,0,0,0,0,0,0,0,0,0,0,0,0,6.79,0,0,1,0,0,0,0,0,0,0,0,0,0,0,0,0,0,0,0,0,0,0,0,0,0,0,0,0,0,0,0,89
9941,GP02-315048,USPatentHoyaCorp.(J),2014,A8652660,Glass,AlkaliSilicate,Alkaline-earthSilicate,Alumino-Silicate,,,,,Substrate,MagneticMemoryDisk,,,,Ex.17,,64,0,5,4,13,0,1.5,8.5,0,0,0,0,0,0,0,0,0,0,0,0,0,0,0,0,0,0,0,0,0,0,0,0,0,4,0,0,0,0,0,0,0,0,0,0,0,0,0,0,0,0,0,0,0,0,0,0,0,0,0,0,0,0,87.5
2640,GP03-153599,USPatentNipponElectricGlass(J),1994,A5292690,Glass,Alkaline-earthSilicate,Boro-Silicate,,Balloon,,,,Filler,,,,,,,63.71,5.79,2.17,0,7.19,0,0,5.42,2.14,0,0,0,0,0,0,0.83,0,0,0,0,0,0,0,0,0,0,0,0,0,0,6.73,0,0,5.45,0,0,0,0,0,0.59,0,0,0,0,0,0,0,0,0,0,0,0,0,0,0,0,0,0,0,0,0,0,80
6711,XP03-253722,USPatentKonicaMinolta(J),2003,A6645891,Glass-Ceramics,Alkaline-earthSilicate,Zinc-Silicate,Alumino-Silicate,,,,,Substrate,MagneticMemoryDisk,,,,Heattreat:660C5h+700C5hCrystalothers:ClinoenstatiteMg-Al-silicateZn-TioxideEx.9,,53.5,0,7.01,22.89,0,0,4.98,0,0,0,0,0,0,0,0,7.68,0,0,0,0,0,0,0,0,0,0,0,0,0,0,3.73,0,0,0,0,0,0.21,0,0,0,0,0,0,0,0,0,0,0,0,0,0,0,0,0,0,0,0,0,0,0,0,0,113
5029,XP06-212923,JapanesePatentKonicaMinolta(J),2001,A287967,Glass-Ceramics,Alumino-Silicate,Alkaline-earthSilicate,Zinc-Silicate,GlassCeramics,,,,MagneticMemoryDisk,,,,,crystal:(MgAl)SiO3Zn2Ti3O8Zn2TiO4,,44.88,0,12.45,26.77,0,0,0,0,0,0,0,0,0,0,0,5.46,0,0,0,0,0,0,0,0,0.11,0,0,0,0,0,10.33,0,0,0,0,0,0,0,0,0,0,0,0,0,0,0,0,0,0,0,0,0,0,0,0,0,0,0,0,0,0,0,152.7
9538,GJ02-310486,J.Non-CrystallineSolids,2013,v.364p.000040,Glass,AlkaliSilicate,Alkaline-earthSilicate,,,,,,,,,,,,,71.4,0,0,0,4.8,0,0,23.8,0,0,0,0,0,0,0,0,0,0,0,0,0,0,0,0,0,0,0,0,0,0,0,0,0,0,0,0,0,0,0,0,0,0,0,0,0,0,0,0,0,0,0,0,0,0,0,0,0,0,0,0,0,0,65.2
6433,GJ05-252145,PhysicsandChemistryofGlasses,2003,v.044p.0383,Glass,Boro-Silicate,,,MixedAlkali,,,,RadioActiveWasteSolidi,,,,,,,53.33,16.34,0,0,0,0,9.06,9.28,0,0,0,0,0,0,0,0,0,0,0,0,0,11.99,0,0,0,0,0,0,0,0,0,0,0,0,0,0,0,0,0,0,0,0,0,0,0,0,0,0,0,0,0,0,0,0,0,0,0,0,0,0,0,0,86
1681,GJ06-078619,GlassTechnology,1970,v.011p.0076,Glass,Alumino-Silicate,Boro-Silicate,Alkaline-earthSilicate,NonAlkali,,,,,,,,,,,5.14,7.93,28.36,7.65,47.2,0,0,0,0,0,0,0,0,0,0,0,0,0,0,0,0,0,0,0,0,0,0,0,0,0,0,0,0,3.72,0,0,0,0,0,0,0,0,0,0,0,0,0,0,0,0,0,0,0,0,0,0,0,0,0,0,0,0,108.3
5897,XP02-225208,USPatent,2002,A0031670,Glass-Ceramics,AlkaliSilicate,Alumino-Silicate,,,,,,Substrate,MagneticMemoryDisk,,,,N.Gotoetal.(JP)Nucleationtemp.:550CCrystallizationtemp.:780C,,72.29,0,3.96,1.14,0,0,19.11,0,1.22,0,0,0,0,0,0,0.35,0,0,0,0,0,0,0,0,0.04,0,0,0,0,0,0,0,0,1.08,0,0,0.81,0,0,0,0,0,0,0,0,0,0,0,0,0,0,0,0,0,0,0,0,0,0,0,0,0,100
1547,GB02-071376,HandbookofGlassData,1983,v.00Ap.0333,Glass,AlkaliSilicate,,,,,,,,,,,,,,70,0,0,0,0,0,0,30,0,0,0,0,0,0,0,0,0,0,0,0,0,0,0,0,0,0,0,0,0,0,0,0,0,0,0,0,0,0,0,0,0,0,0,0,0,0,0,0,0,0,0,0,0,0,0,0,0,0,0,0,0,0,60.5
9339,GP03-307850,USPatentHoyaCorp.(J),2012,A0107647,Glass,Alkaline-earthSilicate,AlkaliSilicate,,,,,,Substrate,MagneticMemoryDisk,,,,Ex.5,,60,0,9,2,15,0,1.5,8.5,0,0,0,0,0,0,0,0,0,0,0,0,0,0,0,0,0,0,0,0,0,0,0,0,0,4,0,0,0,0,0,0,0,0,0,0,0,0,0,0,0,0,0,0,0,0,0,0,0,0,0,0,0,0,88.8
4564,GP06-211938,JapanesePatentAsahiGlass(J),2001,A172941,Glass,Alumino-Silicate,Alkaline-earthSilicate,Boro-Silicate,,,,,LiquidCrystalDisplay,Substrate,,,,,,69,7,12.5,5.75,5.75,0,0,0,0,0,0,0,0,0,0,0,0,0,0,0,0,0,0,0,0,0,0,0,0,0,0,0,0,0,0,0,0,0,0,0,0,0,0,0,0,0,0,0,0,0,0,0,0,0,0,0,0,0,0,0,0,0,73
8031,GJ04-286098,J.MaterialsScience,2008,v.043p.3954,Glass,Lead-Silicate,,,,,,,,,,,,,,48.15,0,0,0,0,0,0,0,0,0,0,0,0,0,0,0,0,0,51.85,0,0,0,0,0,0,0,0,0,0,0,0,0,0,0,0,0,0,0,0,0,0,0,0,0,0,0,0,0,0,0,0,0,0,0,0,0,0,0,0,0,0,0,8.04
1475,GP03-068452,EuropeanPatent,1983,A0121558,Glass,Alkaline-earthSilicate,Alumino-Silicate,,AlkaliResistant,Fiber,,,ReinforcementofCement,,,,,BatchComposition50Wt%Zeolite50Wt%CaCO3,,46.99,0,4.76,21.97,22.12,0,0,2.31,1.65,0,0,0,0,0,0,0,0,0,0,0,0,0.19,0,0,0,0,0,0,0,0,0,0,0,0,0,0,0,0,0,0,0,0,0,0,0,0,0,0,0,0,0,0,0,0,0,0,0,0,0,0,0,0,60.72
240,GB02-006565,HandbookofGlassProperties,1986,v.001p.0332,Glass,AlkaliSilicate,OtherSilicate,,,,,,,,,,,,,70,0,0,0,0,0,20,0,0,0,0,0,0,0,0,0,0,0,0,0,0,0,0,0,0,0,0,0,0,0,0,0,0,10,0,0,0,0,0,0,0,0,0,0,0,0,0,0,0,0,0,0,0,0,0,0,0,0,0,0,0,0,86.5
3248,GJ06-187144,J.AmericanCeramicSoc.,1999,v.082p.3501,Glass,Alumino-Silicate,OtherSilicate,,,,,,,,,,,,,50,0,30,0,0,0,0,0,0,0,0,0,0,0,0,0,0,0,0,0,0,0,0,0,0,20,0,0,0,0,0,0,0,0,0,0,0,0,0,0,0,0,0,0,0,0,0,0,0,0,0,0,0,0,0,0,0,0,0,0,0,0,99.7
1234,GJ02-053818,J.Non-CrystallineSolids,1973,v.012p.0035,Glass,AlkaliSilicate,,,,,,,,,,,,,,70,0,0,0,0,0,30,0,0,0,0,0,0,0,0,0,0,0,0,0,0,0,0,0,0,0,0,0,0,0,0,0,0,0,0,0,0,0,0,0,0,0,0,0,0,0,0,0,0,0,0,0,0,0,0,0,0,0,0,0,0,0,78.81
2243,GJ06-112095,J.AmericanCeramicSoc.,1990,v.073p.0787,Glass,Alumino-Silicate,,,,,,,,,,,,StudyofIndentationCracking(generalreview),,67.15,0,10.51,5.67,0.69,0,0,13.61,2.36,0,0,0,0,0,0,0,0,0,0,0,0,0,0,0,0,0,0,0,0,0,0,0,0,0,0,0,0,0,0,0,0,0,0,0,0,0,0,0,0,0,0,0,0,0,0,0,0,0,0,0,0,0,91
4319,XP03-210968,JapanesePatentKonicaMinolta(J),2001,A026447,Glass-Ceramics,Alkaline-earthSilicate,Alumino-Silicate,,,,,,MagneticMemoryDisk,,,,,Crystal:Magnesium-Aluminosilicate,,41.83,0,12.83,37.56,0,0,2.84,0,2.57,0,0,0,0,0,0,1.49,0,0,0,0,0,0,0,0,0.42,0.46,0,0,0,0,0,0,0,0,0,0,0,0,0,0,0,0,0,0,0,0,0,0,0,0,0,0,0,0,0,0,0,0,0,0,0,0,112.4
3132,GP02-181728,JapanesePatentHoyaCorp.(J),1998,A241134,Glass,AlkaliSilicate,Alumino-Silicate,,,,,,Substrate,MagneticMemoryDisk,,,,,,67.31,0,9.49,0,0,0,12.08,8.99,0,0,0,0,0,0,0,0,0,0,0,0,0,0,0.1,0,0.04,0,0,0,0,0,1,0,0,1,0,0,0,0,0,0,0,0,0,0,0,0,0,0,0,0,0,0,0,0,0,0,0,0,0,0,0,0,82
195,GB07-006506,HandbookofGlassProperties,1986,v.001p.0336,Glass,Zinc-Silicate,Boro-Silicate,,,,,,,,,,,,,18,23,0,0,0,0,0,0,0,0,0,0,0,0,0,59,0,0,0,0,0,0,0,0,0,0,0,0,0,0,0,0,0,0,0,0,0,0,0,0,0,0,0,0,0,0,0,0,0,0,0,0,0,0,0,0,0,0,0,0,0,0,85.65
7116,GP02-262220,USPatent,2004,A0186001,Glass,AlkaliSilicate,Alkaline-earthSilicate,,SheetGlass,,,,VehicleWindow,,,,,H.Setoetal.Ex.6,,70.88,0,0.79,5.46,8.25,0,0.66,12.8,0.49,0,0,0.26,0.003185,0.02,0,0,0,0,0,0,0,0.37,0,0,0,0,0,0,0,0,0.02,0,0,0,0,0,0,0,0,0,0,0,0,0,0,0,0,0,0,0,0,0,0,0,0,0,0,0,0,0,0,0,74.9
3126,GP03-180965,JapanesePatentHoyaCorp.(J),1998,A081542,Glass,Alkaline-earthSilicate,Alumino-Silicate,,,,,,Substrate,MagneticMemoryDisk,,,,,,44,0,25,25,0,0,0,0,0,0,0,0,0,0,0,0,0,0,0,0,0,0,0,1,0,0,0,0,0,0,5,0,0,0,0,0,0,0,0,0,0,0,0,0,0,0,0,0,0,0,0,0,0,0,0,0,0,0,0,0,0,0,117
5005,XP03-212899,JapanesePatentKonicaMinolta(J),2001,A287965,Glass-Ceramics,Alkaline-earthSilicate,Alumino-Silicate,OtherSilicate,GlassCeramics,,,,MagneticMemoryDisk,,,,,crystal:(MgAl)SiO3,,35.57,0,9.7,39.77,0,0,11.62,0,0,0,0,0,0,0,0,0,0,0,0,0,0,0,0,0,0,0,0,0,0,0,3.34,0,0,0,0,0,0,0,0,0,0,0,0,0,0,0,0,0,0,0,0,0,0,0,0,0,0,0,0,0,0,0,151.4
9673,GJ02-312121,J.AmericanCeramicSoc.,2013,v.096p.001436,Glass,AlkaliSilicate,Alkaline-earthSilicate,Alumino-Silicate,,,,,,,,,Annealedattheirrespectiveannealingtemp.for2hr.,,,62.58,0,13.29,0.12,8.05,0,0,15.8,0,0,0,0,0,0,0,0,0,0,0,0,0,0,0,0,0,0,0,0,0,0,0,0,0,0,0,0.16,0,0,0,0,0,0,0,0,0,0,0,0,0,0,0,0,0,0,0,0,0,0,0,0,0,0,74.4
5303,GJ03-216693,J.Jpn.Inst.Metals&Materials(J),2000,v.064p.0177,Glass,Alkaline-earthSilicate,Alumino-Silicate,,,,,,,,,,,,,60,0,10,0,30,0,0,0,0,0,0,0,0,0,0,0,0,0,0,0,0,0,0,0,0,0,0,0,0,0,0,0,0,0,0,0,0,0,0,0,0,0,0,0,0,0,0,0,0,0,0,0,0,0,0,0,0,0,0,0,0,0,89.4
816,GB02-027405,HandbookofGlassData,1987,v.00Cp.0607,Glass,AlkaliSilicate,OtherSilicate,,,,,,,,,,,,,71,0,0,0,0,0,0,21.8,0,0,0,0,0,0,0,0,0,0,0,0,0,0,0,0,0,0,0,0,0,0,0,0,0,7.2,0,0,0,0,0,0,0,0,0,0,0,0,0,0,0,0,0,0,0,0,0,0,0,0,0,0,0,0,73.7
7287,GP06-266137,USPatent,2005,A0101469,Glass,Alumino-Silicate,Alkaline-earthSilicate,,NonAlkali,,,,SolarCell,Display,Substrate,,,U.Peuchertatal.Ex.A1,,64.08,3.56,10.58,15.38,5.64,0,0,0,0,0,0,0,0,0,0,0,0.6,0,0,0,0,0,0,0,0,0,0,0,0,0,0,0,0,0,0,0.16,0,0,0,0,0,0,0,0,0,0,0,0,0,0,0,0,0,0,0,0,0,0,0,0,0,0,88
4208,XP06-210857,JapanesePatentKonicaMinolta(J),2001,A019486,Glass-Ceramics,Alumino-Silicate,AlkaliSilicate,,,,,,MagneticMemoryDisk,,,,,,,71.74,0,5.46,0,0,0,18.65,0,0,0,0,0,0,0,0,0,0,0,0,0,0,0,0,0,0,0.18,0,0,0,0,2.94,0,0,0,0,0,1.03,0,0,0,0,0,0,0,0,0,0,0,0,0,0,0,0,0,0,0,0,0,0,0,0,0,91.4
6332,GJ02-240738,Silikattechnik(G),1981,v.032p.0197,Glass,AlkaliSilicate,,,,,,,,,,,,,,80,0,0,0,0,0,20,0,0,0,0,0,0,0,0,0,0,0,0,0,0,0,0,0,0,0,0,0,0,0,0,0,0,0,0,0,0,0,0,0,0,0,0,0,0,0,0,0,0,0,0,0,0,0,0,0,0,0,0,0,0,0,76.99
5009,XP06-212903,JapanesePatentKonicaMinolta(J),2001,A287965,Glass-Ceramics,Alumino-Silicate,Alkaline-earthSilicate,OtherSilicate,GlassCeramics,,,,MagneticMemoryDisk,,,,,crystal:(MgAl)SiO3,,38.58,0,15.06,35.94,0,0,6.79,0,0,0,0,0,0,0,0,0,0,0,0,0,0,0,0,0,0,0,0,0,0,0,3.63,0,0,0,0,0,0,0,0,0,0,0,0,0,0,0,0,0,0,0,0,0,0,0,0,0,0,0,0,0,0,0,152.6
9218,XP02-305808,USPatentOharaInc.(J),2011,A8071493,Glass-Ceramics,AlkaliSilicate,Alumino-Silicate,,,,,,Substrate,MagneticMemoryDisk,,,500-650C1-12hr.,Ex.10,,70.52,0,3.83,1.19,0,0,17.1,0,0.96,0,0,0,0,0,0,0.37,3.19,0,0,0,0,0,0,0,0.04,0,0,0,0,0,0,0,0,1.95,0,0,0.85,0,0,0,0,0,0,0,0,0,0,0,0,0,0,0,0,0,0,0,0,0,0,0,0,0,100
10675,GP02-356177,JapanesePatentOthers,2014,A527015,Glass,AlkaliSilicate,Alumino-Silicate,,Melting,SheetGlass,,,ChemicalStrengthen,ElectronicsElectrical,Display,,,ex.73,,69.88,0,10.41,3.77,0.5,0,0,12.49,2.08,0,0,0,0,0,0,0,0,0,0,0,0,0.07,0,0,0.27,0,0,0,0,0,0,0,0,0,0,0.53,0,0,0,0,0,0,0,0,0,0,0,0,0,0,0,0,0,0,0,0,0,0,0,0,0,0,75
4175,XP06-210824,JapanesePatentKonicaMinolta(J),2001,A019483,Glass-Ceramics,Alumino-Silicate,AlkaliSilicate,,,,,,MagneticMemoryDisk,,,,,,,69.21,0,5.36,0,0,0,22.14,0,0,0,0,0,0,0,0,0,0,0,0,0,0,0,0,0,0.3,0,0,0,0,0,1.8,0,0,0.7,0,0,0.49,0,0,0,0,0,0,0,0,0,0,0,0,0,0,0,0,0,0,0,0,0,0,0,0,0,94.4
5279,GP09-214879,EuropeanPatentSchottAG(DE),2001,A1156989,Glass,OtherSilicate,,,,,,,Composite,Filler,,,,HighproportionofZrO2,,76.61,0,0.65,0,5.91,0,0,7.69,0,0,0,0,0,0,0,0,0,0,0,0,0,0,0,0,0,0,0,0,0,0,0,0,0,9.14,0,0,0,0,0,0,0,0,0,0,0,0,0,0,0,0,0,0,0,0,0,0,0,0,0,0,0,0,84
8149,GP03-288176,EuropeanPatentOwensCorning(US),2008,A1951634,Glass,Alkaline-earthSilicate,Alumino-Silicate,,Fiber,,,,Composite,,,,,Ex.8,,65.96,0,9.97,10.19,12.4,0,0,0.75,0,0,0,0,0,0,0,0,0,0,0,0,0,0.15,0,0,0,0,0,0,0,0,0.58,0,0,0,0,0,0,0,0,0,0,0,0,0,0,0,0,0,0,0,0,0,0,0,0,0,0,0,0,0,0,0,84.18
10170,GP03-316991,EuropeanPatentNittoBoseki(J),2014,A2789442,Glass,Alkaline-earthSilicate,Alumino-Silicate,,Fiber,,,,Composite,Fiber,,,,Ex.6,,57.93,0,11.98,18.18,11.87,0,0,0,0,0,0,0,0,0,0,0,0,0,0,0,0,0.04,0,0,0,0,0,0,0,0,0,0,0,0,0,0,0,0,0,0,0,0,0,0,0,0,0,0,0,0,0,0,0,0,0,0,0,0,0,0,0,0,87
8749,GP06-298621,JapanesePatentNipponElectricGlass(J),2010,A215498,Glass,Alumino-Silicate,Boro-Silicate,,,,,,Battery,,,,,Ex.5,,70.26,9.48,10.35,0,8.23,0,0,0,0,0,0,0,0,0,0,0.81,0.64,0,0,0,0,0,0,0,0.23,0,0,0,0,0,0,0,0,0,0,0,0,0,0,0,0,0,0,0,0,0,0,0,0,0,0,0,0,0,0,0,0,0,0,0,0,0,70
5049,XP07-212943,JapanesePatentKonicaMinolta(J),2001,A287969,Glass-Ceramics,Zinc-Silicate,Alumino-Silicate,Alkaline-earthSilicate,GlassCeramics,,,,MagneticMemoryDisk,,,,,crystal:Zn2Ti3O8Zn2TiO4Zn2SiO4,,70.62,0,3.15,4.78,0,0,6.46,0,0,0,0,0,0,0,0,11.85,0,0,0,0,0,0,0,0,0,0,0,0,0,0,2.41,0,0,0,0,0,0,0.73,0,0,0,0,0,0,0,0,0,0,0,0,0,0,0,0,0,0,0,0,0,0,0,0,101
2615,GJ06-147196,J.AmericanCeramicSoc.,1992,v.075p.0503,Glass,Alumino-Silicate,OtherSilicate,,,,,,,,,,,,,50,0,25,0,0,0,0,0,0,0,0,0,0,0,0,0,0,0,0,0,0,0,0,0,0,0,25,0,0,0,0,0,0,0,0,0,0,0,0,0,0,0,0,0,0,0,0,0,0,0,0,0,0,0,0,0,0,0,0,0,0,0,116
3879,GP09-205847,JapanesePatentNipponSheetGlass(J),2000,A313638,Glass,OtherSilicate,Alumino-Silicate,,,,,,Substrate,MagneticMemoryDisk,,,,,,42.2,0,12.7,0,0,0,0,0,0,0,35.3,0,0,0,0,0,0,0,0,0,0,0,0,0,0,0,0,0,0,0,9.8,0,0,0,0,0,0,0,0,0,0,0,0,0,0,0,0,0,0,0,0,0,0,0,0,0,0,0,0,0,0,0,100
6328,GJ06-240011,MaterialsRes.Bull.,2004,v.039p.0033,Glass,Alumino-Silicate,OtherSilicate,,,,,,,,,,,,,50,0,25,0,0,0,0,0,0,0,0,0,0,0,0,0,0,0,0,0,0,0,0,0,0,25,0,0,0,0,0,0,0,0,0,0,0,0,0,0,0,0,0,0,0,0,0,0,0,0,0,0,0,0,0,0,0,0,0,0,0,0,121.1
10508,GP03-353700,USPatentAsahiGlass(J),2013,A0306145,Glass,Alkaline-earthSilicate,AlkaliSilicate,Alumino-Silicate,Melting,SheetGlass,,,SolarCell,,,,,ex.24forCu-In-Ga-Sesolarcell,,65.5,0,5.5,10.5,4,0,0,5,5,0,0,0,0,0,0,0,0,0,0,0,0,0,0,0,0,0,0,0,0,0,3,0,0,1.5,0,0,0,0,0,0,0,0,0,0,0,0,0,0,0,0,0,0,0,0,0,0,0,0,0,0,0,0,79.6
6095,GP02-226426,JapanesePatentNipponSheetGlass(J),2003,A012342,Glass,AlkaliSilicate,Alkaline-earthSilicate,,SheetGlass,,,,IRAbsorbingMaterial,UVAbsorbingMaterial,VehicleWindow,,,Ex.2,,70.39,0,1.1,5.95,8.47,0,0.18,13.09,0.61,0,0,0,0,0,0,0,0,0,0,0,0,0.21,0,0,0,0,0,0,0,0,0,0,0,0,0,0,0,0,0,0,0,0,0,0,0,0,0,0,0,0,0,0,0,0,0,0,0,0,0,0,0,0,75.6
6443,GJ05-252155,PhysicsandChemistryofGlasses,2003,v.044p.0383,Glass,Boro-Silicate,,,MixedAlkali,,,,RadioActiveWasteSolidi,,,,,,,56.21,17.22,0,0,0,0,9.56,9.75,0,0,0,0,0,0,0,0,0,0,0,0,0,0,0,0,0,0,0,0,7.26,0,0,0,0,0,0,0,0,0,0,0,0,0,0,0,0,0,0,0,0,0,0,0,0,0,0,0,0,0,0,0,0,0,85
3020,GJ02-176275,GlassPhysics&Chemistry,1998,v.024p.0525,Glass,AlkaliSilicate,Alkaline-earthSilicate,,,,,,,,,,,D.S.Sanditov,,76.92,0,0,0,0,0,0,15.38,0,0,0,0,0,0,0,0,0,7.69,0,0,0,0,0,0,0,0,0,0,0,0,0,0,0,0,0,0,0,0,0,0,0,0,0,0,0,0,0,0,0,0,0,0,0,0,0,0,0,0,0,0,0,0,63.75
4608,XP03-212089,JapanesePatentHoyaCorp.(J),2001,A189008,Glass-Ceramics,Alkaline-earthSilicate,Alumino-Silicate,,GlassCeramics,,,,Substrate,MagneticMemoryDisk,,,,,,55,0,13.5,22.5,0,0,0,0,0,0,0,0,0,0,0,0,0,0,0,0,0,0,0,1,0,0,0,0,0,0,8,0,0,0,0,0,0,0,0,0,0,0,0,0,0,0,0,0,0,0,0,0,0,0,0,0,0,0,0,0,0,0,135.5
9281,GP06-307195,JapanesePatentAsahiGlass(J),2012,A020892,Glass,Alumino-Silicate,Boro-Silicate,Zinc-Silicate,,,,,Substrate,Window,,,,Ex.6,,68.74,7.82,10.43,0,5.78,0,3.25,0,0,0,0,0,0,0,0,3.98,0,0,0,0,0,0,0,0,0,0,0,0,0,0,0,0,0,0,0,0,0,0,0,0,0,0,0,0,0,0,0,0,0,0,0,0,0,0,0,0,0,0,0,0,0,0,80
9660,GJ02-312108,J.AmericanCeramicSoc.,2013,v.096p.001436,Glass,AlkaliSilicate,Alkaline-earthSilicate,,,,,,,,,,Annealedattheirrespectiveannealingtemp.for2hr.,,,70.88,0,5.32,7.88,0.09,0,0,15.68,0,0,0,0,0,0,0,0,0,0,0,0,0,0,0,0,0,0,0,0,0,0,0,0,0,0,0,0.16,0,0,0,0,0,0,0,0,0,0,0,0,0,0,0,0,0,0,0,0,0,0,0,0,0,0,72.6
10616,GP02-355845,JapanesePatentAsahiGlass(J),2012,AW118029,Glass,AlkaliSilicate,Alkaline-earthSilicate,,Melting,FlatGlass,,,VehicleWindow,Window,Airplane,LivingConsumerPArts,,ex.8,,65.84,4.66,0.83,7,8.04,0,0,11.53,1.97,0,0,0,0,0,0,0,0,0,0,0,0,0.08,0,0,0,0,0,0,0,0,0,0,0,0.05,0,0,0,0,0,0,0,0,0,0,0,0,0,0,0,0,0,0,0,0,0,0,0,0,0,0,0,0,73.2
2853,GB02-164827,FundamentalsofInorganicGlasses,1994,v.001p.0171,Glass,AlkaliSilicate,Alkaline-earthSilicate,,,,,,,,,,,,,55.56,0,0,33.33,0,0,0,11.11,0,0,0,0,0,0,0,0,0,0,0,0,0,0,0,0,0,0,0,0,0,0,0,0,0,0,0,0,0,0,0,0,0,0,0,0,0,0,0,0,0,0,0,0,0,0,0,0,0,0,0,0,0,0,84
3610,GI03-191747R,NGF'sAdditionalNewData(J),2001,v.004p.0005,Glass,Alkaline-earthSilicate,Alumino-Silicate,AlkaliSilicate,,,,,Fiber,,,,Annealing:at730Cfor1h.,GlassNameC111Melting:inPtcrucibleat1600Cfor7h.,,63.86,0,7.17,4.5,14.26,0,0,5.19,5.02,0,0,0,0,0,0,0,0,0,0,0,0,0,0,0,0,0,0,0,0,0,0,0,0,0,0,0,0,0,0,0,0,0,0,0,0,0,0,0,0,0,0,0,0,0,0,0,0,0,0,0,0,0,75.9
3474,GI06-190605R,NGF'sAdditionalNewData(J),2000,v.002p.0001,Glass,Alumino-Silicate,AlkaliSilicate,Alkaline-earthSilicate,,,,,Substrate,,,,,GlassNameA09Melting:inPtcrucibleat1500Cfor5hr.Annealing:at700Cfor2hr.,,42.14,0,15.41,23.03,0,0,0,10.34,9.08,0,0,0,0,0,0,0,0,0,0,0,0,0,0,0,0,0,0,0,0,0,0,0,0,0,0,0,0,0,0,0,0,0,0,0,0,0,0,0,0,0,0,0,0,0,0,0,0,0,0,0,0,0,82.32
967,GJ02-039820,J.CeramicSoc.Japan,1983,v.091p.0116,Glass,AlkaliSilicate,,,,,,,,,,,,,,82,0,0,0,0,0,0,18,0,0,0,0,0,0,0,0,0,0,0,0,0,0,0,0,0,0,0,0,0,0,0,0,0,0,0,0,0,0,0,0,0,0,0,0,0,0,0,0,0,0,0,0,0,0,0,0,0,0,0,0,0,0,60.42
1542,GB02-071358,HandbookofGlassData,1983,v.00Ap.0326,Glass,AlkaliSilicate,,,,,,,,,,,,,,67,0,0,0,0,0,0,0,33,0,0,0,0,0,0,0,0,0,0,0,0,0,0,0,0,0,0,0,0,0,0,0,0,0,0,0,0,0,0,0,0,0,0,0,0,0,0,0,0,0,0,0,0,0,0,0,0,0,0,0,0,0,54
1061,GJ03-046444,J.Non-CrystallineSolids,1983,v.056p.0147,Glass,Alkaline-earthSilicate,Alumino-Silicate,,,,,,,,,,,N:0wt%,,40,0,24,0,36,0,0,0,0,0,0,0,0,0,0,0,0,0,0,0,0,0,0,0,0,0,0,0,0,0,0,0,0,0,0,0,0,0,0,0,0,0,0,0,0,0,0,0,0,0,0,0,0,0,0,0,0,0,0,0,0,0,102.2
463,GB03-014480,HandbookofGlassData,1987,v.00Cp.0913,Glass,Alkaline-earthSilicate,OtherSilicate,,,,,,,,,,,,,5,0,0,50,0,0,0,0,0,0,0,0,0,0,0,0,0,0,0,0,0,0,0,0,0,0,0,0,0,0,0,0,0,0,0,0,45,0,0,0,0,0,0,0,0,0,0,0,0,0,0,0,0,0,0,0,0,0,0,0,0,0,61.03
1372,GJ02-061728,GlassTechnology,1964,v.005p.0216,Glass,AlkaliSilicate,Boro-Silicate,Alumino-Silicate,,,,,,,,,,,,60,20,4,0,0,0,0,16,0,0,0,0,0,0,0,0,0,0,0,0,0,0,0,0,0,0,0,0,0,0,0,0,0,0,0,0,0,0,0,0,0,0,0,0,0,0,0,0,0,0,0,0,0,0,0,0,0,0,0,0,0,0,72.06
3070,GJ02-178203,J.AmericanCeramicSoc.,1998,v.081p.2485,Glass,AlkaliSilicate,Alkaline-earthSilicate,,,,,,,,,,,J.Sehgal,,75,0,0,0,5,0,0,20,0,0,0,0,0,0,0,0,0,0,0,0,0,0,0,0,0,0,0,0,0,0,0,0,0,0,0,0,0,0,0,0,0,0,0,0,0,0,0,0,0,0,0,0,0,0,0,0,0,0,0,0,0,0,65
10474,GP03-353461,JapanesePatentOwensCorning(US),2013,A500939,Glass,Alkaline-earthSilicate,Alumino-Silicate,,Fiber,Melting,,,Fiber,PlasticsFRP,,,,ex.23,,61.01,0,9.66,16.79,11.97,0,0,0.05,0.15,0,0,0,0,0,0,0,0,0,0,0,0,0.12,0,0,0,0,0,0,0,0,0.25,0,0,0,0,0,0,0,0,0,0,0,0,0,0,0,0,0,0,0,0,0,0,0,0,0,0,0,0,0,0,0,88.1
1392,GJ02-061748,GlassTechnology,1964,v.005p.0216,Glass,AlkaliSilicate,,,,,,,,,,,,,,75,0,0,0,0,0,0,0,25,0,0,0,0,0,0,0,0,0,0,0,0,0,0,0,0,0,0,0,0,0,0,0,0,0,0,0,0,0,0,0,0,0,0,0,0,0,0,0,0,0,0,0,0,0,0,0,0,0,0,0,0,0,56.4
9064,GP03-302747,USPatentHoyaCorp.(J),2011,A0123832,Glass,Alkaline-earthSilicate,AlkaliSilicate,,,,,,Substrate,MagneticMemoryDisk,,,,Ex.7,,57.6,0,2.1,11.8,17.7,0,0,3.2,2.8,0,0,0,0,0,0,0,0,0,0,0,0,0,0,0,0,0,0,0,0,0,0,0,0,4.8,0,0,0,0,0,0,0,0,0,0,0,0,0,0,0,0,0,0,0,0,0,0,0,0,0,0,0,0,93
215,GB03-006532,HandbookofGlassProperties,1986,v.001p.0335,Glass,Alkaline-earthSilicate,Alumino-Silicate,,,,,,,,,,,,,50,0,17.5,32.5,0,0,0,0,0,0,0,0,0,0,0,0,0,0,0,0,0,0,0,0,0,0,0,0,0,0,0,0,0,0,0,0,0,0,0,0,0,0,0,0,0,0,0,0,0,0,0,0,0,0,0,0,0,0,0,0,0,0,109.2
8833,GP02-299312,USPatentAsahiGlass(J),2010,A7803472,Glass,AlkaliSilicate,Alkaline-earthSilicate,Alumino-Silicate,,,,,Substrate,MagneticMemoryDisk,,,,Ex.7,,59.92,0,9.97,2.98,5.04,0,0,3.54,5.02,0,0,0,0,0,0,0,7.98,0,0,0,0,0,0,0,0,0,0,0,0,0,3.54,0,0,2.01,0,0,0,0,0,0,0,0,0,0,0,0,0,0,0,0,0,0,0,0,0,0,0,0,0,0,0,0,82
9038,GP03-302387,USPatentOwensCorning(US),2011,A0003678,Glass,Alkaline-earthSilicate,Alumino-Silicate,,Fiber,,,,,,,,,Ex.11,,63.19,0,11.46,14.76,9.61,0,0,0.25,0,0,0,0,0,0,0,0,0,0,0,0,0,0.15,0,0,0,0,0,0,0,0,0.58,0,0,0,0,0,0,0,0,0,0,0,0,0,0,0,0,0,0,0,0,0,0,0,0,0,0,0,0,0,0,0,86.94
784,GB05-025808,HandbookofGlassData,1987,v.00Cp.0455,Glass,Boro-Silicate,AlkaliSilicate,,,,,,,,,,,,,55.56,27.78,0,0,0,0,0,0,16.67,0,0,0,0,0,0,0,0,0,0,0,0,0,0,0,0,0,0,0,0,0,0,0,0,0,0,0,0,0,0,0,0,0,0,0,0,0,0,0,0,0,0,0,0,0,0,0,0,0,0,0,0,0,64.55
4173,XP06-210822,JapanesePatentKonicaMinolta(J),2001,A019483,Glass-Ceramics,Alumino-Silicate,AlkaliSilicate,,,,,,MagneticMemoryDisk,,,,,,,69.96,0,5.98,0,0,0,18.01,0,1.9,0,0,0,0,0,0,0,0,0,0,0,0,0,0,0,0,0,0,0,0,0,2.1,0,0,0.58,0,0,1.47,0,0,0,0,0,0,0,0,0,0,0,0,0,0,0,0,0,0,0,0,0,0,0,0,0,93.3
980,GJ02-041102,GlassPhysics&Chemistry,1981,v.007p.0131,Glass,AlkaliSilicate,,,,,,,,,,,,,,85,0,0,0,0,0,0,15,0,0,0,0,0,0,0,0,0,0,0,0,0,0,0,0,0,0,0,0,0,0,0,0,0,0,0,0,0,0,0,0,0,0,0,0,0,0,0,0,0,0,0,0,0,0,0,0,0,0,0,0,0,0,64.4
4089,XP06-210738,JapanesePatentKonicaMinolta(J),2001,A019469,Glass-Ceramics,Alumino-Silicate,AlkaliSilicate,,,,,,MagneticMemoryDisk,,,,,,,69.05,0,5.38,0,0,0,22.21,0,0,0,0,0,0,0,0,0,0,0,0,0,0,0,0,0,0.3,0,0,0,0,0,1.45,0,0,1.12,0,0,0.49,0,0,0,0,0,0,0,0,0,0,0,0,0,0,0,0,0,0,0,0,0,0,0,0,0,94.7
10323,GP03-351919,EuropeanPatentAsahiGlass(J),2013,A2650262,Glass,Alkaline-earthSilicate,Alumino-Silicate,,Melting,SheetGlass,NonAlkali,,Substrate,Display,SubstrateforPhotolithographyMask,,,ex.10,,68.59,0,8.13,14.93,5.8,0,0,0,0,0,0,0,0,0,0,0,2.55,0,0,0,0,0,0,0,0,0,0,0,0,0,0,0,0,0,0,0,0,0,0,0,0,0,0,0,0,0,0,0,0,0,0,0,0,0,0,0,0,0,0,0,0,0,89.3
5024,XP06-212918,JapanesePatentKonicaMinolta(J),2001,A287967,Glass-Ceramics,Alumino-Silicate,Alkaline-earthSilicate,Zinc-Silicate,GlassCeramics,,,,MagneticMemoryDisk,,,,,crystal:(MgAl)SiO3Zn2Ti3O8Zn2TiO4,,43.3,0,12.76,24.2,0,0,0,0,2.76,0,0,0,0,0,0,6.39,0,0,0,0,0,0,0,0,0,0,0,0,0,0,10.59,0,0,0,0,0,0,0,0,0,0,0,0,0,0,0,0,0,0,0,0,0,0,0,0,0,0,0,0,0,0,0,153.8
2014,GB02-096378,PropertiesofGlass,1954,v.001p.0303,Glass,AlkaliSilicate,,,,,,,,,,,,trace:MgO,,74.53,0,0.16,0,2.81,0,0,22.43,0,0,0,0,0,0,0,0,0,0,0,0,0,0.05,0,0,0,0,0,0,0,0,0,0,0,0,0,0,0,0,0,0,0,0,0,0,0,0,0,0,0,0,0,0,0,0,0,0,0,0,0,0,0,0,60.53
3620,GI02-191764,NGF'sAdditionalNewData(J),2001,v.004p.0005,Glass,AlkaliSilicate,Alumino-Silicate,Alkaline-earthSilicate,,,,,,,,,Annealing:at640Cfor1h.,GlassNameC128.Melting:inPtcrucibleat1550Cfor7h.,,50.02,0,15.17,0,4.83,0,0,15.12,14.86,0,0,0,0,0,0,0,0,0,0,0,0,0,0,0,0,0,0,0,0,0,0,0,0,0,0,0,0,0,0,0,0,0,0,0,0,0,0,0,0,0,0,0,0,0,0,0,0,0,0,0,0,0,72.5
1408,GJ02-062448,J.AmericanCeramicSoc.,1972,v.055p.0360,Glass,AlkaliSilicate,OtherSilicate,,,,,,,,,,,Pressuredependencedata.,,52.5,0,0,0,0,0,0,22.5,0,0,0,0,0,0,0,0,0,0,0,0,0,0,0,0,0,0,0,0,0,0,25,0,0,0,0,0,0,0,0,0,0,0,0,0,0,0,0,0,0,0,0,0,0,0,0,0,0,0,0,0,0,0,83.07
5833,GP03-224751,USPatentNipponSheetGlass(J),2002,A6451720,Glass,Alkaline-earthSilicate,Alumino-Silicate,,,,,,Substrate,MagneticMemoryDisk,,,,,,41.35,0,15.62,23.22,4.5,0,6.61,0.7,0,0,0,0,0,0,0,0,1.9,0,0,0,0,0,0,0,0,0,0,0,0,0,3.1,0,0,3,0,0,0,0,0,0,0,0,0,0,0,0,0,0,0,0,0,0,0,0,0,0,0,0,0,0,0,0,111
8985,GP06-301692,JapanesePatentNipponElectricGlass(J),2011,A105555,Glass,Alumino-Silicate,Alkaline-earthSilicate,,PowderFrit,,,,Filler,ElectricCircuitCircuitBoard,,,,Ex.14,,67.39,3.84,13.18,13.9,0.11,0,0,0.1,0.07,0,0,0,0,0,0,0,0,0,0,0,0,0,0,0,0,0,0,0,0,0,1.2,0,0,0.1,0.11,0,0,0,0,0,0,0,0,0,0,0,0,0,0,0,0,0,0,0,0,0,0,0,0,0,0,0,87.4
9889,GP02-314442,JapanesePatentAsahiGlass(J),2014,A026717,Glass,AlkaliSilicate,Alumino-Silicate,,,,,,Substrate,MagneticMemoryDisk,,,,Ex.5,,71.58,0,6.04,9.16,0,0,5.15,0.99,5.23,0,0,0,0,0,0,0,0,0,0,0,0,0,0,0,0,0,0,0,0,0,0,0,0,1.2,0,0,0,0,0,0,0,0,0,0,0,0,0,0,0,0,0,0,0,0,0,0,0,0,0.65,0,0,0,81
303,GB02-006636,HandbookofGlassProperties,1986,v.001p.0329,Glass,AlkaliSilicate,Boro-Silicate,,,,,,,,,,,,,5,70,0,0,0,0,0,25,0,0,0,0,0,0,0,0,0,0,0,0,0,0,0,0,0,0,0,0,0,0,0,0,0,0,0,0,0,0,0,0,0,0,0,0,0,0,0,0,0,0,0,0,0,0,0,0,0,0,0,0,0,0,67.4
10018,GP02-316217,JapanesePatentAsahiGlass(J),2014,A232561,Glass,AlkaliSilicate,Alkaline-earthSilicate,,,,,,Substrate,MagneticMemoryDisk,,,,Ex.4,,66,0,5.5,8,0,0,8.4,4,4.6,0,0,0,0,0,0,0,0,0,0,0,0,0,0,0,0,0,0,0,0,0,1,0,0,2.5,0,0,0,0,0,0,0,0,0,0,0,0,0,0,0,0,0,0,0,0,0,0,0,0,0,0,0,0,84.2
4849,XP03-212743,JapanesePatentKonicaMinolta(J),2001,A287949,Glass-Ceramics,Alkaline-earthSilicate,Alumino-Silicate,OtherSilicate,GlassCeramics,,,,MagneticMemoryDisk,,,,,crystal:(MgAl)SiO3,,42.95,0,6.75,32.72,0,0,9.6,0,0,0,0,0,0,0,0,0,0,0,0,0,0,0,0,1.52,0,0,0,0,0,0,6.46,0,0,0,0,0,0,0,0,0,0,0,0,0,0,0,0,0,0,0,0,0,0,0,0,0,0,0,0,0,0,0,135
9480,GP05-309502,USPatentHoyaCorp.(J),2012,A8222170,Glass,Boro-Silicate,Alkaline-earthSilicate,,,,,,Substrate,MagneticMemoryDisk,,,,Ex.7,,45,20,10,10,5,0,0,5,5,0,0,0,0,0,0,0,0,0,0,0,0,0,0,0,0,0,0,0,0,0,0,0,0,0,0,0,0,0,0,0,0,0,0,0,0,0,0,0,0,0,0,0,0,0,0,0,0,0,0,0,0,0,68.82
2846,GB02-164820,FundamentalsofInorganicGlasses,1994,v.001p.0171,Glass,AlkaliSilicate,Alkaline-earthSilicate,,,,,,,,,,,,,58.82,0,0,0,0,0,0,11.76,0,0,0,0,0,0,0,0,29.41,0,0,0,0,0,0,0,0,0,0,0,0,0,0,0,0,0,0,0,0,0,0,0,0,0,0,0,0,0,0,0,0,0,0,0,0,0,0,0,0,0,0,0,0,0,77
9834,GP06-313504,EuropeanPatentOCVIntellectualCapital(US),2013,A2630094,Glass,Alumino-Silicate,Alkaline-earthSilicate,,Fiber,,,,Composite,Fiber,,,,OCVIntellectualCapitalLLC.Ex.10,,75.8,0,12.52,7.41,1.84,0,2.43,0,0,0,0,0,0,0,0,0,0,0,0,0,0,0,0,0,0,0,0,0,0,0,0,0,0,0,0,0,0,0,0,0,0,0,0,0,0,0,0,0,0,0,0,0,0,0,0,0,0,0,0,0,0,0,87.1
7783,GP03-279495,USPatentOwensCorning(US),2007,A0105701,Glass,Alkaline-earthSilicate,Alumino-Silicate,,Fiber,,,,Fiber,,,,,Ex.9,,65.15,0,9.97,10.18,13.22,0,0,0.75,0,0,0,0,0,0,0,0,0,0,0,0,0,0.15,0,0,0,0,0,0,0,0,0.58,0,0,0,0,0,0,0,0,0,0,0,0,0,0,0,0,0,0,0,0,0,0,0,0,0,0,0,0,0,0,0,84.18
4798,XP03-212692,JapanesePatentKonicaMinolta(J),2001,A287944,Glass-Ceramics,Alkaline-earthSilicate,Alumino-Silicate,OtherSilicate,GlassCeramics,,,,MagneticMemoryDisk,,,,,crystal:(MgAl)SiO3,,45.5,0,9.81,29.18,0,0,6.89,0,0,0,0,0,0,0,0,0,0,0,0,0,0,0,0,0.52,0,0,0,0,0,0,8.1,0,0,0,0,0,0,0,0,0,0,0,0,0,0,0,0,0,0,0,0,0,0,0,0,0,0,0,0,0,0,0,142.3
6580,XP03-253403,USPatentKonicaMinolta(J),2003,A6610620,Glass-Ceramics,Alkaline-earthSilicate,Alumino-Silicate,,GlassCeramics,,,,Substrate,MagneticMemoryDisk,,,,HeatTreatment:670C5.5h+730C5hCrystalothers:MagnesiumaluminasilicateEx.7,,50.94,0,9.34,33.75,0,0,5.69,0,0,0,0,0,0,0,0,0,0,0,0,0,0,0,0,0,0,0,0,0,0,0,0,0,0,0,0,0,0,0.28,0,0,0,0,0,0,0,0,0,0,0,0,0,0,0,0,0,0,0,0,0,0,0,0,101
2937,XP06-170034,EuropeanPatentCorningInc.(US),1996,A0710627,Glass-Ceramics,Alumino-Silicate,Zinc-Silicate,,LowAlkali,GlassCeramics,,,MagneticMemoryDisk,,,,,,,52.87,0,18.84,16.33,0,0,0,0,0,0,0,0,0,0,0,2.97,0,0,0,0,0,0,0,0,0,0,0,0,0,0,9,0,0,0,0,0,0,0,0,0,0,0,0,0,0,0,0,0,0,0,0,0,0,0,0,0,0,0,0,0,0,0,119.8
2819,GB02-164793,FundamentalsofInorganicGlasses,1994,v.001p.0171,Glass,AlkaliSilicate,Lead-Silicate,,,,,,,,,,,,,71.43,0,0,0,0,0,0,14.29,0,0,0,0,0,0,0,0,0,0,14.29,0,0,0,0,0,0,0,0,0,0,0,0,0,0,0,0,0,0,0,0,0,0,0,0,0,0,0,0,0,0,0,0,0,0,0,0,0,0,0,0,0,0,0,57
10668,GP02-356170,JapanesePatentOthers,2014,A527015,Glass,AlkaliSilicate,Alumino-Silicate,,Melting,SheetGlass,,,ChemicalStrengthen,ElectronicsElectrical,Display,,,ex.2,,70.5,0.63,10.16,3.8,0.5,0,0,12.3,2.1,0,0,0,0,0,0,0,0,0,0,0,0,0,0,0,0,0,0,0,0,0,0.01,0,0,0,0,0,0,0,0,0,0,0,0,0,0,0,0,0,0,0,0,0,0,0,0,0,0,0,0,0,0,0,75
3172,GI04-183599,NGF'sAdditionalNewData(J),2000,v.001p.0285,Glass,Lead-Silicate,,,,,,,,,,,,U.Doct.thesisNagaokaUniv.Tech.1998,,40,0,0,0,0,0,0,0,0,0,0,0,0,0,0,0,0,0,60,0,0,0,0,0,0,0,0,0,0,0,0,0,0,0,0,0,0,0,0,0,0,0,0,0,0,0,0,0,0,0,0,0,0,0,0,0,0,0,0,0,0,0,44
7727,GP05-275914,USPatentCorningInc.(US),2006,A0293162,Glass,Boro-Silicate,Alumino-Silicate,Alkaline-earthSilicate,,,,,Display,LiquidCrystalDisplay,Substrate,,,Ex.1,,68.8,9.94,10.55,2.01,8.13,0,0,0,0,0,0,0,0,0,0,0,0.5,0,0,0,0,0,0,0,0,0,0,0,0,0,0,0,0,0,0,0.07,0,0,0,0,0,0,0,0,0,0,0,0,0,0,0,0,0,0,0,0,0,0,0,0,0,0,10.6
1199,GC06-052225,OwensCorning(US),1989,S-Glass,Glass,Alumino-Silicate,Alkaline-earthSilicate,,Fiber,,,,PlasticsFRP,,,,,,,68.69,0,15.56,15.75,0,0,0,0,0,0,0,0,0,0,0,0,0,0,0,0,0,0,0,0,0,0,0,0,0,0,0,0,0,0,0,0,0,0,0,0,0,0,0,0,0,0,0,0,0,0,0,0,0,0,0,0,0,0,0,0,0,0,85.5
2232,GJ05-111399,GlassPhysics&Chemistry,1989,v.015p.0103,Glass,Boro-Silicate,,,,,,,,,,,,,,82.2,14.9,0,0,0,0,0,2.9,0,0,0,0,0,0,0,0,0,0,0,0,0,0,0,0,0,0,0,0,0,0,0,0,0,0,0,0,0,0,0,0,0,0,0,0,0,0,0,0,0,0,0,0,0,0,0,0,0,0,0,0,0,0,57.9
9263,GJ02-306806,J.Non-CrystallineSolids,2012,v.358p.001002,Glass,AlkaliSilicate,,,,,,,,,,,,,,78.82,4.7,2,0,0,0,0,14.4,0,0,0,0,0,0,0,0,0,0,0,0,0,0.08,0,0,0,0,0,0,0,0,0,0,0,0,0,0,0,0,0,0,0,0,0,0,0,0,0,0,0,0,0,0,0,0,0,0,0,0,0,0,0,0,72.6
