Repository: hori1537/rexrexxion-about-SP

File: input_csv/inputcsv_SiO2_0.01-100.00_youngsmodulus.csv (part 28 of 53)
No.,GlassNo.,DataSource,Year,DataSourceNumber,State,GlassSystem1,GlassSystem2,GlassSystem3,Appearance1,Appearance2,Appearance3,Appearance4,Usage1,Usage2,Usage3,Usage4,ThermalTreatment,Note,GlassNo.(Structure),SiO2,B2O3,Al2O3,MgO,CaO,BaO,Li2O,Na2O,K2O,Ag2O,MnO,FeO,CoO,NiO,CuO,ZnO,SrO,CdO,PbO,SnO,Cr2O3,Fe2O3,As2O3,Y2O3,Sb2O3,La2O3,Nd2O3,Gd2O3,Bi2O3,Co3O4,TiO2,MnO2,GeO2,ZrO2,CeO2,SnO2,P2O5,Ta2O5,Nb2O3,SO3,MoO3,WO3,H2O,LiF,NaF,KF,MgF2,CaF2,SrF2,BaF2,ZnF2,PbF2,YF3,AlF3,LaF3,GdF3,YbF3,ErF3,F,Cl,Br,Ag,Young'sModulusatRT(GPa)
7958,GP03-284596,JapanesePatentHoyaCorp.(J),2008,A097821,Glass,Alkaline-earthSilicate,AlkaliSilicate,,,,,,Substrate,MagneticMemoryDisk,,,,Ex.9,,53,0,6,16,0,0,10,0,0,0,0,0,0,0,0,4,0,0,0,0,0,0,0,3,0,0,0,0,0,0,6,0,0,2,0,0,0,0,0,0,0,0,0,0,0,0,0,0,0,0,0,0,0,0,0,0,0,0,0,0,0,0,109.7
143,GB02-006442,HandbookofGlassProperties,1986,v.001p.0322,Glass,AlkaliSilicate,Alkaline-earthSilicate,,,,,,,,,,,,,80,0,0,0,10,0,0,10,0,0,0,0,0,0,0,0,0,0,0,0,0,0,0,0,0,0,0,0,0,0,0,0,0,0,0,0,0,0,0,0,0,0,0,0,0,0,0,0,0,0,0,0,0,0,0,0,0,0,0,0,0,0,71.7
4144,XP06-210793,JapanesePatentKonicaMinolta(J),2001,A019480,Glass-Ceramics,Alumino-Silicate,AlkaliSilicate,,,,,,MagneticMemoryDisk,,,,,,,65.97,0,6.76,7.13,0,0,18.26,0,0,0,0,0,0,0,0,0,0,0,0,0,0,0,0,0,0,0,0,0,0,0,0.14,0,0,0,0,0,1.74,0,0,0,0,0,0,0,0,0,0,0,0,0,0,0,0,0,0,0,0,0,0,0,0,0,87.4
9506,GP06-309767,USPatentSaint-Gobain(FR),2012,A8318620,Glass,Alumino-Silicate,AlkaliSilicate,,Fiber,,,,Composite,Filler,,,,Ex.3,,53.12,0,15.82,4.98,9.78,0,0,12.42,3.55,0,0,0,0,0,0,0,0,0,0,0,0,0.08,0,0,0,0,0,0,0,0,0.17,0,0,0,0,0,0,0,0,0.08,0,0,0,0,0,0,0,0,0,0,0,0,0,0,0,0,0,0,0,0,0,0,80.2
1361,GJ02-061717,GlassTechnology,1964,v.005p.0216,Glass,AlkaliSilicate,Boro-Silicate,Alumino-Silicate,,,,,,,,,,,,56,16,12,0,0,0,0,16,0,0,0,0,0,0,0,0,0,0,0,0,0,0,0,0,0,0,0,0,0,0,0,0,0,0,0,0,0,0,0,0,0,0,0,0,0,0,0,0,0,0,0,0,0,0,0,0,0,0,0,0,0,0,62.76
10434,GP03-352451,USPatentAsahiGlass(J),2013,A0288877,Glass,Alkaline-earthSilicate,Alumino-Silicate,,Melting,NonAlkali,SheetGlass,,Substrate,SubstrateforDisplay,SubstrateforPhotolithographyMask,SolarCell,,ex.3,,68.5,0,13.5,8.5,8.5,0,0,0,0,0,0,0,0,0,0,0,1,0,0,0,0,0,0,0,0,0,0,0,0,0,0,0,0,0,0,0,0,0,0,0,0,0,0,0,0,0,0,0,0,0,0,0,0,0,0,0,0,0,0,0,0,0,87
9405,GP20-308261,EuropeanPatentSchottGlassTech.(US),2012,A2436659,Glass,Phosphate,,,,,,,Laser,,,,,Ex.5,,5,5,10.83,0,0,0,8.78,0,0,0,0,0,0,0,0,0,0,0,0,0,0,0,0.12,0,0,8,1,0,0,0,0,0,0,0,0,0,61.27,0,0,0,0,0,0,0,0,0,0,0,0,0,0,0,0,0,0,0,0,0,0,0,0,0,66.1
8461,GP06-293695,USPatentCorningInc.(US),2009,A7612004,Glass,Alumino-Silicate,,,,,,,SolarCell,LiquidCrystalDisplay,,,,Ex.85,,70.3,0,16.62,4.5,0,0,0,0,0,0,0,0,0,0,0,0,0,0,0,0,0,0,0,0,0,8.58,0,0,0,0,0,0,0,0,0,0,0,0,0,0,0,0,0,0,0,0,0,0,0,0,0,0,0,0,0,0,0,0,0,0,0,0,93.7641
544,GB02-019743,HandbookofGlassData,1987,v.00Cp.0209,Glass,AlkaliSilicate,Alkaline-earthSilicate,,,,,,,,,,,,,72.1,0,0,0,0,0,0,0,12.6,0,0,0,0,0,0,0,15.3,0,0,0,0,0,0,0,0,0,0,0,0,0,0,0,0,0,0,0,0,0,0,0,0,0,0,0,0,0,0,0,0,0,0,0,0,0,0,0,0,0,0,0,0,0,62.72
282,GB02-006615,HandbookofGlassProperties,1986,v.001p.0330,Glass,AlkaliSilicate,Alumino-Silicate,,,,,,,,,,,,,60,0,15,0,0,0,0,25,0,0,0,0,0,0,0,0,0,0,0,0,0,0,0,0,0,0,0,0,0,0,0,0,0,0,0,0,0,0,0,0,0,0,0,0,0,0,0,0,0,0,0,0,0,0,0,0,0,0,0,0,0,0,68.4
761,GB05-025785,HandbookofGlassData,1987,v.00Cp.0454,Glass,Boro-Silicate,AlkaliSilicate,,,,,,,,,,,,,54.05,27.03,0,0,0,0,0,18.92,0,0,0,0,0,0,0,0,0,0,0,0,0,0,0,0,0,0,0,0,0,0,0,0,0,0,0,0,0,0,0,0,0,0,0,0,0,0,0,0,0,0,0,0,0,0,0,0,0,0,0,0,0,0,76.5
858,XP03-030025,JapanesePatentAsahiGlass(J),1984,A092942,Glass-Ceramics,Alkaline-earthSilicate,AlkaliSilicate,Alumino-Silicate,GlassCeramics,,,,Wall,,,,,(1)1450-1500(2)950-1000(3)700-600,,50.4,0,5.04,28.38,0,0,0,14.76,0,0,0,0,0,0,0,1.4,0,0,0,0,0,0,0,0,0,0,0,0,0,0,0,0,0,0,0,0,0,0,0,0,0,0,0,0,0,0,0,0,0,0,0,0,0,0,0,0,0,0,0,0,0,0,98
2544,GJ35-144385,GlassPhysics&Chemistry,1992,v.018p.0159,Glass,Germanate,,,,,,,,,,,,,,7.39,0,0,0,0,0,0,7.39,0,0,0,0,0,0,0,0,0,0,0,0,0,0,0,0,32.81,0,0,0,0,0,0,0,52.41,0,0,0,0,0,0,0,0,0,0,0,0,0,0,0,0,0,0,0,0,0,0,0,0,0,0,0,0,0,42.9
375,GB02-006708,HandbookofGlassProperties,1986,v.001p.0327,Glass,AlkaliSilicate,Alumino-Silicate,,,,,,,,,,,,,70,0,7,0,0,0,23,0,0,0,0,0,0,0,0,0,0,0,0,0,0,0,0,0,0,0,0,0,0,0,0,0,0,0,0,0,0,0,0,0,0,0,0,0,0,0,0,0,0,0,0,0,0,0,0,0,0,0,0,0,0,0,82.4
8263,GP03-289845,JapanesePatent,2009,A514773,Glass,Alkaline-earthSilicate,Alumino-Silicate,,Fiber,,,,Fiber,,,,,OCVCo.Ex.11,,63.19,0,11.46,14.76,9.61,0,0,0.25,0,0,0,0,0,0,0,0,0,0,0,0,0,0.15,0,0,0,0,0,0,0,0,0.58,0,0,0,0,0,0,0,0,0,0,0,0,0,0,0,0,0,0,0,0,0,0,0,0,0,0,0,0,0,0,0,86.9
769,GB05-025793,HandbookofGlassData,1987,v.00Cp.0454,Glass,Boro-Silicate,AlkaliSilicate,,,,,,,,,,,,,76.92,15.38,0,0,0,0,0,7.69,0,0,0,0,0,0,0,0,0,0,0,0,0,0,0,0,0,0,0,0,0,0,0,0,0,0,0,0,0,0,0,0,0,0,0,0,0,0,0,0,0,0,0,0,0,0,0,0,0,0,0,0,0,0,63.75
4566,GP06-211940,JapanesePatentAsahiGlass(J),2001,A172941,Glass,Alumino-Silicate,Alkaline-earthSilicate,Boro-Silicate,,,,,LiquidCrystalDisplay,Substrate,,,,,,69,7,12.5,0,5.75,0,0,0,0,0,0,0,0,0,0,0,5.75,0,0,0,0,0,0,0,0,0,0,0,0,0,0,0,0,0,0,0,0,0,0,0,0,0,0,0,0,0,0,0,0,0,0,0,0,0,0,0,0,0,0,0,0,0,74
6190,XP03-227828,USPatentKonicaMinolta(J),2003,A6569791,Glass-Ceramics,Alkaline-earthSilicate,Alumino-Silicate,,GlassCeramics,,,,Substrate,MagneticMemoryDisk,,,,Ex.8Heattreatment:700C4.5h+760C4.5hCrystalothers:Magnesiumaluminasilicate,,53.45,0,7.36,30.38,0,0,0,0,0,0,0,0,0,0,0,0,0,0,0,0,0,0,0,0,0,0,0,0,0,0,8.09,0,0,0,0,0,0,0.72,0,0,0,0,0,0,0,0,0,0,0,0,0,0,0,0,0,0,0,0,0,0,0,0,105.2
6099,GP02-226430,JapanesePatentNipponSheetGlass(J),2003,A012342,Glass,AlkaliSilicate,Alkaline-earthSilicate,,SheetGlass,,,,IRAbsorbingMaterial,UVAbsorbingMaterial,VehicleWindow,,,Ex.6,,69.21,0,1.71,2.49,10.01,0,0.67,14.55,0.59,0,0,0,0,0,0,0,0,0,0,0,0,0.24,0,0,0,0,0,0,0,0,0.12,0,0,0,0.41,0,0,0,0,0,0,0,0,0,0,0,0,0,0,0,0,0,0,0,0,0,0,0,0,0,0,0,75.37
6329,GJ06-240012,MaterialsRes.Bull.,2004,v.039p.0033,Glass,Alumino-Silicate,OtherSilicate,,,,,,,,,,,,,45,0,30,0,0,0,0,0,0,0,0,0,0,0,0,0,0,0,0,0,0,0,0,0,0,25,0,0,0,0,0,0,0,0,0,0,0,0,0,0,0,0,0,0,0,0,0,0,0,0,0,0,0,0,0,0,0,0,0,0,0,0,110.7
3591,GI03-191723R,NGF'sAdditionalNewData(J),2001,v.004p.0003,Glass,Alkaline-earthSilicate,Alumino-Silicate,Boro-Silicate,,,,,ElectronicsElectrical,Substrate,,,Annealing:at630Cfor1hr.,GlassName:C083Melting:inPt-Rhcrucibleat1530Cfor5hr.,,55.18,10.02,9.37,0,0,0,0,5.06,4.9,0,0,0,0,0,0,0,15.36,0,0,0,0,0,0.11,0,0,0,0,0,0,0,0,0,0,0,0,0,0,0,0,0,0,0,0,0,0,0,0,0,0,0,0,0,0,0,0,0,0,0,0,0,0,0,76.2
96,GJ06-005815,J.AmericanCeramicSoc.,1978,v.061p.0248,Glass,Alumino-Silicate,,,,,,,,,,,,3Tables4Figures,,58,0,24.4,0,0,0,0,0,0,0,0,0,0,0,0,0,0,0,0,0,0,0,0,0,0,17.6,0,0,0,0,0,0,0,0,0,0,0,0,0,0,0,0,0,0,0,0,0,0,0,0,0,0,0,0,0,0,0,0,0,0,0,0,94.9
10775,GP06-356853,USPatentCorningInc.(US),2014,A0179510,Glass,Alumino-Silicate,Alkaline-earthSilicate,,Melting,SheetGlass,,,Display,LiquidCrystalDisplay,,,,ex.15,,72.66,0,12.65,4.88,5.75,0,0,0,0,0,0,0,0,0,0,0,3.91,0,0,0,0,0.01,0,0,0,0,0,0,0,0,0,0,0,0,0,0.1,0,0,0,0,0,0,0,0,0,0,0,0,0,0,0,0,0,0,0,0,0,0,0,0,0,0,86.6
155,GB02-006466,HandbookofGlassProperties,1986,v.001p.0325,Glass,AlkaliSilicate,Alkaline-earthSilicate,,,,,,,,,,,,,70,0,0,0,18,0,0,0,12,0,0,0,0,0,0,0,0,0,0,0,0,0,0,0,0,0,0,0,0,0,0,0,0,0,0,0,0,0,0,0,0,0,0,0,0,0,0,0,0,0,0,0,0,0,0,0,0,0,0,0,0,0,72.1
380,GB02-006713,HandbookofGlassProperties,1986,v.001p.0327,Glass,AlkaliSilicate,Alumino-Silicate,,,,,,,,,,,,,67,0,18,0,0,0,15,0,0,0,0,0,0,0,0,0,0,0,0,0,0,0,0,0,0,0,0,0,0,0,0,0,0,0,0,0,0,0,0,0,0,0,0,0,0,0,0,0,0,0,0,0,0,0,0,0,0,0,0,0,0,0,84.6
729,GB02-025753,HandbookofGlassData,1987,v.00Cp.0453,Glass,AlkaliSilicate,Boro-Silicate,,,,,,,,,,,,,65,10,0,0,0,0,0,25,0,0,0,0,0,0,0,0,0,0,0,0,0,0,0,0,0,0,0,0,0,0,0,0,0,0,0,0,0,0,0,0,0,0,0,0,0,0,0,0,0,0,0,0,0,0,0,0,0,0,0,0,0,0,67
3386,XP03-189131,JapanesePatentHoyaCorp.(J),1999,A322363,Glass-Ceramics,Alkaline-earthSilicate,Alumino-Silicate,,,,,,,,,,,,,47,0,12.5,30.5,0,0,0,0,0,0,0,0,0,0,0,0,0,0,0,0,0,0,0,0,0,0,0,0,0,0,10,0,0,0,0,0,0,0,0,0,0,0,0,0,0,0,0,0,0,0,0,0,0,0,0,0,0,0,0,0,0,0,149.8
5018,XP06-212912,JapanesePatentKonicaMinolta(J),2001,A287966,Glass-Ceramics,Alumino-Silicate,Alkaline-earthSilicate,Zinc-Silicate,GlassCeramics,,,,MagneticMemoryDisk,,,,,crystal:(MgAl)SiO3Zn2Ti3O8Zn2TiO4,,45.11,0,12.86,18.48,0,0,13.96,0,0,0,0,0,0,0,0,5.86,0,0,0,0,0,0,0,0,0,0,0,0,0,0,3.73,0,0,0,0,0,0,0,0,0,0,0,0,0,0,0,0,0,0,0,0,0,0,0,0,0,0,0,0,0,0,0,138
6403,GJ02-251254,GlassPhysics&Chemistry,2003,v.029p.0002,Glass,AlkaliSilicate,,,,,,,,,,,,,,84.41,0,0,0,0,0,0,15.59,0,0,0,0,0,0,0,0,0,0,0,0,0,0,0,0,0,0,0,0,0,0,0,0,0,0,0,0,0,0,0,0,0,0,0,0,0,0,0,0,0,0,0,0,0,0,0,0,0,0,0,0,0,0,61
3062,GJ05-176383,GlassPhysics&Chemistry,1998,v.024p.0539,Glass,Boro-Silicate,,,,,,,,,,,,D.S.Sanditov,,40,60,0,0,0,0,0,0,0,0,0,0,0,0,0,0,0,0,0,0,0,0,0,0,0,0,0,0,0,0,0,0,0,0,0,0,0,0,0,0,0,0,0,0,0,0,0,0,0,0,0,0,0,0,0,0,0,0,0,0,0,0,23.6
6289,GP05-228301,USPatent,2003,A0109370,Glass,Boro-Silicate,AlkaliSilicate,Alkaline-earthSilicate,,,,,Substrate,MagneticMemoryDisk,,,,M.Ikenishietal.Ex.17,,60,10,2.5,10,0,0,0,12.5,5,0,0,0,0,0,0,0,0,0,0,0,0,0,0,0,0,0,0,0,0,0,0,0,0,0,0,0,0,0,0,0,0,0,0,0,0,0,0,0,0,0,0,0,0,0,0,0,0,0,0,0,0,0,73.94
2558,GJ35-144399,GlassPhysics&Chemistry,1992,v.018p.0159,Glass,Germanate,,,,,,,,,,,,,,10.88,0,0,0,0,0,0,10.88,0,0,0,0,0,0,0,0,0,0,0,0,0,0,0,0,0,0,0,0,1.08,0,0,0,77.16,0,0,0,0,0,0,0,0,0,0,0,0,0,0,0,0,0,0,0,0,0,0,0,0,0,0,0,0,0,68
6799,GP02-255412,JapanesePatentNipponElectricGlass(J),2004,A026511,Glass,AlkaliSilicate,,,,,,,ColorFilter,Substrate,,,,Ex.9,,51.37,0,1.27,8.01,0,0,0,18.75,6.85,0,0,0,0,0,0,1.59,0,0,0,0,0,0,0,0,0.04,0,0,0,0,0,12.12,0,0,0,0,0,0,0,0,0,0,0,0,0,0,0,0,0,0,0,0,0,0,0,0,0,0,0,0,0,0,0,100
4961,XP03-212855,JapanesePatentKonicaMinolta(J),2001,A287960,Glass-Ceramics,Alkaline-earthSilicate,Alumino-Silicate,OtherSilicate,GlassCeramics,,,,MagneticMemoryDisk,,,,,crystal:(MgAl)SiO3,,41.73,0,11.57,35.13,0,0,3.95,0,0,0,0,0,0,0,0,0,0,0,0,0,0,0,0.6,0,0,0,0,0,0,0,7.02,0,0,0,0,0,0,0,0,0,0,0,0,0,0,0,0,0,0,0,0,0,0,0,0,0,0,0,0,0,0,0,151.1
6929,GI03-257676,Proc.ICG,2004,v.007p.0030,Glass,Alkaline-earthSilicate,Alumino-Silicate,,,,,,,,,,,,,40.76,0,15.18,25.37,4.4,0,7.29,0.8,0,0,0,0,0,0,0,0,1.4,0,0,0,0,0,0,0,0,0,0,0,0,0,2.3,0,0,2.5,0,0,0,0,0,0,0,0,0,0,0,0,0,0,0,0,0,0,0,0,0,0,0,0,0,0,0,0,112
7328,GJ01-267301,J.Non-CrystallineSolids,2005,v.351p.3279,Glass,Silica,,,,,,,,,,,,VYCOR,,96.91,2.6,0,0,0,0,0,0.49,0,0,0,0,0,0,0,0,0,0,0,0,0,0,0,0,0,0,0,0,0,0,0,0,0,0,0,0,0,0,0,0,0,0,0,0,0,0,0,0,0,0,0,0,0,0,0,0,0,0,0,0,0,0,66
3035,GJ02-176290,GlassPhysics&Chemistry,1998,v.024p.0525,Glass,AlkaliSilicate,Lead-Silicate,,,,,,,,,,,D.S.Sanditov,,62.5,0,0,0,0,0,0,12.5,0,0,0,0,0,0,0,0,0,0,25,0,0,0,0,0,0,0,0,0,0,0,0,0,0,0,0,0,0,0,0,0,0,0,0,0,0,0,0,0,0,0,0,0,0,0,0,0,0,0,0,0,0,0,54.88
8548,GJ09-294659,J.Non-CrystallineSolids,2009,v.355p.2622,Glass,OtherSilicate,Phosphate,Alumino-Silicate,,,,,,,,,,,,15.7,0,19.1,0,0,0,0,0,0,0,0,0,0,0,0,0,0,0,0,0,0,0,0,0,0,0,0,0,0,0,0,0,0,0,9.4,0,55.8,0,0,0,0,0,0,0,0,0,0,0,0,0,0,0,0,0,0,0,0,0,0,0,0,0,93
1182,GC02-052112,AsahiGlass(J),,SunGrey,Glass,AlkaliSilicate,Alkaline-earthSilicate,,FlatGlass,,,,ArchitectureTrafficIndustry,Window,,,,,,71.39,0,1.17,4.43,9.56,0,0,13.45,0,0,0,0,0,0,0,0,0,0,0,0,0,0,0,0,0,0,0,0,0,0,0,0,0,0,0,0,0,0,0,0,0,0,0,0,0,0,0,0,0,0,0,0,0,0,0,0,0,0,0,0,0,0,70.56
408,GI05-008247,Proc.ICG,1980,v.012p.0385,Glass,Boro-Silicate,AlkaliSilicate,Alumino-Silicate,Fiber,,,,,,,,,,,65,4.5,12.5,0,0,0,10,8,0,0,0,0,0,0,0,0,0,0,0,0,0,0,0,0,0,0,0,0,0,0,0,0,0,0,0,0,0,0,0,0,0,0,0,0,0,0,0,0,0,0,0,0,0,0,0,0,0,0,0,0,0,0,67.4
5895,XP03-225196,USPatent,2002,A0028740,Glass-Ceramics,Alkaline-earthSilicate,Alumino-Silicate,,,,,,Substrate,MagneticMemoryDisk,,,,X.Zouetal.(JP)1sttreatment:765C4h2ndtreatment:950C4hCrystal:Mg-Al-titanate,,49.47,0,10.63,31.5,0,0,0,0,0,0,0,0,0,0,0,0,0,0,0,0,0,0,0,0.55,0,0.48,0,0,0,0,7.37,0,0,0,0,0,0,0,0,0,0,0,0,0,0,0,0,0,0,0,0,0,0,0,0,0,0,0,0,0,0,0,139.9
851,XP03-030018,JapanesePatentAsahiGlass(J),1984,A092942,Glass-Ceramics,Alkaline-earthSilicate,AlkaliSilicate,Alumino-Silicate,GlassCeramics,,,,Wall,,,,,(1)1450-1500(2)950-1000(3)700-600,,55.92,0,2.74,27.78,0,0,0,13.55,0,0,0,0,0,0,0,0,0,0,0,0,0,0,0,0,0,0,0,0,0,0,0,0,0,0,0,0,0,0,0,0,0,0,0,0,0,0,0,0,0,0,0,0,0,0,0,0,0,0,0,0,0,0,98
5905,XP02-225216,USPatent,2002,A0031670,Glass-Ceramics,AlkaliSilicate,Alumino-Silicate,,,,,,Substrate,MagneticMemoryDisk,,,,N.Gotoetal.(JP)Nucleationtemp.:590CCrystallizationtemp.:790C,,68.41,0,3.86,1.44,0,0,21.32,0,0.92,0,0,0,0,0,0,0.36,0,0,0,0,0,0,0,0,0.04,0,0,0,0,0,0.72,0,0,0.94,0,0.77,0.82,0,0,0,0.4,0,0,0,0,0,0,0,0,0,0,0,0,0,0,0,0,0,0,0,0,0,118
8191,GP05-289340,JapanesePatentAsahiGlass(J),2009,A040676,Glass,Boro-Silicate,Zinc-Silicate,,,,,,PlasmaDisplay,Substrate,,,,Ex.1,,27.03,33.04,1.97,0,0,0,0,5.44,5.5,0,0,0,0,0,0,27.02,0,0,0,0,0,0,0,0,0,0,0,0,0,0,0,0,0,0,0,0,0,0,0,0,0,0,0,0,0,0,0,0,0,0,0,0,0,0,0,0,0,0,0,0,0,0,65
2617,GJ06-147198,J.AmericanCeramicSoc.,1992,v.075p.0503,Glass,Alumino-Silicate,OtherSilicate,,,,,,,,,,,,,50,0,25,0,0,0,0,0,0,0,0,0,0,0,0,0,0,0,0,0,0,0,0,0,0,25,0,0,0,0,0,0,0,0,0,0,0,0,0,0,0,0,0,0,0,0,0,0,0,0,0,0,0,0,0,0,0,0,0,0,0,0,115
2793,XP06-164303,USPatentCorningInc.(US),1995,A5476821,Glass-Ceramics,Alumino-Silicate,Zinc-Silicate,,,,,,,,,,,No.11,,50.65,0,16.72,15.17,0,0,0,0,1.59,0,0,0,0,0,0,10.52,0,0,0,0,0,0,0,0,0,0,0,0,0,0,5.36,0,0,0,0,0,0,0,0,0,0,0,0,0,0,0,0,0,0,0,0,0,0,0,0,0,0,0,0,0,0,0,119.025
1586,GJ03-073004,PhysicsandChemistryofGlasses,1961,v.002p.0069,Glass,Alkaline-earthSilicate,,,,,,,,,,,,,,48,0,3.99,21.01,21.01,0,0,0,0,0,0,0,0,0,0,0,0,0,0,0,0,0,0,0,0,0,0,0,0,0,0,0,0,5.99,0,0,0,0,0,0,0,0,0,0,0,0,0,0,0,0,0,0,0,0,0,0,0,0,0,0,0,0,118.6
1544,GB02-071360,HandbookofGlassData,1983,v.00Ap.0326,Glass,AlkaliSilicate,,,,,,,,,,,,Gambergetal.1974,,85,0,0,0,0,0,0,0,15,0,0,0,0,0,0,0,0,0,0,0,0,0,0,0,0,0,0,0,0,0,0,0,0,0,0,0,0,0,0,0,0,0,0,0,0,0,0,0,0,0,0,0,0,0,0,0,0,0,0,0,0,0,62
3628,GI05-191772R,NGF'sAdditionalNewData(J),2001,v.004p.0005,Glass,Boro-Silicate,,,,,,,,,,,Annealing:at650Cfor1h.,GlassNameC138Melting:inPt-Rhcrucibleat1550Cfor7h.,,78.49,9.2,1.86,0,2.24,0,0,6.67,0,0,0,0,0,0,0,0,0,0,0,0,0,0,0,0,0,0,0,0,0,0,1.54,0,0,0,0,0,0,0,0,0,0,0,0,0,0,0,0,0,0,0,0,0,0,0,0,0,0,0,0,0,0,0,72.1
8066,GP06-286872,JapanesePatentNipponElectricGlass(J),2008,A222542,Glass,Alumino-Silicate,Boro-Silicate,,,,,,Display,LiquidCrystalDisplay,Substrate,,,Ex.6,,66.65,10.27,10.19,0.49,9.44,0,0,0,0,0,0,0,0,0,0,0,2.87,0,0,0,0,0.004145,0,0,0,0,0,0,0,0,0,0,0,0,0,0.09,0,0,0,0,0,0,0,0,0,0,0,0,0,0,0,0,0,0,0,0,0,0,0,0,0,0,73
9362,GP05-307944,USPatent,2012,A0135852,Glass,Boro-Silicate,Alumino-Silicate,,NonAlkali,,,,Substrate,,,,,A.J.Ellisonetal.Ex.8,,63.91,16.48,8.49,6.25,1.25,0,0,0,0,0,0,0,0,0,0,0,3.49,0,0,0,0,0.01,0,0,0,0,0,0,0,0,0,0,0,0,0,0.1,0,0,0,0,0,0,0,0,0,0,0,0,0,0,0,0,0,0,0,0,0,0,0,0,0,0,66.88
6960,GJ02-258711,PhysicsandChemistryofGlasses,2004,v.045p.0037,Glass,AlkaliSilicate,Alkaline-earthSilicate,,,,,,,,,,,,,72,0,0,14,0,0,0,14,0,0,0,0,0,0,0,0,0,0,0,0,0,0,0,0,0,0,0,0,0,0,0,0,0,0,0,0,0,0,0,0,0,0,0,0,0,0,0,0,0,0,0,0,0,0,0,0,0,0,0,0,0,0,70.2
448,GB02-013711,HandbookofGlassData,1987,v.00Cp.0050,Glass,AlkaliSilicate,,,,,,,,,,,,,,75,0,0,0,0,0,5,20,0,0,0,0,0,0,0,0,0,0,0,0,0,0,0,0,0,0,0,0,0,0,0,0,0,0,0,0,0,0,0,0,0,0,0,0,0,0,0,0,0,0,0,0,0,0,0,0,0,0,0,0,0,0,68
5014,XP06-212908,JapanesePatentKonicaMinolta(J),2001,A287966,Glass-Ceramics,Alumino-Silicate,Alkaline-earthSilicate,OtherSilicate,GlassCeramics,,,,MagneticMemoryDisk,,,,,crystal:(MgAl)SiO3,,49.25,0,14.81,18.36,0,0,13.87,0,0,0,0,0,0,0,0,0,0,0,0,0,0,0,0,0,0,0,0,0,0,0,3.71,0,0,0,0,0,0,0,0,0,0,0,0,0,0,0,0,0,0,0,0,0,0,0,0,0,0,0,0,0,0,0,137.5
8714,GP02-298461,JapanesePatentKonicaMinolta(J),2010,A184862,Glass,AlkaliSilicate,Alkaline-earthSilicate,,,,,,Substrate,MagneticMemoryDisk,,,,Ex.4,,66.23,3.16,3.05,5.92,4.04,0,7.58,4.05,1.3,0,0,0,0,0,0,0,0,0,0,0,0,0,0,0,0.06,0.32,0,0,0,0,2.45,0,0,1.84,0,0,0,0,0,0,0,0,0,0,0,0,0,0,0,0,0,0,0,0,0,0,0,0,0,0,0,0,87
9801,GP06-313382,USPatentOCVIntellectualCapital(US),2013,A0210962,Glass,Alumino-Silicate,Alkaline-earthSilicate,,Fiber,,,,Fiber,,,,,OCVIntellectualCapitalLLC.Ex.8,,60.57,0,14.04,15.15,2.44,0,7.37,0.43,0,0,0,0,0,0,0,0,0,0,0,0,0,0,0,0,0,0,0,0,0,0,0,0,0,0,0,0,0,0,0,0,0,0,0,0,0,0,0,0,0,0,0,0,0,0,0,0,0,0,0,0,0,0,90.1
4462,XP02-211218,JapanesePatentOharaInc.(J),2001,A035417,Glass-Ceramics,AlkaliSilicate,Alumino-Silicate,,GlassCeramics,,,,CathodeRayTube,,,,,,,72.91,0,3.66,1.14,0,0,19.03,0,1.22,0,0,0,0,0,0,0.35,0,0,0,0,0,0,0,0,0.04,0,0,0,0,0,0,0,0,0.84,0,0,0.81,0,0,0,0,0,0,0,0,0,0,0,0,0,0,0,0,0,0,0,0,0,0,0,0,0,110
6181,XP06-227819,USPatentKonicaMinolta(J),2003,A6569790,Glass-Ceramics,Alumino-Silicate,Alkaline-earthSilicate,,GlassCeramics,,,,Substrate,MagneticMemoryDisk,,,,Ex.9Heattreatment:680C3.5h750C4hCrystalothers:Magnesiumaluminasilicate,,54.91,0,14.78,25.51,0,0,4.8,0,0,0,0,0,0,0,0,0,0,0,0,0,0,0,0,0,0,0,0,0,0,0,0,0,0,0,0,0,0,0,0,0,0,0,0,0,0,0,0,0,0,0,0,0,0,0,0,0,0,0,0,0,0,0,101.6
1428,GJ02-062784,J.AmericanCeramicSoc.,1984,v.067p.0270,Glass,AlkaliSilicate,Alumino-Silicate,,Fiber,,,,,,,,,TherearetwoFigsofYoung'smoduli,,66.7,0,6.65,0,0,0,26.65,0,0,0,0,0,0,0,0,0,0,0,0,0,0,0,0,0,0,0,0,0,0,0,0,0,0,0,0,0,0,0,0,0,0,0,0,0,0,0,0,0,0,0,0,0,0,0,0,0,0,0,0,0,0,0,79
6917,GI03-257664,Proc.ICG,2004,v.007p.0030,Glass,Alkaline-earthSilicate,Alumino-Silicate,,,,,,,,,,,,,38,0,18,27.5,0.3,0,5.3,0.1,0,0,0,0,0,0,0,0,0.1,0,0,0,0,0,0,0,0,0,0,0,0,0,9.1,0,0,1.6,0,0,0,0,0,0,0,0,0,0,0,0,0,0,0,0,0,0,0,0,0,0,0,0,0,0,0,0,118
4482,XP02-211369,JapanesePatentOharaInc.(J),2001,A048584,Glass-Ceramics,AlkaliSilicate,,,GlassCeramics,,,,ColorFilter,,,,,,,73.38,0,3.95,0.71,0,0,19.08,0,0.61,0,0,0,0,0,0,0.35,0,0,0,0,0,0,0,0,0.04,0,0,0,0,0,0,0,0,1.07,0,0,0.81,0,0,0,0,0,0,0,0,0,0,0,0,0,0,0,0,0,0,0,0,0,0,0,0,0,98
5629,GP02-223398,JapanesePatentKonicaMinolta(J),2002,A338297,Glass,AlkaliSilicate,Alumino-Silicate,,,,,,Substrate,MagneticMemoryDisk,,,,,,60.8,1.5,15.6,0,0,0,11.4,4.4,6.1,0,0,0,0,0,0,0,0,0,0,0,0,0,0,0,0.1,0,0,0,0,0,0,0,0,0,0,0,0,0.1,0,0,0,0,0,0,0,0,0,0,0,0,0,0,0,0,0,0,0,0,0,0,0,0,79
511,GB02-019710,HandbookofGlassData,1987,v.00Cp.0204,Glass,AlkaliSilicate,Zinc-Silicate,,,,,,,,,,,,,70,0,0,0,0,0,0,12,0,0,0,0,0,0,0,18,0,0,0,0,0,0,0,0,0,0,0,0,0,0,0,0,0,0,0,0,0,0,0,0,0,0,0,0,0,0,0,0,0,0,0,0,0,0,0,0,0,0,0,0,0,0,65.66
10628,XP02-355857,JapanesePatentAsahiGlass(J),2012,AW121116,Glass-Ceramics,AlkaliSilicate,,,Melting,GlassCeramics,,,Display,,,,569C3h+743C2h,ex.24,,65.3,0,3.9,0,0,0,28.1,0,0.5,0,0,0,0,0,0,0,0,0,0,0,0,0,0,0,0,0,0,0,0,0,0,0,0,0.9,0,0,1.3,0,0,0,0,0,0,0,0,0,0,0,0,0,0,0,0,0,0,0,0,0,0,0,0,0,108
5469,XP06-222393,JapanesePatent,2002,A083413,Glass-Ceramics,Alumino-Silicate,,,,,,,MagneticMemoryDisk,,,,,KKMaruwa,,52,0,27,8.4,12.6,0,0,0,0,0,0,0,0,0,0,0,0,0,0,0,0,0,0,0,0,0,0,0,0,0,0,0,0,0,0,0,0,0,0,0,0,0,0,0,0,0,0,0,0,0,0,0,0,0,0,0,0,0,0,0,0,0,94
2401,GB05-139130,HandbookofGlassData,1993,v.00Ep.0482,Glass,Boro-Silicate,AlkaliSilicate,,,,,,,,,,,,,80.6,10.3,0,0,0,0,0,9.1,0,0,0,0,0,0,0,0,0,0,0,0,0,0,0,0,0,0,0,0,0,0,0,0,0,0,0,0,0,0,0,0,0,0,0,0,0,0,0,0,0,0,0,0,0,0,0,0,0,0,0,0,0,0,75.4
1939,GJ02-092147,AppliedOptics,1981,v.020p.2716,Glass,AlkaliSilicate,,,Fiber,,,,OpticalFiber,,,,,Cladglass.Pressuredesensit.fiber,,90,0,0,0,0,0,0,0,10,0,0,0,0,0,0,0,0,0,0,0,0,0,0,0,0,0,0,0,0,0,0,0,0,0,0,0,0,0,0,0,0,0,0,0,0,0,0,0,0,0,0,0,0,0,0,0,0,0,0,0,0,0,57
3304,GP03-188088,JapanesePatentHoyaCorp.(J),1999,A116267,Glass,Alkaline-earthSilicate,Alumino-Silicate,,,,,,Substrate,MagneticMemoryDisk,,,,,,40,0,20,15,15,0,0,0,0,0,0,0,0,0,0,0,0,0,0,0,0,0,0,5,0,0,0,0,0,0,5,0,0,0,0,0,0,0,0,0,0,0,0,0,0,0,0,0,0,0,0,0,0,0,0,0,0,0,0,0,0,0,117
4819,XP03-212713,JapanesePatentKonicaMinolta(J),2001,A287946,Glass-Ceramics,Alkaline-earthSilicate,Alumino-Silicate,OtherSilicate,GlassCeramics,,,,MagneticMemoryDisk,,,,,crystal:(MgAl)SiO3,,42.22,0,8.95,24.76,0,0,13.36,0,0,0,0,0,0,0,0,0,0,0,0,0,0,0,0,0,0,0,0,0,0,0,10.71,0,0,0,0,0,0,0,0,0,0,0,0,0,0,0,0,0,0,0,0,0,0,0,0,0,0,0,0,0,0,0,139
7072,XP02-261627,USPatentOharaInc.(J),2004,A6794043,Glass-Ceramics,AlkaliSilicate,Alumino-Silicate,,,,,,ColorFilter,,,,,Ex.8Nucleationtemp:560CCrystallizationtemp.:780C,,69.52,0,4.02,1.45,0,0,19.61,0,0.93,0,0,0,0,0,0,0.36,0,0,0,0,0,0,0,0,0.04,0,0,0,0,0,1.1,0,0,0.95,0,0.58,0.83,0,0,0,0.61,0,0,0,0,0,0,0,0,0,0,0,0,0,0,0,0,0,0,0,0,0,118
1244,GJ01-053828,J.Non-CrystallineSolids,1973,v.012p.0035,Glass,Silica,,,,,,,,,,,,,,100,0,0,0,0,0,0,0,0,0,0,0,0,0,0,0,0,0,0,0,0,0,0,0,0,0,0,0,0,0,0,0,0,0,0,0,0,0,0,0,0,0,0,0,0,0,0,0,0,0,0,0,0,0,0,0,0,0,0,0,0,0,73
1585,GJ03-073003,PhysicsandChemistryofGlasses,1961,v.002p.0069,Glass,Alkaline-earthSilicate,,,,,,,,,,,,,,50.52,0,1.88,20.83,20.83,0,0,0,0,0,0,0,0,0,0,0,0,0,0,0,0,0,0,0,0,0,0,0,0,0,0,0,0,5.94,0,0,0,0,0,0,0,0,0,0,0,0,0,0,0,0,0,0,0,0,0,0,0,0,0,0,0,0,109.8
5382,GJ04-216825,J.Jpn.Inst.Metals&Materials(J),2001,v.065p.0680,Glass,Lead-Silicate,,,,,,,,,,,,,,30,0,0,0,0,0,0,0,0,0,0,0,0,0,0,0,0,0,70,0,0,0,0,0,0,0,0,0,0,0,0,0,0,0,0,0,0,0,0,0,0,0,0,0,0,0,0,0,0,0,0,0,0,0,0,0,0,0,0,0,0,0,57.5
1320,GP06-061050,USPatentUSAGov.(US),1987,A4709987,Glass,Alumino-Silicate,Alkaline-earthSilicate,,Tube,,,,OpticalFiber,,,,,ProtectivecoatingofOpt.fiber.,,43.25,0,20.39,25.78,0,0,0,0,0,0,0,0,0,0,0,0,0,0,0,0,0,0,0,0,0,0,0,0,0,0,0,0,0,0,0,0,0,10.58,0,0,0,0,0,0,0,0,0,0,0,0,0,0,0,0,0,0,0,0,0,0,0,0,121.4
6661,XP06-253672,USPatentKonicaMinolta(J),2003,A6642161,Glass-Ceramics,Alumino-Silicate,Alkaline-earthSilicate,,,,,,Substrate,MagneticMemoryDisk,,,,Heattreatment:660C5h+700C5hCrystalothers:Mg-Al-silicateZinctitaniumoxideEx.9,,35.68,0,11.37,24.44,0,0,15.52,0,0,0,0,0,0,0,0,3.56,0,0,0,0,0,0,0,0,0,0,0,0,0,0,9.43,0,0,0,0,0,0,0,0,0,0,0,0,0,0,0,0,0,0,0,0,0,0,0,0,0,0,0,0,0,0,0,154.3
2461,GJ35-144302,GlassPhysics&Chemistry,1992,v.018p.0159,Glass,Germanate,,,,,,,,,,,,,,9.99,0,0,0,0,0,0,9.99,0,0,0,0,0,0,0,0,9.21,0,0,0,0,0,0,0,0,0,0,0,0,0,0,0,70.82,0,0,0,0,0,0,0,0,0,0,0,0,0,0,0,0,0,0,0,0,0,0,0,0,0,0,0,0,0,80
5353,GJ02-216744,J.Jpn.Inst.Metals&Materials(J),2001,v.065p.0680,Glass,AlkaliSilicate,Alumino-Silicate,,,,,,,,,,,,,60,0,10,0,0,0,30,0,0,0,0,0,0,0,0,0,0,0,0,0,0,0,0,0,0,0,0,0,0,0,0,0,0,0,0,0,0,0,0,0,0,0,0,0,0,0,0,0,0,0,0,0,0,0,0,0,0,0,0,0,0,0,87.4
6904,GP06-256894,EuropeanPatentSchottAG(DE),2004,A1373155,Glass,Alumino-Silicate,Alkaline-earthSilicate,,,,,,Display,Substrate,,,,Ex.A6,,68.45,4.51,10.1,13.24,2.24,0,0,0,0,0,0,0,0,0,0,0,1.21,0,0,0,0,0,0,0,0,0,0,0,0,0,0,0,0,0,0,0.17,0,0,0,0,0,0,0,0,0,0,0,0,0,0,0,0,0,0,0,0,0,0,0,0,0,0,85
9,GJ20-003959,J.CeramicSoc.Japan,1984,v.092p.0431,Glass,Phosphate,,,,,,,,,,,,,,7.5,0,0,46.25,0,0,0,0,0,0,0,0,0,0,0,0,0,0,0,0,0,0,0,0,0,0,0,0,0,0,0,0,0,0,0,0,46.25,0,0,0,0,0,0,0,0,0,0,0,0,0,0,0,0,0,0,0,0,0,0,0,0,0,56.51
4636,GP03-212452,JapanesePatentAsahiGlass(J),2001,A261365,Glass,Alkaline-earthSilicate,Alumino-Silicate,,,,,,Substrate,MagneticMemoryDisk,,,,,,5,0,30,0,55,0,0,0,0,0,0,0,0,0,0,0,5,0,0,0,0,0,0,0,0,0,0,0,0,0,5,0,0,0,0,0,0,0,0,0,0,0,0,0,0,0,0,0,0,0,0,0,0,0,0,0,0,0,0,0,0,0,106
10162,GP03-316983,EuropeanPatentAsahiGlass(J),2014,A2789587,Glass,Alkaline-earthSilicate,Alumino-Silicate,,NonAlkali,,,,Display,Substrate,,,,Ex.7,,68.6,0,14.3,6,9,0,0,0,0,0,0,0,0,0,0,0,2.1,0,0,0,0,0,0,0,0,0,0,0,0,0,0,0,0,0,0,0,0,0,0,0,0,0,0,0,0,0,0,0,0,0,0,0,0,0,0,0,0,0,0,0,0,0,87.1
7253,XP03-265730,USPatentHoyaCorp.(J),2005,A6905988,Glass-Ceramics,Alkaline-earthSilicate,Alumino-Silicate,,GlassCeramics,,,,Substrate,MagneticMemoryDisk,,,Tg+22C4h:1000C4h,Ex.6,,41,0,12.5,34.5,0,0,0,0,0,0,0,0,0,0,0,0,0,0,0,0,0,0,0,2,0,0,0,0,0,0,10,0,0,0,0,0,0,0,0,0,0,0,0,0,0,0,0,0,0,0,0,0,0,0,0,0,0,0,0,0,0,0,179.1
4942,XP03-212836,JapanesePatentKonicaMinolta(J),2001,A287959,Glass-Ceramics,Alkaline-earthSilicate,Alumino-Silicate,OtherSilicate,GlassCeramics,,,,MagneticMemoryDisk,,,,,crystal:(MgAl)SiO3,,39.58,0,10.27,35.12,2.02,0,6.63,0,0,0,0,0,0,0,0,0,0,0,0,0,0,0,0,0,0,0,0,0,0,0,6.38,0,0,0,0,0,0,0,0,0,0,0,0,0,0,0,0,0,0,0,0,0,0,0,0,0,0,0,0,0,0,0,138.9
4992,XP03-212886,JapanesePatentKonicaMinolta(J),2001,A287964,Glass-Ceramics,Alkaline-earthSilicate,Alumino-Silicate,OtherSilicate,GlassCeramics,,,,MagneticMemoryDisk,,,,,crystal:(MgAl)SiO3,,44.06,1.59,7.72,34.36,0,0,7.42,0,0,0,0,0,0,0,0,0,0,0,0,0,0,0,0,0,0,0,0,0,0,0,4.85,0,0,0,0,0,0,0,0,0,0,0,0,0,0,0,0,0,0,0,0,0,0,0,0,0,0,0,0,0,0,0,143.6
9785,GP03-313366,USPatentNittoBoseki(J),2013,A0210602,Glass,Alkaline-earthSilicate,Alumino-Silicate,,Fiber,,,,Fiber,,,,,Ex.2,,61.03,0,12.01,19.8,7.06,0,0,0.1,0,0,0,0,0,0,0,0,0,0,0,0,0,0,0,0,0,0,0,0,0,0,0,0,0,0,0,0,0,0,0,0,0,0,0,0,0,0,0,0,0,0,0,0,0,0,0,0,0,0,0,0,0,0,97
1448,GJ02-062804,J.AmericanCeramicSoc.,1984,v.067p.0270,Glass,AlkaliSilicate,Alumino-Silicate,,Fiber,,,,,,,,,TherearetwoFigsofYoung'smoduli,,60,0,20,0,0,0,0,20,0,0,0,0,0,0,0,0,0,0,0,0,0,0,0,0,0,0,0,0,0,0,0,0,0,0,0,0,0,0,0,0,0,0,0,0,0,0,0,0,0,0,0,0,0,0,0,0,0,0,0,0,0,0,69.3
8743,GP06-298615,JapanesePatentNipponElectricGlass(J),2010,A215463,Glass,Alumino-Silicate,Alkaline-earthSilicate,,NonAlkali,,,,ElectroLuminescence,,,,,EX.7,,68.56,7.66,11.11,0,10.7,0,0,0,0,0,0,0,0,0,0,0,0,0,0,0,0,0,0,0,0,0,0,0,0,0,0,0,0,0,0,0.09,1.88,0,0,0,0,0,0,0,0,0,0,0,0,0,0,0,0,0,0,0,0,0,0,0,0,0,72
8606,GP20-296332,USPatent,2010,A7651966,Glass,Phosphate,,,Fiber,AlkaliResistant,,,,,,,,Mo-SciCo.Ex.Sr-15,,5.94,0,0.68,19.74,25.72,0,0,0.7,0,0,0,0,0,0,0,0,0.04,0,0.01,0,0,2.51,0,0.39,0,1.82,0,0,0,0,0,0.18,0,0,0.01,0,42.24,0,0,0,0,0,0,0,0,0,0,0,0,0,0,0,0,0,0,0,0,0,0,0,0,0,64
8290,GP05-290288,USPatentAsahiGlass(J),2009,A0017196,Glass,Boro-Silicate,,,NonLead,,,,PlasmaDisplay,Substrate,,,,Ex.5,,25.39,44.65,5.1,0,0,0,0,6.09,6.05,0,0,0,0,0,0.54,12.18,0,0,0,0,0,0,0,0,0,0,0,0,0,0,0,0,0,0,0,0,0,0,0,0,0,0,0,0,0,0,0,0,0,0,0,0,0,0,0,0,0,0,0,0,0,0,55
4881,XP06-212775,JapanesePatentKonicaMinolta(J),2001,A287952,Glass-Ceramics,Alumino-Silicate,Alkaline-earthSilicate,OtherSilicate,GlassCeramics,,,,MagneticMemoryDisk,,,,,crystal:(MgAl)SiO3,,42.76,0,14.65,32.61,0,0,4,0,0,0,0,0,0,0,0,0,0,0,0,0,0,0,0,0,0,0,0,0,0,0,5.98,0,0,0,0,0,0,0,0,0,0,0,0,0,0,0,0,0,0,0,0,0,0,0,0,0,0,0,0,0,0,0,134.9
3025,GJ02-176280,GlassPhysics&Chemistry,1998,v.024p.0525,Glass,AlkaliSilicate,Alkaline-earthSilicate,,,,,,,,,,,D.S.Sanditov,,55.56,0,0,0,0,0,0,11.11,0,0,0,0,0,0,0,0,0,33.33,0,0,0,0,0,0,0,0,0,0,0,0,0,0,0,0,0,0,0,0,0,0,0,0,0,0,0,0,0,0,0,0,0,0,0,0,0,0,0,0,0,0,0,0,69.58
1503,GP09-069649,JapanesePatentNat.Inst.Mat.Sci.(J),1981,A129632,Glass,OtherSilicate,Alumino-Silicate,,AlkaliResistant,,,,ReinforcementofCement,,,,,,,38,0,22.7,0,0,0,0,0,0,0,0,0,0,0,0,0,0,0,0,0,0,0,0,22.3,0,0,0,0,0,0,13,0,0,4,0,0,0,0,0,0,0,0,0,0,0,0,0,0,0,0,0,0,0,0,0,0,0,0,0,0,0,0,110
6857,GP02-256465,USPatentNipponSheetGlass(J),2004,A6753280,Glass,AlkaliSilicate,Alkaline-earthSilicate,,,,,,IRAbsorbingMaterial,UVAbsorbingMaterial,VehicleWindow,,,Ex.5,,71.01,0,0.79,5.46,8.27,0,0.24,13.14,0.48,0,0,0,0.02,0.08,0,0,0,0,0,0,0,0.49,0,0,0,0,0,0,0,0,0.02,0,0,0,0,0,0,0,0,0,0,0,0,0,0,0,0,0,0,0,0,0,0,0,0,0,0,0,0,0,0,0,75
364,GB05-006697,HandbookofGlassProperties,1986,v.001p.0328,Glass,Boro-Silicate,AlkaliSilicate,,,,,,,,,,,,,41.67,41.67,0,0,0,0,0,16.67,0,0,0,0,0,0,0,0,0,0,0,0,0,0,0,0,0,0,0,0,0,0,0,0,0,0,0,0,0,0,0,0,0,0,0,0,0,0,0,0,0,0,0,0,0,0,0,0,0,0,0,0,0,0,62.93
7940,GP03-284400,JapanesePatentNipponElectricGlass(J),2008,A069021,Glass,Alkaline-earthSilicate,Alumino-Silicate,,NonAlkali,,,,SolarCell,LiquidCrystalDisplay,Substrate,,,Ex.1,,58.78,7.66,9.81,0,19.02,0,0,0,0,0,0,0,0,0,0,0,4.5,0,0,0,0,0,0,0,0.23,0,0,0,0,0,0,0,0,0,0,0,0,0,0,0,0,0,0,0,0,0,0,0,0,0,0,0,0,0,0,0,0,0,0,0,0,0,83
2586,GJ35-145881,GlassPhysics&Chemistry,1990,v.016p.0379,Glass,Germanate,,,,,,,,,,,,,,9.86,0,0,0,0,0,0,9.86,0,0,0,0,0,0,0,0,0,0,0,0,0,0,0,0,0,0,0,0,0,0,0,0,69.88,0,0,0,0,10.4,0,0,0,0,0,0,0,0,0,0,0,0,0,0,0,0,0,0,0,0,0,0,0,0,76.7
10443,GJ02-352743,PhysicsandChemistryofGlasses,2013,v.054p.0232,Glass,AlkaliSilicate,Lead-Silicate,,Melting,,,,,,,,,,,65,0,0,0,5,0,0,6,9,0,0,0,0,0,0,0,0,0,15,0,0,0,0,0,0,0,0,0,0,0,0,0,0,0,0,0,0,0,0,0,0,0,0,0,0,0,0,0,0,0,0,0,0,0,0,0,0,0,0,0,0,0,61.26
9187,GP02-305473,JapanesePatentKonicaMinolta(J),2011,A251854,Glass,AlkaliSilicate,Alkaline-earthSilicate,,,,,,Substrate,MagneticMemoryDisk,,,,Ex.3,,65.05,0.93,1.27,4.82,9.23,0,0,6.27,4.81,0,0,0,0,0,0,3.18,0,0,0,0,0,0,0,0,0,0,0,0,0,0,0,0,0,4.25,0.19,0,0,0,0,0,0,0,0,0,0,0,0,0,0,0,0,0,0,0,0,0,0,0,0,0,0,0,83
4131,XP06-210780,JapanesePatentKonicaMinolta(J),2001,A019479,Glass-Ceramics,Alumino-Silicate,AlkaliSilicate,,,,,,MagneticMemoryDisk,,,,,,,71.33,0,5.52,0,0,0,17.42,0,1.95,0,0,0,0,0,0,0,0,0,0,0,0,0,0,0,0.63,0,0,0,0,0,0.38,0,0,1.99,0,0,0.78,0,0,0,0,0,0,0,0,0,0,0,0,0,0,0,0,0,0,0,0,0,0,0,0,0,95.2
2275,GJ02-113140,GlassScienceandTechnology,1989,v.062p.0399,Glass,AlkaliSilicate,Alkaline-earthSilicate,,,,,,,,,,,,,74,0,1.5,4,8,0,0,12,0.5,0,0,0,0,0,0,0,0,0,0,0,0,0,0,0,0,0,0,0,0,0,0,0,0,0,0,0,0,0,0,0,0,0,0,0,0,0,0,0,0,0,0,0,0,0,0,0,0,0,0,0,0,0,72
7778,GP03-279488,USPatentOwensCorning(US),2007,A0105701,Glass,Alkaline-earthSilicate,Alumino-Silicate,,Fiber,,,,Fiber,,,,,Ex.2,,63.92,0,11.19,14.71,9.48,0,0,0.68,0,0,0,0,0,0,0,0,0,0,0,0,0,0.02,0,0,0,0,0,0,0,0,0.007701,0,0,0,0,0,0,0,0,0,0,0,0,0,0,0,0,0,0,0,0,0,0,0,0,0,0,0,0,0,0,0,86.94
1943,GJ01-092151,AppliedOptics,1981,v.020p.2716,Glass,Silica,,,Fiber,,,,OpticalFiber,,,,,Core.Pressuredesensit.fiber,,99.97,0,0,0,0,0,0,0,0,0,0,0,0,0,0,0,0,0,0,0,0,0,0,0,0,0,0,0,0,0,0,0,0,0,0.03,0,0,0,0,0,0,0,0,0,0,0,0,0,0,0,0,0,0,0,0,0,0,0,0,0,0,0,72.45
4823,XP03-212717,JapanesePatentKonicaMinolta(J),2001,A287947,Glass-Ceramics,Alkaline-earthSilicate,Alumino-Silicate,OtherSilicate,GlassCeramics,,,,MagneticMemoryDisk,,,,,crystal:(MgAl)SiO3,,40.77,0,10.18,29.31,0,0,9.64,0,0,0,0,0,0,0,0,0,0,0,0,0,0,0,0,0,0,0,0,0,0,0,10.1,0,0,0,0,0,0,0,0,0,0,0,0,0,0,0,0,0,0,0,0,0,0,0,0,0,0,0,0,0,0,0,146.7
258,GB05-006590,HandbookofGlassProperties,1986,v.001p.0331,Glass,Boro-Silicate,AlkaliSilicate,,,,,,,,,,,,,35.71,35.71,0,0,0,0,0,0,28.57,0,0,0,0,0,0,0,0,0,0,0,0,0,0,0,0,0,0,0,0,0,0,0,0,0,0,0,0,0,0,0,0,0,0,0,0,0,0,0,0,0,0,0,0,0,0,0,0,0,0,0,0,0,57.37
312,GB02-006645,HandbookofGlassProperties,1986,v.001p.0329,Glass,AlkaliSilicate,Boro-Silicate,,,,,,,,,,,,,25,55,0,0,0,0,0,20,0,0,0,0,0,0,0,0,0,0,0,0,0,0,0,0,0,0,0,0,0,0,0,0,0,0,0,0,0,0,0,0,0,0,0,0,0,0,0,0,0,0,0,0,0,0,0,0,0,0,0,0,0,0,67.2
8901,GP02-300050,EuropeanPatentCentralGlass(J),2010,A2233445,Glass,AlkaliSilicate,Alkaline-earthSilicate,,,,,,Window,Substrate,,,,Ex.8,,67.47,0,1.03,14.98,2.53,0,0,4.28,4.78,0,0,0,0,0,0,0,3.39,0,0,0,0,0,0,0,0,0,0,0,0,0,0,0,0,1.5,0,0,0,0,0,0,0,0,0,0,0,0,0,0,0,0,0,0,0,0,0,0,0,0,0,0,0,0,78
8490,GP03-293970,USPatentNipponElectricGlass(J),2009,A0275462,Glass,Alkaline-earthSilicate,Alumino-Silicate,Boro-Silicate,,,,,Substrate,SolarCell,,,,Ex.6,,66.65,10.27,10.19,0.49,9.44,0,0,0,0,0,0,0,0,0,0,0,2.87,0,0,0,0,0.004145,0,0,0,0,0,0,0,0,0,0,0,0,0,0.09,0,0,0,0,0,0,0,0,0,0,0,0,0,0,0,0,0,0,0,0,0,0,0,0,0,0,73
4293,XP06-210942,JapanesePatentKonicaMinolta(J),2001,A026445,Glass-Ceramics,Alumino-Silicate,Alkaline-earthSilicate,,,,,,MagneticMemoryDisk,,,,,Crystal:Magnesium-Aluminosilicate,,49.24,0,13.56,21.08,0,0,14.12,0,0,0,0,0,0,0,0,0,0,0,0,0,0,0,0,0,0,0,0,0,0,0,0,0,0,2,0,0,0,0,0,0,0,0,0,0,0,0,0,0,0,0,0,0,0,0,0,0,0,0,0,0,0,0,104.2
9318,GP20-307727,USPatentSchottGlassTech.(US),2012,A0063479,Glass,Phosphate,,,,,,,Laser,,,,,Ex.3,,5,5,9.83,0,0,0,14.59,0,0,0,0,0,0,0,0,0,0,0,0,0,0,0,0.12,0,0,3.19,1,0,0,0,0,0,0,0,0,0,61.27,0,0,0,0,0,0,0,0,0,0,0,0,0,0,0,0,0,0,0,0,0,0,0,0,0,69.1
6513,GP02-253109,JapanesePatentCentralGlass(J),2003,A342036,Glass,AlkaliSilicate,Alkaline-earthSilicate,,,,,,ColorFilter,,,,,Ex.7,,57.78,0,2.01,8.49,12.2,0,0,9.94,9.58,0,0,0,0,0,0,0,0,0,0,0,0,0,0,0,0,0,0,0,0,0,0,0,0,0,0,0,0,0,0,0,0,0,0,0,0,0,0,0,0,0,0,0,0,0,0,0,0,0,0,0,0,0,74
9258,GJ06-306801,J.Non-CrystallineSolids,2012,v.358p.001002,Glass,Alumino-Silicate,AlkaliSilicate,,,,,,,,,,,,,64.1,5,15.6,0,0,0,0,14.3,0,0,0,0,0,0,0,0,0,0,0,0,0,1,0,0,0,0,0,0,0,0,0,0,0,0,0,0,0,0,0,0,0,0,0,0,0,0,0,0,0,0,0,0,0,0,0,0,0,0,0,0,0,0,66.9
10857,GP06-357279,USPatentCorningInc.(US),2014,A0335331,Glass,Alumino-Silicate,OtherSilicate,,Melting,SheetGlass,NonAlkali,,ElectronicsElectrical,Substrate,,,,ex.4,,61.14,6.92,15.96,1.07,2.81,0,0,0,0,0,0,0,0,0,0,0,2.08,0,0,0,0,0,0,0,0,0,0,0,0,0,0,0,0,0,0,0.07,9.95,0,0,0,0,0,0,0,0,0,0,0,0,0,0,0,0,0,0,0,0,0,0,0,0,0,64.18
2427,GJ04-141507,J.MaterialsScience,1993,v.028p.3014,Glass,Lead-Silicate,,,,,,,,,,,,Lappingofglass:F2,,70,0,0,0,0,0,0,6,5,0,0,0,0,0,0,0,0,0,19,0,0,0,0,0,0,0,0,0,0,0,0,0,0,0,0,0,0,0,0,0,0,0,0,0,0,0,0,0,0,0,0,0,0,0,0,0,0,0,0,0,0,0,56.4
6922,GI03-257669,Proc.ICG,2004,v.007p.0030,Glass,Alkaline-earthSilicate,Alumino-Silicate,,,,,,,,,,,,,38.23,0,17.92,27.53,0.8,0,5.11,1.1,0,0,0,0,0,0,0,0,0.4,0,0,0,0,0,0,0,0,0,0,0,0,0,5.81,0,0,3.1,0,0,0,0,0,0,0,0,0,0,0,0,0,0,0,0,0,0,0,0,0,0,0,0,0,0,0,0,115
6194,XP03-227832,USPatentHoyaCorp.(J),2003,A6569792,Glass-Ceramics,Alkaline-earthSilicate,Alumino-Silicate,,GlassCeramics,,,,Substrate,MagneticMemoryDisk,,,,Ex.1-2Heattreatment:810C4h+1000C4hCrystal:Mg-Al-titanatequartzsolidsolution,,50.25,0,10.51,31.58,0,0,0,0,0,0,0,0,0,0,0,0,0,0,0,0,0,0,0,0.54,0,0,0,0,0,0,7.12,0,0,0,0,0,0,0,0,0,0,0,0,0,0,0,0,0,0,0,0,0,0,0,0,0,0,0,0,0,0,0,131.9
7898,GP06-282139,USPatent,2007,A0265156,Glass,Alumino-Silicate,Alkaline-earthSilicate,,NonAlkali,,,,Battery,Display,Substrate,,,U.Peuchertetal.Ex.A6,,68.45,4.51,10.1,13.24,2.24,0,0,0,0,0,0,0,0,0,0,0,1.21,0,0,0,0,0,0,0,0,0,0,0,0,0,0,0,0,0,0,0.17,0,0,0,0,0,0,0,0,0,0,0,0,0,0,0,0,0,0,0,0,0,0,0,0,0,0,85
4334,XP06-210983,JapanesePatentKonicaMinolta(J),2001,A026449,Glass-Ceramics,Alumino-Silicate,Alkaline-earthSilicate,,,,,,MagneticMemoryDisk,,,,,Crystal:Magnesium-Aluminosilicate,,49.31,0.43,14.15,33.71,0,0,0,0,0,0,0,0,0,0,0,0,0,0,0,0,0,0,0,0,0,0,0,0,0,0,2.4,0,0,0,0,0,0,0,0,0,0,0,0,0,0,0,0,0,0,0,0,0,0,0,0,0,0,0,0,0,0,0,102.3
4694,XP03-212588,JapanesePatentKonicaMinolta(J),2001,A287934,Glass-Ceramics,Alkaline-earthSilicate,Alumino-Silicate,OtherSilicate,GlassCeramics,,,,MagneticMemoryDisk,,,,,crystal:(MgAl)SiO3,,42.22,0,9.13,34.98,0,0,6.61,0,0,0,0,0,0,0,0,0,0,0,0,0,0,0,0,0,0,0,0,0,0,0,7.06,0,0,0,0,0,0,0,0,0,0,0,0,0,0,0,0,0,0,0,0,0,0,0,0,0,0,0,0,0,0,0,152
4796,XP03-212690,JapanesePatentKonicaMinolta(J),2001,A287944,Glass-Ceramics,Alkaline-earthSilicate,OtherSilicate,,GlassCeramics,,,,MagneticMemoryDisk,,,,,crystal:(MgAl)SiO3,,45.99,0,2.82,27.14,0,0,9.63,0,0,0,0,0,0,0,0,0,0,0,0,0,0,0,1.45,0,0,0,0,0,0,0,12.97,0,0,0,0,0,0,0,0,0,0,0,0,0,0,0,0,0,0,0,0,0,0,0,0,0,0,0,0,0,0,0,144.7
4830,XP03-212724,JapanesePatentKonicaMinolta(J),2001,A287947,Glass-Ceramics,Alkaline-earthSilicate,Alumino-Silicate,OtherSilicate,GlassCeramics,,,,MagneticMemoryDisk,,,,,crystal:(MgAl)SiO3,,38.37,0,9.86,32.28,0,0,5.94,0,0,0,0,0,0,0,0,0,0,0,0,0,0,0,0,0,0,0,0,0,0,0,12.59,0,0,0.96,0,0,0,0,0,0,0,0,0,0,0,0,0,0,0,0,0,0,0,0,0,0,0,0,0,0,0,0,140
7771,XP03-278401,JapanesePatentHoyaCorp.(J),2007,A091527,Glass-Ceramics,Alkaline-earthSilicate,Alumino-Silicate,,,,,,Substrate,MagneticMemoryDisk,,,755C4hr+1000C4hr,Ex.8Crystalothers:titanate,,46,0,10.5,31,0,0,0,0,0,0,0,0,0,0,0,0,1,0,0,0,0,0,0,0.5,0,0,0,0,0,0,9,0,0,2,0,0,0,0,0,0,0,0,0,0,0,0,0,0,0,0,0,0,0,0,0,0,0,0,0,0,0,0,147
4970,XP03-212864,JapanesePatentKonicaMinolta(J),2001,A287961,Glass-Ceramics,Alkaline-earthSilicate,Alumino-Silicate,OtherSilicate,GlassCeramics,,,,MagneticMemoryDisk,,,,,crystal:(MgAl)SiO3,,42.67,0,6.7,28.26,0,0,9.53,0,0,0,0,0,0,0,0,0,0,0,0,0,0,0,0,0,0,0,0,0,0,0,12.84,0,0,0,0,0,0,0,0,0,0,0,0,0,0,0,0,0,0,0,0,0,0,0,0,0,0,0,0,0,0,0,149
5654,GP09-223846,JapanesePatentCarlZeiss(DE),2002,A537206,Glass,OtherSilicate,,,,,,,Battery,ReinforcementofCement,,,,,,76.61,0,0.65,0,5.91,0,0,7.69,0,0,0,0,0,0,0,0,0,0,0,0,0,0,0,0,0,0,0,0,0,0,0,0,0,9.14,0,0,0,0,0,0,0,0,0,0,0,0,0,0,0,0,0,0,0,0,0,0,0,0,0,0,0,0,84
7024,GJ09-260302,GlassPhysics&Chemistry,2004,v.030p.0420,Glass,OtherSilicate,Alumino-Silicate,,,,,,,,,,,,,32.81,0,14.88,0,0,0,0,0,6.67,0,0,0,0,0,0,0,0,0,0,0,0,0,0,0,0,0,0,0,0,0,0,0,0,0,0,0,45.64,0,0,0,0,0,0,0,0,0,0,0,0,0,0,0,0,0,0,0,0,0,0,0,0,0,67
3138,GP02-181734,JapanesePatentHoyaCorp.(J),1998,A241134,Glass,AlkaliSilicate,Alumino-Silicate,,,,,,Substrate,MagneticMemoryDisk,,,,,,64.91,0,8.99,1.5,1.5,0,12.48,10.49,0,0,0,0,0,0,0,0,0,0,0,0,0,0,0.1,0,0.04,0,0,0,0,0,0,0,0,0,0,0,0,0,0,0,0,0,0,0,0,0,0,0,0,0,0,0,0,0,0,0,0,0,0,0,0,0,80
4904,XP06-212798,JapanesePatentKonicaMinolta(J),2001,A287955,Glass-Ceramics,Alumino-Silicate,Alkaline-earthSilicate,OtherSilicate,GlassCeramics,,,,MagneticMemoryDisk,,,,,crystal:(MgAl)SiO3,,44.11,0,9.45,23.91,6.44,0,4.03,0,0,0,0,0,0,0,0,0,0,0,0,0,0,0,0,0,0,0,0,0,0,0,12.06,0,0,0,0,0,0,0,0,0,0,0,0,0,0,0,0,0,0,0,0,0,0,0,0,0,0,0,0,0,0,0,148.4
1397,XJ03-062268,J.MaterialsScience,1988,v.023p.2622,Glass-Ceramics,Alkaline-earthSilicate,Alumino-Silicate,AlkaliSilicate,GlassCeramics,,,,,,,,,,,57.43,0,7.92,14.72,17.78,0,0,0.39,0.26,0,0,0,0,0,0,0,0,0,0,0,0.28,1.07,0,0,0,0,0,0,0,0,0.15,0,0,0,0,0,0,0,0,0,0,0,0,0,0,0,0,0,0,0,0,0,0,0,0,0,0,0,0,0,0,0,121
4747,XP03-212641,JapanesePatentKonicaMinolta(J),2001,A287939,Glass-Ceramics,Alkaline-earthSilicate,OtherSilicate,,GlassCeramics,,,,MagneticMemoryDisk,,,,,crystal:(MgAl)SiO3,,40.06,0,2.74,31.94,0,0,11.24,0,0,0,0,0,0,0,0,0,0,0,0,0,0,0,1.41,0,0,0,0,0,0,0,12.61,0,0,0,0,0,0,0,0,0,0,0,0,0,0,0,0,0,0,0,0,0,0,0,0,0,0,0,0,0,0,0,149.3
10704,GP05-356484,JapanesePatentNipponSheetGlass(J),2014,A108897,Glass,Boro-Silicate,AlkaliSilicate,,Melting,,,,PlasticsFRP,,,,,ex.27,,67.38,17.12,4.46,0.19,0.06,0,1.04,9.26,0.49,0,0,0,0,0,0,0,0,0,0,0,0,0,0,0,0,0,0,0,0,0,0,0,0,0,0,0,0,0,0,0,0,0,0,0,0,0,0,0,0,0,0,0,0,0,0,0,0,0,0,0,0,0,69
222,GB03-006539,HandbookofGlassProperties,1986,v.001p.0335,Glass,Alkaline-earthSilicate,Alumino-Silicate,,,,,,,,,,,,,55,0,12.5,32.5,0,0,0,0,0,0,0,0,0,0,0,0,0,0,0,0,0,0,0,0,0,0,0,0,0,0,0,0,0,0,0,0,0,0,0,0,0,0,0,0,0,0,0,0,0,0,0,0,0,0,0,0,0,0,0,0,0,0,106.4
3471,GP03-190516,EuropeanPatentHoyaCorp.(J),1999,A0953548,Glass,Alkaline-earthSilicate,AlkaliSilicate,,,,,,,,,,,,,44,0,2,15,14,0,10,4,0,0,0,0,0,0,0,0,0,0,0,0,0,0,0,0,0,0,0,0,0,0,11,0,0,0,0,0,0,0,0,0,0,0,0,0,0,0,0,0,0,0,0,0,0,0,0,0,0,0,0,0,0,0,109
8834,GP02-299313,USPatentAsahiGlass(J),2010,A7803472,Glass,AlkaliSilicate,Alkaline-earthSilicate,Alumino-Silicate,,,,,Substrate,MagneticMemoryDisk,,,,Ex.8,,60.02,0,11.54,1.96,4.48,0,0,3.01,5.48,0,0,0,0,0,0,0,8.03,0,0,0,0,0,0,0,0,0,0,0,0,0,3.5,0,0,1.98,0,0,0,0,0,0,0,0,0,0,0,0,0,0,0,0,0,0,0,0,0,0,0,0,0,0,0,0,79
7649,GP02-275042,JapanesePatentKonicaMinolta(J),2006,A327936,Glass,AlkaliSilicate,Alkaline-earthSilicate,,,,,,Substrate,MagneticMemoryDisk,,,,Ex.10,,61.68,2.7,5.7,6.84,4.92,0,7.14,3.84,1.26,0,0,0,0,0,0,0,0,0,0,0,0,0,0,0,0.04,0.27,0,0,0,0,2.82,0,0,2.79,0,0,0,0,0,0,0,0,0,0,0,0,0,0,0,0,0,0,0,0,0,0,0,0,0,0,0,0,89
6410,GJ02-251261,GlassPhysics&Chemistry,2003,v.029p.0002,Glass,AlkaliSilicate,,,,,,,,,,,,,,72.62,0,0,0,0,0,0,27.38,0,0,0,0,0,0,0,0,0,0,0,0,0,0,0,0,0,0,0,0,0,0,0,0,0,0,0,0,0,0,0,0,0,0,0,0,0,0,0,0,0,0,0,0,0,0,0,0,0,0,0,0,0,0,58.6
1796,XJ06-082658,GlassTechnology,1973,v.014p.0125,Glass-Ceramics,Alumino-Silicate,,,GlassCeramics,,,,,,,,,Heattreatment740Cx8H+1200Cx3H,,51.54,0,13.78,20.88,5.07,0,0,0,0,0,0,0,0,0,0,0,0,0,0,0,0,0,0,0,0,0,0,0,0,0,8.72,0,0,0,0,0,0,0,0,0,0,0,0,0,0,0,0,0,0,0,0,0,0,0,0,0,0,0,0,0,0,0,127
6080,GP03-226305,EuropeanPatentSaint-Gobain(FR),2002,A1261555,Glass,Alkaline-earthSilicate,AlkaliSilicate,,,,,,Substrate,,,,,GlassSpacer,,73.08,0,0.4,0.2,11.32,0,0,4.7,3.9,0,0,0,0,0,0,0,4.3,0,0,0,0,0,0,0,0,0,0,0,0,0,0,0,0,2.1,0,0,0,0,0,0,0,0,0,0,0,0,0,0,0,0,0,0,0,0,0,0,0,0,0,0,0,0,77
423,GJ03-008314,GlassScienceandTechnology,1978,v.051p.0008,Glass,Alkaline-earthSilicate,,,,,,,,,,,,,,76.5,0,0,0,13.5,0,0,10,0,0,0,0,0,0,0,0,0,0,0,0,0,0,0,0,0,0,0,0,0,0,0,0,0,0,0,0,0,0,0,0,0,0,0,0,0,0,0,0,0,0,0,0,0,0,0,0,0,0,0,0,0,0,73.9
10331,GP03-351952,EuropeanPatentAGYHoldingCorp.(US),2013,A2655276,Glass,Alkaline-earthSilicate,Alumino-Silicate,,Melting,Fiber,,,PlasticsFRP,,,,,ex.1,,62.39,0,13.22,14.1,8.7,0,0,1.51,0,0,0,0,0,0,0,0,0,0,0,0,0,0.06,0,0,0,0,0,0,0,0,0.02,0,0,0,0,0,0,0,0,0,0,0,0,0,0,0,0,0,0,0,0,0,0,0,0,0,0,0,0,0,0,0,92.4
6649,XP07-253660,USPatentKonicaMinolta(J),2003,A6635591,Glass-Ceramics,Zinc-Silicate,Alumino-Silicate,,,,,,Substrate,MagneticMemoryDisk,,,,Heattreatment:550C5h+700C5hCrystalothers:ZinctitaniumoxideZincsiliconoxideEx.7,,71.24,0,3.76,4.76,0,0,2.14,0,0,0,0,0,0,0,0,15.7,0,0,0,0,0,0,0,0,0,0,0,0,0,0,2.4,0,0,0,0,0,0,0,0,0,0,0,0,0,0,0,0,0,0,0,0,0,0,0,0,0,0,0,0,0,0,0,102
3599,GI07-191732R,NGF'sAdditionalNewData(J),2001,v.004p.0003,Glass,Zinc-Silicate,Alumino-Silicate,Boro-Silicate,,,,,ElectronicsElectrical,Substrate,,,Annealing:at630Cfor1hr.,GlassName:C092Melting:inPt-Rhcrucibleat1520Cfor6hr.,,55.48,9.87,7.69,0,0.01,0,0,4.82,4.81,0,0,0,0,0,0,14.81,0,0,0,0,0,0.04,0.07,0,0,0,0,0,0,0,0,0,0,2.37,0,0,0,0,0,0,0,0,0,0,0,0,0,0,0,0,0,0,0,0,0,0,0,0,0,0,0,0,69.1
