Repository: hori1537/rexrexxion-about-SP

File: input_csv/inputcsv_SiO2_0.01-100.00_youngsmodulus.csv (part 29 of 53)
No.,GlassNo.,DataSource,Year,DataSourceNumber,State,GlassSystem1,GlassSystem2,GlassSystem3,Appearance1,Appearance2,Appearance3,Appearance4,Usage1,Usage2,Usage3,Usage4,ThermalTreatment,Note,GlassNo.(Structure),SiO2,B2O3,Al2O3,MgO,CaO,BaO,Li2O,Na2O,K2O,Ag2O,MnO,FeO,CoO,NiO,CuO,ZnO,SrO,CdO,PbO,SnO,Cr2O3,Fe2O3,As2O3,Y2O3,Sb2O3,La2O3,Nd2O3,Gd2O3,Bi2O3,Co3O4,TiO2,MnO2,GeO2,ZrO2,CeO2,SnO2,P2O5,Ta2O5,Nb2O3,SO3,MoO3,WO3,H2O,LiF,NaF,KF,MgF2,CaF2,SrF2,BaF2,ZnF2,PbF2,YF3,AlF3,LaF3,GdF3,YbF3,ErF3,F,Cl,Br,Ag,Young'sModulusatRT(GPa)
3275,GP02-187635,JapanesePatent,1999,A029339,Glass,AlkaliSilicate,Alkaline-earthSilicate,,,,,,Display,PlasmaDisplay,,,,No.1,,70.31,0,3.47,0,10.63,0,0,3.2,8.92,0,0,0,0,0,0,0,0.38,0,0,0,0,0,0,0,0,0,0,0,0,0,0.41,0,0,2.68,0,0,0,0,0,0,0,0,0,0,0,0,0,0,0,0,0,0,0,0,0,0,0,0,0,0,0,0,74
10861,GP05-357283,USPatentCorningInc.(US),2014,A0335331,Glass,Boro-Silicate,OtherSilicate,,Melting,SheetGlass,NonAlkali,,ElectronicsElectrical,Substrate,,,,ex.20,,69.89,16.15,4,0.03,0.03,0,0,0,0,0,0,0,0,0,0,0,0,0,0,0,0,0,0,0,0,0,0,0,0,0,0,0,0,0,0,0.07,9.83,0,0,0,0,0,0,0,0,0,0,0,0,0,0,0,0,0,0,0,0,0,0,0,0,0,54.85
7081,GP05-261816,USPatentHoyaCorp.(J),2004,A6818576,Glass,Boro-Silicate,Alkaline-earthSilicate,,,,,,Substrate,MagneticMemoryDisk,,,,Ex.8,,50,10,10,10,10,0,0,5,5,0,0,0,0,0,0,0,0,0,0,0,0,0,0,0,0,0,0,0,0,0,0,0,0,0,0,0,0,0,0,0,0,0,0,0,0,0,0,0,0,0,0,0,0,0,0,0,0,0,0,0,0,0,76.62
7777,GP03-279487,USPatentOwensCorning(US),2007,A0105701,Glass,Alkaline-earthSilicate,Alumino-Silicate,,Fiber,,,,Fiber,,,,,Ex.1,,64.23,0,11.18,14.48,9.33,0,0,0.7,0,0,0,0,0,0,0,0,0,0,0,0,0,0.08,0,0,0,0,0,0,0,0,0,0,0,0,0,0,0,0,0,0,0,0,0,0,0,0,0,0,0,0,0,0,0,0,0,0,0,0,0,0,0,0,85.56
8776,GP02-298826,JapanesePatentAsahiGlass(J),2010,A254549,Glass,AlkaliSilicate,Alkaline-earthSilicate,,,,,,Substrate,MagneticMemoryDisk,,,,Ex.52,,64,0,9,6.5,5.5,0,3,3.5,5,0,0,0,0,0,0,0,0,0,0,0,0,0,0,0,0,0,0,0,0,0,2,0,0,1.5,0,0,0,0,0,0,0,0,0,0,0,0,0,0,0,0,0,0,0,0,0,0,0,0,0,0,0,0,82.6
1794,XJ06-082656,GlassTechnology,1973,v.014p.0125,Glass-Ceramics,Alumino-Silicate,,,GlassCeramics,,,,,,,,,Heattreatment740Cx8H+1100Cx3H,,51.54,0,13.78,20.88,5.07,0,0,0,0,0,0,0,0,0,0,0,0,0,0,0,0,0,0,0,0,0,0,0,0,0,8.72,0,0,0,0,0,0,0,0,0,0,0,0,0,0,0,0,0,0,0,0,0,0,0,0,0,0,0,0,0,0,0,132
5835,XP06-224784,USPatentKonicaMinolta(J),2002,A6458728,Glass-Ceramics,Alumino-Silicate,AlkaliSilicate,,,,,,Substrate,MagneticMemoryDisk,,,,Primaryheattreatment:585C5hSecondaryheattreatment:700C3h,,72.19,0,6.09,0,3.03,0,16.67,0,0.93,0,0,0,0,0,0,0,0,0,0,0,0,0,0,0,0.1,0,0,0,0,0,0.37,0,0,0,0,0,0.62,0,0,0,0,0,0,0,0,0,0,0,0,0,0,0,0,0,0,0,0,0,0,0,0,0,92.5
9933,GP05-314960,USPatentCorningInc.(US),2014,A8640498,Glass,Boro-Silicate,Alkaline-earthSilicate,Alumino-Silicate,,,,,Display,PlasmaDisplay,Substrate,,,Ex.10,,68.59,9.94,10.55,1.21,9.14,0,0,0,0,0,0,0,0,0,0,0,0.5,0,0,0,0,0,0,0,0,0,0,0,0,0,0,0,0,0,0,0.07,0,0,0,0,0,0,0,0,0,0,0,0,0,0,0,0,0,0,0,0,0,0,0,0,0,0,10.6
873,GJ01-032653,J.AmericanCeramicSoc.,1969,v.052p.0099,Glass,Silica,,,,,,,,,,,,,,100,0,0,0,0,0,0,0,0,0,0,0,0,0,0,0,0,0,0,0,0,0,0,0,0,0,0,0,0,0,0,0,0,0,0,0,0,0,0,0,0,0,0,0,0,0,0,0,0,0,0,0,0,0,0,0,0,0,0,0,0,0,72.1
2361,GB02-137469,HandbookofGlassData,1993,v.00Ep.0079,Glass,AlkaliSilicate,,,,,,,,,,,,,,80,0,0,0,0,0,20,0,0,0,0,0,0,0,0,0,0,0,0,0,0,0,0,0,0,0,0,0,0,0,0,0,0,0,0,0,0,0,0,0,0,0,0,0,0,0,0,0,0,0,0,0,0,0,0,0,0,0,0,0,0,0,72.9
8201,GP03-289389,JapanesePatentNipponSheetGlass(J),2009,A051824,Glass,Alkaline-earthSilicate,Alumino-Silicate,,,,,,Dental,DentalCement,,,,Ex.3,,61,0,6.7,5.24,15.06,0,0,0,0,0,0,0,0,0,0,0,12,0,0,0,0,0,0,0,0,0,0,0,0,0,0,0,0,0,0,0,0,0,0,0,0,0,0,0,0,0,0,0,0,0,0,0,0,0,0,0,0,0,0,0,0,0,89
5466,XP06-222390,JapanesePatent,2002,A083413,Glass-Ceramics,Alumino-Silicate,,,,,,,MagneticMemoryDisk,,,,,KKMaruwa,,62,0,27,4.4,6.6,0,0,0,0,0,0,0,0,0,0,0,0,0,0,0,0,0,0,0,0,0,0,0,0,0,0,0,0,0,0,0,0,0,0,0,0,0,0,0,0,0,0,0,0,0,0,0,0,0,0,0,0,0,0,0,0,0,116
6905,GP06-256895,EuropeanPatentSchottAG(DE),2004,A1373155,Glass,Alumino-Silicate,Alkaline-earthSilicate,,,,,,Display,Substrate,,,,Ex.A7,,64.27,5.82,10.02,13.91,5,0,0,0,0,0,0,0,0,0,0,0.69,0,0,0,0,0,0,0,0,0,0,0,0,0,0,0,0,0,0,0,0.29,0,0,0,0,0,0,0,0,0,0,0,0,0,0,0,0,0,0,0,0,0,0,0,0,0,0,85
8026,GP06-285501,EuropeanPatentCorningInc.(US),2008,A1899275,Glass,Alumino-Silicate,Alkaline-earthSilicate,Alumino-Silicate,,,,,Display,LiquidCrystalDisplay,Substrate,,,Ex.2,,68.64,9.99,10.6,2.02,8.18,0,0,0,0,0,0,0,0,0,0,0,0.5,0,0,0,0,0,0,0,0,0,0,0,0,0,0,0,0,0,0,0.07,0,0,0,0,0,0,0,0,0,0,0,0,0,0,0,0,0,0,0,0,0,0,0,0,0,0,73.14
2790,XP06-164300,USPatentCorningInc.(US),1995,A5476821,Glass-Ceramics,Alumino-Silicate,Alkaline-earthSilicate,,,,,,,,,,,No.7,,50.95,0,18.12,21.54,0,0,0,0,0,0,0,0,0,0,0,0,0,0,0,0,0,0,0,0,0,0,0,0,0,0,9.4,0,0,0,0,0,0,0,0,0,0,0,0,0,0,0,0,0,0,0,0,0,0,0,0,0,0,0,0,0,0,0,142.002
4340,XP03-210989,JapanesePatentKonicaMinolta(J),2001,A026450,Glass-Ceramics,Alkaline-earthSilicate,Alumino-Silicate,,,,,,MagneticMemoryDisk,,,,,Crystal:Magnesium-Aluminosilicate,,46.94,0,11.06,32.45,0,0,4.86,0,0,0,0,0,0,0,0,0,0,0,0,0,0,0,0,0,0,0,0,0,0,0,4.08,0,0,0,0,0,0.61,0,0,0,0,0,0,0,0,0,0,0,0,0,0,0,0,0,0,0,0,0,0,0,0,0,105.2
370,GB02-006703,HandbookofGlassProperties,1986,v.001p.0327,Glass,AlkaliSilicate,Alumino-Silicate,,,,,,,,,,,,,79,0,6,0,0,0,15,0,0,0,0,0,0,0,0,0,0,0,0,0,0,0,0,0,0,0,0,0,0,0,0,0,0,0,0,0,0,0,0,0,0,0,0,0,0,0,0,0,0,0,0,0,0,0,0,0,0,0,0,0,0,0,78.8
10700,GP05-356480,JapanesePatentNipponSheetGlass(J),2014,A108897,Glass,Boro-Silicate,AlkaliSilicate,,Melting,,,,PlasticsFRP,,,,,ex.16,,71.38,12.12,4.46,0,0.25,0,0.64,10.62,0.53,0,0,0,0,0,0,0,0,0,0,0,0,0,0,0,0,0,0,0,0,0,0,0,0,0,0,0,0,0,0,0,0,0,0,0,0,0,0,0,0,0,0,0,0,0,0,0,0,0,0,0,0,0,75
7648,GP02-275041,JapanesePatentKonicaMinolta(J),2006,A327936,Glass,AlkaliSilicate,Alkaline-earthSilicate,,,,,,Substrate,MagneticMemoryDisk,,,,Ex.9,,62.36,0.91,4.52,6.92,4.97,0,7.21,3.89,1.28,0,0,0,0,0,0,1.56,0,0,0,0,0,0,0,0,0.04,0.66,0,0,0,0,2.86,0,0,2.82,0,0,0,0,0,0,0,0,0,0,0,0,0,0,0,0,0,0,0,0,0,0,0,0,0,0,0,0,90
248,GB05-006580,HandbookofGlassProperties,1986,v.001p.0331,Glass,Boro-Silicate,AlkaliSilicate,,,,,,,,,,,,,51.28,25.64,0,0,0,0,0,0,23.08,0,0,0,0,0,0,0,0,0,0,0,0,0,0,0,0,0,0,0,0,0,0,0,0,0,0,0,0,0,0,0,0,0,0,0,0,0,0,0,0,0,0,0,0,0,0,0,0,0,0,0,0,0,63.84
9964,GP05-315216,USPatentOharaInc.(J),2014,A8697592,Glass,Boro-Silicate,Alkaline-earthSilicate,Alumino-Silicate,,,,,Substrate,MagneticMemoryDisk,,,,Ex.2,,10,50,12,8,20,0,0,0,0,0,0,0,0,0,0,0,0,0,0,0,0,0,0,0,0,0,0,0,0,0,0,0,0,0,0,0,0,0,0,0,0,0,0,0,0,0,0,0,0,0,0,0,0,0,0,0,0,0,0,0,0,0,80
9200,XP02-305691,USPatentOharaInc.(J),2011,A8043706,Glass-Ceramics,AlkaliSilicate,Alumino-Silicate,,,,,,Substrate,MagneticMemoryDisk,,,660C3hr.,Ex.B,,72.75,0,4,1.14,0,0,19.23,0,0.61,0,0,0,0,0,0,0.35,0,0,0,0,0,0,0,0,0.04,0,0,0,0,0,0,0,0,1.07,0,0,0.81,0,0,0,0,0,0,0,0,0,0,0,0,0,0,0,0,0,0,0,0,0,0,0,0,0,93
5394,GI04-218509,Proc.ICG,1998,v.A07p.:011,Glass,Lead-Silicate,AlkaliSilicate,,,,,,WasteDisposal,,,,,,,62.38,0,0,0,0,0,0,0,5.93,0,0,0,0,0,0,0,0,0,28.78,0,0,0,0,0,0,2.91,0,0,0,0,0,0,0,0,0,0,0,0,0,0,0,0,0,0,0,0,0,0,0,0,0,0,0,0,0,0,0,0,0,0,0,0,70.19
2400,GB05-139129,HandbookofGlassData,1993,v.00Ep.0482,Glass,Boro-Silicate,AlkaliSilicate,,,,,,,,,,,,,82.2,14.9,0,0,0,0,0,2.9,0,0,0,0,0,0,0,0,0,0,0,0,0,0,0,0,0,0,0,0,0,0,0,0,0,0,0,0,0,0,0,0,0,0,0,0,0,0,0,0,0,0,0,0,0,0,0,0,0,0,0,0,0,0,57.9
61,GB05-004821,HandbookofGlassProperties,1986,v.001p.0315,Glass,Boro-Silicate,,,,,,,,,,,,,,5,95,0,0,0,0,0,0,0,0,0,0,0,0,0,0,0,0,0,0,0,0,0,0,0,0,0,0,0,0,0,0,0,0,0,0,0,0,0,0,0,0,0,0,0,0,0,0,0,0,0,0,0,0,0,0,0,0,0,0,0,0,21.6
6705,XP03-253716,USPatentKonicaMinolta(J),2003,A6645891,Glass-Ceramics,Alkaline-earthSilicate,Alumino-Silicate,Zinc-Silicate,,,,,Substrate,MagneticMemoryDisk,,,,Heattreat:660C5h+700C5hCrystalothers:ClinoenstatiteMg-Al-silicateZn-TioxideEx.3,,44.43,0,10.18,29.43,0,0,4.96,0,0,0,0,0,0,0,0,7.29,0,0,0,0,0,0,0,0,0,0,0,0,0,0,3.71,0,0,0,0,0,0,0,0,0,0,0,0,0,0,0,0,0,0,0,0,0,0,0,0,0,0,0,0,0,0,0,106
3622,GI02-191766R,NGF'sAdditionalNewData(J),2001,v.004p.0005,Glass,AlkaliSilicate,Alumino-Silicate,Zinc-Silicate,,,,,,,,,Annealing:at650Cfor1h.,GlassNameC130Melting:inPtcrucibleat1550Cfor16h.,,50.24,0,15.32,0,0,0,0,15.15,14.88,0,0,0,0,0,0,4.41,0,0,0,0,0,0,0,0,0,0,0,0,0,0,0,0,0,0,0,0,0,0,0,0,0,0,0,0,0,0,0,0,0,0,0,0,0,0,0,0,0,0,0,0,0,0,71.9
10880,GP02-357363,USPatentCorningInc.(US),2014,A0356576,Glass,AlkaliSilicate,Alumino-Silicate,,Melting,SheetGlass,Disk,,MagneticMemoryDisk,ChemicalStrengthen,,,,ex.95,,65.27,0,10.68,1.69,1.86,0,7.91,11.2,0.26,0,0,0,0,0,0,0,0,0,0,0,0,0.02,0,0,0,0,0,0,0,0,0.01,0,0,1.01,0,0.1,0,0,0,0,0,0,0,0,0,0,0,0,0,0,0,0,0,0,0,0,0,0,0,0,0,0,81.76
6674,XP06-253685,USPatentKonicaMinolta(J),2003,A6645888,Glass-Ceramics,Alumino-Silicate,Alkaline-earthSilicate,,,,,,Substrate,MagneticMemoryDisk,,,,Heattreatment:660C5h+700C5hCrystalothers:ClinoenstatiteMg-Al-silicateEx.2,,49.28,0,17.24,15.3,0,0,12.39,0,0,0,0,0,0,0,0,0,0,0,0,0,0,0,0,0,0,0,0,0,0,0,5.79,0,0,0,0,0,0,0,0,0,0,0,0,0,0,0,0,0,0,0,0,0,0,0,0,0,0,0,0,0,0,0,118.7
238,GB02-006563,HandbookofGlassProperties,1986,v.001p.0333,Glass,AlkaliSilicate,OtherSilicate,,,,,,,,,,,,,50,0,0,0,0,0,0,30,0,0,0,0,0,0,0,0,0,0,0,0,0,0,0,0,0,0,0,0,0,0,20,0,0,0,0,0,0,0,0,0,0,0,0,0,0,0,0,0,0,0,0,0,0,0,0,0,0,0,0,0,0,0,75.44
1598,GP20-074043,EuropeanPatentSchottGlassTech.(US),1987,A0218135,Glass,Phosphate,,,Cast,Doped(Stuffed),,,Laser,,,,,,,14.98,19.98,0,0,0,0,0,0,4.99,0,0,0,0,0,0,0,0,0,0,0,0,0,0,0,0,1.4,3.64,0,0,0,0,0,0,0,0,0,55,0,0,0,0,0,0,0,0,0,0,0,0,0,0,0,0,0,0,0,0,0,0,0,0,0,67
8051,GP06-286852,JapanesePatentNipponElectricGlass(J),2008,A214188,Glass,Alumino-Silicate,Boro-Silicate,,,,,,Display,LiquidCrystalDisplay,Substrate,,771C0.5hr.,Ex.1,,69.67,9.64,10.39,0.16,9.15,0,0,0,0,0,0,0,0,0,0,0,0.51,0,0,0,0,0,0.4,0,0,0,0,0,0,0,0,0,0,0,0,0.04,0,0,0,0,0,0,0,0,0,0,0,0,0,0,0,0,0,0,0,0,0,0,0,0,0,0,68
6546,XP03-253289,USPatentKonicaMinolta(J),2003,A6596659,Glass-Ceramics,Alkaline-earthSilicate,Alumino-Silicate,,GlassCeramics,,,,MagneticMemoryDisk,,,,,HeatTreatment:640C5.5h+700C5hCrystalothres:MagnesiumaluminasilicateEx.1,,46.73,0,11.03,26.85,0,0,6.44,0,1.28,0,0,0,0,0,0,0,0,0,0,0,0,0,0,0,0.1,0,0,0,0,0,6.77,0,0,0,0,0,0.8,0,0,0,0,0,0,0,0,0,0,0,0,0,0,0,0,0,0,0,0,0,0,0,0,0,98.55
10272,GP03-351360,JapanesePatentHoyaCorp.(J),2011,AW019010,Glass,Alkaline-earthSilicate,AlkaliSilicate,,Melting,Disk,,,MagneticMemoryDisk,,,,,ex.9,,65.9,0,0.9,6.5,12.5,0,0,3.3,6.1,0,0,0,0,0,0,0,0,0,0,0,0,0,0,0,0,0,0,0,0,0,0,0,0,4.8,0,0,0,0,0,0,0,0,0,0,0,0,0,0,0,0,0,0,0,0,0,0,0,0,0,0,0,0,84
3781,XP03-205109,JapanesePatentHoyaCorp.(J),2000,A169184,Glass-Ceramics,Alkaline-earthSilicate,AlkaliSilicate,OtherSilicate,GlassCeramics,,,,MagneticMemoryDisk,,,,,,,56,0,5,15,0,0,12.5,0,0,0,0,0,0,0,0,0,0,0,0,0,0,0,0,1,0,0,0,0,0,0,8.5,0,0,2,0,0,0,0,0,0,0,0,0,0,0,0,0,0,0,0,0,0,0,0,0,0,0,0,0,0,0,0,121
847,XP03-030014,JapanesePatentAsahiGlass(J),1984,A092942,Glass-Ceramics,Alkaline-earthSilicate,AlkaliSilicate,Alumino-Silicate,GlassCeramics,,,,Wall,,,,,(1)1450-1500(2)950-1000(3)700-600,,55.01,0,4.47,28.27,0,0,0,11.03,1.21,0,0,0,0,0,0,0,0,0,0,0,0,0,0,0,0,0,0,0,0,0,0,0,0,0,0,0,0,0,0,0,0,0,0,0,0,0,0,0,0,0,0,0,0,0,0,0,0,0,0,0,0,0,98
4391,XP06-211040,JapanesePatentKonicaMinolta(J),2001,A026455,Glass-Ceramics,Alumino-Silicate,Alkaline-earthSilicate,,,,,,MagneticMemoryDisk,,,,,Crystal:Magnesium-Aluminosilicate,,57.8,0,14.94,20.24,0,0,0,0,0,0,0,0,0,0,0,0,0,0,0,0,0,0,0,0,0,0,0,0,0,0,7.02,0,0,0,0,0,0,0,0,0,0,0,0,0,0,0,0,0,0,0,0,0,0,0,0,0,0,0,0,0,0,0,108.6
2297,GP20-117167,JapanesePatentSchottGlassTech.(US),1991,A075235,Glass,Phosphate,,,Doped(Stuffed),,,,Laser,,,,,,,6.96,0,8.08,0,0,0,57.34,0,0,0,0,0,0,0,0,0,0,0,0,0,0,0,0.04,0,0,0.08,0.35,0,0,0,0,0,0,0,0,0,27.13,0,0,0,0,0,0,0,0,0,0,0,0,0,0,0,0,0,0,0,0,0,0,0,0,0,69
7016,GJ02-260235,J.Non-CrystallineSolids,2004,v.349p.0168,Glass,AlkaliSilicate,,,Fiber,,,,,,,,,,,85,0,0,0,0,0,0,15,0,0,0,0,0,0,0,0,0,0,0,0,0,0,0,0,0,0,0,0,0,0,0,0,0,0,0,0,0,0,0,0,0,0,0,0,0,0,0,0,0,0,0,0,0,0,0,0,0,0,0,0,0,0,59.06
1243,GJ04-053827,J.Non-CrystallineSolids,1973,v.012p.0035,Glass,Lead-Silicate,,,,,,,,,,,,,,55,0,0,0,0,0,0,0,0,0,0,0,0,0,0,0,0,0,45,0,0,0,0,0,0,0,0,0,0,0,0,0,0,0,0,0,0,0,0,0,0,0,0,0,0,0,0,0,0,0,0,0,0,0,0,0,0,0,0,0,0,0,49.3
10582,GJ02-355404,J.MaterialsScience,2013,v.048p.1863,Glass,AlkaliSilicate,Alkaline-earthSilicate,,Melting,,,,,,,,,42S,,43.75,0,0,0,27.34,0,0,24.74,0,0,0,0,0,0,0,0,0,0,0,0,0,0,0,0,0,0,0,0,0,0,0,0,0,1.52,0,0,2.65,0,0,0,0,0,0,0,0,0,0,0,0,0,0,0,0,0,0,0,0,0,0,0,0,0,33
431,GJ03-008322,GlassScienceandTechnology,1978,v.051p.0008,Glass,Alkaline-earthSilicate,,,,,,,,,,,,,,62.5,0,0,0,27.5,0,0,10,0,0,0,0,0,0,0,0,0,0,0,0,0,0,0,0,0,0,0,0,0,0,0,0,0,0,0,0,0,0,0,0,0,0,0,0,0,0,0,0,0,0,0,0,0,0,0,0,0,0,0,0,0,0,80.6
1024,GJ02-045750,GlassPhysics&Chemistry,1982,v.008p.0463,Glass,AlkaliSilicate,Alumino-Silicate,,,,,,,,,,,,,45,0,30,0,0,0,0,25,0,0,0,0,0,0,0,0,0,0,0,0,0,0,0,0,0,0,0,0,0,0,0,0,0,0,0,0,0,0,0,0,0,0,0,0,0,0,0,0,0,0,0,0,0,0,0,0,0,0,0,0,0,0,78.5
598,GB03-024468,HandbookofGlassData,1987,v.00Cp.0699,Glass,Alkaline-earthSilicate,,,,,,,,,,,,,,50,0,0,25,0,0,0,0,0,0,0,0,0,0,0,0,25,0,0,0,0,0,0,0,0,0,0,0,0,0,0,0,0,0,0,0,0,0,0,0,0,0,0,0,0,0,0,0,0,0,0,0,0,0,0,0,0,0,0,0,0,0,90.74
4778,XP03-212672,JapanesePatentKonicaMinolta(J),2001,A287942,Glass-Ceramics,Alkaline-earthSilicate,Alumino-Silicate,OtherSilicate,GlassCeramics,,,,MagneticMemoryDisk,,,,,crystal:(MgAl)SiO3,,46.45,0,7.66,27.69,0,0,11.21,0,0,0,0,0,0,0,0,0,0,0,0,0,0,0,0,0,0,0,0,0,0,0,6.99,0,0,0,0,0,0,0,0,0,0,0,0,0,0,0,0,0,0,0,0,0,0,0,0,0,0,0,0,0,0,0,153.9
8245,XP02-289690,JapanesePatentOharaInc.(J),2009,A114005,Glass-Ceramics,AlkaliSilicate,Alumino-Silicate,,,,,,Substrate,MagneticMemoryDisk,,,540C;700C.,Ex.10,,70.52,0,3.83,1.19,0,0,17.1,0,0.96,0,0,0,0,0,0,0.37,3.19,0,0,0,0,0,0,0,0.04,0,0,0,0,0,0,0,0,1.95,0,0,0.85,0,0,0,0,0,0,0,0,0,0,0,0,0,0,0,0,0,0,0,0,0,0,0,0,0,100
9121,GJ05-304062,J.Non-CrystallineSolids,2011,v.357p.003313,Glass,Boro-Silicate,AlkaliSilicate,,,,,,,,,,,,,59.66,28.14,0,0,0,0,0,12.2,0,0,0,0,0,0,0,0,0,0,0,0,0,0,0,0,0,0,0,0,0,0,0,0,0,0,0,0,0,0,0,0,0,0,0,0,0,0,0,0,0,0,0,0,0,0,0,0,0,0,0,0,0,0,71.8
2235,GJ05-111402,GlassPhysics&Chemistry,1989,v.015p.0103,Glass,Boro-Silicate,,,,,,,,,,,,,,50.1,21.8,0,0,0,0,0,28.1,0,0,0,0,0,0,0,0,0,0,0,0,0,0,0,0,0,0,0,0,0,0,0,0,0,0,0,0,0,0,0,0,0,0,0,0,0,0,0,0,0,0,0,0,0,0,0,0,0,0,0,0,0,0,72.7
3359,GP03-188946,JapanesePatentNipponSheetGlass(J),1999,A302033,Glass,Alkaline-earthSilicate,Alumino-Silicate,AlkaliSilicate,,,,,MagneticMemoryDisk,Substrate,,,,,,63,0,10,2.5,4.5,0,19,0,0,0,0,0,0,0,0,0,0,0,0,0,0,0,0,0,0,0,0,0,0,0,0,0,0,0,0,1,0,0,0,0,0,0,0,0,0,0,0,0,0,0,0,0,0,0,0,0,0,0,0,0,0,0,90
1319,GP06-061049,USPatentUSAGov.(US),1987,A4709987,Glass,Alumino-Silicate,Alkaline-earthSilicate,,Tube,,,,OpticalFiber,,,,,ProtectivecoatingofOpt.fiber.,,48.29,0,18.97,23.99,0,0,0,0,0,0,0,0,0,0,0,0,0,0,0,0,0,0,0,0,0,0,0,0,0,0,0,0,0,0,0,0,0,8.75,0,0,0,0,0,0,0,0,0,0,0,0,0,0,0,0,0,0,0,0,0,0,0,0,115.2
2735,GJ02-158745,GlassPhysics&Chemistry,1994,v.020p.0139,Glass,AlkaliSilicate,OtherSilicate,,,,,,,,,,,,,44.7,0,0,0,0,0,19.7,2.7,1.8,0,0,0,0,0,0,0,0,0,0,0,0,0,0,0,0,0,0,0,0,0,0,0,8.9,7.2,0,0,0,15,0,0,0,0,0,0,0,0,0,0,0,0,0,0,0,0,0,0,0,0,0,0,0,0,115.6
2849,GB02-164823,FundamentalsofInorganicGlasses,1994,v.001p.0171,Glass,AlkaliSilicate,Alkaline-earthSilicate,,,,,,,,,,,,,71.43,0,0,14.29,0,0,0,14.29,0,0,0,0,0,0,0,0,0,0,0,0,0,0,0,0,0,0,0,0,0,0,0,0,0,0,0,0,0,0,0,0,0,0,0,0,0,0,0,0,0,0,0,0,0,0,0,0,0,0,0,0,0,0,71
5778,XP02-224372,USPatentOharaInc.(J),2002,A6410466,Glass-Ceramics,AlkaliSilicate,Alumino-Silicate,,GlassCeramics,,,,ColorFilter,,,,,,,72.99,0,3.95,1.14,0,0,19.04,0,0.61,0,0,0,0,0,0,0.35,0,0,0,0,0,0,0,0,0.04,0,0,0,0,0,0,0,0,1.07,0,0,0.81,0,0,0,0,0,0,0,0,0,0,0,0,0,0,0,0,0,0,0,0,0,0,0,0,0,98
1076,GJ05-047303,J.CeramicSoc.Japan,1983,v.091p.0199,Glass,Boro-Silicate,,,,,,,,,,,,,,30.3,30.3,0,0,0,0,0,39.39,0,0,0,0,0,0,0,0,0,0,0,0,0,0,0,0,0,0,0,0,0,0,0,0,0,0,0,0,0,0,0,0,0,0,0,0,0,0,0,0,0,0,0,0,0,0,0,0,0,0,0,0,0,0,63.1
659,GB02-025676,HandbookofGlassData,1987,v.00Cp.0438,Glass,AlkaliSilicate,,,,,,,,,,,,,,60,0,0,0,0,0,0,40,0,0,0,0,0,0,0,0,0,0,0,0,0,0,0,0,0,0,0,0,0,0,0,0,0,0,0,0,0,0,0,0,0,0,0,0,0,0,0,0,0,0,0,0,0,0,0,0,0,0,0,0,0,0,68.21
572,GB02-019772,HandbookofGlassData,1987,v.00Cp.0213,Glass,AlkaliSilicate,Alkaline-earthSilicate,,,,,,,,,,,,,70.5,0,0,0,18.5,0,0,11,0,0,0,0,0,0,0,0,0,0,0,0,0,0,0,0,0,0,0,0,0,0,0,0,0,0,0,0,0,0,0,0,0,0,0,0,0,0,0,0,0,0,0,0,0,0,0,0,0,0,0,0,0,0,75.2
2457,GJ35-144298,GlassPhysics&Chemistry,1992,v.018p.0159,Glass,Germanate,,,,,,,,,,,,,,9.11,0,0,0,0,0,0,9.11,0,0,0,0,0,0,0,17.18,0,0,0,0,0,0,0,0,0,0,0,0,0,0,0,0,64.6,0,0,0,0,0,0,0,0,0,0,0,0,0,0,0,0,0,0,0,0,0,0,0,0,0,0,0,0,0,66.1
9419,GP06-308910,JapanesePatentOharaInc.(J),2012,A146392,Glass,Alumino-Silicate,Zinc-Silicate,,,,,,Substrate,MagneticMemoryDisk,,,,Ex.G4,,55.21,2.87,10.43,10.31,1.19,0,0,4.29,0,0,0,0,0,0,0,10.42,0,0,0,0,0,0,0,0,0,0,0,0,0,0,4.58,0,0,0,0.23,0,0.47,0,0,0,0,0,0,0,0,0,0,0,0,0,0,0,0,0,0,0,0,0,0,0,0,0,88
9276,GP06-307190,JapanesePatentAsahiGlass(J),2012,A020892,Glass,Alumino-Silicate,,,,,,,Substrate,Window,,,,Ex.1,,62.93,8.1,13.53,0,3.79,0,4.88,0,0,0,0,0,0,0,0,6.77,0,0,0,0,0,0,0,0,0,0,0,0,0,0,0,0,0,0,0,0,0,0,0,0,0,0,0,0,0,0,0,0,0,0,0,0,0,0,0,0,0,0,0,0,0,0,81
2570,GJ35-144411,GlassPhysics&Chemistry,1992,v.018p.0159,Glass,Germanate,,,,,,,,,,,,,,10.76,0,0,0,0,0,0,10.76,0,0,0,0,0,0,0,0,0,0,0,0,0,0,0,0,0,0,0,0,0,0,0,0,76.34,0,0,0,0,0,0,0,0,2.14,0,0,0,0,0,0,0,0,0,0,0,0,0,0,0,0,0,0,0,0,68.7
7431,XP03-269500,USPatent,2005,A0164036,Glass-Ceramics,Alkaline-earthSilicate,Alumino-Silicate,,,,,,Substrate,MagneticMemoryDisk,,,Tg+38C4h+1000C4h,X.ZouEx.4,,46,0,10.5,31,0,0,0,0,0,0,0,0,0,0,0,0,0,0,0,0,0,0,0,0.5,0,0,0,0,0,0,10,0,0,2,0,0,0,0,0,0,0,0,0,0,0,0,0,0,0,0,0,0,0,0,0,0,0,0,0,0,0,0,153.2
6462,GP05-252596,JapanesePatentOharaInc.(J),2003,A201144,Glass,Boro-Silicate,Alumino-Silicate,,Pressed,,,,OpticalFiber,,,,,Ex.8,,49.72,14.3,10.5,15.13,0,0,6.87,0,0,0,0,0,0,0,0,1.91,0.3,0,0,0,0,0,0,0,0.06,0,0,0,0,0,0,0,0,1.21,0,0,0,0,0,0,0,0,0,0,0,0,0,0,0,0,0,0,0,0,0,0,0,0,0,0,0,0,87
8815,GP03-299168,USPatentAsahiGlass(J),2010,A7754631,Glass,Alkaline-earthSilicate,Alumino-Silicate,,NonAlkali,,,,LiquidCrystalDisplay,Substrate,,,,Ex.9,,64.06,7.48,10.78,7.48,6.98,0,0,0,0,0,0,0,0,0,0,0,2.99,0,0,0,0,0.05,0,0,0,0,0,0,0,0,0,0,0,0,0,0,0,0,0,0.000998,0,0,0,0,0,0,0,0,0,0,0,0,0,0,0,0,0,0,0.04,0.14,0,0,80
5,GJ20-003955,J.CeramicSoc.Japan,1984,v.092p.0431,Glass,Phosphate,,,,,,,,,,,,,,15,0,0,42.5,0,0,0,0,0,0,0,0,0,0,0,0,0,0,0,0,0,0,0,0,0,0,0,0,0,0,0,0,0,0,0,0,42.5,0,0,0,0,0,0,0,0,0,0,0,0,0,0,0,0,0,0,0,0,0,0,0,0,0,54.43
5885,XP06-225186,USPatent,2002,A0028740,Glass-Ceramics,Alumino-Silicate,Alkaline-earthSilicate,,,,,,Substrate,MagneticMemoryDisk,,,,X.Zouetal.(JP)1sttreatment:805C4h2ndtreatment:1000C4hCrystal:Mg-Al-titanate,,52.58,0,11.78,25.09,0,0,0,0,0,0,0,0,0,0,0,2.33,0,0,0,0,0,0,0,0.7,0,0,0,0,0,0,7.52,0,0,0,0,0,0,0,0,0,0,0,0,0,0,0,0,0,0,0,0,0,0,0,0,0,0,0,0,0,0,0,131.9
13,GJ20-003963,J.CeramicSoc.Japan,1984,v.092p.0431,Glass,Phosphate,,,,,,,,,,,,,,5,0,0,45,0,0,0,0,0,0,0,0,0,0,0,0,0,0,0,0,0,0,0,0,0,0,0,0,0,0,0,0,0,0,0,0,50,0,0,0,0,0,0,0,0,0,0,0,0,0,0,0,0,0,0,0,0,0,0,0,0,0,54.31
95,GJ06-005814,J.AmericanCeramicSoc.,1978,v.061p.0248,Glass,Alumino-Silicate,,,,,,,,,,,,3Tables4Figures,,58,0,24.4,0,0,0,0,0,0,0,0,0,0,0,0,0,0,0,0,0,0,0,0,17.6,0,0,0,0,0,0,0,0,0,0,0,0,0,0,0,0,0,0,0,0,0,0,0,0,0,0,0,0,0,0,0,0,0,0,0,0,0,0,112.3
1230,GJ02-053814,J.Non-CrystallineSolids,1973,v.012p.0035,Glass,AlkaliSilicate,,,,,,,,,,,,,,90,0,0,0,0,0,10,0,0,0,0,0,0,0,0,0,0,0,0,0,0,0,0,0,0,0,0,0,0,0,0,0,0,0,0,0,0,0,0,0,0,0,0,0,0,0,0,0,0,0,0,0,0,0,0,0,0,0,0,0,0,0,74.2
3844,XP02-205422,JapanesePatentOharaInc.(J),2000,A233941,Glass-Ceramics,AlkaliSilicate,Alumino-Silicate,,GlassCeramics,,,,MagneticMemoryDisk,,,,,,,72.29,0,3.96,1.14,0,0,19.11,0,1.22,0,0,0,0,0,0,0.35,0,0,0,0,0,0,0,0,0.04,0,0,0,0,0,0,0,0,1.08,0,0,0.81,0,0,0,0,0,0,0,0,0,0,0,0,0,0,0,0,0,0,0,0,0,0,0,0,0,108
6565,XP03-253328,USPatentHoyaCorp.(J),2003,A6599606,Glass-Ceramics,Alkaline-earthSilicate,Alumino-Silicate,,GlassCeramics,,,,MagneticMemoryDisk,,,,,HeatTreatment:770C4h+1000C4hEx.10,,45,0,10.5,30,0,0,0,0,0,0,0,0,0,2,0,0,0,0,0,0,0,0,0,0.5,0,0,0,0,0,0,10,0,0,2,0,0,0,0,0,0,0,0,0,0,0,0,0,0,0,0,0,0,0,0,0,0,0,0,0,0,0,0,162
2173,GP20-107758,EuropeanPatent,1990,A0356746,Glass,Phosphate,,,,,,,Laser,,,,,,,6.01,8.01,11.84,0,0,0,24.61,0,0,0,0,0,0,0,0,0,0,0,0,0,0,0,0.12,0,0,0.36,1.74,0,0,0,0,0,0,0,0,0,47.31,0,0,0,0,0,0,0,0,0,0,0,0,0,0,0,0,0,0,0,0,0,0,0,0,0,71
4169,XP06-210818,JapanesePatentKonicaMinolta(J),2001,A019482,Glass-Ceramics,Alumino-Silicate,AlkaliSilicate,,,,,,MagneticMemoryDisk,,,,,,,70.14,0,5.32,0,0,0,21.98,0,0,0,0,0,0,0,0,0,0,0,0,0,0,0,0,0,0.29,0,0,0,0,0,1.79,0,0,0,0,0,0.48,0,0,0,0,0,0,0,0,0,0,0,0,0,0,0,0,0,0,0,0,0,0,0,0,0,92.7
3746,GP02-204871,JapanesePatentNipponSheetGlass(J),2000,A143282,Glass,AlkaliSilicate,Alkaline-earthSilicate,,,,,,MagneticMemoryDisk,,,,,,,59.67,0,3.6,4.2,7.21,0,18.62,1.9,0,0,0,0,0,0,0,0,0,0,0,0,0,0,0,0,0,0,0,0,0,0,4.8,0,0,0,0,0,0,0,0,0,0,0,0,0,0,0,0,0,0,0,0,0,0,0,0,0,0,0,0,0,0,0,95.1
3463,XP03-190427,EuropeanPatentHoyaCorp.(J),1999,A0941973,Glass-Ceramics,Alkaline-earthSilicate,Alumino-Silicate,,,,,,,,,,,,,44.13,0,12.25,29.9,0,0,0,0,0,0,0,0,0,0,0,0,0,0,0,0,0,0,0,1.96,0,1.96,0,0,0,0,9.8,0,0,0,0,0,0,0,0,0,0,0,0,0,0,0,0,0,0,0,0,0,0,0,0,0,0,0,0,0,0,0,156.8
10527,GP03-353774,USPatentHoyaCorp.(J),2013,A0343166,Glass,Alkaline-earthSilicate,AlkaliSilicate,Alumino-Silicate,Melting,Disk,,,MagneticMemoryDisk,ChemicalStrengthen,,,,ex.12,,63,0,10,17,2,0,1,6,0,0,0,0,0,0,0,0,0,0,0,0,0,0,0,0,0,0,0,0,0,0,0,0,0,1,0,0,0,0,0,0,0,0,0,0,0,0,0,0,0,0,0,0,0,0,0,0,0,0,0,0,0,0,86.4
6100,GP02-226431,JapanesePatentNipponSheetGlass(J),2003,A012342,Glass,AlkaliSilicate,Alkaline-earthSilicate,,SheetGlass,,,,IRAbsorbingMaterial,UVAbsorbingMaterial,VehicleWindow,,,Ex.7,,69.16,0,1.71,2.49,10.02,0,1.02,14.24,0.59,0,0,0,0,0,0,0,0,0,0,0,0,0.24,0,0,0,0,0,0,0,0,0.12,0,0,0,0.41,0,0,0,0,0,0,0,0,0,0,0,0,0,0,0,0,0,0,0,0,0,0,0,0,0,0,0,75.86
728,GB02-025752,HandbookofGlassData,1987,v.00Cp.0453,Glass,AlkaliSilicate,Boro-Silicate,,,,,,,,,,,,,70,5,0,0,0,0,0,25,0,0,0,0,0,0,0,0,0,0,0,0,0,0,0,0,0,0,0,0,0,0,0,0,0,0,0,0,0,0,0,0,0,0,0,0,0,0,0,0,0,0,0,0,0,0,0,0,0,0,0,0,0,0,63.5
3329,XP03-188837,JapanesePatentNGKInsulators(J),1999,A278864,Glass-Ceramics,Alkaline-earthSilicate,Alumino-Silicate,,GlassCeramics,,,,MagneticMemoryDisk,,,,,,,48.16,0,11.1,30.51,0,0,0,0,0,0,0,0,0,0,0,1.13,0,0,0,0,0,0,0,0,0.21,0,0,0,0,0,8.89,0,0,0,0,0,0,0,0,0,0,0,0,0,0,0,0,0,0,0,0,0,0,0,0,0,0,0,0,0,0,0,136
9347,GP03-307919,USPatent,2012,A0135849,Glass,Alkaline-earthSilicate,Alumino-Silicate,,Fiber,,,,,,,,,OCV-IntellectualCapitalLLC.Ex.3,,61.28,0,10.29,14.31,13.35,0,0,0,0,0,0,0,0,0,0,0,0,0,0,0,0,0,0,0,0,0,0,0,0,0,0.77,0,0,0,0,0,0,0,0,0,0,0,0,0,0,0,0,0,0,0,0,0,0,0,0,0,0,0,0,0,0,0,87.5
7852,GP03-281394,JapanesePatentNipponSheetGlass(J),2007,A320846,Glass,Alkaline-earthSilicate,Alumino-Silicate,AlkaliSilicate,,,,,Display,,,,,Ex.9,,56.68,0,1.71,6.45,15.59,0,5.8,1.88,0,0,0,0,0,0,0,0,8,0,0,0,0,0,0,2,0,0,0,0,0,0,0,0,0,1.89,0,0,0,0,0,0,0,0,0,0,0,0,0,0,0,0,0,0,0,0,0,0,0,0,0,0,0,0,101
3827,GP02-205223,JapanesePatentNipponSheetGlass(J),2000,A203872,Glass,AlkaliSilicate,Alkaline-earthSilicate,,,,,,MagneticMemoryDisk,,,,,,,61.04,0,0.8,9.49,0,0,14.39,1.1,0.4,0,0,0,0,0,0,0,5.59,0,0,0,0,0,0,0,0,0,0,0,0,0,5.69,0,0,1.5,0,0,0,0,0,0,0,0,0,0,0,0,0,0,0,0,0,0,0,0,0,0,0,0,0,0,0,0,96.2
330,GB02-006663,HandbookofGlassProperties,1986,v.001p.0329,Glass,AlkaliSilicate,Boro-Silicate,,,,,,,,,,,,,40,50,0,0,0,0,0,10,0,0,0,0,0,0,0,0,0,0,0,0,0,0,0,0,0,0,0,0,0,0,0,0,0,0,0,0,0,0,0,0,0,0,0,0,0,0,0,0,0,0,0,0,0,0,0,0,0,0,0,0,0,0,47.1
2278,GJ06-113206,PhysicsandChemistryofGlasses,1989,v.030p.0087,Glass,Alumino-Silicate,Fluoro-Silicate,,,,,,,,,,,Cordierite-basedoxyfluorideglass,,55.56,0,22.22,11.11,0,0,0,0,0,0,0,0,0,0,0,0,0,0,0,0,0,0,0,0,0,0,0,0,0,0,0,0,0,0,0,0,0,0,0,0,0,0,0,0,0,0,11.11,0,0,0,0,0,0,0,0,0,0,0,0,0,0,0,93.9
839,XP03-030006,JapanesePatentAsahiGlass(J),1984,A092942,Glass-Ceramics,Alkaline-earthSilicate,AlkaliSilicate,Alumino-Silicate,GlassCeramics,,,,Wall,,,,,(1)1450-1500(2)950-1000(3)700-600,,47.11,0,5.55,30.9,0,0,0,16.44,0,0,0,0,0,0,0,0,0,0,0,0,0,0,0,0,0,0,0,0,0,0,0,0,0,0,0,0,0,0,0,0,0,0,0,0,0,0,0,0,0,0,0,0,0,0,0,0,0,0,0,0,0,0,98
5125,GP03-213373,USPatentHoyaCorp.(J),2001,A6187407,Glass,Alkaline-earthSilicate,AlkaliSilicate,OtherSilicate,,,,,Substrate,MagneticMemoryDisk,,,,,,45,0,2,12.5,12.5,0,10.4,2.6,0,0,0,0,0,0,0,0,0,0,0,0,0,0,0,0,0,0,0,0,0,0,13,0,0,2,0,0,0,0,0,0,0,0,0,0,0,0,0,0,0,0,0,0,0,0,0,0,0,0,0,0,0,0,107.5
675,GB05-025699,HandbookofGlassData,1987,v.00Cp.0446,Glass,Boro-Silicate,AlkaliSilicate,,,,,,,,,,,,,52.2,36.2,0,0,0,0,0,11.6,0,0,0,0,0,0,0,0,0,0,0,0,0,0,0,0,0,0,0,0,0,0,0,0,0,0,0,0,0,0,0,0,0,0,0,0,0,0,0,0,0,0,0,0,0,0,0,0,0,0,0,0,0,0,58.11
970,GJ02-039823,J.CeramicSoc.Japan,1983,v.091p.0116,Glass,AlkaliSilicate,,,,,,,,,,,,,,72.5,0,0,0,0,0,0,27.5,0,0,0,0,0,0,0,0,0,0,0,0,0,0,0,0,0,0,0,0,0,0,0,0,0,0,0,0,0,0,0,0,0,0,0,0,0,0,0,0,0,0,0,0,0,0,0,0,0,0,0,0,0,0,55.93
833,GP06-029650,JapanesePatentAsahiGlass(J),1983,A064243,Glass,Alumino-Silicate,Alkaline-earthSilicate,,,,,,Fiber,,,,,,,49.52,0,17.02,24.61,8.84,0,0,0,0,0,0,0,0,0,0,0,0,0,0,0,0,0,0,0,0,0,0,0,0,0,0,0,0,0,0,0,0,0,0,0,0,0,0,0,0,0,0,0,0,0,0,0,0,0,0,0,0,0,0,0,0,0,99.96
10450,GJ02-353054,J.Non-CrystallineSolids,2014,v.387p.0071,Glass,AlkaliSilicate,Alumino-Silicate,,Melting,,,,,,,,annealedat575Cfor1h.,,,59.72,0,9.8,0,0,0,0.01,30.47,0.0017,0,0,0,0,0,0,0,0,0,0,0,0,0,0,0,0,0,0,0,0,0,0,0,0,0,0,0,0,0,0,0,0,0,0,0,0,0,0,0,0,0,0,0,0,0,0,0,0,0,0,0,0,0,66.9
9420,GP02-308911,JapanesePatentOharaInc.(J),2012,A146392,Glass,AlkaliSilicate,,,,,,,Substrate,MagneticMemoryDisk,,,,Ex.G5,,63.93,0.9,4.89,3.09,1.11,0,10.44,6.04,0.66,0,0,0,0,0,0,0,0,0,0,0,0,0,0,0,0,0,0,0,0,0,5.46,0,0,2.02,0.14,0,1.32,0,0,0,0,0,0,0,0,0,0,0,0,0,0,0,0,0,0,0,0,0,0,0,0,0,87
2412,GJ02-140606,J.MaterialsScience,1991,v.026p.1216,Glass,AlkaliSilicate,Alkaline-earthSilicate,,,,,,,,,,,InterfacialshearstrengthsofSiC-glassinterface,,72.6,0,0,5.71,7.88,0,0,13.68,0.09,0,0,0.03,0,0,0,0,0,0,0,0,0,0,0,0,0,0,0,0,0,0,0,0,0,0,0,0,0,0,0,0,0,0,0,0,0,0,0,0,0,0,0,0,0,0,0,0,0,0,0,0,0,0,69
5711,GP03-224073,USPatentNipponSheetGlass(J),2002,A6376084,Glass,Alkaline-earthSilicate,OtherSilicate,,GlassCeramics,,,,Substrate,MagneticMemoryDisk,,,,,,43.04,0,13.01,19.92,0,0,0,0,0,0,16.02,0,0,0,0,0,0,0,0,0,0,0,0,0,0,0,0,0,0,0,8.01,0,0,0,0,0,0,0,0,0,0,0,0,0,0,0,0,0,0,0,0,0,0,0,0,0,0,0,0,0,0,0,109
3577,GI03-191709R,NGF'sAdditionalNewData(J),2001,v.004p.0003,Glass,Alkaline-earthSilicate,AlkaliSilicate,Alumino-Silicate,,,,,ElectronicsElectrical,Substrate,PlasmaDisplay,,Annealing:at660Cfor2hr.,GlassNameC069Melting:inPtPtRhcrucibleat1600Cfor4hr.,,64.29,0,4.96,4.76,14.62,0,0,6.12,5.25,0,0,0,0,0,0,0,0,0,0,0,0,0,0,0,0,0,0,0,0,0,0,0,0,0,0,0,0,0,0,0,0,0,0,0,0,0,0,0,0,0,0,0,0,0,0,0,0,0,0,0,0,0,77.2
1027,GJ02-045753,GlassPhysics&Chemistry,1982,v.008p.0463,Glass,AlkaliSilicate,Alumino-Silicate,,,,,,,,,,,,,60,0,15,0,0,0,0,25,0,0,0,0,0,0,0,0,0,0,0,0,0,0,0,0,0,0,0,0,0,0,0,0,0,0,0,0,0,0,0,0,0,0,0,0,0,0,0,0,0,0,0,0,0,0,0,0,0,0,0,0,0,0,68.4
9855,GP05-313561,EuropeanPatentCorningInc.(US),2013,A2646379,Glass,Boro-Silicate,Alkaline-earthSilicate,Alumino-Silicate,,,,,Substrate,,,,,Crackresiatantglass.Ex.1,,63.7,11.99,13.18,2.2,5.2,0,0,0,0,0,0,0,0,0,0,0,3.59,0,0,0,0,0.01,0,0,0,0,0,0,0,0,0,0,0,0.01,0,0.1,0,0,0,0,0,0,0,0,0,0,0,0,0,0,0,0,0,0,0,0,0,0,0,0,0,0,73.08
9789,GP03-313370,USPatentNittoBoseki(J),2013,A0210602,Glass,Alkaline-earthSilicate,Alumino-Silicate,,Fiber,,,,Fiber,,,,,Ex.6,,58.85,0,12,19.78,9.23,0,0,0.1,0,0,0,0,0,0,0,0,0,0,0,0,0,0.04,0,0,0,0,0,0,0,0,0,0,0,0,0,0,0,0,0,0,0,0,0,0,0,0,0,0,0,0,0,0,0,0,0,0,0,0,0,0,0,0,98
1108,GJ05-047335,J.CeramicSoc.Japan,1983,v.091p.0199,Glass,Boro-Silicate,,,,,,,,,,,,,,51.28,25.64,0,0,0,0,0,0,23.08,0,0,0,0,0,0,0,0,0,0,0,0,0,0,0,0,0,0,0,0,0,0,0,0,0,0,0,0,0,0,0,0,0,0,0,0,0,0,0,0,0,0,0,0,0,0,0,0,0,0,0,0,0,63.84
2390,GB05-139119,HandbookofGlassData,1993,v.00Ep.0480,Glass,Boro-Silicate,AlkaliSilicate,,,,,,,,,,,,,80.6,10.3,0,0,0,0,0,9.1,0,0,0,0,0,0,0,0,0,0,0,0,0,0,0,0,0,0,0,0,0,0,0,0,0,0,0,0,0,0,0,0,0,0,0,0,0,0,0,0,0,0,0,0,0,0,0,0,0,0,0,0,0,0,75.2
1441,GJ02-062797,J.AmericanCeramicSoc.,1984,v.067p.0270,Glass,AlkaliSilicate,Alumino-Silicate,,Fiber,,,,,,,,,TherearetwoFigsofYoung'smoduli,,63.6,0,6.35,0,0,0,0,30.05,0,0,0,0,0,0,0,0,0,0,0,0,0,0,0,0,0,0,0,0,0,0,0,0,0,0,0,0,0,0,0,0,0,0,0,0,0,0,0,0,0,0,0,0,0,0,0,0,0,0,0,0,0,0,60.3
112,GB02-006410,HandbookofGlassProperties,1986,v.001p.0320,Glass,AlkaliSilicate,Zinc-Silicate,Alumino-Silicate,,,,,,,,,,,,65.33,0,0.1,0,0,0,17.28,0,0,0,0,0,0,0,0,17.28,0,0,0,0,0,0,0,0,0,0,0,0,0,0,0,0,0,0,0,0,0,0,0,0,0,0,0,0,0,0,0,0,0,0,0,0,0,0,0,0,0,0,0,0,0,0,87
577,GB02-019777,HandbookofGlassData,1987,v.00Cp.0214,Glass,AlkaliSilicate,Alkaline-earthSilicate,,,,,,,,,,,,,72.5,0,0,0,17.5,0,0,10,0,0,0,0,0,0,0,0,0,0,0,0,0,0,0,0,0,0,0,0,0,0,0,0,0,0,0,0,0,0,0,0,0,0,0,0,0,0,0,0,0,0,0,0,0,0,0,0,0,0,0,0,0,0,75.1
9256,GJ02-306799,J.Non-CrystallineSolids,2012,v.358p.001002,Glass,AlkaliSilicate,Alumino-Silicate,,,,,,,,,,,,,68.9,5,10.3,0,0,0,0,14.8,0,0,0,0,0,0,0,0,0,0,0,0,0,1,0,0,0,0,0,0,0,0,0,0,0,0,0,0,0,0,0,0,0,0,0,0,0,0,0,0,0,0,0,0,0,0,0,0,0,0,0,0,0,0,70.8
10444,GJ02-352744,PhysicsandChemistryofGlasses,2013,v.054p.0232,Glass,AlkaliSilicate,Lead-Silicate,,Melting,,,,,,,,,,,65,0,0,0,5,0,0,7.5,7.5,0,0,0,0,0,0,0,0,0,15,0,0,0,0,0,0,0,0,0,0,0,0,0,0,0,0,0,0,0,0,0,0,0,0,0,0,0,0,0,0,0,0,0,0,0,0,0,0,0,0,0,0,0,60.5
10674,GP02-356176,JapanesePatentOthers,2014,A527015,Glass,AlkaliSilicate,Alumino-Silicate,,Melting,SheetGlass,,,ChemicalStrengthen,ElectronicsElectrical,Display,,,ex.65,,70.5,0.5,8.4,3.8,0.5,0,0,11.8,4.3,0,0,0,0,0,0,0,0,0,0,0,0,0,0,0,0,0,0,0,0,0,0.2,0,0,0,0,0,0,0,0,0,0,0,0,0,0,0,0,0,0,0,0,0,0,0,0,0,0,0,0,0,0,0,73
3327,XP03-188835,JapanesePatentNGKInsulators(J),1999,A278864,Glass-Ceramics,Alkaline-earthSilicate,Alumino-Silicate,,GlassCeramics,,,,MagneticMemoryDisk,,,,,,,46.51,0,10.55,30.64,0,0,0,0,0,0,0,0,0,0,0,2.25,0,0,0,0,0,0,0,0,0.1,0,0,0,0,0,9.95,0,0,0,0,0,0,0,0,0,0,0,0,0,0,0,0,0,0,0,0,0,0,0,0,0,0,0,0,0,0,0,138
4702,XP03-212596,JapanesePatentKonicaMinolta(J),2001,A287935,Glass-Ceramics,Alkaline-earthSilicate,Alumino-Silicate,OtherSilicate,GlassCeramics,,,,MagneticMemoryDisk,,,,,crystal:(MgAl)SiO3,,43.32,0,10.78,27.27,0,0,11.62,0,0,0,0,0,0,0,0,0,0,0,0,0,0,0,0,0,0,0,0,0,0,0,5.79,0,0,0,0,0,1.22,0,0,0,0,0,0,0,0,0,0,0,0,0,0,0,0,0,0,0,0,0,0,0,0,0,136
5136,XP06-213606,USPatentOharaInc.(J),2001,A6245411,Glass-Ceramics,Alumino-Silicate,Alkaline-earthSilicate,,,,,,MagneticMemoryDisk,,,,,,,57.87,1.74,8.31,24.01,2.7,0,0,0,0,0,0,0,0,0,0,0,0,0,0,0,0,0,0.15,0,0,0,0,0,0,0,4.54,0,0,0.25,0,0,0.43,0,0,0,0,0,0,0,0,0,0,0,0,0,0,0,0,0,0,0,0,0,0,0,0,0,143
6934,GI03-257681,Proc.ICG,2004,v.007p.0030,Glass,Alkaline-earthSilicate,Alumino-Silicate,,,,,,,,,,,,,41.6,0,15.1,20.8,5.5,0,7.1,1.3,0,0,0,0,0,0,0,0,1.3,0,0,0,0,0,0,0,0,0,0,0,0,0,3.9,0,0,3.4,0,0,0,0,0,0,0,0,0,0,0,0,0,0,0,0,0,0,0,0,0,0,0,0,0,0,0,0,111
9310,GP06-307635,USPatentSchottGlassTech.(US),2012,A0033639,Glass,Alumino-Silicate,Boro-Silicate,OtherSilicate,,,,,Laser,,,,,Ex.8,,46.42,12.35,18.92,0,0,0,0,0,0,0,0,0,0,0,0,0,0,0,0,0,0,0,0,0,0,21.81,0.5,0,0,0,0,0,0,0,0,0,0,0,0,0,0,0,0,0,0,0,0,0,0,0,0,0,0,0,0,0,0,0,0,0,0,0,104.2
35,GB02-004784,HandbookofGlassProperties,1986,v.001p.0312,Glass,AlkaliSilicate,,,,,,,,,,,,,,60,0,0,0,0,0,0,40,0,0,0,0,0,0,0,0,0,0,0,0,0,0,0,0,0,0,0,0,0,0,0,0,0,0,0,0,0,0,0,0,0,0,0,0,0,0,0,0,0,0,0,0,0,0,0,0,0,0,0,0,0,0,57.73
9796,GP06-313377,USPatentOCVIntellectualCapital(US),2013,A0210962,Glass,Alumino-Silicate,Alkaline-earthSilicate,,Fiber,,,,Fiber,,,,,OCVIntellectualCapitalLLC.Ex.3,,65.61,0,15.95,10.67,0.69,0,6.95,0.13,0,0,0,0,0,0,0,0,0,0,0,0,0,0,0,0,0,0,0,0,0,0,0,0,0,0,0,0,0,0,0,0,0,0,0,0,0,0,0,0,0,0,0,0,0,0,0,0,0,0,0,0,0,0,88.5
8015,GP03-285359,USPatentCorningInc.(US),2008,A0130171,Glass,Alkaline-earthSilicate,,,,,,,Substrate,MagneticMemoryDisk,,,,Ex.6,,63,5,9,3,14,0,0,3,3,0,0,0,0,0,0,0,0,0,0,0,0,0,0,0,0,0,0,0,0,0,0,0,0,0,0,0,0,0,0,0,0,0,0,0,0,0,0,0,0,0,0,0,0,0,0,0,0,0,0,0,0,0,77
10785,GP02-356863,USPatentCorningInc.(US),2014,A0227523,Glass,AlkaliSilicate,Alumino-Silicate,,Melting,,,,ChemicalStrengthen,,,,,ex.25,,67,3.98,12.69,2.21,0.03,0,0,13.91,0.01,0,0,0,0,0,0,0.06,0,0,0,0,0,0.01,0,0,0,0,0,0,0,0,0,0,0,0.01,0,0.09,0,0,0,0,0,0,0,0,0,0,0,0,0,0,0,0,0,0,0,0,0,0,0,0,0,0,70.1937
7653,GP05-275109,JapanesePatentHoyaCorp.(J),2006,A347795,Glass,Boro-Silicate,Alumino-Silicate,Alkaline-earthSilicate,NonAlkali,,,,LiquidCrystalDisplay,Substrate,,,,Ex.4,,68,10,11,3.2,7,0,0,0,0,0,0,0,0,0,0,0,0.5,0,0,0,0,0,0.1,0,0.1,0,0,0,0,0,0,0,0,0,0,0.1,0,0,0,0,0,0,0,0,0,0,0,0,0,0,0,0,0,0,0,0,0,0,0,0,0,0,73.1
1098,GJ05-047325,J.CeramicSoc.Japan,1983,v.091p.0199,Glass,Boro-Silicate,,,,,,,,,,,,,,35.71,35.71,0,0,0,0,0,0,28.57,0,0,0,0,0,0,0,0,0,0,0,0,0,0,0,0,0,0,0,0,0,0,0,0,0,0,0,0,0,0,0,0,0,0,0,0,0,0,0,0,0,0,0,0,0,0,0,0,0,0,0,0,0,57.37
8574,GP20-295563,JapanesePatentAsahiGlass(J),2010,A008908,Glass,Phosphate,Aluminate,,,,,,ColorFilter,IRAbsorbingMaterial,,,,Ex.8,,1,1,17.41,3.98,0,0,0,1,0,0,0,0,0,0,7.46,0,0,0,0,0,0,0,0,0,0,0,0,0,0,0,0,0,0,0,0,0,68.16,0,0,0,0,0,0,0,0,0,0,0,0,0,0,0,0,0,0,0,0,0,0,0,0,0,86
6865,XP03-256563,USPatentHoyaCorp.(J),2004,A0018929,Glass-Ceramics,Alkaline-earthSilicate,Alumino-Silicate,,,,,,Substrate,MagneticMemoryDisk,,,,Ex.3Heattreatment:Tg+314h+1000C4hCrystalothers:Titanate,,47.97,0,10.71,29.08,0,0,0,0,0,0,0,0,0,0,0,0,0,0,0,0,0,0,0,0,0,0,0,0,0,0,10.2,0,0,2.04,0,0,0,0,0,0,0,0,0,0,0,0,0,0,0,0,0,0,0,0,0,0,0,0,0,0,0,0,147
6615,XP03-253536,USPatentKonicaMinolta(J),2003,A6627567,Glass-Ceramics,Alkaline-earthSilicate,Alumino-Silicate,,GlassCeramics,,,,Substrate,MagneticMemoryDisk,,,,Heattreatment:700C4.5h+800C4.5hCrystalothers:MagnesiumaluminasilicateEx.2,,60.69,0,6.54,18.28,0,0,5.1,0,1.01,0,0,0,0,0,0,0,0,0,0,0,0,0,0,2.25,0.09,0,0,0,0,0,5.41,0,0,0,0,0,0.63,0,0,0,0,0,0,0,0,0,0,0,0,0,0,0,0,0,0,0,0,0,0,0,0,0,102.8
1516,GB02-071320,HandbookofGlassData,1983,v.00Ap.0320,Glass,AlkaliSilicate,,,,,,,,,,,,,,85,0,0,0,0,0,0,0,15,0,0,0,0,0,0,0,0,0,0,0,0,0,0,0,0,0,0,0,0,0,0,0,0,0,0,0,0,0,0,0,0,0,0,0,0,0,0,0,0,0,0,0,0,0,0,0,0,0,0,0,0,0,52.17
7644,GP02-275037,JapanesePatentKonicaMinolta(J),2006,A327936,Glass,AlkaliSilicate,Alkaline-earthSilicate,,,,,,Substrate,MagneticMemoryDisk,,,,Ex.5,,68.53,3.13,1.84,5.84,4,0,7.5,4,1.29,0,0,0,0,0,0,0,0,0,0,0,0,0,0,0,0.06,0.32,0,0,0,0,1.67,0,0,1.82,0,0,0,0,0,0,0,0,0,0,0,0,0,0,0,0,0,0,0,0,0,0,0,0,0,0,0,0,85
249,GB05-006581,HandbookofGlassProperties,1986,v.001p.0331,Glass,Boro-Silicate,AlkaliSilicate,,,,,,,,,,,,,52.63,26.32,0,0,0,0,0,0,21.05,0,0,0,0,0,0,0,0,0,0,0,0,0,0,0,0,0,0,0,0,0,0,0,0,0,0,0,0,0,0,0,0,0,0,0,0,0,0,0,0,0,0,0,0,0,0,0,0,0,0,0,0,0,65.21
1140,GC20-051404,CorningInc.(US),,4602,Glass,Phosphate,Alumino-Silicate,,,,,,WavelengthSelector,,,,,HeatAbsorbing,,30.75,0,13.81,0,0,0,0.66,1.44,0,0,0,1.8,0,0,0,5.15,0,0,0,1.99,0,0,0,0,0,0,0,0,0,0,0,0,0,0,0,0,40.32,0,0,0.12,0,0,0,0,0,0,0,0,0,0,0,0,0,0,0,0,0,0,0,3.94,0,0,70.96
10786,GP02-356864,USPatentCorningInc.(US),2014,A0227523,Glass,AlkaliSilicate,Alumino-Silicate,,Melting,,,,ChemicalStrengthen,,,,,ex.28,,67.25,4.1,12.67,1.83,0.06,0,0,13.97,0.01,0,0,0,0,0,0,0,0,0,0,0,0,0.01,0,0,0,0,0,0,0,0,0,0,0,0.01,0,0.09,0,0,0,0,0,0,0,0,0,0,0,0,0,0,0,0,0,0,0,0,0,0,0,0,0,0,68.2617
1851,GJ06-090267,GlassTechnology,1971,v.012p.1036,Glass,Alumino-Silicate,AlkaliSilicate,,Fiber,,,,,,,,,StressRelaxationduringIonExchange350-550C,,67.18,0,16.43,0,0,0,0,16.39,0,0,0,0,0,0,0,0,0,0,0,0,0,0,0,0,0,0,0,0,0,0,0,0,0,0,0,0,0,0,0,0,0,0,0,0,0,0,0,0,0,0,0,0,0,0,0,0,0,0,0,0,0,0,63.48
8825,GP02-299215,USPatentNipponSheetGlass(J),2010,A7767607,Glass,AlkaliSilicate,Alkaline-earthSilicate,,,,,,Substrate,MagneticMemoryDisk,,,,Ex.9,,67.82,0,6.5,7.03,4.72,0,0,9.97,1.47,0,0,0,0,0,0,0,2.49,0,0,0,0,0,0,0,0,0,0,0,0,0,0,0,0,0,0,0,0,0,0,0,0,0,0,0,0,0,0,0,0,0,0,0,0,0,0,0,0,0,0,0,0,0,77
3264,XJ03-187232,J.MaterialsScienceLetters,1999,v.018p.0647,Glass-Ceramics,Alkaline-earthSilicate,Alumino-Silicate,,GlassCeramics,,,,,,,,,,,51.67,1.71,11.71,32.58,0,0,0,0,0,0,0,0,0,0,0,0,0,0,0,0,0,0,0,0,0,0,0,0,0,0,1.49,0,0,0,0,0,0.84,0,0,0,0,0,0,0,0,0,0,0,0,0,0,0,0,0,0,0,0,0,0,0,0,0,130
10451,GJ02-353055,J.Non-CrystallineSolids,2014,v.387p.0071,Glass,AlkaliSilicate,Alumino-Silicate,,Melting,,,,,,,,annealedat575Cfor1h.,,,61.12,0,9.98,0,0,0,0.0002,0.01,28.89,0,0,0,0,0,0,0,0,0,0,0,0,0,0,0,0,0,0,0,0,0,0,0,0,0,0,0,0,0,0,0,0,0,0,0,0,0,0,0,0,0,0,0,0,0,0,0,0,0,0,0,0,0,52.4
7389,GP03-269142,JapanesePatentSaint-Gobain(FR),2005,A527458,Glass,Alkaline-earthSilicate,AlkaliSilicate,,,,,,Display,ElectricConductor,,,,Ex.SC1,,73,0,0.4,0.2,11.3,0,0,4.7,3.9,0,0,0,0,0,0,0,4.4,0,0,0,0,0,0,0,0,0,0,0,0,0,0,0,0,2.1,0,0,0,0,0,0,0,0,0,0,0,0,0,0,0,0,0,0,0,0,0,0,0,0,0,0,0,0,77
2540,GJ35-144381,GlassPhysics&Chemistry,1992,v.018p.0159,Glass,Germanate,,,,,,,,,,,,,,9.36,0,0,0,0,0,0,9.36,0,0,0,0,0,0,0,0,0,0,0,0,0,0,0,0,14.93,0,0,0,0,0,0,0,66.36,0,0,0,0,0,0,0,0,0,0,0,0,0,0,0,0,0,0,0,0,0,0,0,0,0,0,0,0,0,53.6
2313,GP05-118657,JapanesePatentMitsubishiMaterials(J),1991,A193639,Glass,Boro-Silicate,Alumino-Silicate,,PowderFrit,EnamelGlaze,Colored,Sintered,CoatingonCeramics,,,,,,,53.55,24.63,6.43,0,0,0,5.58,2.38,1.5,0,0,0,0,0,0,1.34,2.6,2,0,0,0,0,0,0,0,0,0,0,0,0,0,0,0,0,0,0,0,0,0,0,0,0,0,0,0,0,0,0,0,0,0,0,0,0,0,0,0,0,0,0,0,0,62.23
5220,XP03-214234,EuropeanPatentHoyaCorp.(J),2001,A1067102,Glass-Ceramics,Alkaline-earthSilicate,Alumino-Silicate,OtherSilicate,,,,,MagneticMemoryDisk,Substrate,,,,Crystal:Titanate,,45,0,12.5,30.5,0,0,0,0,0,0,0,0,0,0,0,0,0,0,0,0,0,0,0,2,0,0,0,0,0,0,10,0,0,0,0,0,0,0,0,0,0,0,0,0,0,0,0,0,0,0,0,0,0,0,0,0,0,0,0,0,0,0,163.4
8547,GJ09-294658,J.Non-CrystallineSolids,2009,v.355p.2622,Glass,OtherSilicate,Phosphate,Alumino-Silicate,,,,,,,,,,,,25.17,0,15.68,0,0,0,0,0,0,0,0,0,0,0,0,0,0,0,0,0,0,0,0,0,0,0,0,0,0,0,0,0,0,0,8.79,0,50.36,0,0,0,0,0,0,0,0,0,0,0,0,0,0,0,0,0,0,0,0,0,0,0,0,0,89
2530,GJ35-144371,GlassPhysics&Chemistry,1992,v.018p.0159,Glass,Germanate,,,,,,,,,,,,,,9.92,0,0,0,0,0,0,9.92,0,0,0,0,0,0,0,0,0,0,9.78,0,0,0,0,0,0,0,0,0,0,0,0,0,70.37,0,0,0,0,0,0,0,0,0,0,0,0,0,0,0,0,0,0,0,0,0,0,0,0,0,0,0,0,0,66.5
4480,XP02-211367,JapanesePatentOharaInc.(J),2001,A048584,Glass-Ceramics,AlkaliSilicate,,,GlassCeramics,,,,ColorFilter,,,,,,,72.6,0,3.47,0.73,0,0,17.78,0,0.81,0,0,0,0,0,0,0.36,1.42,0,0,0,0,0,0,0,0.04,0,0,0,0,0,0,0,0,1.92,0,0,0.87,0,0,0,0,0,0,0,0,0,0,0,0,0,0,0,0,0,0,0,0,0,0,0,0,0,100
9156,GP05-305238,JapanesePatentCorningInc.(US),2011,A225447,Glass,Boro-Silicate,Alkaline-earthSilicate,Alumino-Silicate,NonAlkali,,,,Display,LiquidCrystalDisplay,Substrate,,,Ex.1,,68.8,9.94,10.55,2.01,8.13,0,0,0,0,0,0,0,0,0,0,0,0.5,0,0,0,0,0,0,0,0,0,0,0,0,0,0,0,0,0,0,0.07,0,0,0,0,0,0,0,0,0,0,0,0,0,0,0,0,0,0,0,0,0,0,0,0,0,0,73.14
3539,GI06-191667R,NGF'sAdditionalNewData(J),2001,v.004p.0001,Glass,Alumino-Silicate,AlkaliSilicate,,,,,,ElectronicsElectrical,Substrate,,,Annealing:at770Cfor1hr.,GlassNameC027.Melting:inPtRhcrucibleat1610Cfor32hr.,,59.68,0,14.72,0.12,15.3,0,0,5.09,4.99,0,0,0,0,0,0,0.008285,0.006508,0,0,0,0,0,0.1,0,0,0,0,0,0,0,0,0,0,0,0,0,0,0,0,0,0,0,0,0,0,0,0,0,0,0,0,0,0,0,0,0,0,0,0,0,0,0,79.4
3718,XP02-204747,JapanesePatentOharaInc.(J),2000,A119042,Glass-Ceramics,AlkaliSilicate,,,GlassCeramics,,,,Substrate,MagneticMemoryDisk,,,,Nucleationtemp.:520CCrystallizationtemp.:770C,,72.23,0,1.96,0.85,0,0,20.09,0,2.31,0,0,0,0,0,0,0.35,0,0,0,0,0,0,0,0,0.04,0,0,0,0,0,0,0,0,1.16,0,0,1.01,0,0,0,0,0,0,0,0,0,0,0,0,0,0,0,0,0,0,0,0,0,0,0,0,0,111
5697,XP03-223952,USPatentOharaInc.(J),2002,A6344423,Glass-Ceramics,Alkaline-earthSilicate,Alumino-Silicate,,,,,,Substrate,MagneticMemoryDisk,,,,,,61.51,2.22,7.29,19.96,0.55,0,2.07,0,0,0,0,0,0,0,0,0,0,0,0,0,0,0,0,0,0.06,0,0,0,0,0,3.1,0,0,1.51,0,0,0.44,0,0,0,1.29,0,0,0,0,0,0,0,0,0,0,0,0,0,0,0,0,0,0,0,0,0,141
10376,GP03-352236,USPatentOthers,2013,A0217822,Glass,Alkaline-earthSilicate,Alumino-Silicate,,Melting,Fiber,AcidResistant,,PlasticsFRP,Energy,,,,ex.1-80,,60.48,0,4.55,13.98,20.05,0,0,0.91,0,0,0,0,0,0,0,0,0,0,0,0,0,0.02,0,0,0,0,0,0,0,0,0.01,0,0,0,0,0,0,0,0,0,0,0,0,0,0,0,0,0,0,0,0,0,0,0,0,0,0,0,0,0,0,0,87.078
106,GJ06-005825,J.AmericanCeramicSoc.,1978,v.061p.0248,Glass,Alumino-Silicate,,,,,,,,,,,,3Tables4Figures,,37,0,22.7,0,0,0,0,0,0,0,0,0,0,0,0,0,0,0,0,0,0,0,0,0,0,22.3,0,0,0,0,18,0,0,0,0,0,0,0,0,0,0,0,0,0,0,0,0,0,0,0,0,0,0,0,0,0,0,0,0,0,0,0,105.9
367,GB05-006700,HandbookofGlassProperties,1986,v.001p.0328,Glass,Boro-Silicate,AlkaliSilicate,,,,,,,,,,,,,45.45,45.45,0,0,0,0,0,9.09,0,0,0,0,0,0,0,0,0,0,0,0,0,0,0,0,0,0,0,0,0,0,0,0,0,0,0,0,0,0,0,0,0,0,0,0,0,0,0,0,0,0,0,0,0,0,0,0,0,0,0,0,0,0,45.53
9240,GP05-306234,USPatent,2011,A0318561,Glass,Boro-Silicate,Alumino-Silicate,,NonAlkali,,,,,,,,,T.Murataetal.Ex.7,,64.96,15.21,10.71,0,8.26,0,0,0,0,0,0,0,0,0,0,0,0.64,0,0,0,0,0,0,0,0,0,0,0,0,0,0,0,0,0,0,0.22,0,0,0,0,0,0,0,0,0,0,0,0,0,0,0,0,0,0,0,0,0,0,0,0,0,0,67
