Repository: hori1537/rexrexxion-about-SP

File: input_csv/inputcsv_SiO2_0.01-100.00_youngsmodulus.csv (part 30 of 53)
No.,GlassNo.,DataSource,Year,DataSourceNumber,State,GlassSystem1,GlassSystem2,GlassSystem3,Appearance1,Appearance2,Appearance3,Appearance4,Usage1,Usage2,Usage3,Usage4,ThermalTreatment,Note,GlassNo.(Structure),SiO2,B2O3,Al2O3,MgO,CaO,BaO,Li2O,Na2O,K2O,Ag2O,MnO,FeO,CoO,NiO,CuO,ZnO,SrO,CdO,PbO,SnO,Cr2O3,Fe2O3,As2O3,Y2O3,Sb2O3,La2O3,Nd2O3,Gd2O3,Bi2O3,Co3O4,TiO2,MnO2,GeO2,ZrO2,CeO2,SnO2,P2O5,Ta2O5,Nb2O3,SO3,MoO3,WO3,H2O,LiF,NaF,KF,MgF2,CaF2,SrF2,BaF2,ZnF2,PbF2,YF3,AlF3,LaF3,GdF3,YbF3,ErF3,F,Cl,Br,Ag,Young'sModulusatRT(GPa)
4966,XP06-212860,JapanesePatentKonicaMinolta(J),2001,A287961,Glass-Ceramics,Alumino-Silicate,Alkaline-earthSilicate,OtherSilicate,GlassCeramics,,,,MagneticMemoryDisk,,,,,crystal:(MgAl)SiO3,,39.41,0,11.76,24.54,0,0,10.03,0,0,0,0,0,0,0,0,0,0,0,0,0,0,0,0,0,0,0,0,0,0,0,14.26,0,0,0,0,0,0,0,0,0,0,0,0,0,0,0,0,0,0,0,0,0,0,0,0,0,0,0,0,0,0,0,155.4
6366,XJ06-244858,MaterialsRes.Bull.,2006,v.041p.0396,Glass-Ceramics,Alumino-Silicate,AlkaliSilicate,,,,,,,,,,660Cfor1h+870C4h,,,70.45,0,12.18,3.88,0,0,7.34,2.52,0.33,0,0,0,0,0,0,0,0,0,0,0,0,0,0,0,0,0,0,0,0,0,3.3,0,0,0,0,0,0,0,0,0,0,0,0,0,0,0,0,0,0,0,0,0,0,0,0,0,0,0,0,0,0,0,85.2
10238,GP03-350711,JapanesePatentAsahiGlass(J),2012,A256389,Glass,Alkaline-earthSilicate,Alumino-Silicate,Boro-Silicate,Melting,Disk,,,MagneticMemoryDisk,,,,,GlassF,,66,8,11,5,5,0,0,0,0,0,0,0,0,0,0,0,5,0,0,0,0,0,0,0,0,0,0,0,0,0,0,0,0,0,0,0,0,0,0,0,0,0,0,0,0,0,0,0,0,0,0,0,0,0,0,0,0,0,0,0,0,0,77
4288,XP06-210937,JapanesePatentKonicaMinolta(J),2001,A026444,Glass-Ceramics,Alumino-Silicate,Alkaline-earthSilicate,,,,,,MagneticMemoryDisk,,,,,Crystal:Magnesium-Aluminosilicate,,46.94,0,16.14,29.45,0,0,7.47,0,0,0,0,0,0,0,0,0,0,0,0,0,0,0,0,0,0,0,0,0,0,0,0,0,0,0,0,0,0,0,0,0,0,0,0,0,0,0,0,0,0,0,0,0,0,0,0,0,0,0,0,0,0,0,110.6
6671,XP03-253682,USPatentKonicaMinolta(J),2003,A6642162,Glass-Ceramics,Alkaline-earthSilicate,Alumino-Silicate,,,,,,Substrate,MagneticMemoryDisk,,,,Heattreatment:660C5h+700C5hCrystalothers:Mg-Al-silicateZinctitaniumoxideEx.9,,54.77,0,5.57,33.09,0,0,0.95,0,0,0,0,0,0,0,0,3.49,0,0,0,0,0,0,0,0,0,0,0,0,0,0,2.13,0,0,0,0,0,0,0,0,0,0,0,0,0,0,0,0,0,0,0,0,0,0,0,0,0,0,0,0,0,0,0,119
4192,XP06-210841,JapanesePatentKonicaMinolta(J),2001,A019485,Glass-Ceramics,Alumino-Silicate,AlkaliSilicate,,,,,,MagneticMemoryDisk,,,,,,,74.61,0,6.22,0,0,0,16.71,0,0,0,0,0,0,0,0,0,0,0,0,0,0,0,0,0,0,0,0,0,0,0,1.47,0,0,0,0,0,0.99,0,0,0,0,0,0,0,0,0,0,0,0,0,0,0,0,0,0,0,0,0,0,0,0,0,89.4
2186,GJ03-108571,J.Non-CrystallineSolids,1989,v.108p.0187,Glass,Alkaline-earthSilicate,,,,,,,,,,,,ExtensionofMakishimaandMackenzie'stheory,,69,0,14,0,0,0,0,0,0,0,0,0,0,0,0,0,0,0,0,0,0,0,0,0,0,0,0,17,0,0,0,0,0,0,0,0,0,0,0,0,0,0,0,0,0,0,0,0,0,0,0,0,0,0,0,0,0,0,0,0,0,0,103
1526,GB02-071330,HandbookofGlassData,1983,v.00Ap.0323,Glass,AlkaliSilicate,,,,,,,,,,,,,,70,0,0,0,0,0,30,0,0,0,0,0,0,0,0,0,0,0,0,0,0,0,0,0,0,0,0,0,0,0,0,0,0,0,0,0,0,0,0,0,0,0,0,0,0,0,0,0,0,0,0,0,0,0,0,0,0,0,0,0,0,0,78.81
10295,GP06-351535,USPatentSchottGlas(Jena)(DE),2013,A8361917,Glass,Alumino-Silicate,Boro-Silicate,OtherSilicate,Melting,,,,Laser,,,,,ex.8,,46.42,12.35,18.92,0,0,0,0,0,0,0,0,0,0,0,0,0,0,0,0,0,0,0,0,0,0,21.81,0.5,0,0,0,0,0,0,0,0,0,0,0,0,0,0,0,0,0,0,0,0,0,0,0,0,0,0,0,0,0,0,0,0,0,0,0,104.2
1869,XJ06-091190,GlassTechnology,1974,v.015p.0071,Glass-Ceramics,Alumino-Silicate,,,GlassCeramics,,,,,,,,,HT=730CX8h+1100CX3h.,,53.95,0,11.56,29.24,5.25,0,0,0,0,0,0,0,0,0,0,0,0,0,0,0,0,0,0,0,0,0,0,0,0,0,0,0,0,0,0,0,0,0,0,0,0,0,0,0,0,0,0,0,0,0,0,0,0,0,0,0,0,0,0,0,0,0,150
8309,GP03-290620,USPatentNipponSheetGlass(J),2009,A0105061,Glass,Alkaline-earthSilicate,Boro-Silicate,,,,,,Display,,,,,Ex.4,,35.22,18.84,2.95,3.99,28.96,0,0,0,0,0,0,0,0,0,0,1.02,3.49,0,0,0,0,3,0,0,0,1.98,0,0,0,0,0,0,0,0.55,0,0,0,0,0,0,0,0,0,0,0,0,0,0,0,0,0,0,0,0,0,0,0,0,0,0,0,0,101
4012,GJ02-209884,J.Non-CrystallineSolids,2001,v.290p.0180,Glass,AlkaliSilicate,,,,,,,MagneticMemoryDisk,,,,,,,70,0,0,0,0,0,30,0,0,0,0,0,0,0,0,0,0,0,0,0,0,0,0,0,0,0,0,0,0,0,0,0,0,0,0,0,0,0,0,0,0,0,0,0,0,0,0,0,0,0,0,0,0,0,0,0,0,0,0,0,0,0,78.8
5110,XP02-213315,USPatentOharaInc.(J),2001,A6174827,Glass-Ceramics,AlkaliSilicate,Alumino-Silicate,,GlassCeramics,,,,Substrate,MagneticMemoryDisk,,,,,,73.93,0,3.44,0,0,0,18.58,0,0.93,0,0,0,0,0,0,0,0,0,0,0,0,0,0,0,0.04,0,0,0,0,0,0,0,0,2.13,0,0,0.95,0,0,0,0,0,0,0,0,0,0,0,0,0,0,0,0,0,0,0,0,0,0,0,0,0,97
10492,GP02-353680,USPatentAsahiGlass(J),2013,A0302617,Glass,AlkaliSilicate,Alumino-Silicate,Alkaline-earthSilicate,Melting,SheetGlass,,,ChemicalStrengthen,Display,,,,ex.8,,72,0,6,10,0,0,0,12,0,0,0,0,0,0,0,0,0,0,0,0,0,0,0,0,0,0,0,0,0,0,0,0,0,0,0,0,0,0,0,0,0,0,0,0,0,0,0,0,0,0,0,0,0,0,0,0,0,0,0,0,0,0,73.1
9642,GP02-311600,USPatentNipponElectricGlass(J),2013,A0165312,Glass,AlkaliSilicate,Alumino-Silicate,,,,,,SolderGforSemiconPackage,Substrate,,,,Ex.3,,63.46,1.88,10.26,3.24,2.33,0,0,15.3,3.4,0,0,0,0,0,0,0,0,0,0,0,0,0.001229,0,0,0,0,0,0,0,0,0,0,0,0,0,0.13,0,0,0,0,0,0,0,0,0,0,0,0,0,0,0,0,0,0,0,0,0,0,0,0,0,0,72
981,GJ02-041103,GlassPhysics&Chemistry,1981,v.007p.0131,Glass,AlkaliSilicate,,,,,,,,,,,,,,80,0,0,0,0,0,0,20,0,0,0,0,0,0,0,0,0,0,0,0,0,0,0,0,0,0,0,0,0,0,0,0,0,0,0,0,0,0,0,0,0,0,0,0,0,0,0,0,0,0,0,0,0,0,0,0,0,0,0,0,0,0,62
135,GB02-006434,HandbookofGlassProperties,1986,v.001p.0322,Glass,AlkaliSilicate,Alkaline-earthSilicate,,,,,,,,,,,,,70.5,0,0,0,18.5,0,0,11,0,0,0,0,0,0,0,0,0,0,0,0,0,0,0,0,0,0,0,0,0,0,0,0,0,0,0,0,0,0,0,0,0,0,0,0,0,0,0,0,0,0,0,0,0,0,0,0,0,0,0,0,0,0,75.2
9338,GP03-307849,USPatentHoyaCorp.(J),2012,A0107647,Glass,Alkaline-earthSilicate,AlkaliSilicate,,,,,,Substrate,MagneticMemoryDisk,,,,Ex.4,,64,0,5,13,4,0,1.5,8.5,0,0,0,0,0,0,0,0,0,0,0,0,0,0,0,0,0,0,0,0,0,0,0,0,0,4,0,0,0,0,0,0,0,0,0,0,0,0,0,0,0,0,0,0,0,0,0,0,0,0,0,0,0,0,88.3
9383,GP06-308036,USPatent,2012,A0163987,Glass,Alumino-Silicate,Alkaline-earthSilicate,,Fiber,,,,Fiber,,,,,AGYHoldingCorp.Ex.6,,60.68,0,12.94,15.31,9.47,0,0,1.51,0,0,0,0,0,0,0,0,0,0,0,0,0,0.07,0,0,0,0,0,0,0,0,0.02,0,0,0,0,0,0,0,0,0,0,0,0,0,0,0,0,0,0,0,0,0,0,0,0,0,0,0,0,0,0,0,94.6
1240,GJ02-053824,J.Non-CrystallineSolids,1973,v.012p.0035,Glass,AlkaliSilicate,,,,,,,,,,,,,,57.5,0,0,0,0,0,0,17.5,0,0,0,0,0,0,0,0,0,0,0,0,0,0,0,0,0,0,0,0,0,0,25,0,0,0,0,0,0,0,0,0,0,0,0,0,0,0,0,0,0,0,0,0,0,0,0,0,0,0,0,0,0,0,84.75
5311,GJ03-216701,J.Jpn.Inst.Metals&Materials(J),2000,v.064p.0177,Glass,Alkaline-earthSilicate,,,,,,,,,,,,,,60,0,0,0,0,0,0,0,0,0,0,0,0,0,0,0,40,0,0,0,0,0,0,0,0,0,0,0,0,0,0,0,0,0,0,0,0,0,0,0,0,0,0,0,0,0,0,0,0,0,0,0,0,0,0,0,0,0,0,0,0,0,78.7
5854,XP03-224803,USPatentKonicaMinolta(J),2002,A6458729,Glass-Ceramics,Alkaline-earthSilicate,Alumino-Silicate,,,,,,Substrate,MagneticMemoryDisk,,,,1stheattreat.:690C3.5h2ndheattreat.:780C3.5hCrystal:Magnesiumaluminasilicate,,47.59,0,10.05,27.1,0,0,11.31,0,0,0,0,0,0,0,0,0,0,0,0,0,0,0,0,0,0,0,0,0,0,0,3.95,0,0,0,0,0,0,0,0,0,0,0,0,0,0,0,0,0,0,0,0,0,0,0,0,0,0,0,0,0,0,0,107.5
877,GJ02-032657,J.AmericanCeramicSoc.,1969,v.052p.0099,Glass,AlkaliSilicate,,,,,,,,,,,,,,71.4,0,1.17,5.91,7.44,0,0,13.45,0.63,0,0,0,0,0,0,0,0,0,0,0,0,0,0,0,0,0,0,0,0,0,0,0,0,0,0,0,0,0,0,0,0,0,0,0,0,0,0,0,0,0,0,0,0,0,0,0,0,0,0,0,0,0,73.4
6823,GP02-255637,JapanesePatentCentralGlass(J),2004,A067460,Glass,AlkaliSilicate,Alumino-Silicate,,,,,,ColorFilter,,,,,Ex.6,,61.54,0,5.03,0,3.01,0,5.02,19.88,3.52,0,0,0,0,0,0,2,0,0,0,0,0,0,0,0,0,0,0,0,0,0,0,0,0,0,0,0,0,0,0,0,0,0,0,0,0,0,0,0,0,0,0,0,0,0,0,0,0,0,0,0,0,0,73
3036,GJ02-176291,GlassPhysics&Chemistry,1998,v.024p.0525,Glass,AlkaliSilicate,Lead-Silicate,,,,,,,,,,,D.S.Sanditov,,58.82,0,0,0,0,0,0,11.76,0,0,0,0,0,0,0,0,0,0,29.41,0,0,0,0,0,0,0,0,0,0,0,0,0,0,0,0,0,0,0,0,0,0,0,0,0,0,0,0,0,0,0,0,0,0,0,0,0,0,0,0,0,0,0,51.94
353,GB05-006686,HandbookofGlassProperties,1986,v.001p.0328,Glass,Boro-Silicate,AlkaliSilicate,,,,,,,,,,,,,64.52,32.26,0,0,0,0,0,3.23,0,0,0,0,0,0,0,0,0,0,0,0,0,0,0,0,0,0,0,0,0,0,0,0,0,0,0,0,0,0,0,0,0,0,0,0,0,0,0,0,0,0,0,0,0,0,0,0,0,0,0,0,0,0,41.9
3828,GP02-205224,JapanesePatentNipponSheetGlass(J),2000,A203872,Glass,AlkaliSilicate,Alkaline-earthSilicate,,,,,,MagneticMemoryDisk,,,,,,,59.83,0,3.8,9.99,0,0,13.39,1.3,0.3,0,0,0,0,0,0,0,6.99,0,0,0,0,0,0,0,0,0,0,0,0,0,2.9,0,0,1.5,0,0,0,0,0,0,0,0,0,0,0,0,0,0,0,0,0,0,0,0,0,0,0,0,0,0,0,0,94.9
8099,GP06-287255,JapanesePatentNipponElectricGlass(J),2008,A308343,Glass,Alumino-Silicate,Boro-Silicate,,NonAlkali,,,,LiquidCrystalDisplay,Substrate,,,,Ex.3,,67.21,9.87,9.72,0.49,9.43,0,0,0,0,0,0,0,0,0,0,0,3.19,0,0,0,0,0,0,0,0,0,0,0,0,0,0,0,0,0,0,0.09,0,0,0,0,0,0,0,0,0,0,0,0,0,0,0,0,0,0,0,0,0,0,0,0,0,0,73
203,GB03-006514,HandbookofGlassProperties,1986,v.001p.0336,Glass,Alkaline-earthSilicate,Alumino-Silicate,,,,,,,,,,,,,55,0,7.5,0,0,0,0,0,0,0,0,0,0,0,0,0,37.5,0,0,0,0,0,0,0,0,0,0,0,0,0,0,0,0,0,0,0,0,0,0,0,0,0,0,0,0,0,0,0,0,0,0,0,0,0,0,0,0,0,0,0,0,0,81.6
3787,XP03-205115,JapanesePatentHoyaCorp.(J),2000,A169184,Glass-Ceramics,Alkaline-earthSilicate,AlkaliSilicate,OtherSilicate,GlassCeramics,,,,MagneticMemoryDisk,,,,,,,55,0,5,15,0,0,15,0,1,0,0,0,0,0,0,0,0,0,0,0,0,0,0,1,0,0,0,0,0,0,5,0,0,2,0,0,1,0,0,0,0,0,0,0,0,0,0,0,0,0,0,0,0,0,0,0,0,0,0,0,0,0,131
7945,GP03-284405,JapanesePatentNipponElectricGlass(J),2008,A069021,Glass,Alkaline-earthSilicate,Alumino-Silicate,,NonAlkali,,,,SolarCell,LiquidCrystalDisplay,Substrate,,,Ex.6,,60.22,9.62,10.84,0,15.53,0,0,0,0,0,0,0,0,0,0,0,3.56,0,0,0,0,0,0,0,0.23,0,0,0,0,0,0,0,0,0,0,0,0,0,0,0,0,0,0,0,0,0,0,0,0,0,0,0,0,0,0,0,0,0,0,0,0,0,80
7880,GP02-281755,USPatentNipponSheetGlass(J),2007,A7309671,Glass,AlkaliSilicate,Alkaline-earthSilicate,Alumino-Silicate,,,,,Substrate,MagneticMemoryDisk,,,,Ex.5,,67.46,0,6.51,3.17,8.53,0,0,9.99,1.29,0,0,0,0,0,0,0,2.53,0,0,0,0,0,0,0,0,0,0,0,0,0,0,0,0,0.52,0,0,0,0,0,0,0,0,0,0,0,0,0,0,0,0,0,0,0,0,0,0,0,0,0,0,0,0,77
5367,GJ06-216758,J.Jpn.Inst.Metals&Materials(J),2001,v.065p.0680,Glass,Alumino-Silicate,OtherSilicate,,,,,,,,,,,,,48,0,32,0,0,0,0,0,0,0,0,0,0,0,0,0,0,0,0,0,0,0,0,0,0,0,0,20,0,0,0,0,0,0,0,0,0,0,0,0,0,0,0,0,0,0,0,0,0,0,0,0,0,0,0,0,0,0,0,0,0,0,126.3
753,GB05-025777,HandbookofGlassData,1987,v.00Cp.0454,Glass,Boro-Silicate,AlkaliSilicate,,,,,,,,,,,,,62.11,31.06,0,0,0,0,0,6.83,0,0,0,0,0,0,0,0,0,0,0,0,0,0,0,0,0,0,0,0,0,0,0,0,0,0,0,0,0,0,0,0,0,0,0,0,0,0,0,0,0,0,0,0,0,0,0,0,0,0,0,0,0,0,47.57
5332,GJ06-216722,J.Jpn.Inst.Metals&Materials(J),2000,v.064p.0177,Glass,Alumino-Silicate,OtherSilicate,,,,,,,,,,,,,56,0,24,0,0,0,0,0,0,0,0,0,0,0,0,0,0,0,0,0,0,0,0,0,0,0,0,20,0,0,0,0,0,0,0,0,0,0,0,0,0,0,0,0,0,0,0,0,0,0,0,0,0,0,0,0,0,0,0,0,0,0,121.2
9376,GP03-308029,USPatentAsahiGlass(J),2012,A0149544,Glass,Alkaline-earthSilicate,Alumino-Silicate,,NonAlkali,Molded,,,Display,Substrate,SubstrateforPhotolithographyMask,,,Ex.12,,68.4,0,14,8.2,5.2,0,0,0,0,0,0,0,0,0,0,0,4.2,0,0,0,0,0,0,0,0,0,0,0,0,0,0,0,0,0,0,0,0,0,0,0,0,0,0,0,0,0,0,0,0,0,0,0,0,0,0,0,0,0,0,0,0,0,91.2
6727,XP03-253738,USPatentKonicaMinolta(J),2003,A6649549,Glass-Ceramics,Alkaline-earthSilicate,Alumino-Silicate,,,,,,Substrate,MagneticMemoryDisk,,,,Heattreatment:660C5h+700C5hCrystalothers:ClinoenstatiteMg-Al-silicateEx.5,,45.01,0,15.91,31.3,0,0,4.02,0,0,0,0,0,0,0,0,0,0,0,0,0,0,0,0,0,0,0,0,0,0,0,3.76,0,0,0,0,0,0,0,0,0,0,0,0,0,0,0,0,0,0,0,0,0,0,0,0,0,0,0,0,0,0,0,115.2
7292,GP06-266142,USPatent,2005,A0101469,Glass,Alumino-Silicate,Alkaline-earthSilicate,,NonAlkali,,,,SolarCell,Display,Substrate,,,U.Peuchertatal.Ex.A6,,68.45,4.51,10.1,13.24,2.24,0,0,0,0,0,0,0,0,0,0,0,1.21,0,0,0,0,0,0,0,0,0,0,0,0,0,0,0,0,0,0,0.17,0,0,0,0,0,0,0,0,0,0,0,0,0,0,0,0,0,0,0,0,0,0,0,0,0,0,85
6694,XP03-253705,USPatentKonicaMinolta(J),2003,A6645890,Glass-Ceramics,Alkaline-earthSilicate,Alumino-Silicate,,,,,,Substrate,MagneticMemoryDisk,,,,Heattreatment:660C5h+700C5hCrystalothers:ClinoenstatiteMg-Al-silicateEx.2,,43.63,0,11.43,31.8,0,0,5.85,0,0,0,0,0,0,0,0,0,0,0,0,0,0,0,0,0,0,0,0,0,0,0,7.29,0,0,0,0,0,0,0,0,0,0,0,0,0,0,0,0,0,0,0,0,0,0,0,0,0,0,0,0,0,0,0,148
10851,GP03-357273,USPatentHoyaCorp.(J),2014,A0334276,Glass,Alkaline-earthSilicate,Alumino-Silicate,,Melting,Disk,,,MagneticMemoryDisk,ChemicalStrengthen,,,,ex.10,,62.76,0,10.5,19.5,0,0,2,5,0,0,0,0,0,0,0,0,0,0,0,0,0,0,0,0,0,0,0,0,0,0,0,0,0,0.24,0,0,0,0,0,0,0,0,0,0,0,0,0,0,0,0,0,0,0,0,0,0,0,0,0,0,0,0,85.2
7944,GP03-284404,JapanesePatentNipponElectricGlass(J),2008,A069021,Glass,Alkaline-earthSilicate,Alumino-Silicate,,NonAlkali,,,,SolarCell,LiquidCrystalDisplay,Substrate,,,Ex.5,,59.62,7.62,9.76,0,18.93,0,0,0,0,0,0,0,0,0,0,0,3.84,0,0,0,0,0,0,0,0.23,0,0,0,0,0,0,0,0,0,0,0,0,0,0,0,0,0,0,0,0,0,0,0,0,0,0,0,0,0,0,0,0,0,0,0,0,0,83
3207,GJ02-186678,GlassPhysics&Chemistry,1999,v.025p.0257,Glass,AlkaliSilicate,OtherSilicate,,,,,,,,,,,,,51,0,0,0,0,0,0,25,0,0,0,0,0,0,0,0,0,0,0,0,0,0,0,0,0,0,0,0,0,0,15,0,0,9,0,0,0,0,0,0,0,0,0,0,0,0,0,0,0,0,0,0,0,0,0,0,0,0,0,0,0,0,87.16
59,GB04-004819,HandbookofGlassProperties,1986,v.001p.0315,Glass,Lead-Silicate,,,,,,,,,,,,,,70,0,0,0,0,0,0,0,0,0,0,0,0,0,0,0,0,0,30,0,0,0,0,0,0,0,0,0,0,0,0,0,0,0,0,0,0,0,0,0,0,0,0,0,0,0,0,0,0,0,0,0,0,0,0,0,0,0,0,0,0,0,50.13
6912,GI02-257648,Proc.ICG,2004,v.007p.0024,Glass,AlkaliSilicate,,,,,,,,,,,,,,90,0,0,0,0,0,0,10,0,0,0,0,0,0,0,0,0,0,0,0,0,0,0,0,0,0,0,0,0,0,0,0,0,0,0,0,0,0,0,0,0,0,0,0,0,0,0,0,0,0,0,0,0,0,0,0,0,0,0,0,0,0,60
3531,GI06-191659R,NGF'sAdditionalNewData(J),2001,v.004p.0001,Glass,Alumino-Silicate,AlkaliSilicate,Zinc-Silicate,,,,,ElectronicsElectrical,Substrate,,,Annealing:at740Cfor1hr.,GlassNameC019Melting:inPtRhcrucibleat1610Cfor23hr.,,60.29,0,14.32,0,0,0,0,10.12,0,0,0,0,0,0,0,15.27,0,0,0,0,0,0,0,0,0,0,0,0,0,0,0,0,0,0,0,0,0,0,0,0,0,0,0,0,0,0,0,0,0,0,0,0,0,0,0,0,0,0,0,0,0,0,79.7
2787,XP06-164297,USPatentCorningInc.(US),1995,A5476821,Glass-Ceramics,Alumino-Silicate,Zinc-Silicate,Alkaline-earthSilicate,,,,,,,,,,No.4,,48.78,0,17.43,20.57,0,0,0,0,0,0,0,0,0,0,0,3.59,0,0,0,0,0,0,0,0,0,0,0,0,0,0,9.63,0,0,0,0,0,0,0,0,0,0,0,0,0,0,0,0,0,0,0,0,0,0,0,0,0,0,0,0,0,0,0,128.34
231,GB03-006550,HandbookofGlassProperties,1986,v.001p.0334,Glass,Alkaline-earthSilicate,,,,,,,,,,,,,,50,0,0,25,25,0,0,0,0,0,0,0,0,0,0,0,0,0,0,0,0,0,0,0,0,0,0,0,0,0,0,0,0,0,0,0,0,0,0,0,0,0,0,0,0,0,0,0,0,0,0,0,0,0,0,0,0,0,0,0,0,0,99.14
10346,GP03-352000,EuropeanPatentAGYHoldingCorp.(US),2013,A2663535,Glass,Alkaline-earthSilicate,Alumino-Silicate,,Melting,Fiber,,,PlasticsFRP,ElectricCircuitCircuitBoard,,,,ex.1,,65.2,4.29,13.9,14.47,0.1,0,2,0,0,0,0,0,0,0,0,0,0,0,0,0,0,0.02,0,0,0,0,0,0,0,0,0.02,0,0,0,0,0,0,0,0,0,0,0,0,0,0,0,0,0,0,0,0,0,0,0,0,0,0,0,0,0,0,0,90.2
6981,GJ02-259420,J.Non-CrystallineSolids,2004,v.344p.0017,Glass,AlkaliSilicate,Alumino-Silicate,,Fiber,,,,,,,,,,,50,0,25,0,0,0,0,25,0,0,0,0,0,0,0,0,0,0,0,0,0,0,0,0,0,0,0,0,0,0,0,0,0,0,0,0,0,0,0,0,0,0,0,0,0,0,0,0,0,0,0,0,0,0,0,0,0,0,0,0,0,0,70.98
6533,XP02-253270,USPatentKonicaMinolta(J),2003,A6593257,Glass-Ceramics,AlkaliSilicate,Alumino-Silicate,,GlassCeramics,,,,MagneticMemoryDisk,,,,,Heattreatment:575C5.5h+720C4hEx.8,,69.65,0,6.07,0,0,0,18.27,0,1.93,0,0,0,0,0,0,0,0,0,0,0,0,0,0,0,0,0,0,0,0,0,0,0,0,2.46,0,0,1.62,0,0,0,0,0,0,0,0,0,0,0,0,0,0,0,0,0,0,0,0,0,0,0,0,0,94.5
10074,GP06-316475,USPatentNittoBoseki(J),2014,A8841222,Glass,Alumino-Silicate,Alkaline-earthSilicate,,Fiber,,,,Fiber,,,,,Ex.10,,59.5,0,12.71,18.44,9.31,0,0,0,0,0,0,0,0,0,0,0,0,0,0,0,0,0.04,0,0,0,0,0,0,0,0,0,0,0,0,0,0,0,0,0,0,0,0,0,0,0,0,0,0,0,0,0,0,0,0,0,0,0,0,0,0,0,0,98
8671,GP03-297241,EuropeanPatentSaint-Gobain(FR),2010,A2162404,Glass,Alkaline-earthSilicate,,,Fiber,,,,Composite,Filler,,,,Ex.7,,65.67,0,5.42,5.78,18.06,0,0,2.97,2.02,0,0,0,0,0,0,0,0,0,0,0,0,0.08,0,0,0,0,0,0,0,0,0,0,0,0,0,0,0,0,0,0,0,0,0,0,0,0,0,0,0,0,0,0,0,0,0,0,0,0,0,0,0,0,32.1
6690,XP03-253701,USPatentKonicaMinolta(J),2003,A6645889,Glass-Ceramics,Alkaline-earthSilicate,Alumino-Silicate,,,,,,Substrate,MagneticMemoryDisk,,,,Heattreatment:660C5h+700C5hCrystalothers:ClinoenstatiteMg-Al-silicateEz.8,,40.87,0,16.86,30.47,0,0,4.11,0,0,0,0,0,0,0,0,0,0,0,0,0,0,0,0,0,0,0,0,0,0,0,7.69,0,0,0,0,0,0,0,0,0,0,0,0,0,0,0,0,0,0,0,0,0,0,0,0,0,0,0,0,0,0,0,141
2528,GJ35-144369,GlassPhysics&Chemistry,1992,v.018p.0159,Glass,Germanate,,,,,,,,,,,,,,10.46,0,0,0,0,0,0,10.46,0,0,0,0,0,0,0,0,0,0,4.9,0,0,0,0,0,0,0,0,0,0,0,0,0,74.18,0,0,0,0,0,0,0,0,0,0,0,0,0,0,0,0,0,0,0,0,0,0,0,0,0,0,0,0,0,69.1
9269,GJ06-306812,J.Non-CrystallineSolids,2012,v.358p.001002,Glass,Alumino-Silicate,AlkaliSilicate,,,,,,,,,,,,,62.97,4.99,17.18,0,0,0,0,14.73,0,0,0,0,0,0,0,0,0,0,0,0,0,0.13,0,0,0,0,0,0,0,0,0,0,0,0,0,0,0,0,0,0,0,0,0,0,0,0,0,0,0,0,0,0,0,0,0,0,0,0,0,0,0,0,68.5
79,GB02-004864,HandbookofGlassProperties,1986,v.001p.0318,Glass,AlkaliSilicate,,,,,,,,,,,,,,60,0,0,0,0,0,0,10,30,0,0,0,0,0,0,0,0,0,0,0,0,0,0,0,0,0,0,0,0,0,0,0,0,0,0,0,0,0,0,0,0,0,0,0,0,0,0,0,0,0,0,0,0,0,0,0,0,0,0,0,0,0,47.8
1734,GJ30-078826,J.AmericanCeramicSoc.,1970,v.053p.0311,Glass,Aluminate,,,,,,,,,,,,8Figs4Tables,,4,0,30,0,66,0,0,0,0,0,0,0,0,0,0,0,0,0,0,0,0,0,0,0,0,0,0,0,0,0,0,0,0,0,0,0,0,0,0,0,0,0,0,0,0,0,0,0,0,0,0,0,0,0,0,0,0,0,0,0,0,0,100.1
8839,GP03-299420,USPatentAsahiGlass(J),2010,A7838451,Glass,Alkaline-earthSilicate,Alumino-Silicate,Boro-Silicate,NonAlkali,,,,LiquidCrystalDisplay,,,,,Ex.3,,60,8,11,7,10.5,0,0,0,0,0,0,0,0,0,0,0,3.5,0,0,0,0,0,0,0,0,0,0,0,0,0,0,0,0,0,0,0,0,0,0,0,0,0,0,0,0,0,0,0,0,0,0,0,0,0,0,0,0,0,0,0,0,0,82
8162,GJ30-288984,J.AmericanCeramicSoc.,2009,v.092p.0087,Glass,Aluminate,,,,,,,,,,,,,,5,0,55,0,0,0,0,0,0,0,0,0,0,0,0,0,0,0,0,0,0,0,0,40,0,0,0,0,0,0,0,0,0,0,0,0,0,0,0,0,0,0,0,0,0,0,0,0,0,0,0,0,0,0,0,0,0,0,0,0,0,0,149.6
4061,XP06-210710,JapanesePatentKonicaMinolta(J),2001,A019467,Glass-Ceramics,Alumino-Silicate,AlkaliSilicate,,,,,,MagneticMemoryDisk,,,,,,,68.72,0,7.15,0,1.3,0,17.27,0,0,0,0,0,0,0,0,0,0,0,0,0,0,0,0,0,0,0,0,0,0,0,2.13,0,0,1.72,0,0,1.71,0,0,0,0,0,0,0,0,0,0,0,0,0,0,0,0,0,0,0,0,0,0,0,0,0,95
10648,GP03-356062,JapanesePatentAGYHoldingCorp.(US),2014,A519459,Glass,Alkaline-earthSilicate,Alumino-Silicate,,Melting,Fiber,,,PlasticsFRP,,,,,ex.6,,60.68,0,12.94,15.31,9.47,0,0,1.51,0,0,0,0,0,0,0,0,0,0,0,0,0,0.07,0,0,0,0,0,0,0,0,0.02,0,0,0,0,0,0,0,0,0,0,0,0,0,0,0,0,0,0,0,0,0,0,0,0,0,0,0,0,0,0,0,94.6
7645,GP02-275038,JapanesePatentKonicaMinolta(J),2006,A327936,Glass,AlkaliSilicate,Alkaline-earthSilicate,,,,,,Substrate,MagneticMemoryDisk,,,,Ex.6,,58.04,3.48,3.42,6.63,6.99,0,8.53,4.51,1.52,0,0,0,0,0,0,0,0,0,0,0,0,0,0,0,0.06,0.36,0,0,0,0,2.72,0,0,3.74,0,0,0,0,0,0,0,0,0,0,0,0,0,0,0,0,0,0,0,0,0,0,0,0,0,0,0,0,93
5087,XP03-213096,JapanesePatentHoyaCorp.(J),2001,A325722,Glass-Ceramics,Alkaline-earthSilicate,Alumino-Silicate,OtherSilicate,GlassCeramics,,,,Substrate,MagneticMemoryDisk,,,,Crystal:Titanate,,46.46,0,10.61,30.3,0,0,0,0,0,0,0,0,0,0,0,0,1.52,0,0,0,0,0,0,0,0,0,0,0,0,0,9.09,0,0,2.02,0,0,0,0,0,0,0,0,0,0,0,0,0,0,0,0,0,0,0,0,0,0,0,0,0,0,0,0,152.1
9781,GP02-313271,USPatentSchottAG(DE),2013,A0186140,Glass,AlkaliSilicate,Alumino-Silicate,,,,,,Window,,,,,Ex.2,,65.29,0.18,11.13,0,0.84,0,10.71,9.71,0.05,0,0,0,0,0,0,0.06,0.05,0,0,0,0,0.04,0,0,0,0,0,0,0,0,0,0,0,1.85,0.04,0.04,0.01,0,0,0,0,0,0,0,0,0,0,0,0,0,0,0,0,0,0,0,0,0,0,0,0,0,83.3
8338,GP05-290732,USPatentCorningInc.(US),2009,A0142568,Glass,Boro-Silicate,Alumino-Silicate,AlkaliSilicate,,,,,Window,,,,,Ex.3,,65.17,7.02,10.37,1.49,0.65,0,2.74,9.11,2.4,0,0,0,0,0,0,0,0,0,0,0,0,0,0,0,0,0,0,0,0,0,0,0,0,0.8,0,0.25,0,0,0,0,0,0,0,0,0,0,0,0,0,0,0,0,0,0,0,0,0,0,0,0,0,0,74.7
6666,XP06-253677,USPatentKonicaMinolta(J),2003,A6642162,Glass-Ceramics,Alumino-Silicate,Alkaline-earthSilicate,Zinc-Silicate,,,,,Substrate,MagneticMemoryDisk,,,,Heattreatment:660C5h+700C5hCrystalothers:Mg-Al-silicateZinctitaniumoxideEx.4,,54.74,0,10.22,20.4,0,0,5.1,0,0,0,0,0,0,0,0,3.74,0,0,0,0,0,0,0,0,0.08,0,0,0,0,0,5.72,0,0,0,0,0,0,0,0,0,0,0,0,0,0,0,0,0,0,0,0,0,0,0,0,0,0,0,0,0,0,0,128
2213,GJ30-108601,J.Non-CrystallineSolids,1989,v.108p.0187,Glass,Aluminate,,,,,,,,,,,,ExtensionofMakishimaandMackenzie'stheory,,7.07,0,28.28,7.07,57.58,0,0,0,0,0,0,0,0,0,0,0,0,0,0,0,0,0,0,0,0,0,0,0,0,0,0,0,0,0,0,0,0,0,0,0,0,0,0,0,0,0,0,0,0,0,0,0,0,0,0,0,0,0,0,0,0,0,104.4
4848,XP03-212742,JapanesePatentKonicaMinolta(J),2001,A287949,Glass-Ceramics,Alkaline-earthSilicate,Alumino-Silicate,OtherSilicate,GlassCeramics,,,,MagneticMemoryDisk,,,,,crystal:(MgAl)SiO3,,40.31,0,8.48,36.48,0,0,4.83,0,0,0,0,0,0,0,0,0,0,0,0,0,0,0,0,0.51,0,0,0,0,0,0,9.39,0,0,0,0,0,0,0,0,0,0,0,0,0,0,0,0,0,0,0,0,0,0,0,0,0,0,0,0,0,0,0,143.8
681,GB02-025705,HandbookofGlassData,1987,v.00Cp.0446,Glass,AlkaliSilicate,Boro-Silicate,,,,,,,,,,,,,60.2,11.1,0,0,0,0,0,28.7,0,0,0,0,0,0,0,0,0,0,0,0,0,0,0,0,0,0,0,0,0,0,0,0,0,0,0,0,0,0,0,0,0,0,0,0,0,0,0,0,0,0,0,0,0,0,0,0,0,0,0,0,0,0,64.78
4583,GP03-212008,JapanesePatentCentralGlass(J),2001,A180969,Glass,Alkaline-earthSilicate,Alumino-Silicate,,,,,,OpticalUse,Substrate,MagneticMemoryDisk,,,,,54.82,3.44,7.64,4.46,18.16,0,10.02,0,0,0,0,0,0,0,0,0,0,0,0,0,0,0,0,0,0,0,0,0,0,0,0,0,0,1.46,0,0,0,0,0,0,0,0,0,0,0,0,0,0,0,0,0,0,0,0,0,0,0,0,0,0,0,0,96
9016,GP05-302219,USPatentCorningInc.(US),2011,A7935649,Glass,Boro-Silicate,Alkaline-earthSilicate,Alumino-Silicate,NonAlkali,,,,Display,LiquidCrystalDisplay,,,,Ex.10,,68.59,9.94,10.55,1.21,9.14,0,0,0,0,0,0,0,0,0,0,0,0.5,0,0,0,0,0,0,0,0,0,0,0,0,0,0,0,0,0,0,0.07,0,0,0,0,0,0,0,0,0,0,0,0,0,0,0,0,0,0,0,0,0,0,0,0,0,0,73.14
534,GB02-019733,HandbookofGlassData,1987,v.00Cp.0206,Glass,AlkaliSilicate,Lead-Silicate,,,,,,,,,,,,,67.4,0,0,0,0,0,0,16.7,0,0,0,0,0,0,0,0,0,0,15.9,0,0,0,0,0,0,0,0,0,0,0,0,0,0,0,0,0,0,0,0,0,0,0,0,0,0,0,0,0,0,0,0,0,0,0,0,0,0,0,0,0,0,0,63.7
634,GB02-025645,HandbookofGlassData,1987,v.00Cp.0438,Glass,AlkaliSilicate,Boro-Silicate,,,,,,,,,,,,,80,10,0,0,0,0,0,10,0,0,0,0,0,0,0,0,0,0,0,0,0,0,0,0,0,0,0,0,0,0,0,0,0,0,0,0,0,0,0,0,0,0,0,0,0,0,0,0,0,0,0,0,0,0,0,0,0,0,0,0,0,0,79.87
7855,XP03-281601,USPatentHoyaCorp.(J),2007,A7264894,Glass-Ceramics,Alkaline-earthSilicate,Alumino-Silicate,,,,,,Substrate,MagneticMemoryDisk,,,810C4hr+1000C4hr,Ex.1-2,,50.25,0,10.51,31.58,0,0,0,0,0,0,0,0,0,0,0,0,0,0,0,0,0,0,0,0.54,0,0,0,0,0,0,7.12,0,0,0,0,0,0,0,0,0,0,0,0,0,0,0,0,0,0,0,0,0,0,0,0,0,0,0,0,0,0,0,131.9
6602,XP03-253523,USPatentHoyaCorp.(J),2003,A6627565,Glass-Ceramics,Alkaline-earthSilicate,Alumino-Silicate,,,,,,Substrate,MagneticMemoryDisk,,,,Heattreatment:820C2h+1050C4hEx.9,,50,0,14,26.5,0,0,0,0,0,0,0,0,0,0,0,0,0,0,0,0,0,0,0,1,0,0,0,0,0,0,8.5,0,0,0,0,0,0,0,0,0,0,0,0,0,0,0,0,0,0,0,0,0,0,0,0,0,0,0,0,0,0,0,150.2
6983,GJ02-259422,J.Non-CrystallineSolids,2004,v.344p.0017,Glass,AlkaliSilicate,Alumino-Silicate,,Fiber,,,,,,,,,,,42.5,0,32.5,0,0,0,0,25,0,0,0,0,0,0,0,0,0,0,0,0,0,0,0,0,0,0,0,0,0,0,0,0,0,0,0,0,0,0,0,0,0,0,0,0,0,0,0,0,0,0,0,0,0,0,0,0,0,0,0,0,0,0,76.72
341,GB05-006674,HandbookofGlassProperties,1986,v.001p.0328,Glass,Boro-Silicate,AlkaliSilicate,,,,,,,,,,,,,48.78,24.39,0,0,0,0,0,26.83,0,0,0,0,0,0,0,0,0,0,0,0,0,0,0,0,0,0,0,0,0,0,0,0,0,0,0,0,0,0,0,0,0,0,0,0,0,0,0,0,0,0,0,0,0,0,0,0,0,0,0,0,0,0,73.25
1553,GB02-071382,HandbookofGlassData,1983,v.00Ap.0333,Glass,AlkaliSilicate,,,Sol-Gel,,,,,,,,,,,83.34,0,0,0,0,0,0,16.66,0,0,0,0,0,0,0,0,0,0,0,0,0,0,0,0,0,0,0,0,0,0,0,0,0,0,0,0,0,0,0,0,0,0,0,0,0,0,0,0,0,0,0,0,0,0,0,0,0,0,0,0,0,0,59.01
3551,GI06-191680,NGF'sAdditionalNewData(J),2001,v.004p.0001,Glass,Alumino-Silicate,AlkaliSilicate,Zinc-Silicate,,,,,ElectronicsElectrical,Substrate,,,,GlassNameC040Melt:inPtRhat1600Cfor7hr.Anneal:at660Cfor1hr.crystalsalittle.,,65.13,0,15.19,0,0,0,14.86,0.06,0,0,0,0,0,0,0,4.76,0,0,0,0,0,0,0,0,0,0,0,0,0,0,0,0,0,0,0,0,0,0,0,0,0,0,0,0,0,0,0,0,0,0,0,0,0,0,0,0,0,0,0,0,0,0,83.1
7437,XP03-269506,USPatent,2005,A0164036,Glass-Ceramics,Alkaline-earthSilicate,Alumino-Silicate,,,,,,Substrate,MagneticMemoryDisk,,,Tg+28C4h+1000C4h,X.ZouEx.10,,49,0,10.5,29.5,0,0,0,0,0,0,0,0,0,0,0,0,0,0,0,0,0,0,0,1,0,0,0,0,0,0,10,0,0,0,0,0,0,0,0,0,0,0,0,0,0,0,0,0,0,0,0,0,0,0,0,0,0,0,0,0,0,0,149.1
513,GB02-019712,HandbookofGlassData,1987,v.00Cp.0204,Glass,AlkaliSilicate,Lead-Silicate,,,,,,,,,,,,,70,0,0,0,0,0,0,12,0,0,0,0,0,0,0,0,0,0,18,0,0,0,0,0,0,0,0,0,0,0,0,0,0,0,0,0,0,0,0,0,0,0,0,0,0,0,0,0,0,0,0,0,0,0,0,0,0,0,0,0,0,0,53.41
6874,GP05-256678,USPatentCorningInc.(US),2004,A0043887,Glass,Boro-Silicate,Alumino-Silicate,Alkaline-earthSilicate,,,,,Display,LiquidCrystalDisplay,Substrate,,,Ex.4,,73.85,9.98,7.98,2,5.99,0,0,0,0,0,0,0,0,0,0,0,0,0,0,0,0,0,0.2,0,0,0,0,0,0,0,0,0,0,0,0,0,0,0,0,0,0,0,0,0,0,0,0,0,0,0,0,0,0,0,0,0,0,0,0,0,0,0,67.62
7951,GP03-284589,JapanesePatentHoyaCorp.(J),2008,A097821,Glass,Alkaline-earthSilicate,AlkaliSilicate,,,,,,Substrate,MagneticMemoryDisk,,,,Ex.2,,55,0,7,14,4,0,10,0,0,0,0,0,0,0,0,0,0,0,0,0,0,0,0,2,0,0,0,0,0,0,5.5,0,0,2.5,0,0,0,0,0,0,0,0,0,0,0,0,0,0,0,0,0,0,0,0,0,0,0,0,0,0,0,0,106.7
6179,XP03-227817,USPatentKonicaMinolta(J),2003,A6569790,Glass-Ceramics,Alkaline-earthSilicate,Alumino-Silicate,,GlassCeramics,,,,Substrate,MagneticMemoryDisk,,,,Ex.7Heattreatment:680C3.5h750C4hCrystalothers:Magnesiumaluminasilicate,,52.2,0,10.6,34.58,0,0,2.33,0,0,0,0,0,0,0,0,0,0,0,0,0,0,0,0,0,0,0,0,0,0,0,0,0,0,0,0,0,0,0.29,0,0,0,0,0,0,0,0,0,0,0,0,0,0,0,0,0,0,0,0,0,0,0,0,94.56
2487,GJ35-144328,GlassPhysics&Chemistry,1992,v.018p.0159,Glass,Germanate,,,,,,,,,,,,,,10.88,0,0,0,0,0,0,10.88,0,0,0,0,0,0,0,0,0,0,0,0,0,0,0,1.08,0,0,0,0,0,0,0,0,77.16,0,0,0,0,0,0,0,0,0,0,0,0,0,0,0,0,0,0,0,0,0,0,0,0,0,0,0,0,0,70
4101,XP06-210750,JapanesePatentKonicaMinolta(J),2001,A019476,Glass-Ceramics,Alumino-Silicate,AlkaliSilicate,,,,,,MagneticMemoryDisk,,,,,,,73.96,0,4.47,0,2.29,0,16.63,0,0,0,0,0,0,0,0,0,0,0,0,0,0,0,0,0,0,0,0,0,0,0,0.37,0,0,1.66,0,0,0.62,0,0,0,0,0,0,0,0,0,0,0,0,0,0,0,0,0,0,0,0,0,0,0,0,0,95
3243,GJ03-187139,J.AmericanCeramicSoc.,1999,v.082p.3501,Glass,Alkaline-earthSilicate,Alumino-Silicate,,,,,,,,,,,,,50,0,20,30,0,0,0,0,0,0,0,0,0,0,0,0,0,0,0,0,0,0,0,0,0,0,0,0,0,0,0,0,0,0,0,0,0,0,0,0,0,0,0,0,0,0,0,0,0,0,0,0,0,0,0,0,0,0,0,0,0,0,110.9
573,GB02-019773,HandbookofGlassData,1987,v.00Cp.0213,Glass,AlkaliSilicate,Alkaline-earthSilicate,,,,,,,,,,,,,80,0,0,0,10,0,0,10,0,0,0,0,0,0,0,0,0,0,0,0,0,0,0,0,0,0,0,0,0,0,0,0,0,0,0,0,0,0,0,0,0,0,0,0,0,0,0,0,0,0,0,0,0,0,0,0,0,0,0,0,0,0,71.7
3875,GP09-205817,JapanesePatentNipponSheetGlass(J),2000,A313634,Glass,OtherSilicate,Alumino-Silicate,,,,,,MagneticMemoryDisk,,,,,,,42.3,0,7,0,0,0,0,0,0,0,45.9,0,0,0,0,0,0,0,0,0,0,0,0,0,0,0,0,0,0,0,4.8,0,0,0,0,0,0,0,0,0,0,0,0,0,0,0,0,0,0,0,0,0,0,0,0,0,0,0,0,0,0,0,97
7910,GP06-284063,JapanesePatentNipponElectricGlass(J),2008,A001589,Glass,Alumino-Silicate,Alkaline-earthSilicate,Boro-Silicate,NonAlkali,,,,LiquidCrystalDisplay,VideoCamera,Substrate,,,Ex.1,,66.71,9.12,10.03,0,8.94,0,0,0,0,0,0,0,0,0,0,0.82,3.87,0,0,0,0,0,0,0,0,0,0,0,0,0,0.42,0,0,0,0,0.09,0,0,0,0,0,0,0,0,0,0,0,0,0,0,0,0,0,0,0,0,0,0,0,0,0,0,71
1775,GJ02-079667,J.Non-CrystallineSolids,1982,v.050p.0219,Glass,AlkaliSilicate,,,,,,,,,,,,,,80,0,0,0,0,0,0,20,0,0,0,0,0,0,0,0,0,0,0,0,0,0,0,0,0,0,0,0,0,0,0,0,0,0,0,0,0,0,0,0,0,0,0,0,0,0,0,0,0,0,0,0,0,0,0,0,0,0,0,0,0,0,56.84
9037,GP03-302386,USPatentOwensCorning(US),2011,A0003678,Glass,Alkaline-earthSilicate,Alumino-Silicate,,Fiber,,,,,,,,,Ex.10,,63.81,0,11.11,10.26,13.32,0,0,0.76,0,0,0,0,0,0,0,0,0,0,0,0,0,0.15,0,0,0,0,0,0,0,0,0.59,0,0,0,0,0,0,0,0,0,0,0,0,0,0,0,0,0,0,0,0,0,0,0,0,0,0,0,0,0,0,0,84.18
7578,XP03-272696,USPatentHoyaCorp.(J),2006,A0040142,Glass-Ceramics,Alkaline-earthSilicate,Alumino-Silicate,,,,,,Substrate,MagneticMemoryDisk,,,770C4h+950C4h,Ex.3-1,,50.11,0,10.66,30.81,0,0,0,0,0,0,0,0,0,0,0,0,0,0,0,0,0,0,0,0.55,0,0.48,0,0,0,0,7.39,0,0,0,0,0,0,0,0,0,0,0,0,0,0,0,0,0,0,0,0,0,0,0,0,0,0,0,0,0,0,0,138.9
860,XP06-030424,JapanesePatentSchottAG(DE),1984,A174543,Glass-Ceramics,Alumino-Silicate,AlkaliSilicate,Boro-Silicate,GlassCeramics,,,,SolderGlassSealingGlass,,,,,,,45.26,9.1,21.76,1.18,0,0,22.49,0,0,0,0,0,0,0,0,0,0,0,0.21,0,0,0,0,0,0,0,0,0,0,0,0,0,0,0,0,0,0,0,0,0,0,0,0,0,0,0,0,0,0,0,0,0,0,0,0,0,0,0,0,0,0,0,11.9
4487,XP06-211378,JapanesePatentOkamotoGlass(J),2001,A052334,Glass-Ceramics,Alumino-Silicate,,,GlassCeramics,,,,MagneticMemoryDisk,,,,600C2h+700C1h,Na2O+K2O=1.5mass%,,60.92,2.48,14.27,3.48,0,0,11.09,0.77,0.51,0,0,0,0,0,0,1.33,0,0,0,0,0,0,0,0,0,0,0,0,0,0,2.08,0,0,0.88,0,0,0.85,0,0,0,0,0,0,0,0,0,0,0,0,0,0,0,0,0,0,0,0,0,1.34,0,0,0,85.26
8284,GP05-290247,USPatentAsahiGlass(J),2009,A0004366,Glass,Boro-Silicate,,,,,,,PlasmaDisplay,Substrate,,,,Ex.6,,37.49,40.04,0,0,0,0,0,3.02,8.98,0,0,0,0,0,0,10.47,0,0,0,0,0,0,0,0,0,0,0,0,0,0,0,0,0,0,0,0,0,0,0,0,0,0,0,0,0,0,0,0,0,0,0,0,0,0,0,0,0,0,0,0,0,0,58
4643,GP03-212459,JapanesePatentAsahiGlass(J),2001,A261365,Glass,Alkaline-earthSilicate,Alumino-Silicate,,,,,,Substrate,MagneticMemoryDisk,,,,,,7,0,28,0,58,0,3.5,0,0,0,0,0,0,0,0,0,0,0,0,0,0,0,0,3.5,0,0,0,0,0,0,0,0,0,0,0,0,0,0,0,0,0,0,0,0,0,0,0,0,0,0,0,0,0,0,0,0,0,0,0,0,0,0,116
5206,XP03-214220,EuropeanPatentHoyaCorp.(J),2001,A1067101,Glass-Ceramics,Alkaline-earthSilicate,Alumino-Silicate,OtherSilicate,,,,,MagneticMemoryDisk,,,,,,,46,0,10.5,31,0,0,0,0,0,0,0,0,0,0,0,0,0,0,0,0,0,0,0,0.5,0,0,0,0,0,0,10,0,0,2,0,0,0,0,0,0,0,0,0,0,0,0,0,0,0,0,0,0,0,0,0,0,0,0,0,0,0,0,153.2
3825,XP06-205188,JapanesePatentOharaInc.(J),2000,A187828,Glass-Ceramics,Alumino-Silicate,Alkaline-earthSilicate,,GlassCeramics,,,,MagneticMemoryDisk,,,,,,,43.17,3.63,12.41,25.12,4.4,0,4.23,0,0,0,0,0,0,0,0,0,0,0,0,0,0,0,0,0,0.04,0,0,0,0,0,2.77,0,0,1.28,0,2.06,0.89,0,0,0,0,0,0,0,0,0,0,0,0,0,0,0,0,0,0,0,0,0,0,0,0,0,125
4417,XP03-211066,JapanesePatentKonicaMinolta(J),2001,A026457,Glass-Ceramics,Alkaline-earthSilicate,Alumino-Silicate,,GlassCeramics,,,,MagneticMemoryDisk,,,,,Crystal:Magnesium-Aluminosilicate,,49.9,0,9,37.35,0,0,0,0,0,0,0,0,0,0,0,0,0,0,0,0,0,0,0,1.12,0,0,0,0,0,0,0,0,0,2.63,0,0,0,0,0,0,0,0,0,0,0,0,0,0,0,0,0,0,0,0,0,0,0,0,0,0,0,0,121.2
6315,GJ05-228923,J.Non-CrystallineSolids,2003,v.316p.0138,Glass,Boro-Silicate,,,,,,,,,,,,,,83,11,1.5,0,0,0,0,4.5,0,0,0,0,0,0,0,0,0,0,0,0,0,0,0,0,0,0,0,0,0,0,0,0,0,0,0,0,0,0,0,0,0,0,0,0,0,0,0,0,0,0,0,0,0,0,0,0,0,0,0,0,0,0,63.1
4150,XP06-210799,JapanesePatentKonicaMinolta(J),2001,A019481,Glass-Ceramics,Alumino-Silicate,AlkaliSilicate,,,,,,MagneticMemoryDisk,,,,,,,70.12,3.41,6.64,0,0,0,17.88,0,0,0,0,0,0,0,0,0,0,0,0,0,0,0,0,0,0,0,0,0,0,0,0,0,0,0.19,0,0,1.76,0,0,0,0,0,0,0,0,0,0,0,0,0,0,0,0,0,0,0,0,0,0,0,0,0,86.2
9770,GP02-313167,USPatentAsahiGlass(J),2013,A8580411,Glass,AlkaliSilicate,Alumino-Silicate,,,,,,Substrate,MagneticMemoryDisk,,,,Ex.8,,66,0,12,0,0,0,12.8,5.5,3.4,0,0,0,0,0,0,0,0,0,0,0,0,0,0,0,0,0,0,0,0,0,0,0,0,0.3,0,0,0,0,0,0,0,0,0,0,0,0,0,0,0,0,0,0,0,0,0,0,0,0,0,0,0,0,81.2
390,GB02-006723,HandbookofGlassProperties,1986,v.001p.0327,Glass,AlkaliSilicate,Alumino-Silicate,,,,,,,,,,,,,65,0,16,0,0,0,19,0,0,0,0,0,0,0,0,0,0,0,0,0,0,0,0,0,0,0,0,0,0,0,0,0,0,0,0,0,0,0,0,0,0,0,0,0,0,0,0,0,0,0,0,0,0,0,0,0,0,0,0,0,0,0,84.3
3730,GP02-204855,JapanesePatentNipponSheetGlass(J),2000,A143281,Glass,AlkaliSilicate,Alkaline-earthSilicate,,,,,,MagneticMemoryDisk,,,,,,,61.47,0,3.9,4.3,7.41,0,15.22,1.5,0,0,0,0,0,0,0,0,4.3,0,0,0,0,0,0,0,0,0,0,0,0,0,0,0,0,1.9,0,0,0,0,0,0,0,0,0,0,0,0,0,0,0,0,0,0,0,0,0,0,0,0,0,0,0,0,93.4
3042,GJ01-176328,GlassPhysics&Chemistry,1998,v.024p.0539,Glass,Silica,,,,,,,,,,,,D.S.Sanditov,,100,0,0,0,0,0,0,0,0,0,0,0,0,0,0,0,0,0,0,0,0,0,0,0,0,0,0,0,0,0,0,0,0,0,0,0,0,0,0,0,0,0,0,0,0,0,0,0,0,0,0,0,0,0,0,0,0,0,0,0,0,0,74.8
3660,GJ01-194396,J.Non-CrystallineSolids,2000,v.263p.0207,Glass,Silica,,,,,,,,,,,,,,100,0,0,0,0,0,0,0,0,0,0,0,0,0,0,0,0,0,0,0,0,0,0,0,0,0,0,0,0,0,0,0,0,0,0,0,0,0,0,0,0,0,0,0,0,0,0,0,0,0,0,0,0,0,0,0,0,0,0,0,0,0,70
3068,GJ02-178201,J.AmericanCeramicSoc.,1998,v.081p.2485,Glass,AlkaliSilicate,Alkaline-earthSilicate,,,,,,,,,,,J.Sehgal,,80,0,0,0,5,0,0,15,0,0,0,0,0,0,0,0,0,0,0,0,0,0,0,0,0,0,0,0,0,0,0,0,0,0,0,0,0,0,0,0,0,0,0,0,0,0,0,0,0,0,0,0,0,0,0,0,0,0,0,0,0,0,67
2568,GJ35-144409,GlassPhysics&Chemistry,1992,v.018p.0159,Glass,Germanate,,,,,,,,,,,,,,8.42,0,0,0,0,0,0,8.42,0,0,0,0,0,0,0,0,0,0,0,0,0,0,0,0,0,0,0,0,23.42,0,0,0,59.74,0,0,0,0,0,0,0,0,0,0,0,0,0,0,0,0,0,0,0,0,0,0,0,0,0,0,0,0,0,62.5
6712,XP03-253723,USPatentKonicaMinolta(J),2003,A6645891,Glass-Ceramics,Alkaline-earthSilicate,Zinc-Silicate,Alumino-Silicate,,,,,Substrate,MagneticMemoryDisk,,,,Heattreat:660C5h+700C5hCrystalothers:ClinoenstatiteMg-Al-silicateZn-TioxideEx.10,,45.32,0,9.11,23.8,0,0,5.18,0,0,0,0,0,0,0,0,11.41,0,0,0,0,0,0,0,0,0,0,0,0,0,0,3.87,0,0,0,0,0,1.31,0,0,0,0,0,0,0,0,0,0,0,0,0,0,0,0,0,0,0,0,0,0,0,0,0,112
10073,GP06-316474,USPatentNittoBoseki(J),2014,A8841222,Glass,Alumino-Silicate,Alkaline-earthSilicate,,Fiber,,,,Fiber,,,,,Ex.9,,59.88,0,12.39,18.4,9.29,0,0,0,0,0,0,0,0,0,0,0,0,0,0,0,0,0.04,0,0,0,0,0,0,0,0,0,0,0,0,0,0,0,0,0,0,0,0,0,0,0,0,0,0,0,0,0,0,0,0,0,0,0,0,0,0,0,0,97
1081,GJ05-047308,J.CeramicSoc.Japan,1983,v.091p.0199,Glass,Boro-Silicate,,,,,,,,,,,,,,57.97,28.99,0,0,0,0,0,13.04,0,0,0,0,0,0,0,0,0,0,0,0,0,0,0,0,0,0,0,0,0,0,0,0,0,0,0,0,0,0,0,0,0,0,0,0,0,0,0,0,0,0,0,0,0,0,0,0,0,0,0,0,0,0,66.61
30,GB02-004779,HandbookofGlassProperties,1986,v.001p.0311,Glass,AlkaliSilicate,,,,,,,,,,,,,,65,0,0,0,0,0,35,0,0,0,0,0,0,0,0,0,0,0,0,0,0,0,0,0,0,0,0,0,0,0,0,0,0,0,0,0,0,0,0,0,0,0,0,0,0,0,0,0,0,0,0,0,0,0,0,0,0,0,0,0,0,0,81.28
10039,GP05-316363,USPatentCorningInc.(US),2014,A8796165,Glass,Boro-Silicate,Alumino-Silicate,,,,,,Substrate,,,,,Ex.3,,63.69,14.98,10.18,2.21,5.2,0,0,0,0,0,0,0,0,0,0,0,3.59,0,0,0,0,0.009998,0,0,0,0,0,0,0,0,0,0,0,0.009998,0,0.1,0,0,0,0,0,0,0,0,0,0,0,0,0,0,0,0,0,0,0,0,0,0,0,0,0,0,68.26
4179,XP06-210828,JapanesePatentKonicaMinolta(J),2001,A019483,Glass-Ceramics,Alumino-Silicate,AlkaliSilicate,,,,,,MagneticMemoryDisk,,,,,,,70.96,0,4.96,5.7,0,0,15.38,0,0,0,0,0,0,0,0,0,0,0,0,0,0,0,0,0,0,0,0,0,0,0,2.16,0,0,0.23,0,0,0.61,0,0,0,0,0,0,0,0,0,0,0,0,0,0,0,0,0,0,0,0,0,0,0,0,0,88.1
8740,GP06-298612,JapanesePatentNipponElectricGlass(J),2010,A215463,Glass,Alumino-Silicate,Boro-Silicate,,NonAlkali,,,,ElectroLuminescence,,,,,EX.4,,70.06,10.35,10.28,0,8.76,0,0,0,0,0,0,0,0,0,0,0,0,0,0,0,0,0,0,0,0,0,0,0,0,0,0,0,0,0,0,0.09,0.46,0,0,0,0,0,0,0,0,0,0,0,0,0,0,0,0,0,0,0,0,0,0,0,0,0,70
796,GJ02-026055,GlassScienceandTechnology,1984,v.057p.0255,Glass,AlkaliSilicate,Alkaline-earthSilicate,,PhaseSeparated,,,,,,,,,650C24h,,75,0,0,0,12.5,0,0,12.5,0,0,0,0,0,0,0,0,0,0,0,0,0,0,0,0,0,0,0,0,0,0,0,0,0,0,0,0,0,0,0,0,0,0,0,0,0,0,0,0,0,0,0,0,0,0,0,0,0,0,0,0,0,0,77.5
3002,GJ02-176257,GlassPhysics&Chemistry,1998,v.024p.0525,Glass,AlkaliSilicate,Alkaline-earthSilicate,,,,,,,,,,,D.S.Sanditov,,76.92,0,0,0,7.69,0,0,15.38,0,0,0,0,0,0,0,0,0,0,0,0,0,0,0,0,0,0,0,0,0,0,0,0,0,0,0,0,0,0,0,0,0,0,0,0,0,0,0,0,0,0,0,0,0,0,0,0,0,0,0,0,0,0,72.03
5166,XP03-213880,USPatentHoyaCorp.(J),2001,A6294490,Glass-Ceramics,Alkaline-earthSilicate,Alumino-Silicate,,,,,,OpticalMemory,Magneto-OpticalMemory,Substrate,MagneticMemoryDisk,,Crystal:other=2MgO.2Al2O3.4SiO2MgO.2Al2O3.5SiO2Mg-Al-titanate,,48.23,0,10.58,29.83,0,0,0,0,0,0,0,0,0,0,0,0,0,0,0,0,0,0,0,0.55,0,0,0,0,0,0,10.81,0,0,0,0,0,0,0,0,0,0,0,0,0,0,0,0,0,0,0,0,0,0,0,0,0,0,0,0,0,0,0,132.9
8289,GP05-290285,USPatentAsahiGlass(J),2009,A0017196,Glass,Boro-Silicate,,,NonLead,,,,PlasmaDisplay,Substrate,,,,Ex.2,,26.97,33,0.99,0,0,0,0,5.46,5.51,0,0,0,0,0,0,27.08,0,0,0,0,0,0,0,0,0,0,0,0,0,0,0,0,0,0.99,0,0,0,0,0,0,0,0,0,0,0,0,0,0,0,0,0,0,0,0,0,0,0,0,0,0,0,0,67
6660,XP06-253671,USPatentKonicaMinolta(J),2003,A6642161,Glass-Ceramics,Alumino-Silicate,Alkaline-earthSilicate,Zinc-Silicate,,,,,Substrate,MagneticMemoryDisk,,,,Heattreatment:660C5h+700C5hCrystalothers:Mg-Al-silicateZinctitaniumoxideEx.8,,42.42,0,12.5,26.88,0,0,0,0,0,0,0,0,0,0,0,7.83,0,0,0,0,0,0,0,0,0,0,0,0,0,0,10.37,0,0,0,0,0,0,0,0,0,0,0,0,0,0,0,0,0,0,0,0,0,0,0,0,0,0,0,0,0,0,0,156.1
4073,XP06-210722,JapanesePatentKonicaMinolta(J),2001,A019468,Glass-Ceramics,Alumino-Silicate,AlkaliSilicate,,,,,,MagneticMemoryDisk,,,,,,,71.43,0,5.56,5.74,0,0,15.49,0,0,0,0,0,0,0,0,0,0,0,0,0,0,0,0,0,0,0,0,0,0,0,0,0,0,1.17,0,0,0.61,0,0,0,0,0,0,0,0,0,0,0,0,0,0,0,0,0,0,0,0,0,0,0,0,0,91.5
4120,XP06-210769,JapanesePatentKonicaMinolta(J),2001,A019478,Glass-Ceramics,Alumino-Silicate,AlkaliSilicate,,,,,,MagneticMemoryDisk,,,,,,,73.1,0,3.78,0,2.12,0,16.88,0,0.57,0,0,0,0,0,0,0,0,0,0,0,0,0,0,0,0.41,0,0,0,0,0,0.82,0,0,1.69,0,0,0.63,0,0,0,0,0,0,0,0,0,0,0,0,0,0,0,0,0,0,0,0,0,0,0,0,0,96.1
237,GB02-006562,HandbookofGlassProperties,1986,v.001p.0333,Glass,AlkaliSilicate,OtherSilicate,,,,,,,,,,,,,55,0,0,0,0,0,0,25,0,0,0,0,0,0,0,0,0,0,0,0,0,0,0,0,0,0,0,0,0,0,20,0,0,0,0,0,0,0,0,0,0,0,0,0,0,0,0,0,0,0,0,0,0,0,0,0,0,0,0,0,0,0,77.95
2804,GB02-164778,FundamentalsofInorganicGlasses,1994,v.001p.0169,Glass,AlkaliSilicate,,,,,,,,,,,,,,85,0,0,0,0,0,15,0,0,0,0,0,0,0,0,0,0,0,0,0,0,0,0,0,0,0,0,0,0,0,0,0,0,0,0,0,0,0,0,0,0,0,0,0,0,0,0,0,0,0,0,0,0,0,0,0,0,0,0,0,0,0,76
8477,GP03-293929,USPatent,2009,A0226671,Glass,Alkaline-earthSilicate,Alumino-Silicate,Boro-Silicate,NonAlkali,,,,Substrate,LiquidCrystalDisplay,,,,T.Yanaseetal.Ex.3,,66.28,9.61,10.5,0,9.19,0,0,0,0,0,0,0,0,0,0,0.41,3.88,0,0,0,0,0,0,0,0,0,0,0,0,0,0,0,0,0,0,0.13,0,0,0,0,0,0,0,0,0,0,0,0,0,0,0,0,0,0,0,0,0,0,0,0,0,0,72
9328,GP02-307829,USPatentAsahiGlass(J),2012,A0100397,Glass,AlkaliSilicate,Alumino-Silicate,,,,,,Substrate,MagneticMemoryDisk,,,,Ex.4,,66,0,12,0,0,0,12.8,4,3.4,0,0,0,0,0,0,0,0,0,0,0,0,0,0,0,0,0,0,0,0,0,0,0,0,1.8,0,0,0,0,0,0,0,0,0,0,0,0,0,0,0,0,0,0,0,0,0,0,0,0,0,0,0,0,83
5126,GP03-213374,USPatentHoyaCorp.(J),2001,A6187407,Glass,Alkaline-earthSilicate,Alumino-Silicate,,,,,,Substrate,MagneticMemoryDisk,,,,,,47,0,15,31,0,0,0,0,0,0,0,0,0,0,0,0,0,0,0,0,0,0,0,4,0,0,0,0,0,0,3,0,0,0,0,0,0,0,0,0,0,0,0,0,0,0,0,0,0,0,0,0,0,0,0,0,0,0,0,0,0,0,118.5
906,GJ02-037280,GlassTechnology,1975,v.016p.0139,Glass,AlkaliSilicate,Alumino-Silicate,,Fiber,,,,,,,,,E-glass,,57.92,6.23,9.33,0,25.16,0,0,0,0,0,0,0,0,0,0,0,0,0,0,0,0,0,0,0,0,0,0,0,0,0,0,0,0,0,0,0,0,0,0,0,0,0,0,0,0,0,0,0,0,0,0,0,0,0,0,0,0,0,1.35,0,0,0,70
10709,XP03-356555,JapanesePatentOharaInc.(J),2014,A114200,Glass-Ceramics,Alkaline-earthSilicate,Alumino-Silicate,,Melting,GlassCeramics,,,MagneticMemoryDisk,,,,750C300min,ex.40crystal:MgAl2O4,,58.67,4.99,11.46,15.67,0,0,0,5.1,0,0,0,0,0,0,0,0,0,0,0,0,0,0,0,0,0,0,0,0,0,0,4.11,0,0,0,0,0,0,0,0,0,0,0,0,0,0,0,0,0,0,0,0,0,0,0,0,0,0,0,0,0,0,0,89
5734,GP06-224183,USPatentNipponSheetGlass(J),2002,A6376403,Glass,Alumino-Silicate,Alkaline-earthSilicate,,,,,,Substrate,MagneticMemoryDisk,,,,,,45.94,0,20.42,20.21,4.08,0,2.04,6.12,0,0,0,0,0,0,0,0,1.02,0,0,0,0,0,0,0,0,0,0,0,0,0,0,0,0,0,0,0.1,0,0,0,0.07,0,0,0,0,0,0,0,0,0,0,0,0,0,0,0,0,0,0,0,0,0,0,91
10737,GP06-356682,USPatentCorningInc.(US),2014,A0141226,Glass,Alumino-Silicate,AlkaliSilicate,,Melting,SheetGlass,,,ChemicalStrengthen,ElectronicsElectrical,Display,,,ex.ANM,,59,0,20.5,0,0,0,0,14,0,0,0,0,0,0,0,0,0,0,0,0,0,0,0,6.5,0,0,0,0,0,0,0,0,0,0,0,0,0,0,0,0,0,0,0,0,0,0,0,0,0,0,0,0,0,0,0,0,0,0,0,0,0,0,83.7
2241,GJ01-112093,J.AmericanCeramicSoc.,1990,v.073p.0787,Glass,Silica,,,,,,,,,,,,StudyofIndentationCracking(generalreview),,100,0,0,0,0,0,0,0,0,0,0,0,0,0,0,0,0,0,0,0,0,0,0,0,0,0,0,0,0,0,0,0,0,0,0,0,0,0,0,0,0,0,0,0,0,0,0,0,0,0,0,0,0,0,0,0,0,0,0,0,0,0,72
4225,XP06-210874,JapanesePatentKonicaMinolta(J),2001,A019488,Glass-Ceramics,Alumino-Silicate,AlkaliSilicate,,,,,,MagneticMemoryDisk,,,,,,,73.67,0,6.48,0,2.1,0,15.41,0,0,0,0,0,0,0,0,0,0,0,0,0,0,0,0,0,0,0,0,0,0,0,1.48,0,0,0.24,0,0,0.62,0,0,0,0,0,0,0,0,0,0,0,0,0,0,0,0,0,0,0,0,0,0,0,0,0,94.2
3268,XJ06-187248,J.MaterialsScienceLetters,1999,v.018p.1315,Glass-Ceramics,Alumino-Silicate,Alkaline-earthSilicate,,GlassCeramics,,,,,,,,,,,43.8,3.57,30.73,0,0,0,0,0,0,0,0,0,0,0,0,0,21.9,0,0,0,0,0,0,0,0,0,0,0,0,0,0,0,0,0,0,0,0,0,0,0,0,0,0,0,0,0,0,0,0,0,0,0,0,0,0,0,0,0,0,0,0,0,75
4716,XP06-212610,JapanesePatentKonicaMinolta(J),2001,A287936,Glass-Ceramics,Alumino-Silicate,Alkaline-earthSilicate,OtherSilicate,GlassCeramics,,,,MagneticMemoryDisk,,,,,crystal:(MgAl)SiO3,,44.05,0,11.54,19.26,0,0,15.36,0,0,0,0,0,0,0,0,0,0,0,0,0,0,0,0,0,0,0,0,0,0,0,8.84,0,0,0.95,0,0,0,0,0,0,0,0,0,0,0,0,0,0,0,0,0,0,0,0,0,0,0,0,0,0,0,0,138
2927,XP06-169888,USPatent,1996,A5585312,Glass-Ceramics,Alumino-Silicate,Alkaline-earthSilicate,,Fiber,GlassCeramics,,,Fiber,ThermalInsulator,,,,,,79.5,0,9.5,7.7,0,0,0,0,0,0,0,0,0,0,0,0,0,0,0,0,0,0,0,0,0,0,0,0,0,0,1.5,0,0,1.8,0,0,0,0,0,0,0,0,0,0,0,0,0,0,0,0,0,0,0,0,0,0,0,0,0,0,0,0,84.18
5785,XP02-224379,USPatentOharaInc.(J),2002,A6410466,Glass-Ceramics,AlkaliSilicate,,,GlassCeramics,,,,ColorFilter,,,,,,,73.58,0,3.17,0.73,0,0,17.69,0,0.81,0,0,0,0,0,0,0.36,0.57,0,0,0,0,0,0,0,0.04,0,0,0,0,0,0,0,0,2.14,0,0,0.91,0,0,0,0,0,0,0,0,0,0,0,0,0,0,0,0,0,0,0,0,0,0,0,0,0,99
8734,GP02-298521,JapanesePatentOharaInc.(J),2010,A198679,Glass,AlkaliSilicate,,,,,,,Substrate,MagneticMemoryDisk,,,,Ex.8,,63.93,0.9,4.89,3.09,1.11,0,10.44,6.04,0.66,0,0,0,0,0,0,0,0,0,0,0,0,0,0,0,0,0,0,0,0,0,5.46,0,0,2.02,0.14,0,1.32,0,0,0,0,0,0,0,0,0,0,0,0,0,0,0,0,0,0,0,0,0,0,0,0,0,86.5
4785,XP06-212679,JapanesePatentKonicaMinolta(J),2001,A287943,Glass-Ceramics,Alumino-Silicate,Alkaline-earthSilicate,OtherSilicate,GlassCeramics,,,,MagneticMemoryDisk,,,,,crystal:(MgAl)SiO3,,45.21,0,11.29,26.37,0,0,7.91,0,0.13,0,0,0,0,0,0,0,0,0,0,0,0,0,0,0,0,0,0,0,0,0,9.09,0,0,0,0,0,0,0,0,0,0,0,0,0,0,0,0,0,0,0,0,0,0,0,0,0,0,0,0,0,0,0,138.4
