Repository: hori1537/rexrexxion-about-SP

File: input_csv/inputcsv_SiO2_0.01-100.00_youngsmodulus.csv (part 31 of 53)
No.,GlassNo.,DataSource,Year,DataSourceNumber,State,GlassSystem1,GlassSystem2,GlassSystem3,Appearance1,Appearance2,Appearance3,Appearance4,Usage1,Usage2,Usage3,Usage4,ThermalTreatment,Note,GlassNo.(Structure),SiO2,B2O3,Al2O3,MgO,CaO,BaO,Li2O,Na2O,K2O,Ag2O,MnO,FeO,CoO,NiO,CuO,ZnO,SrO,CdO,PbO,SnO,Cr2O3,Fe2O3,As2O3,Y2O3,Sb2O3,La2O3,Nd2O3,Gd2O3,Bi2O3,Co3O4,TiO2,MnO2,GeO2,ZrO2,CeO2,SnO2,P2O5,Ta2O5,Nb2O3,SO3,MoO3,WO3,H2O,LiF,NaF,KF,MgF2,CaF2,SrF2,BaF2,ZnF2,PbF2,YF3,AlF3,LaF3,GdF3,YbF3,ErF3,F,Cl,Br,Ag,Young'sModulusatRT(GPa)
3134,GP02-181730,JapanesePatentHoyaCorp.(J),1998,A241134,Glass,AlkaliSilicate,Alumino-Silicate,,,,,,Substrate,MagneticMemoryDisk,,,,,,67.27,0,9.5,0,0,0,10.2,10.5,0,0,0,0,0,0,0,0,0,0,0,0,0,0,0.1,0,0.04,0,0,0,0,0,0.7,0,0,1.7,0,0,0,0,0,0,0,0,0,0,0,0,0,0,0,0,0,0,0,0,0,0,0,0,0,0,0,0,83
308,GB02-006641,HandbookofGlassProperties,1986,v.001p.0329,Glass,AlkaliSilicate,Boro-Silicate,,,,,,,,,,,,,5,75,0,0,0,0,0,20,0,0,0,0,0,0,0,0,0,0,0,0,0,0,0,0,0,0,0,0,0,0,0,0,0,0,0,0,0,0,0,0,0,0,0,0,0,0,0,0,0,0,0,0,0,0,0,0,0,0,0,0,0,0,51.3
8625,GP03-296638,USPatentSchottAG(DE),2010,A7727916,Glass,Alkaline-earthSilicate,Alumino-Silicate,,NonAlkali,,,,SolarCell,Display,Substrate,,,Ex.A4,,63.59,4.49,10.98,13.96,6.25,0,0,0,0,0,0,0,0,0,0,0,0.48,0,0,0,0,0,0,0,0,0,0,0,0,0,0,0,0,0,0,0.17,0,0,0,0,0,0,0,0,0,0,0,0,0,0,0,0,0,0,0,0,0,0,0,0,0,0,87
1437,GJ02-062793,J.AmericanCeramicSoc.,1984,v.067p.0270,Glass,AlkaliSilicate,Alumino-Silicate,,Fiber,,,,,,,,,TherearetwoFigsofYoung'smoduli,,68,0,6.8,0,0,0,0,25.2,0,0,0,0,0,0,0,0,0,0,0,0,0,0,0,0,0,0,0,0,0,0,0,0,0,0,0,0,0,0,0,0,0,0,0,0,0,0,0,0,0,0,0,0,0,0,0,0,0,0,0,0,0,0,61.2
182,GB02-006493,HandbookofGlassProperties,1986,v.001p.0326,Glass,AlkaliSilicate,Alkaline-earthSilicate,,,,,,,,,,,,,78.2,0,0,0,0,0,0,0,7.6,0,0,0,0,0,0,0,14.2,0,0,0,0,0,0,0,0,0,0,0,0,0,0,0,0,0,0,0,0,0,0,0,0,0,0,0,0,0,0,0,0,0,0,0,0,0,0,0,0,0,0,0,0,0,67
404,GB02-006737,HandbookofGlassProperties,1986,v.001p.0327,Glass,AlkaliSilicate,Alumino-Silicate,,,,,,,,,,,,,45,0,30,0,0,0,25,0,0,0,0,0,0,0,0,0,0,0,0,0,0,0,0,0,0,0,0,0,0,0,0,0,0,0,0,0,0,0,0,0,0,0,0,0,0,0,0,0,0,0,0,0,0,0,0,0,0,0,0,0,0,0,90.5
8895,GP02-300044,EuropeanPatentCentralGlass(J),2010,A2233445,Glass,AlkaliSilicate,Alkaline-earthSilicate,,,,,,Window,Substrate,,,,Ex.2,,66.99,0,0.55,15.96,2.1,0,0,3.09,7.16,0,0,0,0,0,0,0,1.85,0,0,0,0,0,0,0,0,0,0,0,0,0,0,0,0,2.26,0,0,0,0,0,0,0,0,0,0,0,0,0,0,0,0,0,0,0,0,0,0,0,0,0,0,0,0,77
781,GB05-025805,HandbookofGlassData,1987,v.00Cp.0455,Glass,Boro-Silicate,AlkaliSilicate,,,,,,,,,,,,,58.82,29.41,0,0,0,0,0,0,11.76,0,0,0,0,0,0,0,0,0,0,0,0,0,0,0,0,0,0,0,0,0,0,0,0,0,0,0,0,0,0,0,0,0,0,0,0,0,0,0,0,0,0,0,0,0,0,0,0,0,0,0,0,0,56.09
7133,GP02-262310,USPatentKonicaMinolta(J),2004,A0214047,Glass,AlkaliSilicate,Alkaline-earthSilicate,,,,,,Substrate,MagneticMemoryDisk,,,,Ex.5,,68.53,3.13,1.84,5.84,4,0,7.5,4,1.29,0,0,0,0,0,0,0,0,0,0,0,0,0,0,0,0.06,0.32,0,0,0,0,1.67,0,0,1.82,0,0,0,0,0,0,0,0,0,0,0,0,0,0,0,0,0,0,0,0,0,0,0,0,0,0,0,0,85
6089,GP02-226359,JapanesePatentNipponSheetGlass(J),2003,A002683,Glass,AlkaliSilicate,Alkaline-earthSilicate,,,,,,IRAbsorbingMaterial,UVAbsorbingMaterial,VehicleWindow,,,Ex.6,,70.98,0,0.79,5.47,8.26,0,0.66,12.82,0.49,0,0,0,0.003189,0.02,0,0,0,0,0,0,0,0.49,0,0,0,0,0,0,0,0,0.02,0,0,0,0,0,0,0,0,0,0,0,0,0,0,0,0,0,0,0,0,0,0,0,0,0,0,0,0,0,0,0,74.9
7025,GJ09-260303,GlassPhysics&Chemistry,2004,v.030p.0420,Glass,OtherSilicate,Alumino-Silicate,,,,,,,,,,,,,36.05,0,13.39,0,0,0,0,0,6.35,0,0,0,0,0,0,0,0,0,0,0,0,0,0,0,0,0,0,0,0,0,0,0,0,0,0,0,44.21,0,0,0,0,0,0,0,0,0,0,0,0,0,0,0,0,0,0,0,0,0,0,0,0,0,67
5310,GJ03-216700,J.Jpn.Inst.Metals&Materials(J),2000,v.064p.0177,Glass,Alkaline-earthSilicate,Alumino-Silicate,,,,,,,,,,,,,60,0,10,0,0,0,0,0,0,0,0,0,0,0,0,0,30,0,0,0,0,0,0,0,0,0,0,0,0,0,0,0,0,0,0,0,0,0,0,0,0,0,0,0,0,0,0,0,0,0,0,0,0,0,0,0,0,0,0,0,0,0,81
4887,XP06-212781,JapanesePatentKonicaMinolta(J),2001,A287953,Glass-Ceramics,Alumino-Silicate,Alkaline-earthSilicate,OtherSilicate,GlassCeramics,,,,MagneticMemoryDisk,,,,,crystal:(MgAl)SiO3,,43.41,0,11.79,26.18,0,0,9.81,0,0,0,0,0,0,0,0,0,0,0,0,0,0,0,0,0,0,0,0,0,0,0,8.81,0,0,0,0,0,0,0,0,0,0,0,0,0,0,0,0,0,0,0,0,0,0,0,0,0,0,0,0,0,0,0,152.5
936,GJ35-039288,J.Non-CrystallineSolids,1986,v.083p.0335,Glass,Germanate,AlkaliSilicate,,,,,,,,,,,,,34.48,0,0,0,0,0,0,31.03,0,0,0,0,0,0,0,0,0,0,0,0,0,0,0,0,0,0,0,0,0,0,0,0,34.48,0,0,0,0,0,0,0,0,0,0,0,0,0,0,0,0,0,0,0,0,0,0,0,0,0,0,0,0,0,53.77
2817,GB02-164791,FundamentalsofInorganicGlasses,1994,v.001p.0171,Glass,AlkaliSilicate,,,,,,,,,,,,,,83.33,0,0,0,0,0,0,16.67,0,0,0,0,0,0,0,0,0,0,0,0,0,0,0,0,0,0,0,0,0,0,0,0,0,0,0,0,0,0,0,0,0,0,0,0,0,0,0,0,0,0,0,0,0,0,0,0,0,0,0,0,0,0,65
10456,GJ05-353099,J.Non-CrystallineSolids,2014,v.388p.0037,Glass,Boro-Silicate,,,Melting,,,,,,,,annealedfor2h.,S4-TiO2,,67.3,28.85,0,0,0,0,0,0,0,0,0,0,0,0,0,0,0,0,0,0,0,0,0,0,0,0,0,0,0,0,3.85,0,0,0,0,0,0,0,0,0,0,0,0,0,0,0,0,0,0,0,0,0,0,0,0,0,0,0,0,0,0,0,68.17
9975,GP06-315287,USPatentOthers,2014,A8728964,Glass,Alumino-Silicate,,,Fiber,,,,,,,,,AGYHoldingCo.Ex.3,,63.91,4.95,14.18,14.67,0.11,0,2.09,0.05,0.006686,0,0,0,0,0,0,0,0,0,0,0,0,0.02,0,0,0,0,0,0,0,0,0.02,0,0,0,0,0,0,0,0,0,0,0,0,0,0,0,0,0,0,0,0,0,0,0,0,0,0,0,0,0,0,0,89.2
1066,GJ05-047293,J.CeramicSoc.Japan,1983,v.091p.0199,Glass,Boro-Silicate,,,,,,,,,,,,,,42.55,42.55,0,0,0,0,0,14.89,0,0,0,0,0,0,0,0,0,0,0,0,0,0,0,0,0,0,0,0,0,0,0,0,0,0,0,0,0,0,0,0,0,0,0,0,0,0,0,0,0,0,0,0,0,0,0,0,0,0,0,0,0,0,58.95
5690,XP06-223945,USPatentOharaInc.(J),2002,A6344423,Glass-Ceramics,Alumino-Silicate,Alkaline-earthSilicate,,,,,,Substrate,MagneticMemoryDisk,,,,,,54.43,3.6,9.83,18.66,2.23,0,4.19,0,0,0,0,0,0,0,0,0,0,0,0,0,0,0,0,0,0.06,0,0,0,0,0,4.31,0,0,0.76,0,0.62,0.66,0,0,0,0.65,0,0,0,0,0,0,0,0,0,0,0,0,0,0,0,0,0,0,0,0,0,135
5857,XP03-224806,USPatentKonicaMinolta(J),2002,A6458730,Glass-Ceramics,Alkaline-earthSilicate,Alumino-Silicate,,,,,,Substrate,MagneticMemoryDisk,,,,1stheattreat.:700C5h2ndheattreat.:760C4.5hCrystal:Magnesiumaluminasilicate,,58.07,0,10.62,26.86,0,0,0,0,0,0,0,0,0,0,0,0,0,0,0,0,0,0,0,0,0,0,0,0,0,0,4.37,0,0,0,0,0,0.08,0,0,0,0,0,0,0,0,0,0,0,0,0,0,0,0,0,0,0,0,0,0,0,0,0,99.43
4142,XP06-210791,JapanesePatentKonicaMinolta(J),2001,A019480,Glass-Ceramics,Alumino-Silicate,AlkaliSilicate,,,,,,MagneticMemoryDisk,,,,,,,67.18,5.12,6.75,0,0,0,18.87,0,0,0,0,0,0,0,0,0,0,0,0,0,0,0,0,0,0,0,0,0,0,0,0.07,0,0,0,0,0,2.01,0,0,0,0,0,0,0,0,0,0,0,0,0,0,0,0,0,0,0,0,0,0,0,0,0,84.1
6331,GJ02-240737,Silikattechnik(G),1981,v.032p.0197,Glass,AlkaliSilicate,,,,,,,,,,,,,,90,0,0,0,0,0,10,0,0,0,0,0,0,0,0,0,0,0,0,0,0,0,0,0,0,0,0,0,0,0,0,0,0,0,0,0,0,0,0,0,0,0,0,0,0,0,0,0,0,0,0,0,0,0,0,0,0,0,0,0,0,0,74.26
5027,XP06-212921,JapanesePatentKonicaMinolta(J),2001,A287967,Glass-Ceramics,Alumino-Silicate,Alkaline-earthSilicate,Zinc-Silicate,GlassCeramics,,,,MagneticMemoryDisk,,,,,crystal:(MgAl)SiO3Zn2Ti3O8Zn2TiO4,,43.29,0,12.76,27.43,0,0,0,0,0,0,0,0,0,0,0,4.79,0,0,0,0,0,0,0,1.15,0,0,0,0,0,0,10.58,0,0,0,0,0,0,0,0,0,0,0,0,0,0,0,0,0,0,0,0,0,0,0,0,0,0,0,0,0,0,0,154.4
9665,GJ02-312113,J.AmericanCeramicSoc.,2013,v.096p.001436,Glass,AlkaliSilicate,Alkaline-earthSilicate,Alumino-Silicate,,,,,,,,,Annealedattheirrespectiveannealingtemp.for2hr.,,,56.62,0,18.63,8.94,0.09,0,0,15.55,0,0,0,0,0,0,0,0,0,0,0,0,0,0,0,0,0,0,0,0,0,0,0,0,0,0,0,0.16,0,0,0,0,0,0,0,0,0,0,0,0,0,0,0,0,0,0,0,0,0,0,0,0,0,0,78.2
5102,GP06-213201,JapanesePatentAsahiGlass(J),2001,A348247,Glass,Alumino-Silicate,Boro-Silicate,Alkaline-earthSilicate,NonAlkali,,,,Display,Substrate,SubstrateforPhotolithographyMask,,,,,74.77,7.84,7.55,1.59,6.87,0,0,0,0,0,0,0,0,0,0,0,1.24,0,0,0,0,0,0,0.14,0,0,0,0,0,0,0,0,0,0,0,0,0,0,0,0,0,0,0,0,0,0,0,0,0,0,0,0,0,0,0,0,0,0,0,0,0,0,73.4
2503,GJ35-144344,GlassPhysics&Chemistry,1992,v.018p.0159,Glass,Germanate,,,,,,,,,,,,,,10.23,0,0,0,0,0,0,10.23,0,0,0,0,0,0,0,0,0,0,0,0,0,0,0,0,0,0,0,0,0,0,0,0,79.54,0,0,0,0,0,0,0,0,0,0,0,0,0,0,0,0,0,0,0,0,0,0,0,0,0,0,0,0,0,69.5
3292,GP02-187908,JapanesePatent,1999,A079782,Glass,AlkaliSilicate,Alumino-Silicate,Alkaline-earthSilicate,,,,,Substrate,,,,,,,63.25,0,5.92,0,6.46,0,10.1,9.74,0,0,0,0,0,0,0,0,0,0,0,0,0,0,0,0,0,0,0,0,0,0,4.53,0,0,0,0,0,0,0,0,0,0,0,0,0,0,0,0,0,0,0,0,0,0,0,0,0,0,0,0,0,0,0,69.38
9221,GP05-305868,USPatentAsahiGlass(J),2011,A0169403,Glass,Boro-Silicate,,,NonLead,,,,PlasmaDisplay,,,,,Ex.3,,44,46,0,0,0,0,0,0,5,0,0,0,0,0,1,0,0,0,0,0,0,0,0,0,0,0,0,0,0,0,0,0,0,4,0,0,0,0,0,0,0,0,0,0,0,0,0,0,0,0,0,0,0,0,0,0,0,0,0,0,0,0,43
9930,GP05-314951,USPatentCorningInc.(US),2014,A8640498,Glass,Boro-Silicate,Alkaline-earthSilicate,Alumino-Silicate,,,,,Display,PlasmaDisplay,Substrate,,,Ex.1,,68.8,9.94,10.55,2.01,8.13,0,0,0,0,0,0,0,0,0,0,0,0.5,0,0,0,0,0,0,0,0,0,0,0,0,0,0,0,0,0,0,0.07,0,0,0,0,0,0,0,0,0,0,0,0,0,0,0,0,0,0,0,0,0,0,0,0,0,0,10.6
589,GB01-022863,VlastnostiSkel,1996,v.001p.0306,Glass,Silica,,,,,,,,,,,,No.9,,95.3,4.38,0,0,0,0,0,0,0.32,0,0,0,0,0,0,0,0,0,0,0,0,0,0,0,0,0,0,0,0,0,0,0,0,0,0,0,0,0,0,0,0,0,0,0,0,0,0,0,0,0,0,0,0,0,0,0,0,0,0,0,0,0,94.2
487,GJ01-015830,J.Non-CrystallineSolids,1977,v.026p.0517,Glass,Silica,,,,,,,,,,,,Fusedsilica,,100,0,0,0,0,0,0,0,0,0,0,0,0,0,0,0,0,0,0,0,0,0,0,0,0,0,0,0,0,0,0,0,0,0,0,0,0,0,0,0,0,0,0,0,0,0,0,0,0,0,0,0,0,0,0,0,0,0,0,0,0,0,73
10262,GP02-351127,USPatentCorningInc.(US),2012,A0308803,Glass,AlkaliSilicate,Alumino-Silicate,Boro-Silicate,Melting,SheetGlass,,,ChemicalStrengthen,Display,Window,Solar,,ex.1,,65.59,10.98,11.3,0,0,0,4.56,6.21,1.11,0,0,0,0,0,0,0,0,0,0,0,0,0,0,0,0,0,0,0,0,0,0,0,0,0,0,0.25,0,0,0,0,0,0,0,0,0,0,0,0,0,0,0,0,0,0,0,0,0,0,0,0,0,0,66.4
3419,GP03-189948,USPatentHoyaCorp.(J),1999,A5981015,Glass,Alkaline-earthSilicate,Alumino-Silicate,,,,,,,,,,,,,40,0,30,20,0,0,0,0,0,0,0,0,0,0,0,0,0,0,0,0,0,0,0,5,0,0,0,0,0,0,5,0,0,0,0,0,0,0,0,0,0,0,0,0,0,0,0,0,0,0,0,0,0,0,0,0,0,0,0,0,0,0,124.2
5296,GJ02-216686,J.Jpn.Inst.Metals&Materials(J),2000,v.064p.0177,Glass,AlkaliSilicate,Alumino-Silicate,,,,,,,,,,,,,50,0,20,0,0,0,30,0,0,0,0,0,0,0,0,0,0,0,0,0,0,0,0,0,0,0,0,0,0,0,0,0,0,0,0,0,0,0,0,0,0,0,0,0,0,0,0,0,0,0,0,0,0,0,0,0,0,0,0,0,0,0,91.6
6217,XP03-227864,USPatentKonicaMinolta(J),2003,A6573206,Glass-Ceramics,Alkaline-earthSilicate,Alumino-Silicate,,GlassCeramics,,,,Substrate,MagneticMemoryDisk,,,,Ex.10Heattreatment:690C5.5h+840C6hCrystalothers:Magnesiumaluminasilicate,,44.68,0,9.92,28.85,0,0,11.28,0,0,0,0,0,0,0,0,0,0,0,0,0,0,0,0,0,0,0,0,0,0,0,5.27,0,0,0,0,0,0,0,0,0,0,0,0,0,0,0,0,0,0,0,0,0,0,0,0,0,0,0,0,0,0,0,112.8
9319,GP20-307728,USPatentSchottGlassTech.(US),2012,A0063479,Glass,Phosphate,,,,,,,Laser,,,,,Ex.4,,10,8,8.83,0,0,0,10.78,0,0,0,0,0,0,0,0,0,0,0,0,0,0,0,0.12,0,0,0,1,0,0,0,0,0,0,0,0,0,61.27,0,0,0,0,0,0,0,0,0,0,0,0,0,0,0,0,0,0,0,0,0,0,0,0,0,71.5
2754,GJ02-160232,GlassScienceandTechnology,1995,v.068p.0318,Glass,AlkaliSilicate,Alkaline-earthSilicate,,,,,,Coating,,,,,,,71.4,0,0.95,3.98,10.56,0,0,12.66,0.32,0,0,0,0,0,0,0,0,0,0,0,0,0.03,0,0,0,0,0,0,0,0,0,0,0,0,0,0,0,0,0,0.09,0,0,0,0,0,0,0,0,0,0,0,0,0,0,0,0,0,0,0,0,0,0,87
8192,GP05-289341,JapanesePatentAsahiGlass(J),2009,A040676,Glass,Boro-Silicate,Zinc-Silicate,,,,,,PlasmaDisplay,Substrate,,,,Ex.2,,26.97,33,0.99,0,0,0,0,5.46,5.51,0,0,0,0,0,0,27.08,0,0,0,0,0,0,0,0,0,0,0,0,0,0,0,0,0,0.99,0,0,0,0,0,0,0,0,0,0,0,0,0,0,0,0,0,0,0,0,0,0,0,0,0,0,0,0,67
6684,XP03-253695,USPatentKonicaMinolta(J),2003,A6645889,Glass-Ceramics,Alkaline-earthSilicate,Alumino-Silicate,,,,,,Substrate,MagneticMemoryDisk,,,,Heattreatment:660C5h+700C5hCrystalothers:ClinoenstatiteMg-Al-silicateEx.2,,49.45,0,13.36,27.64,0,0,0.41,0,0,0,0,0,0,0,0,0,0,0,0,0,0,0,0,0,0,0,0,0,0,0,9.14,0,0,0,0,0,0,0,0,0,0,0,0,0,0,0,0,0,0,0,0,0,0,0,0,0,0,0,0,0,0,0,145
10756,GP01-356736,USPatentCorningInc.(US),2014,A0147664,Glass,Silica,,,Sintered,Cellular,,,CatalystCarrier,GasSeparation,,,,ex.16,,93.9,6.1,0,0,0,0,0,0,0,0,0,0,0,0,0,0,0,0,0,0,0,0,0,0,0,0,0,0,0,0,0,0,0,0,0,0,0,0,0,0,0,0,0,0,0,0,0,0,0,0,0,0,0,0,0,0,0,0,0,0,0,0,7.797
1051,GJ02-046103,J.Non-CrystallineSolids,1983,v.056p.0161,Glass,AlkaliSilicate,Boro-Silicate,,,,,,,,,,,,,71.33,13.64,0,0,0,0,0,15.02,0,0,0,0,0,0,0,0,0,0,0,0,0,0,0,0,0,0,0,0,0,0,0,0,0,0,0,0,0,0,0,0,0,0,0,0,0,0,0,0,0,0,0,0,0,0,0,0,0,0,0,0,0,0,75
6256,XP06-227903,USPatentKonicaMinolta(J),2003,A6583078,Glass-Ceramics,Alumino-Silicate,Alkaline-earthSilicate,,GlassCeramics,,,,Substrate,MagneticMemoryDisk,,,,Ex.7Heattreatment:690C5h+760C4.5hCrystalothers:Magnesiumaluminasilicate,,52.69,0,16.66,25.58,0,0,4.87,0,0,0,0,0,0,0,0,0,0,0,0,0,0,0,0,0,0,0,0,0,0,0,0,0,0,0.2,0,0,0,0,0,0,0,0,0,0,0,0,0,0,0,0,0,0,0,0,0,0,0,0,0,0,0,0,108.2
8667,GP03-297237,EuropeanPatentSaint-Gobain(FR),2010,A2162404,Glass,Alkaline-earthSilicate,,,Fiber,,,,Composite,Filler,,,,Ex.3,,70.18,0,3.7,7.26,14.93,0,0,3.76,0.13,0,0,0,0,0,0,0,0,0,0,0,0,0.04,0,0,0,0,0,0,0,0,0,0,0,0,0,0,0,0,0,0,0,0,0,0,0,0,0,0,0,0,0,0,0,0,0,0,0,0,0,0,0,0,32.2
8758,GP05-298743,JapanesePatentNipponElectricGlass(J),2010,A241676,Glass,Boro-Silicate,Alumino-Silicate,Alkaline-earthSilicate,NonAlkali,,,,Substrate,PlasmaDisplay,LiquidCrystalDisplay,,,Ex.6,,67.16,13.93,9.2,1.6,8.07,0,0,0,0,0,0,0,0,0,0,0,0,0,0,0,0,0,0,0,0,0,0,0,0,0,0,0,0,0,0,0.04,0,0,0,0,0,0,0,0,0,0,0,0,0,0,0,0,0,0,0,0,0,0,0,0,0,0,68
4323,XP03-210972,JapanesePatentKonicaMinolta(J),2001,A026448,Glass-Ceramics,Alkaline-earthSilicate,Alumino-Silicate,,,,,,MagneticMemoryDisk,,,,,Crystal:Magnesium-Aluminosilicate,,50.97,0,10.13,34.62,0,0,3.8,0,0,0,0,0,0,0,0,0,0,0,0,0,0,0,0,0,0,0,0,0,0,0,0,0,0,0,0,0,0.48,0,0,0,0,0,0,0,0,0,0,0,0,0,0,0,0,0,0,0,0,0,0,0,0,0,87.56
4045,GJ03-209917,J.Non-CrystallineSolids,2001,v.290p.0180,Glass,Alkaline-earthSilicate,Alumino-Silicate,,,,,,MagneticMemoryDisk,,,,,,,42.1,0,10.53,36.84,0,0,0,0,0,0,0,0,0,0,0,0,0,0,0,0,0,0,0,10.53,0,0,0,0,0,0,0,0,0,0,0,0,0,0,0,0,0,0,0,0,0,0,0,0,0,0,0,0,0,0,0,0,0,0,0,0,0,0,124.7
1022,GJ02-045748,GlassPhysics&Chemistry,1982,v.008p.0463,Glass,AlkaliSilicate,,,,,,,,,,,,,,65,0,5,0,0,0,0,30,0,0,0,0,0,0,0,0,0,0,0,0,0,0,0,0,0,0,0,0,0,0,0,0,0,0,0,0,0,0,0,0,0,0,0,0,0,0,0,0,0,0,0,0,0,0,0,0,0,0,0,0,0,0,63.4
6103,GP02-226434,JapanesePatentNipponSheetGlass(J),2003,A012342,Glass,AlkaliSilicate,Alkaline-earthSilicate,,SheetGlass,,,,IRAbsorbingMaterial,UVAbsorbingMaterial,VehicleWindow,,,Ex.10,,68.44,0,1.4,2.51,9.69,0,3.99,12.89,0.47,0,0,0,0,0,0,0,0,0,0,0,0,0.33,0,0,0,0,0,0,0,0,0.07,0,0,0,0.21,0,0,0,0,0,0,0,0,0,0,0,0,0,0,0,0,0,0,0,0,0,0,0,0,0,0,0,78.2
762,GB05-025786,HandbookofGlassData,1987,v.00Cp.0454,Glass,Boro-Silicate,AlkaliSilicate,,,,,,,,,,,,,51.28,25.64,0,0,0,0,0,23.08,0,0,0,0,0,0,0,0,0,0,0,0,0,0,0,0,0,0,0,0,0,0,0,0,0,0,0,0,0,0,0,0,0,0,0,0,0,0,0,0,0,0,0,0,0,0,0,0,0,0,0,0,0,0,75.7
4302,XP03-210951,JapanesePatentKonicaMinolta(J),2001,A026446,Glass-Ceramics,Alkaline-earthSilicate,Alumino-Silicate,,,,,,MagneticMemoryDisk,,,,,Crystal:Magnesium-Aluminosilicate,,50.17,0,9.82,32.85,0,0,7.08,0,0,0,0,0,0,0,0,0,0,0,0,0,0,0,0,0,0,0,0,0,0,0,0,0,0,0,0,0,0.08,0,0,0,0,0,0,0,0,0,0,0,0,0,0,0,0,0,0,0,0,0,0,0,0,0,99.04
6323,GJ06-240006,MaterialsRes.Bull.,2004,v.039p.0033,Glass,Alumino-Silicate,OtherSilicate,,,,,,,,,,,,,60,0,25,0,0,0,0,0,0,0,0,0,0,0,0,0,0,0,0,0,0,0,0,0,0,15,0,0,0,0,0,0,0,0,0,0,0,0,0,0,0,0,0,0,0,0,0,0,0,0,0,0,0,0,0,0,0,0,0,0,0,0,101.6
9652,GJ02-311906,J.Non-CrystallineSolids,2013,v.376p.000175,Glass,AlkaliSilicate,Alkaline-earthSilicate,,MixedAlkali,,,,,,,,,,,46.1,0,0,0,26.9,0,6.1,18.3,0,0,0,0,0,0,0,0,0,0,0,0,0,0,0,0,0,0,0,0,0,0,0,0,0,0,0,0,2.6,0,0,0,0,0,0,0,0,0,0,0,0,0,0,0,0,0,0,0,0,0,0,0,0,0,87
7058,XP03-261539,USPatentHoyaCorp.(J),2004,A6774072,Glass-Ceramics,Alkaline-earthSilicate,Alumino-Silicate,,,,,,Substrate,MagneticMemoryDisk,OpticalMemory,,,Ex.1-4Heattreat:805C4h+1000C4h,,52.58,0,11.78,25.09,0,0,0,0,0,0,0,0,0,0,0,2.33,0,0,0,0,0,0,0,0.7,0,0,0,0,0,0,7.52,0,0,0,0,0,0,0,0,0,0,0,0,0,0,0,0,0,0,0,0,0,0,0,0,0,0,0,0,0,0,0,131.9
3118,GP03-180946,JapanesePatentHoyaCorp.(J),1998,A079122,Glass,Alkaline-earthSilicate,Alumino-Silicate,,,,,,Substrate,MagneticMemoryDisk,,,,,,41,0,30,18,0,0,0,0,0,0,0,0,0,0,0,0,0,0,0,0,0,0,0,7,0,0,0,0,0,0,4,0,0,0,0,0,0,0,0,0,0,0,0,0,0,0,0,0,0,0,0,0,0,0,0,0,0,0,0,0,0,0,128.9
4171,XP06-210820,JapanesePatentKonicaMinolta(J),2001,A019483,Glass-Ceramics,Alumino-Silicate,AlkaliSilicate,,,,,,MagneticMemoryDisk,,,,,,,74.16,0,6.48,0,2.11,0,15.41,0,0,0,0,0,0,0,0,0,0,0,0,0,0,0,0,0,0,0,0,0,0,0,0.74,0,0,0.48,0,0,0.62,0,0,0,0,0,0,0,0,0,0,0,0,0,0,0,0,0,0,0,0,0,0,0,0,0,92.3
6895,XP06-256860,USPatentAsahiGlass(J),2004,A0116268,Glass-Ceramics,Alumino-Silicate,,,GlassCeramics,,,,Substrate,ColorFilter,,,,Ex.7Crystal:Na2K2Al4Si4O16,,50.1,0.7,22,0,0,0,0,9.7,9.7,0,0,0,0,0,0,0,0,0,0,0,0,0,0,0,0,0,0,0,0,0,6.8,0,0,1,0,0,0,0,0,0,0,0,0,0,0,0,0,0,0,0,0,0,0,0,0,0,0,0,0,0,0,0,89
4775,XP03-212669,JapanesePatentKonicaMinolta(J),2001,A287942,Glass-Ceramics,Alkaline-earthSilicate,Alumino-Silicate,OtherSilicate,GlassCeramics,,,,MagneticMemoryDisk,,,,,crystal:(MgAl)SiO3,,44.89,0,8.54,27.89,0,0,11.29,0,0,0,0,0,0,0,0,0,0,0,0,0,0,0,0,0,0,0,0,0,0,0,7.39,0,0,0,0,0,0,0,0,0,0,0,0,0,0,0,0,0,0,0,0,0,0,0,0,0,0,0,0,0,0,0,148.7
5032,XP06-212926,JapanesePatentKonicaMinolta(J),2001,A287968,Glass-Ceramics,Alumino-Silicate,Alkaline-earthSilicate,Zinc-Silicate,GlassCeramics,,,,MagneticMemoryDisk,,,,,crystal:(MgAl)SiO3Zn2Ti3O8Zn2TiO4,,48.12,0,11.34,22.32,0,0,0,0,0,0,0,0,0,0,0,15,0,0,0,0,0,0,0,0,0,0,0,0,0,0,3.22,0,0,0,0,0,0,0,0,0,0,0,0,0,0,0,0,0,0,0,0,0,0,0,0,0,0,0,0,0,0,0,146.2
4535,GP03-211789,JapanesePatentAsahiGlass(J),2001,A134925,Glass,Alkaline-earthSilicate,Alumino-Silicate,,,,,,Substrate,MagneticMemoryDisk,,,,,,45,0,6,19,6,0,2,0,0,0,0,0,0,0,0,7,0,0,0,0,0,0,0,9,0,0,0,0,0,0,3,0,0,3,0,0,0,0,0,0,0,0,0,0,0,0,0,0,0,0,0,0,0,0,0,0,0,0,0,0,0,0,129
5413,XJ06-219614,J.Non-CrystallineSolids,2002,v.298p.0137,Glass-Ceramics,Alumino-Silicate,Alkaline-earthSilicate,OtherSilicate,GlassCeramics,,,,,,,,Heattreatment:800C/2h+1080C/3h,Crystal:Magnesiumaluminumtitanate,,57.3,0,19,14.6,0,0,0,0,0,0,0,0,0,0,0,0,0,0,0,0,0,0,0,0,0,0,0,0,0,0,9.1,0,0,0,0,0,0,0,0,0,0,0,0,0,0,0,0,0,0,0,0,0,0,0,0,0,0,0,0,0,0,0,139
3724,XP02-204753,JapanesePatentOharaInc.(J),2000,A119042,Glass-Ceramics,AlkaliSilicate,,,GlassCeramics,,,,Substrate,MagneticMemoryDisk,,,,Nucleationtemp.:560CCrystallizationtemp.:770C,,72.1,0,1.9,1.27,0,0,20.03,0,2.36,0,0,0,0,0,0,0.28,0,0,0,0,0,0,0,0,0.04,0,0,0,0,0,0,0,0,1.02,0,0,1,0,0,0,0,0,0,0,0,0,0,0,0,0,0,0,0,0,0,0,0,0,0,0,0,0,120
7103,GP05-262188,USPatentHoyaCorp.(J),2004,A0180239,Glass,Boro-Silicate,Alkaline-earthSilicate,Alumino-Silicate,,,,,Substrate,MagneticMemoryDisk,,,,Ex.3,,20,40,12,8,20,0,0,0,0,0,0,0,0,0,0,0,0,0,0,0,0,0,0,0,0,0,0,0,0,0,0,0,0,0,0,0,0,0,0,0,0,0,0,0,0,0,0,0,0,0,0,0,0,0,0,0,0,0,0,0,0,0,81.4
8893,GP02-300034,EuropeanPatentCorningInc.(US),2010,A2227444,Glass,AlkaliSilicate,Alumino-Silicate,,,,,,Window,Substrate,,,,Ex.7,,64.56,1.01,8.95,3.74,1.63,0,0,13.49,4.36,0,0,0,0,0,0,0,0,0,0,0,0,0,0,0,0,0,0,0,0,0,0,0,0,2.01,0,0.25,0,0,0,0,0,0,0,0,0,0,0,0,0,0,0,0,0,0,0,0,0,0,0,0,0,0,74.8
2910,XP06-169836,USPatent,1996,A5569629,Glass-Ceramics,Alumino-Silicate,Alkaline-earthSilicate,,Fiber,GlassCeramics,,,Fiber,,,,,,,78,0,10,10.5,0,0,0,0,0,0,0,0,0,0,0,0,0,0,0,0,0,0,0,0,0,0,0,0,0,0,1.5,0,0,0,0,0,0,0,0,0,0,0,0,0,0,0,0,0,0,0,0,0,0,0,0,0,0,0,0,0,0,0,62.79
10644,GP03-356058,JapanesePatentAGYHoldingCorp.(US),2014,A519459,Glass,Alkaline-earthSilicate,Alumino-Silicate,,Melting,Fiber,,,PlasticsFRP,,,,,ex.2,,61.65,0,12.11,15.24,9.41,0,0,1.5,0,0,0,0,0,0,0,0,0,0,0,0,0,0.07,0,0,0,0,0,0,0,0,0.02,0,0,0,0,0,0,0,0,0,0,0,0,0,0,0,0,0,0,0,0,0,0,0,0,0,0,0,0,0,0,0,93.2
804,GJ02-026069,GlassScienceandTechnology,1984,v.057p.0255,Glass,AlkaliSilicate,Alkaline-earthSilicate,,PhaseSeparated,,,,,,,,,760C60min,,80,0,0,0,10,0,0,10,0,0,0,0,0,0,0,0,0,0,0,0,0,0,0,0,0,0,0,0,0,0,0,0,0,0,0,0,0,0,0,0,0,0,0,0,0,0,0,0,0,0,0,0,0,0,0,0,0,0,0,0,0,0,76.7
1216,GC01-052409,TosohQuartz(J),1980,****,Glass,Silica,,,Slab,Block,,,OpticsOptoelectronics,UV-TransmittingMaterial,,,,HighUVtransmittance.,,100,0,0,0,0,0,0,0,0,0,0,0,0,0,0,0,0,0,0,0,0,0,0,0,0,0,0,0,0,0,0,0,0,0,0,0,0,0,0,0,0,0,0,0,0,0,0,0,0,0,0,0,0,0,0,0,0,0,0,0,0,0,72.81
4412,XP06-211061,JapanesePatentKonicaMinolta(J),2001,A026457,Glass-Ceramics,Alumino-Silicate,Alkaline-earthSilicate,,GlassCeramics,,,,MagneticMemoryDisk,,,,,Crystal:Magnesium-Aluminosilicate,,53.08,0,12.35,32.72,0,0,0,0,0,0,0,0,0,0,0,0,0,0,0,0,0,0,0,0,0,0,0,0,0,0,0,0,0,1.85,0,0,0,0,0,0,0,0,0,0,0,0,0,0,0,0,0,0,0,0,0,0,0,0,0,0,0,0,113.2
1237,GJ02-053821,J.Non-CrystallineSolids,1973,v.012p.0035,Glass,AlkaliSilicate,,,,,,,,,,,,,,62.5,0,0,0,0,0,0,17.5,0,0,0,0,0,0,0,0,0,0,0,0,0,0,0,0,0,0,0,0,0,0,20,0,0,0,0,0,0,0,0,0,0,0,0,0,0,0,0,0,0,0,0,0,0,0,0,0,0,0,0,0,0,0,81.8
6208,XP03-227855,USPatentKonicaMinolta(J),2003,A6573206,Glass-Ceramics,Alkaline-earthSilicate,OtherSilicate,,GlassCeramics,,,,Substrate,MagneticMemoryDisk,,,,Ex.1Heattreatment:660C5h+820C5.5hCrystalothers:Magnesiumaluminasilicate,,55.66,0,4.17,22.39,0,0,5.33,0,1.06,0,0,0,0,0,0,0,0,0,0,0,0,0,0,5,0.09,0,0,0,0,0,5.65,0,0,0,0,0,0.65,0,0,0,0,0,0,0,0,0,0,0,0,0,0,0,0,0,0,0,0,0,0,0,0,0,102.8
4116,XP06-210765,JapanesePatentKonicaMinolta(J),2001,A019477,Glass-Ceramics,Alumino-Silicate,AlkaliSilicate,,,,,,MagneticMemoryDisk,,,,,,,77.51,0,4.69,0,0,0,12.99,0,1.27,0,0,0,0,0,0,1.1,0,0,0,0,0,0,0,0,0,0,0,0,0,0,1.5,0,0,0.73,0,0,0.21,0,0,0,0,0,0,0,0,0,0,0,0,0,0,0,0,0,0,0,0,0,0,0,0,0,94.6
416,GJ03-008307,GlassScienceandTechnology,1978,v.051p.0008,Glass,Alkaline-earthSilicate,,,,,,,,,,,,,,78.5,0,0,0,8,0,0,13.5,0,0,0,0,0,0,0,0,0,0,0,0,0,0,0,0,0,0,0,0,0,0,0,0,0,0,0,0,0,0,0,0,0,0,0,0,0,0,0,0,0,0,0,0,0,0,0,0,0,0,0,0,0,0,69.1
9071,XP06-302809,USPatentOharaInc.(J),2011,A0135964,Glass-Ceramics,Alumino-Silicate,Zinc-Silicate,,,,,,Substrate,MagneticMemoryDisk,,,670C+750C.,Ex.4crystal:RAl2O4,,48.98,0,11.39,16.01,0,0,4.32,0,0,0,0,0,0,0,0,12.69,0,0,0,0,0,0,0,0,0,0,0,0,0,0,6.46,0,0,0,0.15,0,0,0,0,0,0,0,0,0,0,0,0,0,0,0,0,0,0,0,0,0,0,0,0,0,0,0,105
9350,GP03-307922,USPatent,2012,A0135849,Glass,Alkaline-earthSilicate,Alumino-Silicate,,Fiber,,,,,,,,,OCV-IntellectualCapitalLLC.Ex.6,,61.32,0,10.3,14.32,13.36,0,0,0,0.32,0,0,0,0,0,0,0,0,0,0,0,0,0,0,0,0,0,0,0,0,0,0.38,0,0,0,0,0,0,0,0,0,0,0,0,0,0,0,0,0,0,0,0,0,0,0,0,0,0,0,0,0,0,0,87
5083,XP03-213092,JapanesePatentHoyaCorp.(J),2001,A325718,Glass-Ceramics,Alkaline-earthSilicate,Alumino-Silicate,OtherSilicate,GlassCeramics,,,,Substrate,MagneticMemoryDisk,,,,Crystal:Titanate,,45,0,12.5,30.5,0,0,0,0,0,0,0,0,0,0,0,0,0,0,0,0,0,0,0,2,0,0,0,0,0,0,10,0,0,0,0,0,0,0,0,0,0,0,0,0,0,0,0,0,0,0,0,0,0,0,0,0,0,0,0,0,0,0,163.4
5903,XP02-225214,USPatent,2002,A0031670,Glass-Ceramics,AlkaliSilicate,Alumino-Silicate,,,,,,Substrate,MagneticMemoryDisk,,,,N.Gotoetal.(JP)Nucleationtemp.:560CCrystallizationtemp.:760C,,68.86,0,3.98,1.44,0,0,19.42,0,0.92,0,0,0,1.55,0.39,0,0.36,0,0,0,0,0.19,0,0,0,0.04,0,0,0,0,0,1.09,0,0,0.94,0,0,0.82,0,0,0,0,0,0,0,0,0,0,0,0,0,0,0,0,0,0,0,0,0,0,0,0,0,115
3736,GP02-204861,JapanesePatentNipponSheetGlass(J),2000,A143281,Glass,AlkaliSilicate,Alkaline-earthSilicate,,,,,,MagneticMemoryDisk,,,,,,,60.97,0,3.4,7.11,1.1,0,20.52,1.5,0,0,0,0,0,0,0,0,3.5,0,0,0,0,0,0,0,0,0,0,0,0,0,0,0,0,1.9,0,0,0,0,0,0,0,0,0,0,0,0,0,0,0,0,0,0,0,0,0,0,0,0,0,0,0,0,92.4
3019,GJ02-176274,GlassPhysics&Chemistry,1998,v.024p.0525,Glass,AlkaliSilicate,Alkaline-earthSilicate,,,,,,,,,,,D.S.Sanditov,,55.56,0,0,0,0,0,0,11.11,0,0,0,0,0,0,0,0,33.33,0,0,0,0,0,0,0,0,0,0,0,0,0,0,0,0,0,0,0,0,0,0,0,0,0,0,0,0,0,0,0,0,0,0,0,0,0,0,0,0,0,0,0,0,0,79.87
10713,XP03-356559,JapanesePatentOharaInc.(J),2014,A114200,Glass-Ceramics,Alkaline-earthSilicate,Alumino-Silicate,,Melting,GlassCeramics,,,MagneticMemoryDisk,,,,750C290min,ex.81crystal:MgAl2O4,,60.83,2.74,10.91,13.4,0,0,0,7.69,0,0,0,0,0,0,0,0,0,0,0,0,0,0,0,0,0,0,0,0,0,0,3.98,0,0,0,0,0,0.45,0,0,0,0,0,0,0,0,0,0,0,0,0,0,0,0,0,0,0,0,0,0,0,0,0,88
811,GB02-027400,HandbookofGlassData,1987,v.00Cp.0606,Glass,AlkaliSilicate,OtherSilicate,,,,,,,,,,,,,67,0,0,0,0,0,0,21,0,0,0,0,0,0,0,0,0,0,0,0,0,0,0,0,0,0,0,0,0,0,12,0,0,0,0,0,0,0,0,0,0,0,0,0,0,0,0,0,0,0,0,0,0,0,0,0,0,0,0,0,0,0,74.27
7426,XP03-269398,USPatentHoyaCorp.(J),2005,A6960399,Glass-Ceramics,Alkaline-earthSilicate,Alumino-Silicate,,GlassCeramics,,,,Substrate,MagneticRecordingHead,,,800C4h+1000C4h,Ex.9Crystalothers:2MgO.2Al2O3.4SiO2MgO.2Al2O3.5SiO2,,47.5,0,10.43,32.4,0,0,0,0,0,0,0,0,0,0,0,0,0,0,0,0,0,0,0,0.54,0,0,0,0,0,0,9.13,0,0,0,0,0,0,0,0,0,0,0,0,0,0,0,0,0,0,0,0,0,0,0,0,0,0,0,0,0,0,0,140.1
4396,XP06-211045,JapanesePatentKonicaMinolta(J),2001,A026455,Glass-Ceramics,Alumino-Silicate,Alkaline-earthSilicate,,,,,,MagneticMemoryDisk,,,,,Crystal:Magnesium-Aluminosilicate,,56.36,0,14.64,25.2,0,0,0,0,0,0,0,0,0,0,0,0,0,0,0,0,0,0,0,0.5,0,0,0,0,0,0,3.3,0,0,0,0,0,0,0,0,0,0,0,0,0,0,0,0,0,0,0,0,0,0,0,0,0,0,0,0,0,0,0,110.4
9332,GP02-307833,USPatentAsahiGlass(J),2012,A0100397,Glass,AlkaliSilicate,Alumino-Silicate,,,,,,Substrate,MagneticMemoryDisk,,,,Ex.8,,66,0,12,0,0,0,12.8,5.5,3.4,0,0,0,0,0,0,0,0,0,0,0,0,0,0,0,0,0,0,0,0,0,0,0,0,0.3,0,0,0,0,0,0,0,0,0,0,0,0,0,0,0,0,0,0,0,0,0,0,0,0,0,0,0,0,81.2
3580,GI03-191712,NGF'sAdditionalNewData(J),2001,v.004p.0003,Glass,Alkaline-earthSilicate,AlkaliSilicate,Alumino-Silicate,,,,,ElectronicsElectrical,Substrate,PlasmaDisplay,,Anneal:at640Cfor2hr.,GlassNameC072Melt:inPtPtRhat1600Cfor4hr.Defectexist.,,64.86,0,4.88,9.38,10.08,0,0,5.79,5.01,0,0,0,0,0,0,0,0,0,0,0,0,0,0,0,0,0,0,0,0,0,0,0,0,0,0,0,0,0,0,0,0,0,0,0,0,0,0,0,0,0,0,0,0,0,0,0,0,0,0,0,0,0,76.7
4224,XP06-210873,JapanesePatentKonicaMinolta(J),2001,A019488,Glass-Ceramics,Alumino-Silicate,AlkaliSilicate,,,,,,MagneticMemoryDisk,,,,,,,68.3,0,6.02,0,0.52,0,20.55,0,0,0,0,0,0,0,0,0,0,0,0,0,0,0,0,0,0,0,0,0,0,0,2.42,0,0,0.95,0,0,1.24,0,0,0,0,0,0,0,0,0,0,0,0,0,0,0,0,0,0,0,0,0,0,0,0,0,95.7
1865,XJ06-091186,GlassTechnology,1974,v.015p.0071,Glass-Ceramics,Alumino-Silicate,,,GlassCeramics,,,,,,,,,HT=753CX8h+1100CX3h.,,63.17,0,15.5,15.69,5.64,0,0,0,0,0,0,0,0,0,0,0,0,0,0,0,0,0,0,0,0,0,0,0,0,0,0,0,0,0,0,0,0,0,0,0,0,0,0,0,0,0,0,0,0,0,0,0,0,0,0,0,0,0,0,0,0,0,119
6059,GP09-225780,EuropeanPatentSchottAG(DE),2002,A1169274,Glass,OtherSilicate,Alkaline-earthSilicate,,,,,,ReinforcementofCement,,,,,,,71.03,0,0.6,15.15,4.36,0,0,2.96,0,0,0,0,0,0,0,0,0,0,0,0,0,0,0,0,0,0,0,0,0,0,0,0,0,5.9,0,0,0,0,0,0,0,0,0,0,0,0,0,0,0,0,0,0,0,0,0,0,0,0,0,0,0,0,88
6557,XP03-253320,USPatentHoyaCorp.(J),2003,A6599606,Glass-Ceramics,Alkaline-earthSilicate,Alumino-Silicate,,GlassCeramics,,,,MagneticMemoryDisk,,,,,HeatTreatment:770C4h+1000C4hEx.2,,47,0,10.5,30,0,0,0,0,0,0,0,0,0,0,0,0,0,0,0,0,0,0,0,0.5,0,0,0,0,0,0,10,0,0,2,0,0,0,0,0,0,0,0,0,0,0,0,0,0,0,0,0,0,0,0,0,0,0,0,0,0,0,0,150.5
9825,GP02-313483,EuropeanPatentOthers,2013,A2625149,Glass,AlkaliSilicate,Alkaline-earthSilicate,,NonLead,NonPbAsSb,,,Shade,,,,,PreciosaA.S.Ex.2,,68.36,1.88,1.58,0,9.86,0,1.18,2.94,10.64,0,0,0,0,0,0,1.61,0,0,0,0,0,0,0,0,0.12,0,0,0.02,0,0,1.58,0,0,0,0,0,0.23,0,0,0,0,0,0,0,0,0,0,0,0,0,0,0,0,0,0,0,0,0,0,0,0,0,99.19
3921,XP02-205947,JapanesePatentOharaInc.(J),2000,A339672,Glass-Ceramics,AlkaliSilicate,Alumino-Silicate,OtherSilicate,GlassCeramics,,,,Substrate,MagneticMemoryDisk,,,,,,75.3,0,7,0.8,0,0,9.9,0,2,0,0,0,0,0,0,0.5,0,0,0,0,0,0,0,0,0.2,0,0,0,0,0,0,0,0,2.3,0,0,2,0,0,0,0,0,0,0,0,0,0,0,0,0,0,0,0,0,0,0,0,0,0,0,0,0,100
9333,GP02-307834,USPatentAsahiGlass(J),2012,A0100397,Glass,AlkaliSilicate,Alumino-Silicate,,,,,,Substrate,MagneticMemoryDisk,,,,Ex.9,,66,0,12,0,0,0,11.3,5.5,3.4,0,0,0,0,0,0,0,0,0,0,0,0,0,0,0,0,0,0,0,0,0,0,0,0,1.8,0,0,0,0,0,0,0,0,0,0,0,0,0,0,0,0,0,0,0,0,0,0,0,0,0,0,0,0,82.4
4879,XP06-212773,JapanesePatentKonicaMinolta(J),2001,A287952,Glass-Ceramics,Alumino-Silicate,Alkaline-earthSilicate,OtherSilicate,GlassCeramics,,,,MagneticMemoryDisk,,,,,crystal:(MgAl)SiO3,,42.17,0,14.8,31.44,0,0,4.04,0,0,0,0,0,0,0,0,0,0,0,0,0,0,0,0,0,0,0,0,0,0,0,7.55,0,0,0,0,0,0,0,0,0,0,0,0,0,0,0,0,0,0,0,0,0,0,0,0,0,0,0,0,0,0,0,147.6
142,GB02-006441,HandbookofGlassProperties,1986,v.001p.0322,Glass,AlkaliSilicate,Alkaline-earthSilicate,,,,,,,,,,,,,78.5,0,0,0,11.5,0,0,10,0,0,0,0,0,0,0,0,0,0,0,0,0,0,0,0,0,0,0,0,0,0,0,0,0,0,0,0,0,0,0,0,0,0,0,0,0,0,0,0,0,0,0,0,0,0,0,0,0,0,0,0,0,0,72.2
2239,GJ05-111406,GlassPhysics&Chemistry,1989,v.015p.0103,Glass,Boro-Silicate,,,,,,,,,,,,,,45.8,48,0,0,0,0,0,6.2,0,0,0,0,0,0,0,0,0,0,0,0,0,0,0,0,0,0,0,0,0,0,0,0,0,0,0,0,0,0,0,0,0,0,0,0,0,0,0,0,0,0,0,0,0,0,0,0,0,0,0,0,0,0,40.3
10845,GP02-357255,USPatentCorningInc.(US),2014,A0329660,Glass,AlkaliSilicate,Alumino-Silicate,Boro-Silicate,Melting,SheetGlass,,,ElectronicsElectrical,ChemicalStrengthen,,,,ex.44,,63.22,9.89,11.39,0,0,0,0,13.39,0.99,0,0,0,0,0,0,0,0,0,0,0,0,0,0,0,0,0,0,0,0,0,0,0,0,0,0,0.12,1,0,0,0,0,0,0,0,0,0,0,0,0,0,0,0,0,0,0,0,0,0,0,0,0,0,63.6
1762,GJ30-078854,J.AmericanCeramicSoc.,1970,v.053p.0311,Glass,Aluminate,,,,,,,,,,,,8Figs4Tables.,,7,0,30,0,48,0,15,0,0,0,0,0,0,0,0,0,0,0,0,0,0,0,0,0,0,0,0,0,0,0,0,0,0,0,0,0,0,0,0,0,0,0,0,0,0,0,0,0,0,0,0,0,0,0,0,0,0,0,0,0,0,0,95.22
2019,GB02-096383,PropertiesofGlass,1954,v.001p.0303,Glass,AlkaliSilicate,Alkaline-earthSilicate,,,,,,,,,,,,,75.06,0,0.25,0.38,8.75,0,0,15.52,0,0,0,0,0,0,0,0,0,0,0,0,0,0.03,0,0,0,0,0,0,0,0,0,0,0,0,0,0,0,0,0,0,0,0,0,0,0,0,0,0,0,0,0,0,0,0,0,0,0,0,0,0,0,0,68.28
6532,XP02-253269,USPatentKonicaMinolta(J),2003,A6593257,Glass-Ceramics,AlkaliSilicate,Alumino-Silicate,,GlassCeramics,,,,MagneticMemoryDisk,,,,,Heattreatment:570C5.5h+720C4hEx.7,,68,0,6.28,0,0,0,19.39,0,0.65,0,0,0,0,0,0,0,0,0,0,0,0,0,0,0,0,0,0,0,0,0,0,0,0,3.96,0,0,1.72,0,0,0,0,0,0,0,0,0,0,0,0,0,0,0,0,0,0,0,0,0,0,0,0,0,99.2
8197,GP05-289348,JapanesePatentAsahiGlass(J),2009,A040676,Glass,Boro-Silicate,Zinc-Silicate,,,,,,PlasmaDisplay,Substrate,,,,Ex.9,,27.04,42,2.99,0,0,0,0,5.04,4.97,0,0,0,0,0,0,17.96,0,0,0,0,0,0,0,0,0,0,0,0,0,0,0,0,0,0,0,0,0,0,0,0,0,0,0,0,0,0,0,0,0,0,0,0,0,0,0,0,0,0,0,0,0,0,58
4573,GP02-211957,JapanesePatentAsahiGlass(J),2001,A172043,Glass,AlkaliSilicate,Alkaline-earthSilicate,,,,,,Substrate,MagneticMemoryDisk,,,,,,70.5,0,3.5,6.5,3.5,0,6,6,0,0,0,0,0,0,0,0,0,0,0,0,0,0,0,2,0,0,0,0,0,0,1.5,0,0,0.5,0,0,0,0,0,0,0,0,0,0,0,0,0,0,0,0,0,0,0,0,0,0,0,0,0,0,0,0,86
7014,GJ02-260233,J.Non-CrystallineSolids,2004,v.349p.0168,Glass,AlkaliSilicate,,,Fiber,,,,,,,,,,,93,0,0,0,0,0,0,7,0,0,0,0,0,0,0,0,0,0,0,0,0,0,0,0,0,0,0,0,0,0,0,0,0,0,0,0,0,0,0,0,0,0,0,0,0,0,0,0,0,0,0,0,0,0,0,0,0,0,0,0,0,0,63.97
976,GJ02-039829,J.CeramicSoc.Japan,1983,v.091p.0116,Glass,AlkaliSilicate,,,,,,,,,,,,,,75,0,0,0,0,0,0,0,25,0,0,0,0,0,0,0,0,0,0,0,0,0,0,0,0,0,0,0,0,0,0,0,0,0,0,0,0,0,0,0,0,0,0,0,0,0,0,0,0,0,0,0,0,0,0,0,0,0,0,0,0,0,43.92
6363,GJ02-241090,J.MaterialsScience,1987,v.022p.1682,Glass,AlkaliSilicate,Alumino-Silicate,Boro-Silicate,,,,,,,,,Annealing:from50KaboveTgtoRTat5K/min.,,,43,38,4,0,0,0,0,15,0,0,0,0,0,0,0,0,0,0,0,0,0,0,0,0,0,0,0,0,0,0,0,0,0,0,0,0,0,0,0,0,0,0,0,0,0,0,0,0,0,0,0,0,0,0,0,0,0,0,0,0,0,0,75.2
5641,GP05-223498,JapanesePatentHoyaCorp.(J),2002,A358626,Glass,Boro-Silicate,Alkaline-earthSilicate,Alumino-Silicate,,,,,Substrate,MagneticMemoryDisk,,,,,,50,10,10,10,10,0,0,5,5,0,0,0,0,0,0,0,0,0,0,0,0,0,0,0,0,0,0,0,0,0,0,0,0,0,0,0,0,0,0,0,0,0,0,0,0,0,0,0,0,0,0,0,0,0,0,0,0,0,0,0,0,0,76.62
10076,XP06-316487,USPatentOharaInc.(J),2014,A8852764,Glass-Ceramics,Alumino-Silicate,Zinc-Silicate,Alkaline-earthSilicate,,,,,Substrate,MagneticMemoryDisk,,,,Ex.2,,46.34,0,11.28,19.02,0,0,4.28,0,0,0,0,0,0,0,0,14.13,0,0,0,0,0,0,0,0,0,0,0,0,0,0,4.8,0,0,0,0.15,0,0,0,0,0,0,0,0,0,0,0,0,0,0,0,0,0,0,0,0,0,0,0,0,0,0,0,108
9646,GP02-311604,USPatentNipponElectricGlass(J),2013,A0165312,Glass,AlkaliSilicate,Alumino-Silicate,,,,,,SolderGforSemiconPackage,Substrate,,,,Ex.7,,63.11,1.84,9.42,3.17,2.28,0,0,20.05,0,0,0,0,0,0,0,0,0,0,0,0,0,0.001203,0,0,0,0,0,0,0,0,0,0,0,0,0,0.13,0,0,0,0,0,0,0,0,0,0,0,0,0,0,0,0,0,0,0,0,0,0,0,0,0,0,72
741,GB05-025765,HandbookofGlassData,1987,v.00Cp.0453,Glass,Boro-Silicate,AlkaliSilicate,,,,,,,,,,,,,42.55,42.55,0,0,0,0,0,14.89,0,0,0,0,0,0,0,0,0,0,0,0,0,0,0,0,0,0,0,0,0,0,0,0,0,0,0,0,0,0,0,0,0,0,0,0,0,0,0,0,0,0,0,0,0,0,0,0,0,0,0,0,0,0,58.95
6418,GJ02-251269,GlassPhysics&Chemistry,2003,v.029p.0002,Glass,AlkaliSilicate,,,,,,,,,,,,,,76.91,0,0,0,0,0,0,0,23.09,0,0,0,0,0,0,0,0,0,0,0,0,0,0,0,0,0,0,0,0,0,0,0,0,0,0,0,0,0,0,0,0,0,0,0,0,0,0,0,0,0,0,0,0,0,0,0,0,0,0,0,0,0,38.8
5459,GP03-222066,JapanesePatentAsahiGlass(J),2002,A029774,Glass,Alkaline-earthSilicate,AlkaliSilicate,Alumino-Silicate,,,,,MagneticMemoryDisk,,,,,,,65,0,6.5,6.1,0,0,6.5,1,0,0,0,0,0,0,0,2,10.2,0,0,0,0,0,0,0,0,0,0,0,0,0,2.4,0,0,0.3,0,0,0,0,0,0,0,0,0,0,0,0,0,0,0,0,0,0,0,0,0,0,0,0,0,0,0,0,89
7165,GJ06-263880,J.Non-CrystallineSolids,2005,v.351p.0650,Glass,Alumino-Silicate,OtherSilicate,,,,,,,,,,,,,20,0,55,0,0,0,0,0,0,0,0,0,0,0,0,0,0,0,0,0,0,0,0,0,0,25,0,0,0,0,0,0,0,0,0,0,0,0,0,0,0,0,0,0,0,0,0,0,0,0,0,0,0,0,0,0,0,0,0,0,0,0,121
6999,GJ03-259438,J.Non-CrystallineSolids,2004,v.344p.0044,Glass,Alkaline-earthSilicate,AlkaliSilicate,,,,,,,,,,,,,70.03,4.43,1.24,4.94,9.47,0,4.33,5.56,0,0,0,0,0,0,0,0,0,0,0,0,0,0,0,0,0,0,0,0,0,0,0,0,0,0,0,0,0,0,0,0,0,0,0,0,0,0,0,0,0,0,0,0,0,0,0,0,0,0,0,0,0,0,83
6285,GP05-228297,USPatent,2003,A0109370,Glass,Boro-Silicate,Alkaline-earthSilicate,Alumino-Silicate,,,,,Substrate,MagneticMemoryDisk,,,,M.Ikenishietal.Ex.13,,55,10,12,8,5,0,0,5,5,0,0,0,0,0,0,0,0,0,0,0,0,0,0,0,0,0,0,0,0,0,0,0,0,0,0,0,0,0,0,0,0,0,0,0,0,0,0,0,0,0,0,0,0,0,0,0,0,0,0,0,0,0,72.07
6701,XP03-253712,USPatentKonicaMinolta(J),2003,A6645890,Glass-Ceramics,Alkaline-earthSilicate,Alumino-Silicate,,,,,,Substrate,MagneticMemoryDisk,,,,Heattreatment:660C5h+700C5hCrystalothers:ClinoenstatiteMg-Al-silicateEx.9,,42.26,0,8.86,35,0,0,6.61,0,0,0,0,0,0,0,0,0,0,0,0,0,0,0,0,0,0,0,0,0,0,0,7.07,0,0,0,0,0,0.2,0,0,0,0,0,0,0,0,0,0,0,0,0,0,0,0,0,0,0,0,0,0,0,0,0,152
6846,XP02-256246,USPatentOharaInc.(J),2004,A6677259,Glass-Ceramics,AlkaliSilicate,Alumino-Silicate,,GlassCeramics,,,,ColorFilter,,,,,Ex.2,,72.6,0,3.47,0.73,0,0,17.78,0,0.81,0,0,0,0,0,0,0.36,1.42,0,0,0,0,0,0,0,0.04,0,0,0,0,0,0,0,0,1.92,0,0,0.87,0,0,0,0,0,0,0,0,0,0,0,0,0,0,0,0,0,0,0,0,0,0,0,0,0,100
7764,XP03-278394,JapanesePatentHoyaCorp.(J),2007,A091527,Glass-Ceramics,Alkaline-earthSilicate,Alumino-Silicate,,,,,,Substrate,MagneticMemoryDisk,,,760C4hr+1000C4hr,Ex.1Crystalothers:titanate,,48,0,11,30,0,0,0,0,0,0,0,0,0,0,0,0,0,0,0,0,0,0,0,1,0,0,0,0,0,0,10,0,0,0,0,0,0,0,0,0,0,0,0,0,0,0,0,0,0,0,0,0,0,0,0,0,0,0,0,0,0,0,149
10585,GJ03-355425,J.MaterialsScience,2013,v.048p.3461,Glass,Alkaline-earthSilicate,Alumino-Silicate,,Melting,,,,,,,,,A,,51.9,0,21.2,21.2,0,0,0,0,0,0,0,0,0,0,0,0,0,0,0,0,0,0,0,0,0,0,0,0,0,0,0,0,0,5.7,0,0,0,0,0,0,0,0,0,0,0,0,0,0,0,0,0,0,0,0,0,0,0,0,0,0,0,0,102
521,GB02-019720,HandbookofGlassData,1987,v.00Cp.0206,Glass,AlkaliSilicate,Alkaline-earthSilicate,Alumino-Silicate,,,,,,,,,,,,65.6,0,0.2,0,0,0,17.9,0,0,0,0,0,0,0,0,0,0,0,16.3,0,0,0,0,0,0,0,0,0,0,0,0,0,0,0,0,0,0,0,0,0,0,0,0,0,0,0,0,0,0,0,0,0,0,0,0,0,0,0,0,0,0,0,84.28
3497,GI02-190644R,NGF'sAdditionalNewData(J),2000,v.002p.0003,Glass,AlkaliSilicate,Alumino-Silicate,,,,,,MagneticMemoryDisk,,,,Annealing:at530Cfor2hr.,GlassNameA63.Melting:inPtcrucibleat1650Cfor5hr.,,75.02,0,3.01,0,0,0,19.98,0,1.99,0,0,0,0,0,0,0,0,0,0,0,0,0,0,0,0,0,0,0,0,0,0,0,0,0,0,0,0,0,0,0,0,0,0,0,0,0,0,0,0,0,0,0,0,0,0,0,0,0,0,0,0,0,74.88
1379,GJ02-061735,GlassTechnology,1964,v.005p.0216,Glass,AlkaliSilicate,Boro-Silicate,,,,,,,,,,,,,68,16,0,0,0,0,0,16,0,0,0,0,0,0,0,0,0,0,0,0,0,0,0,0,0,0,0,0,0,0,0,0,0,0,0,0,0,0,0,0,0,0,0,0,0,0,0,0,0,0,0,0,0,0,0,0,0,0,0,0,0,0,78.43
7713,GP05-275757,USPatentHoyaCorp.(J),2006,A0205584,Glass,Boro-Silicate,Alkaline-earthSilicate,Alumino-Silicate,,,,,Substrate,MagneticMemoryDisk,,,,Ex.2,,10,50,12,8,20,0,0,0,0,0,0,0,0,0,0,0,0,0,0,0,0,0,0,0,0,0,0,0,0,0,0,0,0,0,0,0,0,0,0,0,0,0,0,0,0,0,0,0,0,0,0,0,0,0,0,0,0,0,0,0,0,0,80
8418,GP02-293131,JapanesePatentOharaInc.(J),2009,A280461,Glass,AlkaliSilicate,,,,,,,Substrate,,,,,Ex.2,,72.7,0,3.95,1.14,0,0,19.24,0,0.61,0,0,0,0,0,0,0.35,0,0,0,0,0,0,0,0,0,0,0,0,0,0,0,0,0,1.07,0.13,0,0.81,0,0,0,0,0,0,0,0,0,0,0,0,0,0,0,0,0,0,0,0,0,0,0,0,0,83
10855,GP03-357277,USPatentHoyaCorp.(J),2014,A0334276,Glass,Alkaline-earthSilicate,AlkaliSilicate,,Melting,Disk,,,MagneticMemoryDisk,ChemicalStrengthen,,,,ex.18,,64.02,0,5.91,16.74,2.49,0,0.2,8.67,0,0,0,0,0,0,0,0,0,0,0,0,0,0,0,0,0,0,0,0,0,0,0,0,0,1.97,0,0,0,0,0,0,0,0,0,0,0,0,0,0,0,0,0,0,0,0,0,0,0,0,0,0,0,0,85.8
7399,GP02-269313,USPatentKonicaMinolta(J),2005,A6942934,Glass,AlkaliSilicate,Alkaline-earthSilicate,,,,,,Substrate,MagneticMemoryDisk,,,,Ex.15,,55.56,3.53,3.45,6.72,7.06,0,8.43,4.06,1.87,0,0,0,0,0,0,0,0,0,0,0,0,0,0,0,0.06,0.37,0,0,0,0,5.11,0,0,3.78,0,0,0,0,0,0,0,0,0,0,0,0,0,0,0,0,0,0,0,0,0,0,0,0,0,0,0,0,94
8106,GP06-287366,JapanesePatentSaint-Gobain(FR),2008,A542164,Glass,Alumino-Silicate,Boro-Silicate,,,,,,PlasmaDisplay,LiquidCrystalDisplay,Substrate,,,Ex.1,,69.66,10.1,10.35,0.16,8.71,0,0,0,0,0,0,0,0,0,0,0,0,0,0,0,0,0,0,0,0,0,0,0,0,0,1.02,0,0,0,0,0,0,0,0,0,0,0,0,0,0,0,0,0,0,0,0,0,0,0,0,0,0,0,0,0,0,0,72.1
102,GJ06-005821,J.AmericanCeramicSoc.,1978,v.061p.0248,Glass,Alumino-Silicate,,,,,,,,,,,,3Tables4Figures,,42,0,22.7,0,0,0,0,0,0,0,0,0,0,0,0,0,0,0,0,0,0,0,0,22.3,0,0,0,0,0,0,13,0,0,0,0,0,0,0,0,0,0,0,0,0,0,0,0,0,0,0,0,0,0,0,0,0,0,0,0,0,0,0,121.3
5643,GP05-223500,JapanesePatentHoyaCorp.(J),2002,A358626,Glass,Boro-Silicate,Alkaline-earthSilicate,Alumino-Silicate,,,,,Substrate,MagneticMemoryDisk,,,,,,50,10,12,8,20,0,0,0,0,0,0,0,0,0,0,0,0,0,0,0,0,0,0,0,0,0,0,0,0,0,0,0,0,0,0,0,0,0,0,0,0,0,0,0,0,0,0,0,0,0,0,0,0,0,0,0,0,0,0,0,0,0,86.1
4041,GJ03-209913,J.Non-CrystallineSolids,2001,v.290p.0180,Glass,Alkaline-earthSilicate,Alumino-Silicate,,,,,,MagneticMemoryDisk,,,,,,,45,0,15,15,20,0,0,0,0,0,0,0,0,0,0,0,0,0,0,0,0,0,0,0,0,0,0,0,0,0,5,0,0,0,0,0,0,0,0,0,0,0,0,0,0,0,0,0,0,0,0,0,0,0,0,0,0,0,0,0,0,0,103.2
1515,GB02-071319,HandbookofGlassData,1983,v.00Ap.0320,Glass,AlkaliSilicate,,,,,,,,,,,,,,80,0,0,0,0,0,0,0,20,0,0,0,0,0,0,0,0,0,0,0,0,0,0,0,0,0,0,0,0,0,0,0,0,0,0,0,0,0,0,0,0,0,0,0,0,0,0,0,0,0,0,0,0,0,0,0,0,0,0,0,0,0,48.49
2338,GP03-126528,JapanesePatentNipponElectricGlass(J),1993,A085771,Glass,Alkaline-earthSilicate,OtherSilicate,Boro-Silicate,Balloon,,,,Filler,Composite,,,,,,61.05,8.8,6.74,0,9.81,0,0,3.33,2.19,0,0,0,0,0,0,0.84,0,0,0,0,0,0,0,0,0,0,0,0,0,0,0,0,0,6.98,0,0,0,0,0,0.25,0,0,0,0,0,0,0,0,0,0,0,0,0,0,0,0,0,0,0,0,0,0,82
828,GB02-027417,HandbookofGlassData,1987,v.00Cp.0607,Glass,AlkaliSilicate,OtherSilicate,,,,,,,,,,,,,82.9,0,0,0,0,0,0,12.2,0,0,0,0,0,0,0,0,0,0,0,0,0,0,0,0,0,0,0,0,0,0,0,0,0,4.9,0,0,0,0,0,0,0,0,0,0,0,0,0,0,0,0,0,0,0,0,0,0,0,0,0,0,0,0,76.2
7478,XP03-269965,EuropeanPatentHoyaCorp.(J),2005,A1577275,Glass-Ceramics,Alkaline-earthSilicate,Alumino-Silicate,,GlassCeramics,,,,Substrate,MagneticMemoryDisk,,,810C4h+1000C4h,Ex.1-8,,47.89,0,12.01,31.9,0,0,0,0,0,0,0,0,0,0,0,0,0,0,0,0,0,0,0,0.54,0,0,0,0,0,0,7.66,0,0,0,0,0,0,0,0,0,0,0,0,0,0,0,0,0,0,0,0,0,0,0,0,0,0,0,0,0,0,0,139.7
1253,GJ02-054783,J.Non-CrystallineSolids,1973,v.013p.0399,Glass,AlkaliSilicate,,,,,,,,,,,,Effectofhighpressureonelasticconstant,,67,0,0,0,0,0,0,0,33,0,0,0,0,0,0,0,0,0,0,0,0,0,0,0,0,0,0,0,0,0,0,0,0,0,0,0,0,0,0,0,0,0,0,0,0,0,0,0,0,0,0,0,0,0,0,0,0,0,0,0,0,0,54
10273,GP03-351361,JapanesePatentHoyaCorp.(J),2011,AW019010,Glass,Alkaline-earthSilicate,AlkaliSilicate,,Melting,Disk,,,MagneticMemoryDisk,,,,,ex.11,,67.7,0,0.5,2.1,12.8,0,0,3.4,6.3,0,0,0,0,0,0,0,0,0,0,0,0,0,0,2.3,0,0,0,0,0,0,0,0,0,4.9,0,0,0,0,0,0,0,0,0,0,0,0,0,0,0,0,0,0,0,0,0,0,0,0,0,0,0,0,86
2550,GJ35-144391,GlassPhysics&Chemistry,1992,v.018p.0159,Glass,Germanate,,,,,,,,,,,,,,10.88,0,0,0,0,0,0,10.88,0,0,0,0,0,0,0,0,0,0,0,0,0,0,0,0,0,0,0,0,0,0,0,0,77.16,0,0,0,0,1.08,0,0,0,0,0,0,0,0,0,0,0,0,0,0,0,0,0,0,0,0,0,0,0,0,71.1
7812,GP02-280741,JapanesePatentPanasonicCorp.(J),2007,A182991,Glass,AlkaliSilicate,Alkaline-earthSilicate,,Fiber,,,,ThermalInsulator,,,,,Ex.6,,58.15,4.74,0.3,7.44,10.16,0,0,18.96,0.25,0,0,0,0,0,0,0,0,0,0,0,0,0,0,0,0,0,0,0,0,0,0,0,0,0,0,0,0,0,0,0,0,0,0,0,0,0,0,0,0,0,0,0,0,0,0,0,0,0,0,0,0,0,78.5
631,GB05-025642,HandbookofGlassData,1987,v.00Cp.0438,Glass,Boro-Silicate,AlkaliSilicate,,,,,,,,,,,,,55,35,0,0,0,0,0,10,0,0,0,0,0,0,0,0,0,0,0,0,0,0,0,0,0,0,0,0,0,0,0,0,0,0,0,0,0,0,0,0,0,0,0,0,0,0,0,0,0,0,0,0,0,0,0,0,0,0,0,0,0,0,59.09
8203,GP03-289391,JapanesePatentNipponSheetGlass(J),2009,A051824,Glass,Alkaline-earthSilicate,Alumino-Silicate,,,,,,Dental,DentalCement,,,,Ex.5,,68,0,6.7,4.1,10.23,0,0,0,0,0,0,0,0,0,0,0,10.97,0,0,0,0,0,0,0,0,0,0,0,0,0,0,0,0,0,0,0,0,0,0,0,0,0,0,0,0,0,0,0,0,0,0,0,0,0,0,0,0,0,0,0,0,0,84
8933,GP02-300964,JapanesePatentAsahiGlass(J),2011,A026186,Glass,AlkaliSilicate,Alumino-Silicate,,,,,,Substrate,MagneticMemoryDisk,,,,Ex.10,,57.97,0,11.69,7.99,0,0,9.09,3.2,9.99,0,0,0,0,0,0,0,0,0,0,0,0,0,0,0,0,0,0,0,0,0,0,0,0,0,0,0,0,0,0,0,0,0,0,0,0,0,0,0,0,0,0,0,0,0,0,0,0,0,0,0,0,0,79
8098,GP06-287254,JapanesePatentNipponElectricGlass(J),2008,A308343,Glass,Alumino-Silicate,Boro-Silicate,,NonAlkali,,,,LiquidCrystalDisplay,Substrate,,,,Ex.2,,66.41,10.36,10.25,0.82,9.2,0,0,0,0,0,0,0,0,0,0,0,2.87,0,0,0,0,0,0,0,0,0,0,0,0,0,0,0,0,0,0,0.09,0,0,0,0,0,0,0,0,0,0,0,0,0,0,0,0,0,0,0,0,0,0,0,0,0,0,72
