Repository: hori1537/rexrexxion-about-SP

File: input_csv/inputcsv_SiO2_0.01-100.00_youngsmodulus.csv (part 32 of 53)
No.,GlassNo.,DataSource,Year,DataSourceNumber,State,GlassSystem1,GlassSystem2,GlassSystem3,Appearance1,Appearance2,Appearance3,Appearance4,Usage1,Usage2,Usage3,Usage4,ThermalTreatment,Note,GlassNo.(Structure),SiO2,B2O3,Al2O3,MgO,CaO,BaO,Li2O,Na2O,K2O,Ag2O,MnO,FeO,CoO,NiO,CuO,ZnO,SrO,CdO,PbO,SnO,Cr2O3,Fe2O3,As2O3,Y2O3,Sb2O3,La2O3,Nd2O3,Gd2O3,Bi2O3,Co3O4,TiO2,MnO2,GeO2,ZrO2,CeO2,SnO2,P2O5,Ta2O5,Nb2O3,SO3,MoO3,WO3,H2O,LiF,NaF,KF,MgF2,CaF2,SrF2,BaF2,ZnF2,PbF2,YF3,AlF3,LaF3,GdF3,YbF3,ErF3,F,Cl,Br,Ag,Young'sModulusatRT(GPa)
3114,GP03-180942,JapanesePatentHoyaCorp.(J),1998,A079122,Glass,Alkaline-earthSilicate,Alumino-Silicate,,,,,,Substrate,MagneticMemoryDisk,,,,,,40,0,20,15,15,0,0,0,0,0,0,0,0,0,0,0,0,0,0,0,0,0,0,5,0,0,0,0,0,0,5,0,0,0,0,0,0,0,0,0,0,0,0,0,0,0,0,0,0,0,0,0,0,0,0,0,0,0,0,0,0,0,117
6678,XP06-253689,USPatentKonicaMinolta(J),2003,A6645888,Glass-Ceramics,Alumino-Silicate,Alkaline-earthSilicate,,,,,,Substrate,MagneticMemoryDisk,,,,Heattreatment:660C5h+700C5hCrystalothers:ClinoenstatiteMg-Al-silicateEx.6,,52.59,0,18.15,19,0,0,4.27,0,0,0,0,0,0,0,0,0,0,0,0,0,0,0,0,0,0,0,0,0,0,0,5.99,0,0,0,0,0,0,0,0,0,0,0,0,0,0,0,0,0,0,0,0,0,0,0,0,0,0,0,0,0,0,0,124.1
4296,XP06-210945,JapanesePatentKonicaMinolta(J),2001,A026445,Glass-Ceramics,Alumino-Silicate,Alkaline-earthSilicate,,,,,,MagneticMemoryDisk,,,,,Crystal:Magnesium-Aluminosilicate,,52.98,0,16.39,24.61,0,0,5.53,0,0,0,0,0,0,0,0,0,0,0,0,0,0,0,0,0.49,0,0,0,0,0,0,0,0,0,0,0,0,0,0,0,0,0,0,0,0,0,0,0,0,0,0,0,0,0,0,0,0,0,0,0,0,0,0,110
1742,GJ30-078834,J.AmericanCeramicSoc.,1970,v.053p.0311,Glass,Aluminate,,,,,,,,,,,,8Figs4Tables.,,4,0,30,6,60,0,0,0,0,0,0,0,0,0,0,0,0,0,0,0,0,0,0,0,0,0,0,0,0,0,0,0,0,0,0,0,0,0,0,0,0,0,0,0,0,0,0,0,0,0,0,0,0,0,0,0,0,0,0,0,0,0,110.4
5089,XP03-213098,JapanesePatentHoyaCorp.(J),2001,A325722,Glass-Ceramics,Alkaline-earthSilicate,Alumino-Silicate,OtherSilicate,GlassCeramics,,,,Substrate,MagneticMemoryDisk,,,,Crystal:Titanate,,46,0,10.5,30,0,0,0,0,0.5,0,0,0,0,0,0,0,0.5,0,0,0,0,0,0,0.5,0,0,0,0,0,0,10,0,0,2,0,0,0,0,0,0,0,0,0,0,0,0,0,0,0,0,0,0,0,0,0,0,0,0,0,0,0,0,148.2
9977,GP06-315289,USPatentOthers,2014,A8728964,Glass,Alumino-Silicate,,,Fiber,,,,,,,,,AGYHoldingCo.Ex.5,,64.52,4.88,14.35,14.39,0.1,0,1.67,0.05,0.006713,0,0,0,0,0,0,0,0,0,0,0,0,0.02,0,0,0,0,0,0,0,0,0.02,0,0,0,0,0,0,0,0,0,0,0,0,0,0,0,0,0,0,0,0,0,0,0,0,0,0,0,0,0,0,0,89.6
4119,XP06-210768,JapanesePatentKonicaMinolta(J),2001,A019477,Glass-Ceramics,Alumino-Silicate,AlkaliSilicate,,,,,,MagneticMemoryDisk,,,,,,,72.1,0,3.7,0,0,0,20.22,0,1.23,0,0,0,0,0,0,0,0,0,0,0,0,0,0,0,0,0,0,0,0,0,0.36,0,0,1.65,0,0,0.61,0.13,0,0,0,0,0,0,0,0,0,0,0,0,0,0,0,0,0,0,0,0,0,0,0,0,95.8
7562,XP03-272496,USPatentHoyaCorp.(J),2006,A7015161,Glass-Ceramics,Alkaline-earthSilicate,Alumino-Silicate,,GlassCeramics,,,,Substrate,MagneticMemoryDisk,,,Tg+31C4hand1000C4h,Ex.8Crystalothers:Titanate,,45,0,12.5,30.5,0,0,0,0,0,0,0,0,0,0,0,0,0,0,0,0,0,0,0,2,0,0,0,0,0,0,10,0,0,0,0,0,0,0,0,0,0,0,0,0,0,0,0,0,0,0,0,0,0,0,0,0,0,0,0,0,0,0,163.4
9790,GP03-313371,USPatentNittoBoseki(J),2013,A0210602,Glass,Alkaline-earthSilicate,Alumino-Silicate,,Fiber,,,,Fiber,,,,,Ex.7,,59.61,0,12.03,19.07,9.25,0,0,0,0,0,0,0,0,0,0,0,0,0,0,0,0,0.04,0,0,0,0,0,0,0,0,0,0,0,0,0,0,0,0,0,0,0,0,0,0,0,0,0,0,0,0,0,0,0,0,0,0,0,0,0,0,0,0,98
1506,GB02-071310,HandbookofGlassData,1983,v.00Ap.0313,Glass,AlkaliSilicate,,,,,,,,,,,,NotStirredMelting,,67.7,0,0,0,0,0,0,32.3,0,0,0,0,0,0,0,0,0,0,0,0,0,0,0,0,0,0,0,0,0,0,0,0,0,0,0,0,0,0,0,0,0,0,0,0,0,0,0,0,0,0,0,0,0,0,0,0,0,0,0,0,0,0,58.32
8628,GP03-296641,USPatentSchottAG(DE),2010,A7727916,Glass,Alkaline-earthSilicate,Alumino-Silicate,,NonAlkali,,,,SolarCell,Display,Substrate,,,Ex.A7,,64.27,5.82,10.02,13.91,5,0,0,0,0,0,0,0,0,0,0,0.69,0,0,0,0,0,0,0,0,0,0,0,0,0,0,0,0,0,0,0,0.29,0,0,0,0,0,0,0,0,0,0,0,0,0,0,0,0,0,0,0,0,0,0,0,0,0,0,85
3177,GI05-184110,NGF'sAdditionalNewData(J),2000,v.001p.0347,Glass,Boro-Silicate,,,,,,,,,,,,U.Doct.thesisUniv.ofTokyo1979,,10,80,0,0,0,0,0,10,0,0,0,0,0,0,0,0,0,0,0,0,0,0,0,0,0,0,0,0,0,0,0,0,0,0,0,0,0,0,0,0,0,0,0,0,0,0,0,0,0,0,0,0,0,0,0,0,0,0,0,0,0,0,35.77
4767,XP06-212661,JapanesePatentKonicaMinolta(J),2001,A287941,Glass-Ceramics,Alumino-Silicate,Alkaline-earthSilicate,OtherSilicate,GlassCeramics,,,,MagneticMemoryDisk,,,,,crystal:(MgAl)SiO3,,41.14,0,11.83,29.2,0,0,7.88,0,0,0,0,0,0,0,0,0,0,0,0,0,0,0,0,0,0,0,0,0,0,0,9.95,0,0,0,0,0,0,0,0,0,0,0,0,0,0,0,0,0,0,0,0,0,0,0,0,0,0,0,0,0,0,0,147.8
4726,XP03-212620,JapanesePatentKonicaMinolta(J),2001,A287937,Glass-Ceramics,Alkaline-earthSilicate,OtherSilicate,Alumino-Silicate,GlassCeramics,,,,MagneticMemoryDisk,,,,,crystal:(MgAl)SiO3,,42.71,0,6.51,28.62,0,0,7.72,0,0,0,0,0,0,0,0,0,0,0,0,0,0,0,0,0,0,0,0,0,0,0,14.44,0,0,0,0,0,0,0,0,0,0,0,0,0,0,0,0,0,0,0,0,0,0,0,0,0,0,0,0,0,0,0,138
1417,GJ02-062773,J.AmericanCeramicSoc.,1984,v.067p.0270,Glass,AlkaliSilicate,,,Fiber,,,,,,,,,TherearetwoFigsofYoung'smoduli,,76.9,0,0,0,0,0,23.1,0,0,0,0,0,0,0,0,0,0,0,0,0,0,0,0,0,0,0,0,0,0,0,0,0,0,0,0,0,0,0,0,0,0,0,0,0,0,0,0,0,0,0,0,0,0,0,0,0,0,0,0,0,0,0,74.4
446,GB02-013709,HandbookofGlassData,1987,v.00Cp.0050,Glass,AlkaliSilicate,,,,,,,,,,,,,,75,0,0,0,0,0,15,10,0,0,0,0,0,0,0,0,0,0,0,0,0,0,0,0,0,0,0,0,0,0,0,0,0,0,0,0,0,0,0,0,0,0,0,0,0,0,0,0,0,0,0,0,0,0,0,0,0,0,0,0,0,0,75.3
1128,GC04-051354,CorningInc.(US),1982,120,Glass,Lead-Silicate,AlkaliSilicate,,Tube,BlownBottleBulb,PowderFrit,Sintered,Lamp,CathodeRayTube,,,,TransmissionCurve,,75.07,0,1.58,0,0,0,0,5.19,7.69,0,0,0,0,0,0,0,0,0,10.46,0,0,0,0,0,0,0,0,0,0,0,0,0,0,0,0,0,0,0,0,0,0,0,0,0,0,0,0,0,0,0,0,0,0,0,0,0,0,0,0,0,0,0,58.8
8403,GP03-292592,JapanesePatentNipponElectricGlass(J),2009,A167090,Glass,Alkaline-earthSilicate,Alumino-Silicate,Boro-Silicate,NonAlkali,,,,PlasmaDisplay,LiquidCrystalDisplay,Substrate,,,Ex.12,,68.63,9.34,10.21,1.61,9.28,0,0,0,0,0,0,0,0,0,0,0,0.63,0,0,0.14,0.000556,0,0,0,0,0,0,0,0,0,0,0,0,0.16,0,0,0,0,0,0,0,0,0,0,0,0,0,0,0,0,0,0,0,0,0,0,0,0,0,0,0,0,70
4053,GJ03-209925,J.Non-CrystallineSolids,2001,v.290p.0180,Glass,Alkaline-earthSilicate,Alumino-Silicate,,,,,,MagneticMemoryDisk,,,,,,,45,0,8,30,0,0,0,0,0,0,0,0,0,0,0,0,0,0,0,0,0,0,0,10,0,0,0,0,0,0,7,0,0,0,0,0,0,0,0,0,0,0,0,0,0,0,0,0,0,0,0,0,0,0,0,0,0,0,0,0,0,0,121.1
3032,GJ02-176287,GlassPhysics&Chemistry,1998,v.024p.0525,Glass,AlkaliSilicate,Lead-Silicate,,,,,,,,,,,D.S.Sanditov,,76.92,0,0,0,0,0,0,15.38,0,0,0,0,0,0,0,0,0,0,7.69,0,0,0,0,0,0,0,0,0,0,0,0,0,0,0,0,0,0,0,0,0,0,0,0,0,0,0,0,0,0,0,0,0,0,0,0,0,0,0,0,0,0,0,59.09
9432,GP05-309137,JapanesePatentHoyaCorp.(J),2012,A176887,Glass,Boro-Silicate,Alumino-Silicate,,NonAlkali,,,,LiquidCrystalDisplay,Substrate,,,,Ex.3,,68,10,10.8,3.2,7,0,0,0,0,0,0,0,0,0,0,0,0.7,0,0,0,0,0,0.2,0,0.1,0,0,0,0,0,0,0,0,0,0,0,0,0,0,0,0,0,0,0,0,0,0,0,0,0,0,0,0,0,0,0,0,0,0,0,0,0,72.9
9840,GP03-313510,EuropeanPatentOCVIntellectualCapital(US),2013,A2630095,Glass,Alkaline-earthSilicate,Alumino-Silicate,,Fiber,,,,Composite,Fiber,,,,OCVIntellectualCapitalLLC.Ex.6,,72.23,0,7.17,18.32,1.5,0,0,0.78,0,0,0,0,0,0,0,0,0,0,0,0,0,0,0,0,0,0,0,0,0,0,0,0,0,0,0,0,0,0,0,0,0,0,0,0,0,0,0,0,0,0,0,0,0,0,0,0,0,0,0,0,0,0,84.2
9431,GP05-309136,JapanesePatentHoyaCorp.(J),2012,A176887,Glass,Boro-Silicate,Alumino-Silicate,,NonAlkali,,,,LiquidCrystalDisplay,Substrate,,,,Ex.2,,67.5,10.4,10.3,2.6,8.3,0,0,0,0,0,0,0,0,0,0,0,0.6,0,0,0,0,0,0,0,0.3,0,0,0,0,0,0,0,0,0,0,0,0,0,0,0,0,0,0,0,0,0,0,0,0,0,0,0,0,0,0,0,0,0,0,0,0,0,71.2
8924,GP02-300955,JapanesePatentAsahiGlass(J),2011,A026186,Glass,AlkaliSilicate,Alumino-Silicate,,,,,,Substrate,MagneticMemoryDisk,,,,Ex.1,,65.67,0,8.5,0,0,0,12.4,10.9,0,0,0,0,0,0,0,0,0,0,0,0,0,0,0,0,0,0,0,0,0,0,0,0,0,2.5,0,0,0,0,0,0,0,0,0,0,0,0,0,0,0,0,0,0,0,0,0,0,0,0,0,0,0,0,84
4861,XP03-212755,JapanesePatentKonicaMinolta(J),2001,A287950,Glass-Ceramics,Alkaline-earthSilicate,Alumino-Silicate,OtherSilicate,GlassCeramics,,,,MagneticMemoryDisk,,,,,crystal:(MgAl)SiO3,,34.88,1.51,5.14,38.99,0,0,12.27,0,0,0,0,0,0,0,0,0,0,0,0,0,0,0,0,0,0,0,0,0,0,0,7.21,0,0,0,0,0,0,0,0,0,0,0,0,0,0,0,0,0,0,0,0,0,0,0,0,0,0,0,0,0,0,0,145
7038,GP05-260945,JapanesePatentSumitaOpticalGlass(J),2004,A244226,Glass,Boro-Silicate,Alumino-Silicate,,,,,,SolderGforSemiconPackage,Window,,,,Ex.3,,48.39,13.36,19.39,0,0,0,0,3.75,0,0,0,0,0,0,0,0,0,0,0,0,0,0,0,0,0,0,0,13.8,0,0,0,0,0,0,0,0,0,1.31,0,0,0,0,0,0,0,0,0,0,0,0,0,0,0,0,0,0,0,0,0,0,0,0,100.4
1578,GJ03-072996,PhysicsandChemistryofGlasses,1961,v.002p.0069,Glass,Alkaline-earthSilicate,,,,,,,,,,,,,,46.54,0,3.87,20.37,20.37,0,0,0,0,0,0,0,0,0,0,0,3.05,0,0,0,0,0,0,0,0,0,0,0,0,0,0,0,0,5.8,0,0,0,0,0,0,0,0,0,0,0,0,0,0,0,0,0,0,0,0,0,0,0,0,0,0,0,0,99.96
4656,XP03-212550,JapanesePatentKonicaMinolta(J),2001,A287928,Glass-Ceramics,Alkaline-earthSilicate,Alumino-Silicate,,GlassCeramics,,,,MagneticMemoryDisk,,,,,crystal:(MgAl)SiO3,,40.98,0,11.5,33.45,0,0,4.9,0,0,0,0,0,0,0,0,0,0,0,0,0,0,0,0,0,0,0,0,0,0,0,9.17,0,0,0,0,0,0,0,0,0,0,0,0,0,0,0,0,0,0,0,0,0,0,0,0,0,0,0,0,0,0,0,139.2
5623,XP02-223318,JapanesePatentKonicaMinolta(J),2002,A311201,Glass-Ceramics,AlkaliSilicate,Alumino-Silicate,,,,,,ColorFilter,Substrate,,,,,,62.68,2.62,4.23,3.16,2.17,0,14.23,0,1.61,0,0,0,0,0,0,4.78,0,0,0,0,0,0,0,0,0.08,0,0,0,0,0,2.28,0,0,1.73,0,0,0.43,0,0,0,0,0,0,0,0,0,0,0,0,0,0,0,0,0,0,0,0,0,0,0,0,0,82.8
10848,GP03-357270,USPatentHoyaCorp.(J),2014,A0334276,Glass,Alkaline-earthSilicate,AlkaliSilicate,,Melting,Disk,,,MagneticMemoryDisk,ChemicalStrengthen,,,,ex.4,,65,0,6,14,3,0,1,8,0,0,0,0,0,0,0,0,0,0,0,0,0,0,0,0,0,0,0,0,0,0,0,0,0,3,0,0,0,0,0,0,0,0,0,0,0,0,0,0,0,0,0,0,0,0,0,0,0,0,0,0,0,0,85.9
3924,XP02-205950,JapanesePatentOharaInc.(J),2000,A339672,Glass-Ceramics,AlkaliSilicate,Alumino-Silicate,OtherSilicate,GlassCeramics,,,,Substrate,MagneticMemoryDisk,,,,,,76.1,0,5.3,0,0,0,10.5,0,2.2,0,0,0,0,0,0,0.5,0,0,0,0,0,0,0.2,0,0,0,0,0,0,0,0,0,0,3.5,0,0,1.7,0,0,0,0,0,0,0,0,0,0,0,0,0,0,0,0,0,0,0,0,0,0,0,0,0,92
2518,GJ35-144359,GlassPhysics&Chemistry,1992,v.018p.0159,Glass,Germanate,,,,,,,,,,,,,,6.55,0,0,0,0,0,0,6.55,0,0,0,0,0,0,0,0,0,0,0,0,0,0,0,0,0,0,0,0,0,0,0,0,84.95,0,0,1.95,0,0,0,0,0,0,0,0,0,0,0,0,0,0,0,0,0,0,0,0,0,0,0,0,0,0,68.9
6163,GP06-227748,USPatentCorningInc.(US),2003,A6555232,Glass,Alumino-Silicate,,,,,,,Substrate,,,,,Ex.CXM,,84,0,10,0,0,0,0,0,0,0,0,0,0,0,0,0,0,0,0,0,0,0,0,0,0,5,0,0,0,0,0,0,0,0,0,0,0,1,0,0,0,0,0,0,0,0,0,0,0,0,0,0,0,0,0,0,0,0,0,0,0,0,83.5
3523,GI06-191647,NGF'sAdditionalNewData(J),2001,v.004p.0001,Glass,Alumino-Silicate,AlkaliSilicate,,,,,,ElectronicsElectrical,Substrate,,,Anneal:at870Cfor1hr.,GlassNameC007.Melt:inPtRhat1620Cfor21hr.Crystalizedalittle.,,59.97,0,19.98,0,0.01,0,0,19.9,0,0,0,0,0,0,0,0,0,0,0,0,0,0,0.14,0,0,0,0,0,0,0,0,0,0,0,0,0,0,0,0,0,0,0,0,0,0,0,0,0,0,0,0,0,0,0,0,0,0,0,0,0,0,0,68.3
34,GB02-004783,HandbookofGlassProperties,1986,v.001p.0311,Glass,AlkaliSilicate,,,,,,,,,,,,,,90,0,0,0,0,0,10,0,0,0,0,0,0,0,0,0,0,0,0,0,0,0,0,0,0,0,0,0,0,0,0,0,0,0,0,0,0,0,0,0,0,0,0,0,0,0,0,0,0,0,0,0,0,0,0,0,0,0,0,0,0,0,74.26
5727,GP06-224176,USPatentSchottAG(DE),2002,A6376402,Glass,Alumino-Silicate,Alkaline-earthSilicate,Boro-Silicate,,,,,MagneticMemoryDisk,,,,,,,40,6.91,10.02,23.85,0,0,12.07,0,0,0,0,0,0,0,0,0,0,0,0,0,0,0,0,0,0,0,0,0,0,0,3.76,0,0,0,0,0,3.39,0,0,0,0,0,0,0,0,0,0,0,0,0,0,0,0,0,0,0,0,0,0,0,0,0,96
4511,GP02-211545,JapanesePatentHoyaCorp.(J),2001,A076336,Glass,AlkaliSilicate,,,,,,,Substrate,MagneticMemoryDisk,,,,,,46.09,0,3.92,3.92,0.98,0,18.63,6.86,0,0,0,0,0,0,0,0,0,0,0,0.98,0,0,0,0.98,0,0,0,0,0,0,11.76,0,0,4.9,0.98,0,0,0,0,0,0,0,0,0,0,0,0,0,0,0,0,0,0,0,0,0,0,0,0,0,0,0,107
6320,GJ03-233858,J.CeramicSoc.Japan,1986,v.094p.0550,Glass,Alkaline-earthSilicate,OtherSilicate,,,,,,,,,,,,,47.62,0,0,0,34.29,0,0,0,0,0,0,0,0,0,0,0,0,0,0,0,0,0,0,0,0,0,0,0,0,0,0,0,0,13.33,0,0,4.76,0,0,0,0,0,0,0,0,0,0,0,0,0,0,0,0,0,0,0,0,0,0,0,0,0,91
2808,GB02-164782,FundamentalsofInorganicGlasses,1994,v.001p.0169,Glass,AlkaliSilicate,,,,,,,,,,,,,,65,0,0,0,0,0,35,0,0,0,0,0,0,0,0,0,0,0,0,0,0,0,0,0,0,0,0,0,0,0,0,0,0,0,0,0,0,0,0,0,0,0,0,0,0,0,0,0,0,0,0,0,0,0,0,0,0,0,0,0,0,0,81
2395,GB05-139124,HandbookofGlassData,1993,v.00Ep.0482,Glass,Boro-Silicate,AlkaliSilicate,,,,,,,,,,,,,49.9,32,0,0,0,0,0,18.1,0,0,0,0,0,0,0,0,0,0,0,0,0,0,0,0,0,0,0,0,0,0,0,0,0,0,0,0,0,0,0,0,0,0,0,0,0,0,0,0,0,0,0,0,0,0,0,0,0,0,0,0,0,0,73.8
1328,GJ02-061684,GlassTechnology,1964,v.005p.0216,Glass,AlkaliSilicate,Alkaline-earthSilicate,,,,,,,,,,,,,70.7,0,0.6,5.8,10.5,0,0,12.4,0,0,0,0,0,0,0,0,0,0,0,0,0,0,0,0,0,0,0,0,0,0,0,0,0,0,0,0,0,0,0,0,0,0,0,0,0,0,0,0,0,0,0,0,0,0,0,0,0,0,0,0,0,0,72.41
1570,GJ03-072988,PhysicsandChemistryofGlasses,1961,v.002p.0069,Glass,Alkaline-earthSilicate,,,,,,,,,,,,,,46.54,0,3.87,20.37,20.37,0,0,0,0,0,0,0,0,0,0,3.05,0,0,0,0,0,0,0,0,0,0,0,0,0,0,0,0,0,5.8,0,0,0,0,0,0,0,0,0,0,0,0,0,0,0,0,0,0,0,0,0,0,0,0,0,0,0,0,108.8
5099,GP06-213198,JapanesePatentAsahiGlass(J),2001,A348247,Glass,Alumino-Silicate,Boro-Silicate,Alkaline-earthSilicate,NonAlkali,,,,Display,Substrate,SubstrateforPhotolithographyMask,,,,,71.39,11.21,8.61,4.03,2.9,0,0,0,0,0,0,0,0,0,0,0,1.57,0,0,0,0,0,0,0.29,0,0,0,0,0,0,0,0,0,0,0,0,0,0,0,0,0,0,0,0,0,0,0,0,0,0,0,0,0,0,0,0,0,0,0,0,0,0,75.1
9265,GJ02-306808,J.Non-CrystallineSolids,2012,v.358p.001002,Glass,AlkaliSilicate,,,,,,,,,,,,,,76.93,4.3,5.7,0,0,0,0,13.01,0,0,0,0,0,0,0,0,0,0,0,0,0,0.06,0,0,0,0,0,0,0,0,0,0,0,0,0,0,0,0,0,0,0,0,0,0,0,0,0,0,0,0,0,0,0,0,0,0,0,0,0,0,0,0,73.2
539,GB02-019738,HandbookofGlassData,1987,v.00Cp.0206,Glass,AlkaliSilicate,OtherSilicate,Alumino-Silicate,,,,,,,,,,,,65.7,0,0.2,0,0,0,0,0,17.6,0,0,0,0,0,0,0,0,16.5,0,0,0,0,0,0,0,0,0,0,0,0,0,0,0,0,0,0,0,0,0,0,0,0,0,0,0,0,0,0,0,0,0,0,0,0,0,0,0,0,0,0,0,0,55.86
9123,GJ02-304064,J.Non-CrystallineSolids,2011,v.357p.003313,Glass,AlkaliSilicate,Boro-Silicate,,,,,,,,,,,,,55.3,14.71,0,0,0,0,0,29.99,0,0,0,0,0,0,0,0,0,0,0,0,0,0,0,0,0,0,0,0,0,0,0,0,0,0,0,0,0,0,0,0,0,0,0,0,0,0,0,0,0,0,0,0,0,0,0,0,0,0,0,0,0,0,69.4
1863,XP03-090971,EuropeanPatentCorningInc.(US),1988,A0265045,Glass-Ceramics,Alkaline-earthSilicate,Alumino-Silicate,OtherSilicate,Opaque,GlassCeramics,,,,,,,,Refractory,,53.27,0,2.45,37.34,0,0,1.66,0,0,0,0,0,0,0,0,0,0,0,0,0,0,0,0,0,0,0,0,0,0,0,0,0,0,5.27,0,0,0,0,0,0,0,0,0,0,0,0,0,0,0,0,0,0,0,0,0,0,0,0,0,0,0,0,133.2
6025,XP02-225588,USPatent,2002,A0137618,Glass-Ceramics,AlkaliSilicate,Alumino-Silicate,,,,,,ColorFilter,,,,,N.Gotoetal.(JP),,72.6,0,3.47,0.73,0,0,17.78,0,0.81,0,0,0,0,0,0,0.36,1.42,0,0,0,0,0,0,0,0.04,0,0,0,0,0,0,0,0,1.92,0,0,0.87,0,0,0,0,0,0,0,0,0,0,0,0,0,0,0,0,0,0,0,0,0,0,0,0,0,100
8216,GP05-289544,JapanesePatentAsahiGlass(J),2009,A091184,Glass,Boro-Silicate,,,NonLead,,,,PlasmaDisplay,SolderGlassSealingGlass,,,,Ex.1,,40.04,40.05,4.98,0,0,0,1.4,0,8.49,0,0,0,0,0,0,5.04,0,0,0,0,0,0,0,0,0,0,0,0,0,0,0,0,0,0,0,0,0,0,0,0,0,0,0,0,0,0,0,0,0,0,0,0,0,0,0,0,0,0,0,0,0,0,49
4303,XP06-210952,JapanesePatentKonicaMinolta(J),2001,A026446,Glass-Ceramics,Alumino-Silicate,Alkaline-earthSilicate,,,,,,MagneticMemoryDisk,,,,,Crystal:Magnesium-Aluminosilicate,,48.18,0,13.74,28.87,0,0,8.72,0,0,0,0,0,0,0,0,0,0,0,0,0,0,0,0,0,0,0,0,0,0,0,0,0,0,0,0,0,0.49,0,0,0,0,0,0,0,0,0,0,0,0,0,0,0,0,0,0,0,0,0,0,0,0,0,94.04
1524,GB02-071328,HandbookofGlassData,1983,v.00Ap.0320,Glass,AlkaliSilicate,,,,,,,,,,,,,,87,0,0,0,0,0,0,13,0,0,0,0,0,0,0,0,0,0,0,0,0,0,0,0,0,0,0,0,0,0,0,0,0,0,0,0,0,0,0,0,0,0,0,0,0,0,0,0,0,0,0,0,0,0,0,0,0,0,0,0,0,0,62.09
8997,GP05-301940,JapanesePatentCorningInc.(US),2011,A505323,Glass,Boro-Silicate,AlkaliSilicate,Alumino-Silicate,,,,,Display,Window,Container,,,Ex.1,,65.59,10.98,11.3,0,0,0,4.56,6.21,1.11,0,0,0,0,0,0,0,0,0,0,0,0,0,0,0,0,0,0,0,0,0,0,0,0,0,0,0.25,0,0,0,0,0,0,0,0,0,0,0,0,0,0,0,0,0,0,0,0,0,0,0,0,0,0,66.4
5361,GJ06-216752,J.Jpn.Inst.Metals&Materials(J),2001,v.065p.0680,Glass,Alumino-Silicate,OtherSilicate,,,,,,,,,,,,,48,0,32,0,0,0,0,0,0,0,0,0,0,0,0,0,0,0,0,0,0,0,0,20,0,0,0,0,0,0,0,0,0,0,0,0,0,0,0,0,0,0,0,0,0,0,0,0,0,0,0,0,0,0,0,0,0,0,0,0,0,0,129
3479,GI06-190612R,NGF'sAdditionalNewData(J),2000,v.002p.0001,Glass,Alumino-Silicate,AlkaliSilicate,Alkaline-earthSilicate,,,,,Substrate,,,,,GlassNameA25Melting:inPtcrucibleat1600Cfor5hr.Annealing:at730Cfor2hr.,,51.35,0,15.02,13.5,0,0,0,10.08,10.05,0,0,0,0,0,0,0,0,0,0,0,0,0,0,0,0,0,0,0,0,0,0,0,0,0,0,0,0,0,0,0,0,0,0,0,0,0,0,0,0,0,0,0,0,0,0,0,0,0,0,0,0,0,76.02
263,GB05-006595,HandbookofGlassProperties,1986,v.001p.0331,Glass,Boro-Silicate,AlkaliSilicate,,,,,,,,,,,,,43.48,43.48,0,0,0,0,0,0,13.04,0,0,0,0,0,0,0,0,0,0,0,0,0,0,0,0,0,0,0,0,0,0,0,0,0,0,0,0,0,0,0,0,0,0,0,0,0,0,0,0,0,0,0,0,0,0,0,0,0,0,0,0,0,44.96
799,GJ02-026058,GlassScienceandTechnology,1984,v.057p.0255,Glass,AlkaliSilicate,Alkaline-earthSilicate,,PhaseSeparated,,,,,,,,,650C100h,,75,0,0,0,12.5,0,0,12.5,0,0,0,0,0,0,0,0,0,0,0,0,0,0,0,0,0,0,0,0,0,0,0,0,0,0,0,0,0,0,0,0,0,0,0,0,0,0,0,0,0,0,0,0,0,0,0,0,0,0,0,0,0,0,77.1
1393,GJ02-061749,GlassTechnology,1964,v.005p.0216,Glass,AlkaliSilicate,,,,,,,,,,,,,,84,0,0,0,0,0,0,0,16,0,0,0,0,0,0,0,0,0,0,0,0,0,0,0,0,0,0,0,0,0,0,0,0,0,0,0,0,0,0,0,0,0,0,0,0,0,0,0,0,0,0,0,0,0,0,0,0,0,0,0,0,0,61.3
3994,GJ02-207737,J.CeramicSoc.Japan,2001,v.109p.0511,Glass,AlkaliSilicate,,,,,,,,,,,,,,80,0,0,0,0,0,0,20,0,0,0,0,0,0,0,0,0,0,0,0,0,0,0,0,0,0,0,0,0,0,0,0,0,0,0,0,0,0,0,0,0,0,0,0,0,0,0,0,0,0,0,0,0,0,0,0,0,0,0,0,0,0,59
6562,XP03-253325,USPatentHoyaCorp.(J),2003,A6599606,Glass-Ceramics,Alkaline-earthSilicate,Alumino-Silicate,,GlassCeramics,,,,MagneticMemoryDisk,,,,,HeatTreatment:760C4h+1000C4hEx.7,,45,0,10.5,30,2,0,0,0,0,0,0,0,0,0,0,0,0,0,0,0,0,0,0,0.5,0,0,0,0,0,0,10,0,0,2,0,0,0,0,0,0,0,0,0,0,0,0,0,0,0,0,0,0,0,0,0,0,0,0,0,0,0,0,149.5
5681,GP03-223917,USPatentNipponSheetGlass(J),2002,A6340647,Glass,Alkaline-earthSilicate,Alumino-Silicate,AlkaliSilicate,,,,,Substrate,MagneticMemoryDisk,,,,,,45,0,19,13,12,0,7,0,0,0,0,0,0,0,0,0,0,0,0,0,0,0,0,0,0,0,0,0,0,0,0,0,0,4,0,0,0,0,0,0,0,0,0,0,0,0,0,0,0,0,0,0,0,0,0,0,0,0,0,0,0,0,105
9219,GP05-305866,USPatentAsahiGlass(J),2011,A0169403,Glass,Boro-Silicate,,,NonLead,,,,PlasmaDisplay,,,,,Ex.1,,45,48,0,0,0,0,0,0,6.4,0,0,0,0,0,0.6,0,0,0,0,0,0,0,0,0,0,0,0,0,0,0,0,0,0,0,0,0,0,0,0,0,0,0,0,0,0,0,0,0,0,0,0,0,0,0,0,0,0,0,0,0,0,0,38
6762,GP02-254229,USPatentNipponSheetGlass(J),2003,A0220183,Glass,AlkaliSilicate,Alkaline-earthSilicate,Alumino-Silicate,,,,,Substrate,MagneticMemoryDisk,,,,Ex.9,,67.82,0,6.5,7.03,4.72,0,0,9.97,1.47,0,0,0,0,0,0,0,2.49,0,0,0,0,0,0,0,0,0,0,0,0,0,0,0,0,0,0,0,0,0,0,0,0,0,0,0,0,0,0,0,0,0,0,0,0,0,0,0,0,0,0,0,0,0,77
1917,GJ02-091256,GlassPhysics&Chemistry,1980,v.006p.0372,Glass,AlkaliSilicate,,,,,,,,,,,,,,63.8,0,0,0,0,0,0,36.2,0,0,0,0,0,0,0,0,0,0,0,0,0,0,0,0,0,0,0,0,0,0,0,0,0,0,0,0,0,0,0,0,0,0,0,0,0,0,0,0,0,0,0,0,0,0,0,0,0,0,0,0,0,0,60.47
1241,GJ04-053825,J.Non-CrystallineSolids,1973,v.012p.0035,Glass,Lead-Silicate,,,,,,,,,,,,,,45,0,0,0,0,0,0,0,0,0,0,0,0,0,0,0,0,0,55,0,0,0,0,0,0,0,0,0,0,0,0,0,0,0,0,0,0,0,0,0,0,0,0,0,0,0,0,0,0,0,0,0,0,0,0,0,0,0,0,0,0,0,41.21
8648,GP02-297116,USPatentOwensCorning(US),2010,A0152333,Glass,AlkaliSilicate,,,Fiber,,,,Filler,,,,,Ex.7,,69.4,0,0,0,6.92,0,2.01,8.83,3.91,0,0,0,0,0,0,0,0,0,0,0,0,0,0,0,0,0,0,0,0,0,0,0,0,8.93,0,0,0,0,0,0,0,0,0,0,0,0,0,0,0,0,0,0,0,0,0,0,0,0,0,0,0,0,87.1
9115,XP06-303222,EuropeanPatentCorningInc.(US),2011,A2323955,Glass-Ceramics,Alumino-Silicate,Fluoro-Silicate,Alkaline-earthSilicate,,,,,Substrate,SubstrateforDisplay,,,,Ex.4,,49.46,6.33,10.5,12.96,0,0,0,7.92,0,0,0,0,0,0,0,0,0,0,0,0,0,0,0,0,0,0,0,0,0,0,0,0,0,0,0,0,0,0,0,0,0,0,0,0,0,0,12.83,0,0,0,0,0,0,0,0,0,0,0,0,0,0,0,59
7859,XP03-281605,USPatentHoyaCorp.(J),2007,A7264894,Glass-Ceramics,Alkaline-earthSilicate,Alumino-Silicate,,,,,,Substrate,MagneticMemoryDisk,,,800C4hr+1000C4hr,Ex.1-6,,45.78,0,8.61,37.76,0,0,0,0,0,0,0,0,0,0,0,0,0,0,0,0,0,0,0,0.52,0,0,0,0,0,0,7.33,0,0,0,0,0,0,0,0,0,0,0,0,0,0,0,0,0,0,0,0,0,0,0,0,0,0,0,0,0,0,0,153.8
9976,GP06-315288,USPatentOthers,2014,A8728964,Glass,Alumino-Silicate,,,Fiber,,,,,,,,,AGYHoldingCo.Ex.4,,64.27,4.7,14.35,14.86,0.11,0,1.63,0.04,0.006702,0,0,0,0,0,0,0,0,0,0,0,0,0.02,0,0,0,0,0,0,0,0,0.02,0,0,0,0,0,0,0,0,0,0,0,0,0,0,0,0,0,0,0,0,0,0,0,0,0,0,0,0,0,0,0,89.5
2941,GJ05-171613,J.MaterialsScience,1997,v.032p.5851,Glass,Boro-Silicate,,,,,,,RadioActiveWasteSolidi,WasteDisposal,,,,PNL76-68,,62.87,12.91,0,0,3.39,0,0,11.44,0,0,0,0,0,0,0,5.83,0,0,0,0,0,0,0,0,0,0,0,0,0,0,3.57,0,0,0,0,0,0,0,0,0,0,0,0,0,0,0,0,0,0,0,0,0,0,0,0,0,0,0,0,0,0,0,81
6447,GJ02-252232,PhysicsandChemistryofGlasses,2003,v.044p.0446,Glass,AlkaliSilicate,Lead-Silicate,,,,,,,,,,,,,65,0,0,0,5,0,0,0,15,0,0,0,0,0,0,0,0,0,15,0,0,0,0,0,0,0,0,0,0,0,0,0,0,0,0,0,0,0,0,0,0,0,0,0,0,0,0,0,0,0,0,0,0,0,0,0,0,0,0,0,0,0,59.3
8194,GP05-289345,JapanesePatentAsahiGlass(J),2009,A040676,Glass,Boro-Silicate,Zinc-Silicate,,,,,,PlasmaDisplay,Substrate,,,,Ex.6,,28.58,47.56,0,0,0,0,0,4.69,3.82,0,0,0,0.09,0,0.96,14.3,0,0,0,0,0,0,0,0,0,0,0,0,0,0,0,0,0,0,0,0,0,0,0,0,0,0,0,0,0,0,0,0,0,0,0,0,0,0,0,0,0,0,0,0,0,0,55
186,GB02-006497,HandbookofGlassProperties,1986,v.001p.0326,Glass,AlkaliSilicate,Lead-Silicate,,,,,,,,,,,,,66.6,0,0,0,0,0,0,0,5.28,0,0,0,0,0,0,0,0,0,27.82,0,0,0,0.3,0,0,0,0,0,0,0,0,0,0,0,0,0,0,0,0,0,0,0,0,0,0,0,0,0,0,0,0,0,0,0,0,0,0,0,0,0,0,0,54.09
8918,GP02-300907,JapanesePatentAsahiGlass(J),2011,A018398,Glass,AlkaliSilicate,Alumino-Silicate,,,,,,Substrate,MagneticMemoryDisk,,,,Ex.D,,64.5,0,8,5,0,0,10.5,6,3,0,0,0,0,0,0,0,0,0,0,0,0,0,0,0,0,0,0,0,0,0,1,0,0,2,0,0,0,0,0,0,0,0,0,0,0,0,0,0,0,0,0,0,0,0,0,0,0,0,0,0,0,0,85
5731,GP02-224180,USPatentNipponSheetGlass(J),2002,A6376403,Glass,AlkaliSilicate,Alumino-Silicate,,,,,,Substrate,MagneticMemoryDisk,,,,,,63,0,10,2.5,4.5,0,19,0,0,0,0,0,0,0,0,0,0,0,0,0,0,0,0,0,0,0,0,0,0,0,0,0,0,0,0,1,0,0,0,0,0,0,0,0,0,0,0,0,0,0,0,0,0,0,0,0,0,0,0,0,0,0,90
7882,GP02-281757,USPatentNipponSheetGlass(J),2007,A7309671,Glass,AlkaliSilicate,Alkaline-earthSilicate,Alumino-Silicate,,,,,Substrate,MagneticMemoryDisk,,,,Ex.7,,67.33,0,6.44,4.92,6.63,0,0,13.9,0,0,0,0,0,0,0,0,0,0,0,0,0,0,0,0,0,0,0,0,0,0,0.78,0,0,0,0,0,0,0,0,0,0,0,0,0,0,0,0,0,0,0,0,0,0,0,0,0,0,0,0,0,0,0,76
4451,XP02-211131,JapanesePatentOharaInc.(J),2001,A019490,Glass-Ceramics,AlkaliSilicate,Alumino-Silicate,,,,,,Substrate,MagneticMemoryDisk,,,,,,69.75,0,2.06,0.72,0,0,21.43,0,1.55,0,0,0,0,0,0,0,0,0,0,0,0,0,0,0,0.2,0,0,0,0,0,0,0,0,3.26,0,0,1.03,0,0,0,0,0,0,0,0,0,0,0,0,0,0,0,0,0,0,0,0,0,0,0,0,0,110
3560,GI06-191692R,NGF'sAdditionalNewData(J),2001,v.004p.0001,Glass,Alumino-Silicate,AlkaliSilicate,,,,,,ElectronicsElectrical,Substrate,,,Annealing:at660Cfor1hr.,GlassNameC052.Melting:inPtcrucibleat1600Cfor7hr.,,65.28,0,14.96,0,4.96,0,7.19,7.61,0,0,0,0,0,0,0,0,0,0,0,0,0,0,0,0,0,0,0,0,0,0,0,0,0,0,0,0,0,0,0,0,0,0,0,0,0,0,0,0,0,0,0,0,0,0,0,0,0,0,0,0,0,0,81.9
7529,XP06-272332,JapanesePatentSchottAG(DE),2006,A500312,Glass-Ceramics,Alumino-Silicate,Alkaline-earthSilicate,,,,,,Substrate,MagneticMemoryDisk,,,800C12h,Ex.6-1,,30.49,2.04,26.42,26.42,0,0,0,0,0,0,0,0,0,0,0,0,0,0,0,0,0,0,0,4.07,0,0,0,0,0,0,6.16,0,0,0,0,0,4.4,0,0,0,0,0,0,0,0,0,0,0,0,0,0,0,0,0,0,0,0,0,0,0,0,0,125
1459,GP09-065239,JapanesePatentSchottGlassTech.(US),1987,A216938,Glass,OtherSilicate,Boro-Silicate,AlkaliSilicate,,,,,Laser,,,,,,,9.99,14.99,0,0,0,0,0,0,9.99,0,0,0,0,0,0,0,0,0,0,0,0,0,0,0,0,2.57,2.49,0,0,0,0,0,0,0,0,0,59.96,0,0,0,0,0,0,0,0,0,0,0,0,0,0,0,0,0,0,0,0,0,0,0,0,0,55
2757,GJ20-160344,GlassPhysics&Chemistry,1995,v.021p.0115,Glass,Phosphate,,,,,,,,,,,,,,1.6,0,25.5,0,0,0,0,0,6.4,0,0,0,0,0,0,0,0,0,0,0,0,0,0,0,0,0,1,0,0,0,0,0,0,0,0,0,65.5,0,0,0,0,0,0,0,0,0,0,0,0,0,0,0,0,0,0,0,0,0,0,0,0,0,79.3
3238,GJ03-187134,J.AmericanCeramicSoc.,1999,v.082p.3501,Glass,Alkaline-earthSilicate,,,,,,,,,,,,,,60,0,0,0,40,0,0,0,0,0,0,0,0,0,0,0,0,0,0,0,0,0,0,0,0,0,0,0,0,0,0,0,0,0,0,0,0,0,0,0,0,0,0,0,0,0,0,0,0,0,0,0,0,0,0,0,0,0,0,0,0,0,86.9
1275,GJ01-055340,J.Non-CrystallineSolids,1981,v.045p.0257,Glass,Silica,,,,,,,,,,,,,,100,0,0,0,0,0,0,0,0,0,0,0,0,0,0,0,0,0,0,0,0,0,0,0,0,0,0,0,0,0,0,0,0,0,0,0,0,0,0,0,0,0,0,0,0,0,0,0,0,0,0,0,0,0,0,0,0,0,0,0,0,0,66
3608,GI03-191745R,NGF'sAdditionalNewData(J),2001,v.004p.0003,Glass,Alkaline-earthSilicate,Alumino-Silicate,AlkaliSilicate,,,,,Fiber,,,,,GlassNameC109Melting:inPtcrucibleat1600Cfor7h.Annealing:at730Cfor1h.,,63.12,0,7.59,4.23,14.78,0,0,10.09,0,0,0,0,0,0,0,0,0.005967,0,0,0,0,0,0.19,0,0,0,0,0,0,0,0,0,0,0,0,0,0,0,0,0,0,0,0,0,0,0,0,0,0,0,0,0,0,0,0,0,0,0,0,0,0,0,78.2
8647,GP02-297115,USPatentOwensCorning(US),2010,A0152333,Glass,AlkaliSilicate,,,Fiber,,,,Filler,,,,,Ex.6,,70.97,0,0,0,4.32,0,3.92,7.93,3.92,0,0,0,0,0,0,0,0,0,0,0,0,0,0,0,0,0,0,0,0,0,0,0,0,8.94,0,0,0,0,0,0,0,0,0,0,0,0,0,0,0,0,0,0,0,0,0,0,0,0,0,0,0,0,87.8
7120,GP02-262224,USPatent,2004,A0186001,Glass,AlkaliSilicate,Alkaline-earthSilicate,,SheetGlass,,,,VehicleWindow,,,,,H.Setoetal.Ex.10,,69.89,0,0.77,5.38,8.13,0,3.92,10.7,0.48,0,0,0.24,0.02,0.08,0,0,0,0,0,0,0,0.37,0,0,0,0,0,0,0,0,0.02,0,0,0,0,0,0,0,0,0,0,0,0,0,0,0,0,0,0,0,0,0,0,0,0,0,0,0,0,0,0,0,78.5
8666,GP03-297236,EuropeanPatentSaint-Gobain(FR),2010,A2162404,Glass,Alkaline-earthSilicate,,,Fiber,,,,Composite,Filler,,,,Ex.2,,69.79,0,3.58,7.41,13.65,0,0,5.4,0.13,0,0,0,0,0,0,0,0,0,0,0,0,0.04,0,0,0,0,0,0,0,0,0,0,0,0,0,0,0,0,0,0,0,0,0,0,0,0,0,0,0,0,0,0,0,0,0,0,0,0,0,0,0,0,31.9
2968,XB06-174889,DataBookofGlassComposition(J),1991,v.001p.0163,Glass-Ceramics,Alumino-Silicate,,,GlassCeramics,,,,ElectronicsElectrical,,,,,,,73.69,0,11.12,4.43,0,0,5.33,0.41,0,0,0,0,0,0,0,0.78,0,0,0,0,0,0,0.32,0,0,0,0,0,0,0,3.79,0,0,0.13,0,0,0,0,0,0,0,0,0,0,0,0,0,0,0,0,0,0,0,0,0,0,0,0,0,0,0,0,88.2
8041,GJ03-286315,J.Non-CrystallineSolids,2008,v.354p.4749,Glass,Alkaline-earthSilicate,Alumino-Silicate,,Doped(Stuffed),,,,,,,,Annealedat800Cfor5hr.,,,30,0,29.5,4.1,35.9,0,0,0,0,0,0,0,0,0,0,0,0,0,0,0,0,0,0,0,0,0,0.5,0,0,0,0,0,0,0,0,0,0,0,0,0,0,0,0,0,0,0,0,0,0,0,0,0,0,0,0,0,0,0,0,0,0,0,111
7556,XP03-272490,USPatentHoyaCorp.(J),2006,A7015161,Glass-Ceramics,Alkaline-earthSilicate,Alumino-Silicate,,GlassCeramics,,,,Substrate,MagneticMemoryDisk,,,Tg+35C4hand1000C4h,Ex.2Crystalothers:Titanate,,47,0,10.5,30,0,0,0,0,0,0,0,0,0,0,0,0,0,0,0,0,0,0,0,0.5,0,0,0,0,0,0,10,0,0,2,0,0,0,0,0,0,0,0,0,0,0,0,0,0,0,0,0,0,0,0,0,0,0,0,0,0,0,0,150.5
8737,GP06-298609,JapanesePatentNipponElectricGlass(J),2010,A215463,Glass,Alumino-Silicate,Alkaline-earthSilicate,,NonAlkali,,,,ElectroLuminescence,,,,,EX.1,,64.83,5.01,15.06,0,10.96,0,0,0,0,0,0,0,0,0,0,0,0,0,0,0,0,0,0,0,0,0,0,0,0,0,0,0,0,0.06,0,0.14,3.94,0,0,0,0,0,0,0,0,0,0,0,0,0,0,0,0,0,0,0,0,0,0,0,0,0,75
4172,XP06-210821,JapanesePatentKonicaMinolta(J),2001,A019483,Glass-Ceramics,Alumino-Silicate,AlkaliSilicate,,,,,,MagneticMemoryDisk,,,,,,,67.24,0,6.19,0,0,0,19.11,0,0.64,0,0,0,0,0,0,0,0,0,0,0,0,0,0,0,0,0,0,0,0,0,3.76,0,0,1.37,0,0,1.69,0,0,0,0,0,0,0,0,0,0,0,0,0,0,0,0,0,0,0,0,0,0,0,0,0,94.4
1157,GC01-051467,CorningInc.(US),1963,7941,Glass,Silica,,,Sintered,PowderFrit,Rod,Slab,Space,Machinary,,,,FusedSilica.ForHeatShieldsCrucible,,100,0,0,0,0,0,0,0,0,0,0,0,0,0,0,0,0,0,0,0,0,0,0,0,0,0,0,0,0,0,0,0,0,0,0,0,0,0,0,0,0,0,0,0,0,0,0,0,0,0,0,0,0,0,0,0,0,0,0,0,0,0,57.96
1743,GJ30-078835,J.AmericanCeramicSoc.,1970,v.053p.0311,Glass,Aluminate,,,,,,,,,,,,8Figs4Tables.,,4,0,30,3,63,0,0,0,0,0,0,0,0,0,0,0,0,0,0,0,0,0,0,0,0,0,0,0,0,0,0,0,0,0,0,0,0,0,0,0,0,0,0,0,0,0,0,0,0,0,0,0,0,0,0,0,0,0,0,0,0,0,102.8
1761,GJ30-078853,J.AmericanCeramicSoc.,1970,v.053p.0311,Glass,Aluminate,,,,,,,,,,,,8Figs4Tables.,,7,0,30,0,50,0,13,0,0,0,0,0,0,0,0,0,0,0,0,0,0,0,0,0,0,0,0,0,0,0,0,0,0,0,0,0,0,0,0,0,0,0,0,0,0,0,0,0,0,0,0,0,0,0,0,0,0,0,0,0,0,0,100.1
7118,GP02-262222,USPatent,2004,A0186001,Glass,AlkaliSilicate,Alkaline-earthSilicate,,SheetGlass,,,,VehicleWindow,,,,,H.Setoetal.Ex.8,,70.51,0,0.78,5.44,8.21,0,2,11.84,0.48,0,0,0.24,0.02,0.08,0,0,0,0,0,0,0,0.38,0,0,0,0,0,0,0,0,0.02,0,0,0,0,0,0,0,0,0,0,0,0,0,0,0,0,0,0,0,0,0,0,0,0,0,0,0,0,0,0,0,76.3
2773,XP06-162572,JapanesePatent,1995,A010597,Glass-Ceramics,Alumino-Silicate,Alkaline-earthSilicate,AlkaliSilicate,Machinable,,,,ArchitectureTrafficIndustry,Wall,,,,,,53.7,2.51,5.71,13,7.27,0,0,1.88,4.95,0,0,0,0,0,0,0,0,0,0,0,0,0,0,0,0,0,0,0,0,0,0,1,0,0.47,0,0,0,0,0,0,0,0,0,0,0,0,0,0,0,0,0,0,0,0,0,0,0,0,9.5,0,0,0,79.38
6164,GP06-227749,USPatentCorningInc.(US),2003,A6555232,Glass,Alumino-Silicate,,,,,,,Substrate,,,,,Ex.CVL,,86,0,8,0,0,0,0,0,0,0,0,0,0,0,0,0,0,0,0,0,0,0,0,0,0,5,0,0,0,0,1,0,0,0,0,0,0,0,0,0,0,0,0,0,0,0,0,0,0,0,0,0,0,0,0,0,0,0,0,0,0,0,82
4351,XP06-211000,JapanesePatentKonicaMinolta(J),2001,A026451,Glass-Ceramics,Alumino-Silicate,Alkaline-earthSilicate,,,,,,MagneticMemoryDisk,,,,,Crystal:Magnesium-Aluminosilicate,,51.34,0,18.54,24.08,0,0,0,0,0,0,0,0,0,0,0,0,0,0,0,0,0,0,0,0,0,0,0,0,0,0,6.04,0,0,0,0,0,0,0,0,0,0,0,0,0,0,0,0,0,0,0,0,0,0,0,0,0,0,0,0,0,0,0,115
6028,XP02-225591,USPatent,2002,A0137618,Glass-Ceramics,AlkaliSilicate,Alumino-Silicate,,,,,,ColorFilter,,,,,N.Gotoetal.(JP),,73.58,0,3.17,0.73,0,0,17.69,0,0.81,0,0,0,0,0,0,0.36,0.57,0,0,0,0,0,0,0,0.04,0,0,0,0,0,0,0,0,2.14,0,0,0.91,0,0,0,0,0,0,0,0,0,0,0,0,0,0,0,0,0,0,0,0,0,0,0,0,0,99
2914,XP06-169840,USPatent,1996,A5569629,Glass-Ceramics,Alumino-Silicate,Alkaline-earthSilicate,,Fiber,GlassCeramics,,,Fiber,,,,,,,76,0,11.66,10.84,0,0,0,0,0,0,0,0,0,0,0,0,0,0,0,0,0,0,0,0,0,0,0,0,0,0,1.5,0,0,0,0,0,0,0,0,0,0,0,0,0,0,0,0,0,0,0,0,0,0,0,0,0,0,0,0,0,0,0,76.59
2890,GP05-168273,JapanesePatentSchottGlas(Jena)(DE),1996,A067529,Glass,Boro-Silicate,,,,,,,,,,,,,,83.26,4.73,2.93,0,0.33,0,1.04,6.82,0,0,0,0,0,0,0,0,0,0,0,0,0,0,0,0,0,0,0,0,0,0,0,0,0,0.81,0,0,0,0,0,0,0,0,0,0,0,0,0,0,0,0,0,0,0,0,0,0,0,0,0,0,0,0,67
3153,GP03-182918,EuropeanPatentHoyaCorp.(J),1998,A0858974,Glass,Alkaline-earthSilicate,Alumino-Silicate,,,,,,Substrate,MagneticMemoryDisk,,,,,,35,0,15,15,15,0,0,0,0,0,0,0,0,0,0,0,0,0,0,0,0,0,0,0,0,0,0,0,0,0,20,0,0,0,0,0,0,0,0,0,0,0,0,0,0,0,0,0,0,0,0,0,0,0,0,0,0,0,0,0,0,0,120
377,GB02-006710,HandbookofGlassProperties,1986,v.001p.0327,Glass,AlkaliSilicate,Alumino-Silicate,,,,,,,,,,,,,70,0,15,0,0,0,15,0,0,0,0,0,0,0,0,0,0,0,0,0,0,0,0,0,0,0,0,0,0,0,0,0,0,0,0,0,0,0,0,0,0,0,0,0,0,0,0,0,0,0,0,0,0,0,0,0,0,0,0,0,0,0,82.8
9040,GP03-302390,USPatentOwensCorning(US),2011,A0003678,Glass,Alkaline-earthSilicate,Alumino-Silicate,,Fiber,,,,,,,,,Ex.14,,66.47,0,9.04,9.15,15.34,0,0,0,0,0,0,0,0,0,0,0,0,0,0,0,0,0,0,0,0,0,0,0,0,0,0,0,0,0,0,0,0,0,0,0,0,0,0,0,0,0,0,0,0,0,0,0,0,0,0,0,0,0,0,0,0,0,82.8
212,GB03-006529,HandbookofGlassProperties,1986,v.001p.0335,Glass,Alkaline-earthSilicate,Alumino-Silicate,,,,,,,,,,,,,47.5,0,15,37.5,0,0,0,0,0,0,0,0,0,0,0,0,0,0,0,0,0,0,0,0,0,0,0,0,0,0,0,0,0,0,0,0,0,0,0,0,0,0,0,0,0,0,0,0,0,0,0,0,0,0,0,0,0,0,0,0,0,0,111
6282,GP05-228294,USPatent,2003,A0109370,Glass,Boro-Silicate,Alkaline-earthSilicate,Alumino-Silicate,,,,,Substrate,MagneticMemoryDisk,,,,M.Ikenishietal.Ex.3,,20,40,12,8,20,0,0,0,0,0,0,0,0,0,0,0,0,0,0,0,0,0,0,0,0,0,0,0,0,0,0,0,0,0,0,0,0,0,0,0,0,0,0,0,0,0,0,0,0,0,0,0,0,0,0,0,0,0,0,0,0,0,81.4
8847,GP02-299567,USPatentSaint-Gobain(FR),2010,A0184581,Glass,AlkaliSilicate,Alumino-Silicate,Alkaline-earthSilicate,Fiber,,,,Filler,,,,,Ex.4,,53.72,0,15.73,3.66,8.86,0,0,14.83,2.99,0,0,0,0,0,0,0,0,0,0,0,0,0.21,0,0,0,0,0,0,0,0,0,0,0,0,0,0,0,0,0,0,0,0,0,0,0,0,0,0,0,0,0,0,0,0,0,0,0,0,0,0,0,0,80.1
8002,GP02-285180,USPatentNipponSheetGlass(J),2008,A0053152,Glass,AlkaliSilicate,Alkaline-earthSilicate,Alumino-Silicate,,,,,Substrate,MagneticMemoryDisk,,,Annealedat650Cfor30min.,Ex.5,,67.46,0,6.51,3.17,8.53,0,0,9.99,1.29,0,0,0,0,0,0,0,2.53,0,0,0,0,0,0,0,0,0,0,0,0,0,0,0,0,0.52,0,0,0,0,0,0,0,0,0,0,0,0,0,0,0,0,0,0,0,0,0,0,0,0,0,0,0,0,77
5855,XP03-224804,USPatentKonicaMinolta(J),2002,A6458730,Glass-Ceramics,Alkaline-earthSilicate,Alumino-Silicate,,,,,,Substrate,MagneticMemoryDisk,,,,1stheattreat.:670C4.5h2ndheattreat.:740C4hCrystal:Magnesiumaluminasilicate,,55.94,0,8.23,22.49,0,0,5.36,0,1.05,0,0,0,0,0,0,0,0,0,0,0,0,0,0,0.44,0.09,0,0,0,0,0,5.71,0,0,0,0,0,0.69,0,0,0,0,0,0,0,0,0,0,0,0,0,0,0,0,0,0,0,0,0,0,0,0,0,96.43
1325,GJ02-061681,GlassTechnology,1964,v.005p.0216,Glass,AlkaliSilicate,Alkaline-earthSilicate,Alumino-Silicate,,,,,,,,,,,,49.58,0,4.94,15.02,18.7,0,0,0,0,0,0,0,0,0,0,0,0,0,0,0,0,0,0,0,0,0,0,0,0,0,11.76,0,0,0,0,0,0,0,0,0,0,0,0,0,0,0,0,0,0,0,0,0,0,0,0,0,0,0,0,0,0,0,101.7
637,GB05-025653,HandbookofGlassData,1987,v.00Cp.0438,Glass,Boro-Silicate,AlkaliSilicate,,,,,,,,,,,,,20,60,0,0,0,0,0,20,0,0,0,0,0,0,0,0,0,0,0,0,0,0,0,0,0,0,0,0,0,0,0,0,0,0,0,0,0,0,0,0,0,0,0,0,0,0,0,0,0,0,0,0,0,0,0,0,0,0,0,0,0,0,59.88
7441,GP02-269554,USPatentHoyaCorp.(J),2005,A0181218,Glass,AlkaliSilicate,Alkaline-earthSilicate,,,,,,Substrate,MagneticMemoryDisk,,,,Ex.4,,58,0,4,6,8,0,15,2,0,0,0,0,0,0,0,0,0,0,0,0,0,0,0,0,0,0,0,0,0,0,2,0,0,5,0,0,0,0,0,0,0,0,0,0,0,0,0,0,0,0,0,0,0,0,0,0,0,0,0,0,0,0,99.68
9798,GP06-313379,USPatentOCVIntellectualCapital(US),2013,A0210962,Glass,Alumino-Silicate,Alkaline-earthSilicate,,Fiber,,,,Fiber,,,,,OCVIntellectualCapitalLLC.Ex.5,,64.95,0,12.18,11.56,4.33,0,6.8,0.18,0,0,0,0,0,0,0,0,0,0,0,0,0,0,0,0,0,0,0,0,0,0,0,0,0,0,0,0,0,0,0,0,0,0,0,0,0,0,0,0,0,0,0,0,0,0,0,0,0,0,0,0,0,0,87.1
5001,XP03-212895,JapanesePatentKonicaMinolta(J),2001,A287964,Glass-Ceramics,Alkaline-earthSilicate,Alumino-Silicate,OtherSilicate,GlassCeramics,,,,MagneticMemoryDisk,,,,,crystal:(MgAl)SiO3,,43.07,0,3.86,39.07,0,0,7.53,0,0,0,0,0,0,0,0,0,0,0,0,0,0,0,0,0,1.54,0,0,0,0,0,4.93,0,0,0,0,0,0,0,0,0,0,0,0,0,0,0,0,0,0,0,0,0,0,0,0,0,0,0,0,0,0,0,143.5
5846,XP03-224795,USPatentKonicaMinolta(J),2002,A6458729,Glass-Ceramics,Alkaline-earthSilicate,Alumino-Silicate,,,,,,Substrate,MagneticMemoryDisk,,,,1stheattreat.:660C3h2ndheattreat.:760C3hCrystal:Magnesiumaluminasilicate,,55.6,0,6.2,22.34,0,0,5.34,0,1.08,0,0,0,0,0,0,0,0,0,0,0,0,0,0,3,0.09,0,0,0,0,0,5.68,0,0,0,0,0,0.67,0,0,0,0,0,0,0,0,0,0,0,0,0,0,0,0,0,0,0,0,0,0,0,0,0,100.2
4789,XP03-212683,JapanesePatentKonicaMinolta(J),2001,A287943,Glass-Ceramics,Alkaline-earthSilicate,OtherSilicate,,GlassCeramics,,,,MagneticMemoryDisk,,,,,crystal:(MgAl)SiO3,,44.95,0,2.82,27.09,0,0,11.54,0,0,0,0,0,0,0,0,0,0,0,0,0,0,0,0,0,0,0,0,0,0,0,12.95,0,0,0,0,0,0,0.65,0,0,0,0,0,0,0,0,0,0,0,0,0,0,0,0,0,0,0,0,0,0,0,0,142.2
3194,GI05-184129,NGF'sAdditionalNewData(J),2000,v.001p.0347,Glass,Boro-Silicate,AlkaliSilicate,,,,,,,,,,,U.Doct.thesisUniv.ofTokyo1979,,20,50,0,0,0,0,0,30,0,0,0,0,0,0,0,0,0,0,0,0,0,0,0,0,0,0,0,0,0,0,0,0,0,0,0,0,0,0,0,0,0,0,0,0,0,0,0,0,0,0,0,0,0,0,0,0,0,0,0,0,0,0,73.6
3534,GI06-191662R,NGF'sAdditionalNewData(J),2001,v.004p.0001,Glass,Alumino-Silicate,AlkaliSilicate,,,,,,ElectronicsElectrical,Substrate,,,Annealing:at720Cfor1hr.,GlassNameC022.Melting:inPtRhcrucibleat1500Cfor14hr.,,55.06,0,14.15,0.16,20.58,0,0,9.92,0,0,0,0,0,0,0,0,0,0,0,0,0,0,0.13,0,0,0,0,0,0,0,0,0,0,0,0,0,0,0,0,0,0,0,0,0,0,0,0,0,0,0,0,0,0,0,0,0,0,0,0,0,0,0,83.9
6933,GI03-257680,Proc.ICG,2004,v.007p.0030,Glass,Alkaline-earthSilicate,Alumino-Silicate,,,,,,,,,,,,,39.65,0,15.08,23.48,4.1,0,8.19,2,0,0,0,0,0,0,0,0,1.3,0,0,0,0,0,0,0,0,0,0,0,0,0,3.8,0,0,2.4,0,0,0,0,0,0,0,0,0,0,0,0,0,0,0,0,0,0,0,0,0,0,0,0,0,0,0,0,111
5431,GJ05-221409,J.AmericanCeramicSoc.,2002,v.085p.1210,Glass,Boro-Silicate,,,,,,,,,,,,Viscoelasticdeformationofglass,,83,11,1,0,0,0,0,4,1,0,0,0,0,0,0,0,0,0,0,0,0,0,0,0,0,0,0,0,0,0,0,0,0,0,0,0,0,0,0,0,0,0,0,0,0,0,0,0,0,0,0,0,0,0,0,0,0,0,0,0,0,0,62
8264,GP03-289847,JapanesePatent,2009,A514773,Glass,Alkaline-earthSilicate,Alumino-Silicate,,Fiber,,,,Fiber,,,,,OCVCo.Ex.13,,65.69,0,11.3,14.75,7.67,0,0,0.25,0,0,0,0,0,0,0,0,0,0,0,0,0,0.15,0,0,0,0,0,0,0,0,0.19,0,0,0,0,0,0,0,0,0,0,0,0,0,0,0,0,0,0,0,0,0,0,0,0,0,0,0,0,0,0,0,84.8
508,GB02-019707,HandbookofGlassData,1987,v.00Cp.0204,Glass,AlkaliSilicate,Alkaline-earthSilicate,,,,,,,,,,,,,70,0,0,0,18,0,0,12,0,0,0,0,0,0,0,0,0,0,0,0,0,0,0,0,0,0,0,0,0,0,0,0,0,0,0,0,0,0,0,0,0,0,0,0,0,0,0,0,0,0,0,0,0,0,0,0,0,0,0,0,0,0,77.71
4085,XP06-210734,JapanesePatentKonicaMinolta(J),2001,A019469,Glass-Ceramics,Alumino-Silicate,AlkaliSilicate,,,,,,MagneticMemoryDisk,,,,,,,74.21,0,5.79,0,2.11,0,15.42,0,0,0,0,0,0,0,0,0,0,0,0,0,0,0,0,0,0,0,0,0,0,0,0.89,0,0,0.96,0,0,0.62,0,0,0,0,0,0,0,0,0,0,0,0,0,0,0,0,0,0,0,0,0,0,0,0,0,96.2
6159,XP06-227704,USPatent,2003,A6544913,Glass-Ceramics,Alumino-Silicate,,,GlassCeramics,Sintered,,,,,,,,AgencyforDefenseDevelopment(KR)Ex.3A,,35.05,0,60.05,2.75,0.15,0,0,0.41,1.54,0,0,0,0,0,0,0,0,0,0,0,0,0.05,0,0,0,0,0,0,0,0,0,0,0,0,0,0,0,0,0,0,0,0,0,0,0,0,0,0,0,0,0,0,0,0,0,0,0,0,0,0,0,0,173
1369,GJ02-061725,GlassTechnology,1964,v.005p.0216,Glass,AlkaliSilicate,Boro-Silicate,Alumino-Silicate,,,,,,,,,,,,68,8,8,0,0,0,0,16,0,0,0,0,0,0,0,0,0,0,0,0,0,0,0,0,0,0,0,0,0,0,0,0,0,0,0,0,0,0,0,0,0,0,0,0,0,0,0,0,0,0,0,0,0,0,0,0,0,0,0,0,0,0,73.77
274,GB02-006607,HandbookofGlassProperties,1986,v.001p.0331,Glass,AlkaliSilicate,,,,,,,,,,,,,,80,0,0,0,0,0,0,20,0,0,0,0,0,0,0,0,0,0,0,0,0,0,0,0,0,0,0,0,0,0,0,0,0,0,0,0,0,0,0,0,0,0,0,0,0,0,0,0,0,0,0,0,0,0,0,0,0,0,0,0,0,0,60.6
9138,XP06-305030,JapanesePatentOharaInc.(J),2011,A201758,Glass-Ceramics,Alumino-Silicate,Zinc-Silicate,Alkaline-earthSilicate,,,,,Substrate,MagneticMemoryDisk,,,670C+750C,Ex.3crystal:RAl2O4,,52.94,0,8.81,12.73,0,0,4.29,2.07,0,0,0,0,0,0,0,14.19,0,0,0,0,0,0,0,0,0,0,0,0,0,0,4.82,0,0,0,0.15,0,0,0,0,0,0,0,0,0,0,0,0,0,0,0,0,0,0,0,0,0,0,0,0,0,0,0,107
5148,GP02-213646,USPatentNipponSheetGlass(J),2001,A6251812,Glass,AlkaliSilicate,Alkaline-earthSilicate,Alumino-Silicate,,,,,Substrate,MagneticMemoryDisk,,,,,,54.85,0,15.62,4.2,6.31,0,11.81,7.21,0,0,0,0,0,0,0,0,0,0,0,0,0,0,0,0,0,0,0,0,0,0,0,0,0,0,0,0,0,0,0,0,0,0,0,0,0,0,0,0,0,0,0,0,0,0,0,0,0,0,0,0,0,0,90
7492,GP06-270021,EuropeanPatentSchottAG(DE),2005,A1593658,Glass,Alumino-Silicate,,,FlatGlass,,,,,,,,,Ex.6,,70.38,1.83,14.64,2.06,0.57,0,8.97,0.82,0,0,0,0,0,0,0,0,0,0,0,0,0,0,0,0,0,0,0,0,0,0,0,0,0,0.52,0,0.21,0,0,0,0,0,0,0,0,0,0,0,0,0,0,0,0,0,0,0,0,0,0,0,0,0,0,84
10333,GP03-351954,EuropeanPatentAGYHoldingCorp.(US),2013,A2655276,Glass,Alkaline-earthSilicate,Alumino-Silicate,,Melting,Fiber,,,PlasticsFRP,,,,,ex.4,,60.52,0,10.34,17.04,10.54,0,0,1.47,0,0,0,0,0,0,0,0,0,0,0,0,0,0.07,0,0,0,0,0,0,0,0,0.02,0,0,0,0,0,0,0,0,0,0,0,0,0,0,0,0,0,0,0,0,0,0,0,0,0,0,0,0,0,0,0,94.9
1239,GJ02-053823,J.Non-CrystallineSolids,1973,v.012p.0035,Glass,AlkaliSilicate,,,,,,,,,,,,,,52.5,0,0,0,0,0,0,22.5,0,0,0,0,0,0,0,0,0,0,0,0,0,0,0,0,0,0,0,0,0,0,25,0,0,0,0,0,0,0,0,0,0,0,0,0,0,0,0,0,0,0,0,0,0,0,0,0,0,0,0,0,0,0,83.07
1868,XJ06-091189,GlassTechnology,1974,v.015p.0071,Glass-Ceramics,Alumino-Silicate,,,GlassCeramics,,,,,,,,,HT=740CX8h+1200CX3h.,,56.44,0,15.11,22.95,5.49,0,0,0,0,0,0,0,0,0,0,0,0,0,0,0,0,0,0,0,0,0,0,0,0,0,0,0,0,0,0,0,0,0,0,0,0,0,0,0,0,0,0,0,0,0,0,0,0,0,0,0,0,0,0,0,0,0,128
9622,XP06-311297,USPatentOharaInc.(J),2013,A0011695,Glass-Ceramics,Alumino-Silicate,Zinc-Silicate,Alkaline-earthSilicate,,,,,Substrate,MagneticMemoryDisk,,,670C+750C,Ex.4,,48.98,0,11.39,16.01,0,0,4.32,0,0,0,0,0,0,0,0,12.69,0,0,0,0,0,0,0,0,0,0,0,0,0,0,6.46,0,0,0,0.15,0,0,0,0,0,0,0,0,0,0,0,0,0,0,0,0,0,0,0,0,0,0,0,0,0,0,0,105
7181,GP05-264610,JapanesePatentHoyaCorp.(J),2005,A037651,Glass,Boro-Silicate,,,,,,,OpticalUse,Lens&Prism,,,,Ex.4,,77.98,13,1,1,0,0,0,7,0,0,0,0,0,0,0,0,0,0,0,0,0,0,0,0,0.02,0,0,0,0,0,0,0,0,0,0,0,0,0,0,0,0,0,0,0,0,0,0,0,0,0,0,0,0,0,0,0,0,0,0,0,0,0,72
8345,XP06-290760,USPatent,2009,A0156384,Glass-Ceramics,Alumino-Silicate,Alkaline-earthSilicate,,,,,,Traffic,VehicleWindow,Airplane,,800C2hr+1050C3hr.,R.Liebandetal.Ex.4,,29.53,1.99,24.32,25.42,1.98,0,0,0,0,0,0,0,0,0,0,0,0,0,0,0,0,0,0,4.85,0,0,0,0,0,0,7.94,0,0,0,0,0,3.97,0,0,0,0,0,0,0,0,0,0,0,0,0,0,0,0,0,0,0,0,0,0,0,0,0,180
6756,GP02-254223,USPatentNipponSheetGlass(J),2003,A0220183,Glass,AlkaliSilicate,Alkaline-earthSilicate,Alumino-Silicate,,,,,Substrate,MagneticMemoryDisk,,,,Ex.3,,65.33,0,6.49,5,9.21,0,0,9.96,4.01,0,0,0,0,0,0,0,0,0,0,0,0,0,0,0,0,0,0,0,0,0,0,0,0,0,0,0,0,0,0,0,0,0,0,0,0,0,0,0,0,0,0,0,0,0,0,0,0,0,0,0,0,0,76
4326,XP03-210975,JapanesePatentKonicaMinolta(J),2001,A026448,Glass-Ceramics,Alkaline-earthSilicate,Alumino-Silicate,,,,,,MagneticMemoryDisk,,,,,Crystal:Magnesium-Aluminosilicate,,52.2,0,10.6,34.58,0,0,2.33,0,0,0,0,0,0,0,0,0,0,0,0,0,0,0,0,0,0,0,0,0,0,0,0,0,0,0,0,0,0,0.29,0,0,0,0,0,0,0,0,0,0,0,0,0,0,0,0,0,0,0,0,0,0,0,0,94.56
2658,XP06-154335,USPatentCorningInc.(US),1994,A5352638,Glass-Ceramics,Alumino-Silicate,,,GlassCeramics,,,,,,,,,,,49.11,0,15.73,22.28,0,0,0,0,0,0,0,0,0,12.88,0,0,0,0,0,0,0,0,0,0,0,0,0,0,0,0,0,0,0,0,0,0,0,0,0,0,0,0,0,0,0,0,0,0,0,0,0,0,0,0,0,0,0,0,0,0,0,0,146.3
4018,GJ02-209890,J.Non-CrystallineSolids,2001,v.290p.0180,Glass,AlkaliSilicate,OtherSilicate,,,,,,MagneticMemoryDisk,,,,,,,57.5,0,0,0,0,0,0,17.5,0,0,0,0,0,0,0,0,0,0,0,0,0,0,0,0,0,0,0,0,0,0,25,0,0,0,0,0,0,0,0,0,0,0,0,0,0,0,0,0,0,0,0,0,0,0,0,0,0,0,0,0,0,0,84.1
9965,GP05-315217,USPatentOharaInc.(J),2014,A8697592,Glass,Boro-Silicate,Alkaline-earthSilicate,Alumino-Silicate,,,,,Substrate,MagneticMemoryDisk,,,,Ex.3,,20,40,12,8,20,0,0,0,0,0,0,0,0,0,0,0,0,0,0,0,0,0,0,0,0,0,0,0,0,0,0,0,0,0,0,0,0,0,0,0,0,0,0,0,0,0,0,0,0,0,0,0,0,0,0,0,0,0,0,0,0,0,81.4
7642,GP02-275035,JapanesePatentKonicaMinolta(J),2006,A327936,Glass,AlkaliSilicate,Alkaline-earthSilicate,,,,,,Substrate,MagneticMemoryDisk,,,,Ex.3,,62.02,3.21,3.1,6.01,6.3,0,7.69,4.11,1.32,0,0,0,0,0,0,0,0,0,0,0,0,0,0,0,0.06,0.32,0,0,0,0,2.49,0,0,3.37,0,0,0,0,0,0,0,0,0,0,0,0,0,0,0,0,0,0,0,0,0,0,0,0,0,0,0,0,90
