Repository: hori1537/rexrexxion-about-SP

File: input_csv/inputcsv_SiO2_0.01-100.00_youngsmodulus.csv (part 33 of 53)
No.,GlassNo.,DataSource,Year,DataSourceNumber,State,GlassSystem1,GlassSystem2,GlassSystem3,Appearance1,Appearance2,Appearance3,Appearance4,Usage1,Usage2,Usage3,Usage4,ThermalTreatment,Note,GlassNo.(Structure),SiO2,B2O3,Al2O3,MgO,CaO,BaO,Li2O,Na2O,K2O,Ag2O,MnO,FeO,CoO,NiO,CuO,ZnO,SrO,CdO,PbO,SnO,Cr2O3,Fe2O3,As2O3,Y2O3,Sb2O3,La2O3,Nd2O3,Gd2O3,Bi2O3,Co3O4,TiO2,MnO2,GeO2,ZrO2,CeO2,SnO2,P2O5,Ta2O5,Nb2O3,SO3,MoO3,WO3,H2O,LiF,NaF,KF,MgF2,CaF2,SrF2,BaF2,ZnF2,PbF2,YF3,AlF3,LaF3,GdF3,YbF3,ErF3,F,Cl,Br,Ag,Young'sModulusatRT(GPa)
10373,GP03-352233,USPatentOthers,2013,A0217822,Glass,Alkaline-earthSilicate,Alumino-Silicate,,Melting,Fiber,AcidResistant,,PlasticsFRP,Energy,,,,ex.1-53,,60.13,0,2.75,16.05,20.42,0,0,0.65,0,0,0,0,0,0,0,0,0,0,0,0,0,0,0,0,0,0,0,0,0,0,0,0,0,0,0,0,0,0,0,0,0,0,0,0,0,0,0,0,0,0,0,0,0,0,0,0,0,0,0,0,0,0,87.975
5786,XP02-224532,USPatentOharaInc.(J),2002,A6420286,Glass-Ceramics,AlkaliSilicate,Alumino-Silicate,,GlassCeramics,,,,ColorFilter,,,,,Nucleation:540C5hCrystallization:720C3h,,72.29,0,3.96,1.14,0,0,19.11,0,1.22,0,0,0,0,0,0,0.35,0,0,0,0,0,0,0,0,0.04,0,0,0,0,0,0,0,0,1.08,0,0,0.81,0,0,0,0,0,0,0,0,0,0,0,0,0,0,0,0,0,0,0,0,0,0,0,0,0,108
3932,GP03-206021,JapanesePatentAsahiGlass(J),2000,A357318,Glass,Alkaline-earthSilicate,AlkaliSilicate,Alumino-Silicate,,,,,Substrate,MagneticMemoryDisk,,,,,,63,0,5.8,7,5.5,0,6,2,2,0,0,0,0,0,0,2,1.8,0,0,0,0,0,0,1.7,0,0,0,0,0,0,2,0,0,1.2,0,0,0,0,0,0,0,0,0,0,0,0,0,0,0,0,0,0,0,0,0,0,0,0,0,0,0,0,91
4207,XP06-210856,JapanesePatentKonicaMinolta(J),2001,A019486,Glass-Ceramics,Alumino-Silicate,AlkaliSilicate,,,,,,MagneticMemoryDisk,,,,,,,67.23,0,5.67,0,0,0,23.1,0,0,0,0,0,0,0,0,0,0,0,0,0,0,0,0,0,0,0,0,0,0,0,2.22,0,0,0,0,0,1.25,0.53,0,0,0,0,0,0,0,0,0,0,0,0,0,0,0,0,0,0,0,0,0,0,0,0,103.1
6401,GJ02-251252,GlassPhysics&Chemistry,2003,v.029p.0002,Glass,AlkaliSilicate,,,,,,,,,,,,,,42.72,0,0,0,0,0,57.28,0,0,0,0,0,0,0,0,0,0,0,0,0,0,0,0,0,0,0,0,0,0,0,0,0,0,0,0,0,0,0,0,0,0,0,0,0,0,0,0,0,0,0,0,0,0,0,0,0,0,0,0,0,0,0,78.7
4984,XP06-212878,JapanesePatentKonicaMinolta(J),2001,A287963,Glass-Ceramics,Alumino-Silicate,Alkaline-earthSilicate,OtherSilicate,GlassCeramics,,,,MagneticMemoryDisk,,,,,crystal:(MgAl)SiO3,,38.31,0,14.5,28.21,0,0,15.22,0,0,0,0,0,0,0,0,0,0,0,0,0,0,0,0,0,0,0,0,0,0,0,3.56,0,0,0,0,0,0.2,0,0,0,0,0,0,0,0,0,0,0,0,0,0,0,0,0,0,0,0,0,0,0,0,0,147.2
5068,XP03-213064,JapanesePatentNipponElectricGlass(J),2001,A319774,Glass-Ceramics,Alkaline-earthSilicate,Alumino-Silicate,,,,,,Display,ElectroLuminescence,,,,,,63.37,2.14,4.09,17.71,3.18,0,1,3.36,0.32,0,0,0,0,0,0,2.92,0,0,0,0,0,0,0,0,0,0,0,0,0,0,1.49,0,0,0,0,0,0.42,0,0,0,0,0,0,0,0,0,0,0,0,0,0,0,0,0,0,0,0,0,0,0,0,0,90
3510,GI03-190715R,NGF'sAdditionalNewData(J),2000,v.002p.0005,Glass,Alkaline-earthSilicate,AlkaliSilicate,Boro-Silicate,,,,,Biotechnology,,,,Annealing:at490Cfor2hr.,GlassNameP13Melting:inPtcrucibleat1150Cfor5hr.,,31.19,13.82,0,0,27.91,0,0,24.03,0,0,0,0,0,0,0,0,0,0,0,0,0,0,0,0,0,0,0,0,0,0,0,0,0,0,0,0,3.05,0,0,0,0,0,0,0,0,0,0,0,0,0,0,0,0,0,0,0,0,0,0,0,0,0,75.53
3966,GP02-206820,EuropeanPatentCorningInc.(US),2000,A0980341,Glass,AlkaliSilicate,Zinc-Silicate,,Molded,,,,Lens&Prism,,,,,,,70.67,2.82,1.73,0,1.17,0,0,10.75,5.87,0,0,0,0,0,0,5.63,0,0,0,0,0,0,0,0,0.13,0,0,0,0,0,1.23,0,0,0,0,0,0,0,0,0,0,0,0,0,0,0,0,0,0,0,0,0,0,0,0,0,0,0,0,0,0,0,71.5
2340,GP03-126530,JapanesePatentNipponElectricGlass(J),1993,A085771,Glass,Alkaline-earthSilicate,OtherSilicate,Boro-Silicate,Balloon,,,,Filler,Composite,,,,,,60.86,9.6,3.93,0,7.15,0,0,4.31,2.83,0,0,0,0,0,0,0,0,0,0,0,0,0,0,0,0,0,0,0,0,0,8.36,0,0,2.71,0,0,0,0,0,0.25,0,0,0,0,0,0,0,0,0,0,0,0,0,0,0,0,0,0,0,0,0,0,81
8829,GP02-299308,USPatentAsahiGlass(J),2010,A7803472,Glass,AlkaliSilicate,Alkaline-earthSilicate,Alumino-Silicate,,,,,Substrate,MagneticMemoryDisk,,,,Ex.3,,59.97,0,8.51,7.01,6,0,0,4.01,5.5,0,0,0,0,0,0,0,4.48,0,0,0,0,0,0,0,0,0,0,0,0,0,3.54,0,0,0.98,0,0,0,0,0,0,0,0,0,0,0,0,0,0,0,0,0,0,0,0,0,0,0,0,0,0,0,0,80
9379,GP06-308032,USPatent,2012,A0163987,Glass,Alumino-Silicate,Alkaline-earthSilicate,,Fiber,,,,Fiber,,,,,AGYHoldingCorp.Ex.2,,61.65,0,12.11,15.24,9.41,0,0,1.5,0,0,0,0,0,0,0,0,0,0,0,0,0,0.07,0,0,0,0,0,0,0,0,0.02,0,0,0,0,0,0,0,0,0,0,0,0,0,0,0,0,0,0,0,0,0,0,0,0,0,0,0,0,0,0,0,93.2
338,GB02-006671,HandbookofGlassProperties,1986,v.001p.0329,Glass,AlkaliSilicate,Boro-Silicate,,,,,,,,,,,,,80,10,0,0,0,0,0,10,0,0,0,0,0,0,0,0,0,0,0,0,0,0,0,0,0,0,0,0,0,0,0,0,0,0,0,0,0,0,0,0,0,0,0,0,0,0,0,0,0,0,0,0,0,0,0,0,0,0,0,0,0,0,81.5
4188,XP06-210837,JapanesePatentKonicaMinolta(J),2001,A019484,Glass-Ceramics,Alumino-Silicate,AlkaliSilicate,,,,,,MagneticMemoryDisk,,,,,,,75.88,0,4.94,0,0,0,16.84,0,0,0,0,0,0,0,0,0,0,0,0,0,0,0,0,0,0,0,0,0,0,0,0,0,0,1.35,0,0,0.83,0.16,0,0,0,0,0,0,0,0,0,0,0,0,0,0,0,0,0,0,0,0,0,0,0,0,94
8334,XP02-290661,USPatentOharaInc.(J),2009,A0118113,Glass-Ceramics,AlkaliSilicate,Alumino-Silicate,,,,,,Substrate,MagneticMemoryDisk,,,540C+700C,Ex.10,,70.52,0,3.83,1.19,0,0,17.1,0,0.96,0,0,0,0,0,0,0.37,3.19,0,0,0,0,0,0,0,0.04,0,0,0,0,0,0,0,0,1.95,0,0,0.85,0,0,0,0,0,0,0,0,0,0,0,0,0,0,0,0,0,0,0,0,0,0,0,0,0,100
1029,GJ02-045755,GlassPhysics&Chemistry,1982,v.008p.0463,Glass,AlkaliSilicate,,,,,,,,,,,,,,85,0,0,0,0,0,0,15,0,0,0,0,0,0,0,0,0,0,0,0,0,0,0,0,0,0,0,0,0,0,0,0,0,0,0,0,0,0,0,0,0,0,0,0,0,0,0,0,0,0,0,0,0,0,0,0,0,0,0,0,0,0,62.3
278,GB02-006611,HandbookofGlassProperties,1986,v.001p.0330,Glass,AlkaliSilicate,Alumino-Silicate,,,,,,,,,,,,,65,0,17.5,0,0,0,0,17.5,0,0,0,0,0,0,0,0,0,0,0,0,0,0,0,0,0,0,0,0,0,0,0,0,0,0,0,0,0,0,0,0,0,0,0,0,0,0,0,0,0,0,0,0,0,0,0,0,0,0,0,0,0,0,71.2
575,GB02-019775,HandbookofGlassData,1987,v.00Cp.0214,Glass,AlkaliSilicate,Alkaline-earthSilicate,,,,,,,,,,,,,76.5,0,0,0,13.5,0,0,10,0,0,0,0,0,0,0,0,0,0,0,0,0,0,0,0,0,0,0,0,0,0,0,0,0,0,0,0,0,0,0,0,0,0,0,0,0,0,0,0,0,0,0,0,0,0,0,0,0,0,0,0,0,0,73.9
3603,GI03-191739R,NGF'sAdditionalNewData(J),2001,v.004p.0003,Glass,Alkaline-earthSilicate,Alumino-Silicate,,,,,,Fiber,,,,Annealing:at850Cfor1h.,GlassNameC103.Melting:inPtcrucibleat1600Cfor7h.,,62.25,0,7.93,4.17,25.41,0,0,0.05,0,0,0,0,0,0,0,0,0.005967,0,0,0,0,0,0.19,0,0,0,0,0,0,0,0,0,0,0,0,0,0,0,0,0,0,0,0,0,0,0,0,0,0,0,0,0,0,0,0,0,0,0,0,0,0,0,84.4
7342,GJ01-268188,J.MaterialsResearch,2005,v.020p.3404,Glass,Silica,,,,,,,,,,,,,,100,0,0,0,0,0,0,0,0,0,0,0,0,0,0,0,0,0,0,0,0,0,0,0,0,0,0,0,0,0,0,0,0,0,0,0,0,0,0,0,0,0,0,0,0,0,0,0,0,0,0,0,0,0,0,0,0,0,0,0,0,0,73
1498,XP03-069575,JapanesePatentFujifilmCorp.(J),1981,A026743,Glass-Ceramics,Alkaline-earthSilicate,OtherSilicate,Alumino-Silicate,GlassCeramics,,,,Medical,ArtificialBone,,,,,,17.93,5.3,17.98,0,42.63,0,0,0,0,0,0,0,0,0,0,0,0,0,0,0,0,0,0,0,0,0,0,0,0,0,1.97,0,0,0,0,0,14.19,0,0,0,0,0,0,0,0,0,0,0,0,0,0,0,0,0,0,0,0,0,0,0,0,0,106.7
10288,GP02-351441,USPatentNipponElectricGlass(J),2013,A8349454,Glass,AlkaliSilicate,Alumino-Silicate,,Melting,SheetGlass,,,ChemicalStrengthen,Display,SolarCell,,,ex.7,,67.07,0,8.49,5.95,0,0,4.02,8.56,3.69,0,0,0,0,0,0,1.47,0,0,0,0,0,0,0,0,0,0,0,0,0,0,0.71,0,0,0,0,0.04,0,0,0,0,0,0,0,0,0,0,0,0,0,0,0,0,0,0,0,0,0,0,0,0,0,0,77
4213,XP06-210862,JapanesePatentKonicaMinolta(J),2001,A019487,Glass-Ceramics,Alumino-Silicate,AlkaliSilicate,,,,,,MagneticMemoryDisk,,,,,,,70.94,0,4.82,5.94,0,0,12.82,0,0,0,0,0,0,0,0,0,0,0,0,0,0,0,0,0,0,0,0,0,0,0,2.25,0,0,1.46,0,0,1.77,0,0,0,0,0,0,0,0,0,0,0,0,0,0,0,0,0,0,0,0,0,0,0,0,0,97.4
2805,GB02-164779,FundamentalsofInorganicGlasses,1994,v.001p.0169,Glass,AlkaliSilicate,,,,,,,,,,,,,,80,0,0,0,0,0,20,0,0,0,0,0,0,0,0,0,0,0,0,0,0,0,0,0,0,0,0,0,0,0,0,0,0,0,0,0,0,0,0,0,0,0,0,0,0,0,0,0,0,0,0,0,0,0,0,0,0,0,0,0,0,0,79
1110,GJ05-047337,J.CeramicSoc.Japan,1983,v.091p.0199,Glass,Boro-Silicate,,,,,,,,,,,,,,48.78,24.39,0,0,0,0,0,0,26.83,0,0,0,0,0,0,0,0,0,0,0,0,0,0,0,0,0,0,0,0,0,0,0,0,0,0,0,0,0,0,0,0,0,0,0,0,0,0,0,0,0,0,0,0,0,0,0,0,0,0,0,0,0,61.06
4895,XP06-212789,JapanesePatentKonicaMinolta(J),2001,A287954,Glass-Ceramics,Alumino-Silicate,Alkaline-earthSilicate,OtherSilicate,GlassCeramics,,,,MagneticMemoryDisk,,,,,crystal:(MgAl)SiO3,,44.46,0,10.6,18.61,0,0,12.05,0,0,0,0,0,0,0,0,0,0,0,0,0,0,0,0,0,0,0,0,0,0,0,14.28,0,0,0,0,0,0,0,0,0,0,0,0,0,0,0,0,0,0,0,0,0,0,0,0,0,0,0,0,0,0,0,145.3
7674,GP02-275349,USPatentCentralGlass(J),2006,A7091144,Glass,AlkaliSilicate,OtherSilicate,,,,,,ColorFilter,OpticalDemulti-MultiPlexor,,,,Ex.2-2,,50.03,0,0,0,0,0,0,25,0,0,0,0,0,0,0,0,0,0,0,0,0,0,0,0,0,0,0,0,0,0,21.99,0,0,2.98,0,0,0,0,0,0,0,0,0,0,0,0,0,0,0,0,0,0,0,0,0,0,0,0,0,0,0,0,81.6
1870,XJ06-091191,GlassTechnology,1974,v.015p.0071,Glass-Ceramics,Alumino-Silicate,,,GlassCeramics,,,,,,,,,HT=730CX8h+1200CX3h.,,53.95,0,11.56,29.24,5.25,0,0,0,0,0,0,0,0,0,0,0,0,0,0,0,0,0,0,0,0,0,0,0,0,0,0,0,0,0,0,0,0,0,0,0,0,0,0,0,0,0,0,0,0,0,0,0,0,0,0,0,0,0,0,0,0,0,131
7054,GP06-261447,JapanesePatentCarlZeiss(DE),2004,A531443,Glass,Alumino-Silicate,Alkaline-earthSilicate,,NonAlkali,,,,Display,Substrate,,,,Ex.A8,,67.11,2.21,9.92,13,7.7,0,0,0,0,0,0,0,0,0,0,0,0,0,0,0,0,0,0.06,0,0,0,0,0,0,0,0,0,0,0,0,0,0,0,0,0,0,0,0,0,0,0,0,0,0,0,0,0,0,0,0,0,0,0,0,0,0,0,88
9070,XP06-302808,USPatentOharaInc.(J),2011,A0135964,Glass-Ceramics,Alumino-Silicate,Zinc-Silicate,,,,,,Substrate,MagneticMemoryDisk,,,670C+750C.,Ex.3crystal:RAl2O4,,46.5,0,11.31,17.49,0,0,4.29,2.07,0,0,0,0,0,0,0,13.38,0,0,0,0,0,0,0,0,0,0,0,0,0,0,4.81,0,0,0,0.15,0,0,0,0,0,0,0,0,0,0,0,0,0,0,0,0,0,0,0,0,0,0,0,0,0,0,0,105
1229,GJ06-053812,J.Non-CrystallineSolids,1973,v.012p.0035,Glass,Alumino-Silicate,Alkaline-earthSilicate,,,,,,,,,,,,,7.07,0,28.28,7.07,57.58,0,0,0,0,0,0,0,0,0,0,0,0,0,0,0,0,0,0,0,0,0,0,0,0,0,0,0,0,0,0,0,0,0,0,0,0,0,0,0,0,0,0,0,0,0,0,0,0,0,0,0,0,0,0,0,0,0,109.4
10678,GP03-356260,JapanesePatentPPGIndustries(US),2014,A530162,Glass,Alkaline-earthSilicate,Boro-Silicate,,Melting,Fiber,,,PlasticsFRP,ElectricCircuitCircuitBoard,,,,ex.66,,66.34,6.73,6.31,14.07,2.04,0,2.5,0.02,0.02,0,0,0,0,0,0,0,0,0,0,0,0,0.09,0,0,0,0,0,0,0,0,0.2,0,0,0,0,0,0,0,0,0,0,0,0,0,0,0,0,0,0,0,0,0,0,0,0,0,0,0,1.68,0,0,0,74.25
2563,GJ35-144404,GlassPhysics&Chemistry,1992,v.018p.0159,Glass,Germanate,,,,,,,,,,,,,,9.91,0,0,0,0,0,0,9.91,0,0,0,0,0,0,0,0,0,0,0,0,0,0,0,0,0,0,0,0,9.91,0,0,0,70.27,0,0,0,0,0,0,0,0,0,0,0,0,0,0,0,0,0,0,0,0,0,0,0,0,0,0,0,0,0,64.7
4732,XP03-212626,JapanesePatentKonicaMinolta(J),2001,A287938,Glass-Ceramics,Alkaline-earthSilicate,Alumino-Silicate,OtherSilicate,GlassCeramics,,,,MagneticMemoryDisk,,,,,crystal:(MgAl)SiO3,,35.37,0,10.98,28.5,0,0,13.45,0,0,0,0,0,0,0,0,0,0,0,0,0,0,0,0,0,0,0,0,0,0,0,11.5,0,0,0,0,0,0.2,0,0,0,0,0,0,0,0,0,0,0,0,0,0,0,0,0,0,0,0,0,0,0,0,0,137
4488,XP06-211379,JapanesePatentOkamotoGlass(J),2001,A052334,Glass-Ceramics,Alumino-Silicate,,,GlassCeramics,,,,MagneticMemoryDisk,,,,660C2h+740C1h,Na2O+K2O=1.5mass%,,60.38,3.47,12.45,3.01,0,0,11.14,0.73,0.48,0,0,0,0,0,0,1.49,0,0,0,0,0,0,0,0,0,0,0,0,0,0,1.52,0,0,0.98,0,0,1.49,0,0,0,0,0,0,0,0,0,0,0,0,0,0,0,0,0,0,0,0,0,2.86,0,0,0,85.26
3777,GP02-205055,JapanesePatentNipponSheetGlass(J),2000,A159544,Glass,AlkaliSilicate,Alkaline-earthSilicate,,,,,,MagneticMemoryDisk,,,,,,,54,0,3,11,3,0,13,4,0,0,0,0,0,0,0,0,3,0,0,0,0,0,0,0,0,0,0,0,0,0,8,0,0,1,0,0,0,0,0,0,0,0,0,0,0,0,0,0,0,0,0,0,0,0,0,0,0,0,0,0,0,0,102
9483,GP03-309505,USPatentHoyaCorp.(J),2012,A8222170,Glass,Alkaline-earthSilicate,Boro-Silicate,Alumino-Silicate,,,,,Substrate,MagneticMemoryDisk,,,,Ex.10,,50,10,12,8,20,0,0,0,0,0,0,0,0,0,0,0,0,0,0,0,0,0,0,0,0,0,0,0,0,0,0,0,0,0,0,0,0,0,0,0,0,0,0,0,0,0,0,0,0,0,0,0,0,0,0,0,0,0,0,0,0,0,86.1
10283,GP03-351436,USPatentOCVIntellectualCapital(US),2013,A8341978,Glass,Alkaline-earthSilicate,Alumino-Silicate,,Melting,Fiber,,,,,,,,ex.13,,65.69,0,11.3,14.75,7.67,0,0,0.25,0,0,0,0,0,0,0,0,0,0,0,0,0,0.15,0,0,0,0,0,0,0,0,0.19,0,0,0,0,0,0,0,0,0,0,0,0,0,0,0,0,0,0,0,0,0,0,0,0,0,0,0,0,0,0,0,12.3
2543,GJ35-144384,GlassPhysics&Chemistry,1992,v.018p.0159,Glass,Germanate,,,,,,,,,,,,,,7.87,0,0,0,0,0,0,7.87,0,0,0,0,0,0,0,0,0,0,0,0,0,0,0,0,28.46,0,0,0,0,0,0,0,55.8,0,0,0,0,0,0,0,0,0,0,0,0,0,0,0,0,0,0,0,0,0,0,0,0,0,0,0,0,0,45.3
1871,XJ06-091192,GlassTechnology,1974,v.015p.0071,Glass-Ceramics,Alumino-Silicate,,,GlassCeramics,,,,,,,,,HT=730CX8h+1100CX3h.,,52.41,0,18.53,23.44,5.61,0,0,0,0,0,0,0,0,0,0,0,0,0,0,0,0,0,0,0,0,0,0,0,0,0,0,0,0,0,0,0,0,0,0,0,0,0,0,0,0,0,0,0,0,0,0,0,0,0,0,0,0,0,0,0,0,0,133
6254,XP03-227901,USPatentKonicaMinolta(J),2003,A6583078,Glass-Ceramics,Alkaline-earthSilicate,Alumino-Silicate,,GlassCeramics,,,,Substrate,MagneticMemoryDisk,,,,Ex.7Heattreatment:690C5h+760C4.5hCrystalothers:Magnesiumaluminasilicate,,52.85,0,11.07,35.74,0,0,0,0,0,0,0,0,0,0,0,0,0,0,0,0,0,0,0,0,0,0,0,0,0,0,0,0,0,0.05,0,0,0,0.29,0,0,0,0,0,0,0,0,0,0,0,0,0,0,0,0,0,0,0,0,0,0,0,0,101.2
10242,GP02-350990,USPatentCorningInc.(US),2012,A0251743,Glass,AlkaliSilicate,Alumino-Silicate,,Melting,,,,ChemicalStrengthen,ElectronicsElectrical,,,,ex.3,,66.15,0.6,10.29,5.71,0.58,0,0,14,2.45,0,0,0,0,0,0,0,0,0,0,0,0,0.008091,0,0,0,0,0,0,0,0,0,0,0,0.01,0,0.21,0,0,0,0,0,0,0,0,0,0,0,0,0,0,0,0,0,0,0,0,0,0,0,0,0,0,73.3
8978,GP06-301685,JapanesePatentNipponElectricGlass(J),2011,A105555,Glass,Alumino-Silicate,Alkaline-earthSilicate,,PowderFrit,,,,Filler,ElectricCircuitCircuitBoard,,,,Ex.7,,63.93,4.15,13.53,13.53,1.72,0,0,0.1,0.14,0,0,0,0,0,0,1.58,0,0,0,0,0,0.12,0,0,0,0,0,0,0,0,1.2,0,0,0,0,0,0,0,0,0,0,0,0,0,0,0,0,0,0,0,0,0,0,0,0,0,0,0,0,0,0,0,88.2
10445,GJ02-352745,PhysicsandChemistryofGlasses,2013,v.054p.0232,Glass,AlkaliSilicate,Lead-Silicate,,Melting,,,,,,,,,,,65,0,0,0,5,0,0,9,6,0,0,0,0,0,0,0,0,0,15,0,0,0,0,0,0,0,0,0,0,0,0,0,0,0,0,0,0,0,0,0,0,0,0,0,0,0,0,0,0,0,0,0,0,0,0,0,0,0,0,0,0,0,64.5
6439,GJ05-252151,PhysicsandChemistryofGlasses,2003,v.044p.0383,Glass,Boro-Silicate,,,MixedAlkali,,,,RadioActiveWasteSolidi,,,,,,,53.33,16.34,11.99,0,0,0,9.06,9.28,0,0,0,0,0,0,0,0,0,0,0,0,0,0,0,0,0,0,0,0,0,0,0,0,0,0,0,0,0,0,0,0,0,0,0,0,0,0,0,0,0,0,0,0,0,0,0,0,0,0,0,0,0,0,76
6500,GP05-253076,JapanesePatentNipponElectricGlass(J),2003,A335548,Glass,Boro-Silicate,Alumino-Silicate,,NonAlkali,,,,LiquidCrystalDisplay,Substrate,,,,Ex.4,,66.01,13.46,11.19,0,7.14,0,0,0,0,0,0,0,0,0,0,0,0,0,0,0,0,0,0,0,0.23,0,0,0,0,0,0,0,0,0.06,0,0,1.91,0,0,0,0,0,0,0,0,0,0,0,0,0,0,0,0,0,0,0,0,0,0,0,0,0,72
1382,GJ02-061738,GlassTechnology,1964,v.005p.0216,Glass,AlkaliSilicate,Boro-Silicate,,,,,,,,,,,,,80,4,0,0,0,0,0,16,0,0,0,0,0,0,0,0,0,0,0,0,0,0,0,0,0,0,0,0,0,0,0,0,0,0,0,0,0,0,0,0,0,0,0,0,0,0,0,0,0,0,0,0,0,0,0,0,0,0,0,0,0,0,66.66
3997,GJ05-207740,J.CeramicSoc.Japan,2001,v.109p.0511,Glass,Boro-Silicate,AlkaliSilicate,,,,,,,,,,,,,42,32,0,0,0,0,0,26,0,0,0,0,0,0,0,0,0,0,0,0,0,0,0,0,0,0,0,0,0,0,0,0,0,0,0,0,0,0,0,0,0,0,0,0,0,0,0,0,0,0,0,0,0,0,0,0,0,0,0,0,0,0,70
3219,GJ02-186690,GlassPhysics&Chemistry,1999,v.025p.0257,Glass,AlkaliSilicate,OtherSilicate,,,,,,,,,,,,,51,0,0,0,0,0,20,5,0,0,0,0,0,0,0,0,0,0,0,0,0,0,0,0,0,0,0,0,0,0,15,0,0,9,0,0,0,0,0,0,0,0,0,0,0,0,0,0,0,0,0,0,0,0,0,0,0,0,0,0,0,0,106.6
5719,GP03-224168,USPatentSchottAG(DE),2002,A6376402,Glass,Alkaline-earthSilicate,Alumino-Silicate,Boro-Silicate,,,,,MagneticMemoryDisk,,,,,,,32.04,6.32,9.17,35.48,0,0,9.2,7.1,0,0,0,0,0,0,0,0,0,0,0,0,0,0,0,0,0,0,0,0,0,0,0.69,0,0,0,0,0,0,0,0,0,0,0,0,0,0,0,0,0,0,0,0,0,0,0,0,0,0,0,0,0,0,0,103
1522,GB02-071326,HandbookofGlassData,1983,v.00Ap.0320,Glass,AlkaliSilicate,,,,,,,,,,,,,,83,0,0,0,0,0,0,17,0,0,0,0,0,0,0,0,0,0,0,0,0,0,0,0,0,0,0,0,0,0,0,0,0,0,0,0,0,0,0,0,0,0,0,0,0,0,0,0,0,0,0,0,0,0,0,0,0,0,0,0,0,0,59.05
4579,GP02-211963,JapanesePatentAsahiGlass(J),2001,A172043,Glass,AlkaliSilicate,Alkaline-earthSilicate,,,,,,Substrate,MagneticMemoryDisk,,,,,,69,0,5,5.5,5.7,0,6,0.2,4.1,0,0,0,0,0,0,0,0.5,0,0,0,0,0,0,2,0,0,0,0,0,0,1.5,0,0,0.5,0,0,0,0,0,0,0,0,0,0,0,0,0,0,0,0,0,0,0,0,0,0,0,0,0,0,0,0,85
10151,GP02-316945,EuropeanPatentAsahiGlass(J),2014,A2774895,Glass,AlkaliSilicate,Alumino-Silicate,Alkaline-earthSilicate,,,,,Display,PlasmaDisplay,LiquidCrystalDisplay,Substrate,,Ex.6,,71.5,0,7.5,7.5,0,0,0,13.5,0,0,0,0,0,0,0,0,0,0,0,0,0,0,0,0,0,0,0,0,0,0,0,0,0,0,0,0,0,0,0,0,0,0,0,0,0,0,0,0,0,0,0,0,0,0,0,0,0,0,0,0,0,0,70
674,GB05-025698,HandbookofGlassData,1987,v.00Cp.0446,Glass,Boro-Silicate,AlkaliSilicate,,,,,,,,,,,,,45.8,48,0,0,0,0,0,6.2,0,0,0,0,0,0,0,0,0,0,0,0,0,0,0,0,0,0,0,0,0,0,0,0,0,0,0,0,0,0,0,0,0,0,0,0,0,0,0,0,0,0,0,0,0,0,0,0,0,0,0,0,0,0,37.24
4009,GJ02-209881,J.Non-CrystallineSolids,2001,v.290p.0180,Glass,AlkaliSilicate,,,,,,,MagneticMemoryDisk,,,,,,,85,0,0,0,0,0,15,0,0,0,0,0,0,0,0,0,0,0,0,0,0,0,0,0,0,0,0,0,0,0,0,0,0,0,0,0,0,0,0,0,0,0,0,0,0,0,0,0,0,0,0,0,0,0,0,0,0,0,0,0,0,0,76.4
10423,GP03-352327,USPatentOthers,2013,A0244858,Glass,Alkaline-earthSilicate,Alumino-Silicate,,Melting,Fiber,,,PlasticsFRP,,,,,ex.22,,61.83,0,9.1,10.16,16.9,0,1.43,0.08,0.06,0,0,0,0,0,0,0,0,0,0,0,0,0.1,0,0,0,0,0,0,0,0,0.34,0,0,0,0,0,0,0,0,0,0,0,0,0,0,0,0,0,0,0,0,0,0,0,0,0,0,0,0,0,0,0,89.11
1436,GJ02-062792,J.AmericanCeramicSoc.,1984,v.067p.0270,Glass,AlkaliSilicate,Alumino-Silicate,,Fiber,,,,,,,,,TherearetwoFigsofYoung'smoduli,,69.4,0,6.95,0,0,0,0,23.65,0,0,0,0,0,0,0,0,0,0,0,0,0,0,0,0,0,0,0,0,0,0,0,0,0,0,0,0,0,0,0,0,0,0,0,0,0,0,0,0,0,0,0,0,0,0,0,0,0,0,0,0,0,0,63.8
8221,GP05-289549,JapanesePatentAsahiGlass(J),2009,A091184,Glass,Boro-Silicate,,,NonLead,,,,PlasmaDisplay,SolderGlassSealingGlass,,,,Ex.6,,38.2,43.66,2.01,0,0,0,0,4.96,5.44,0,0,0,0,0,0.77,4.96,0,0,0,0,0,0,0,0,0,0,0,0,0,0,0,0,0,0,0,0,0,0,0,0,0,0,0,0,0,0,0,0,0,0,0,0,0,0,0,0,0,0,0,0,0,0,51
10887,GP02-357389,USPatentAsahiGlass(J),2014,A0364298,Glass,AlkaliSilicate,,,Melting,SheetGlass,,,ChemicalStrengthen,ElectronicsElectrical,SolarCell,Airplane,,ex.25,,70,0,6,2,0,0,18,2,0,0,0,0,0,0,0,0,0,0,0,0,0,0,0,0,0,0,0,0,0,0,0,0,0,2,0,0,0,0,0,0,0,0,0,0,0,0,0,0,0,0,0,0,0,0,0,0,0,0,0,0,0,0,85.3
4441,XP02-211121,JapanesePatentOharaInc.(J),2001,A019489,Glass-Ceramics,AlkaliSilicate,Alumino-Silicate,,,,,,Substrate,MagneticMemoryDisk,,,,,,72.3,0,3.72,1.43,0,0,19.06,0,1.22,0,0,0,0,0,0,0.35,0,0,0,0,0,0,0,0,0.04,0,0,0,0,0,0,0,0,1.07,0,0,0.81,0,0,0,0,0,0,0,0,0,0,0,0,0,0,0,0,0,0,0,0,0,0,0,0,0,105
3364,GP03-188951,JapanesePatentNipponSheetGlass(J),1999,A302033,Glass,Alkaline-earthSilicate,AlkaliSilicate,Alumino-Silicate,,,,,MagneticMemoryDisk,Substrate,,,,,,50.1,0,15,17.9,5,0,5,0,0,0,0,0,0,0,0,0,0,0,0,0,0,0,0,0,0,0,0,0,0,0,0,0,0,5,0,2,0,0,0,0,0,0,0,0,0,0,0,0,0,0,0,0,0,0,0,0,0,0,0,0,0,0,106
4678,XP03-212572,JapanesePatentKonicaMinolta(J),2001,A287932,Glass-Ceramics,Alkaline-earthSilicate,Alumino-Silicate,Zinc-Silicate,GlassCeramics,,,,MagneticMemoryDisk,,,,,crystal:(MgAl)SiO3Zn2Ti3O8Zn2TiO4,,53.2,0,7.1,23.19,0,0,5.05,0,0,0,0,0,0,0,0,7.41,0,0,0,0,0,0,0,0,0,0,0,0,0,0,3.78,0,0,0,0,0,0,0.27,0,0,0,0,0,0,0,0,0,0,0,0,0,0,0,0,0,0,0,0,0,0,0,0,116
6427,GJ05-252139,PhysicsandChemistryofGlasses,2003,v.044p.0383,Glass,Boro-Silicate,,,MixedAlkali,,,,RadioActiveWasteSolidi,,,,,,,53.33,16.34,0,0,0,0,9.06,9.28,0,0,0,0,0,0,0,0,0,0,0,0,0,0,0,0,0,11.99,0,0,0,0,0,0,0,0,0,0,0,0,0,0,0,0,0,0,0,0,0,0,0,0,0,0,0,0,0,0,0,0,0,0,0,0,98.5
116,GB02-006415,HandbookofGlassProperties,1986,v.001p.0321,Glass,AlkaliSilicate,Lead-Silicate,,,,,,,,,,,,,67.4,0,0,0,0,0,0,16.7,0,0,0,0,0,0,0,0,0,0,15.9,0,0,0,0,0,0,0,0,0,0,0,0,0,0,0,0,0,0,0,0,0,0,0,0,0,0,0,0,0,0,0,0,0,0,0,0,0,0,0,0,0,0,0,65
916,GJ35-039268,J.Non-CrystallineSolids,1986,v.083p.0335,Glass,Germanate,AlkaliSilicate,,,,,,,,,,,,,20.64,0,0,0,0,0,0,17.36,0,0,0,0,0,0,0,0,0,0,0,0,0,0,0,0,0,0,0,0,0,0,0,0,62,0,0,0,0,0,0,0,0,0,0,0,0,0,0,0,0,0,0,0,0,0,0,0,0,0,0,0,0,0,71.12
1450,GJ02-062806,J.AmericanCeramicSoc.,1984,v.067p.0270,Glass,AlkaliSilicate,,,Fiber,,,,,,,,,TherearetwoFigsofYoung'smoduli,,83.3,0,0,0,0,0,0,16.7,0,0,0,0,0,0,0,0,0,0,0,0,0,0,0,0,0,0,0,0,0,0,0,0,0,0,0,0,0,0,0,0,0,0,0,0,0,0,0,0,0,0,0,0,0,0,0,0,0,0,0,0,0,0,58.4
712,GB02-025736,HandbookofGlassData,1987,v.00Cp.0450,Glass,AlkaliSilicate,Alumino-Silicate,,,,,,,,,,,,,66.67,0,14.44,0,0,0,18.89,0,0,0,0,0,0,0,0,0,0,0,0,0,0,0,0,0,0,0,0,0,0,0,0,0,0,0,0,0,0,0,0,0,0,0,0,0,0,0,0,0,0,0,0,0,0,0,0,0,0,0,0,0,0,0,83
10575,GJ05-355095,J.Non-CrystallineSolids,2014,v.404p.0124,Glass,Boro-Silicate,AlkaliSilicate,,Melting,,,,,,,,,,,74,16,0,0,0,0,0,10,0,0,0,0,0,0,0,0,0,0,0,0,0,0,0,0,0,0,0,0,0,0,0,0,0,0,0,0,0,0,0,0,0,0,0,0,0,0,0,0,0,0,0,0,0,0,0,0,0,0,0,0,0,0,84.4
10828,GP06-357045,USPatentCorningInc.(US),2014,A0264356,Glass,Alumino-Silicate,Alkaline-earthSilicate,,Melting,SheetGlass,NonAlkali,,Display,Substrate,LiquidCrystalDisplay,,,ex.37,,66.45,5.42,12.61,4.86,7.46,0,0,0,0,0,0,0,0,0,0,0,3.05,0,0,0,0,0.02,0,0,0,0,0,0,0,0,0,0,0,0.02,0,0.07,0,0,0,0,0,0,0,0,0,0,0,0,0,0,0,0,0,0,0,0,0,0,0,0,0,0,81.1
1650,GB09-078439,HandbookofGlassData,1983,v.00Ap.0588,Glass,OtherSilicate,,,,,,,,,,,,,,92,0,0,0,0,0,0,0,0,0,0,0,0,0,0,0,0,0,0,0,0,0,0,0,0,0,0,0,0,0,8,0,0,0,0,0,0,0,0,0,0,0,0,0,0,0,0,0,0,0,0,0,0,0,0,0,0,0,0,0,0,0,66
8100,GP06-287256,JapanesePatentNipponElectricGlass(J),2008,A308343,Glass,Alumino-Silicate,Boro-Silicate,,NonAlkali,,,,LiquidCrystalDisplay,Substrate,,,,Ex.4,,67.6,9.85,9.7,0.49,9.41,0,0,0,0,0,0,0,0,0,0,0,2.86,0,0,0,0,0,0,0,0,0,0,0,0,0,0,0,0,0,0,0.09,0,0,0,0,0,0,0,0,0,0,0,0,0,0,0,0,0,0,0,0,0,0,0,0,0,0,73
2991,GJ02-176246,GlassPhysics&Chemistry,1998,v.024p.0525,Glass,AlkaliSilicate,,,,,,,,,,,,D.S.Sanditov,,84.2,0,0,0,0,0,0,0,15.8,0,0,0,0,0,0,0,0,0,0,0,0,0,0,0,0,0,0,0,0,0,0,0,0,0,0,0,0,0,0,0,0,0,0,0,0,0,0,0,0,0,0,0,0,0,0,0,0,0,0,0,0,0,52.17
6440,GJ05-252152,PhysicsandChemistryofGlasses,2003,v.044p.0383,Glass,Boro-Silicate,,,MixedAlkali,,,,RadioActiveWasteSolidi,,,,,,,59.14,18.11,0,0,0,0,10.05,10.3,0,0,0,0,0,0,0,0,0,0,0,0,0,0,0,0,0,0,0,0,2.4,0,0,0,0,0,0,0,0,0,0,0,0,0,0,0,0,0,0,0,0,0,0,0,0,0,0,0,0,0,0,0,0,0,88
644,GB02-025660,HandbookofGlassData,1987,v.00Cp.0438,Glass,AlkaliSilicate,Boro-Silicate,,,,,,,,,,,,,75,5,0,0,0,0,0,20,0,0,0,0,0,0,0,0,0,0,0,0,0,0,0,0,0,0,0,0,0,0,0,0,0,0,0,0,0,0,0,0,0,0,0,0,0,0,0,0,0,0,0,0,0,0,0,0,0,0,0,0,0,0,74.68
9074,XP06-302812,USPatentOharaInc.(J),2011,A0135964,Glass-Ceramics,Alumino-Silicate,Zinc-Silicate,,,,,,Substrate,MagneticMemoryDisk,,,670C+750C.,Ex.7crystal:RAl2O4,,54.51,0,11.66,13.1,0,0,0,4.26,0,0,0,0,0,0,0,11.36,0,0,0,0,0,0,0,0,0,0,0,0,0,0,4.96,0,0,0,0.15,0,0,0,0,0,0,0,0,0,0,0,0,0,0,0,0,0,0,0,0,0,0,0,0,0,0,0,103
2571,GJ35-144412,GlassPhysics&Chemistry,1992,v.018p.0159,Glass,Germanate,,,,,,,,,,,,,,10.65,0,0,0,0,0,0,10.65,0,0,0,0,0,0,0,0,0,0,0,0,0,0,0,0,0,0,0,0,0,0,0,0,75.53,0,0,0,0,0,0,0,0,3.17,0,0,0,0,0,0,0,0,0,0,0,0,0,0,0,0,0,0,0,0,67.6
1209,GC01-052402,TosohQuartz(J),1980,***,Glass,Silica,,,Slab,Block,,,ElectronicsElectrical,OpticsOptoelectronics,,,,,,99.96,0,0,0,0,0,0,0,0,0,0,0,0,0,0,0,0,0,0,0,0,0,0,0,0,0,0,0,0,0,0,0,0,0,0,0,0,0,0,0,0,0,0,0,0,0,0,0,0,0,0,0,0,0,0,0,0,0,0,0,0,0,72.81
8601,GP05-296239,JapanesePatentCorningInc.(US),2010,A509180,Glass,Boro-Silicate,Alumino-Silicate,Alkaline-earthSilicate,NonAlkali,,,,Display,LiquidCrystalDisplay,,,Annealedat725Cfor1hr.,Ex.9,,68.44,9.99,10.6,1.21,9.19,0,0,0,0,0,0,0,0,0,0,0,0.5,0,0,0,0,0,0,0,0,0,0,0,0,0,0,0,0,0,0,0.07,0,0,0,0,0,0,0,0,0,0,0,0,0,0,0,0,0,0,0,0,0,0,0,0,0,0,72.45
1201,GC03-052250,AsahiFiberGlass(J),,ECR-Glass,Glass,Alkaline-earthSilicate,Alumino-Silicate,,Fiber,,,,PlasticsFRP,,,,,CorrosionResistantHighRefractiveIndex,,60.1,0,6.83,4.17,24.43,0,0,0.5,0.19,0,0,0,0,0,0,2.06,0,0,0,0,0,0,0,0,0,0,0,0,0,0,1.71,0,0,0,0,0,0,0,0,0,0,0,0,0,0,0,0,0,0,0,0,0,0,0,0,0,0,0,0,0,0,0,72.23
5701,GP02-224023,USPatentNipponSheetGlass(J),2002,A6365534,Glass,AlkaliSilicate,Alumino-Silicate,Alkaline-earthSilicate,,,,,Substrate,MagneticMemoryDisk,,,,,,52.25,0,15.62,4.2,6.31,0,10.81,9.31,0,0,0,0,0,0,0,0,0,0,0,0,0,0,0,0,0,0,0,0,0,0,1.5,0,0,0,0,0,0,0,0,0,0,0,0,0,0,0,0,0,0,0,0,0,0,0,0,0,0,0,0,0,0,0,90
336,GB02-006669,HandbookofGlassProperties,1986,v.001p.0329,Glass,AlkaliSilicate,Boro-Silicate,,,,,,,,,,,,,70,20,0,0,0,0,0,10,0,0,0,0,0,0,0,0,0,0,0,0,0,0,0,0,0,0,0,0,0,0,0,0,0,0,0,0,0,0,0,0,0,0,0,0,0,0,0,0,0,0,0,0,0,0,0,0,0,0,0,0,0,0,76.4
8010,GP03-285354,USPatentCorningInc.(US),2008,A0130171,Glass,Alkaline-earthSilicate,,,,,,,Substrate,MagneticMemoryDisk,,,,Ex.1,,66,2.7,6.3,3.2,17.1,0,0,2,2.7,0,0,0,0,0,0,0,0,0,0,0,0,0,0,0,0,0,0,0,0,0,0,0,0,0,0,0,0,0,0,0,0,0,0,0,0,0,0,0,0,0,0,0,0,0,0,0,0,0,0,0,0,0,75
6932,GI03-257679,Proc.ICG,2004,v.007p.0030,Glass,Alkaline-earthSilicate,Alumino-Silicate,,,,,,,,,,,,,41.35,0,15.62,23.22,4.5,0,6.61,0.7,0,0,0,0,0,0,0,0,1.9,0,0,0,0,0,0,0,0,0,0,0,0,0,3.1,0,0,3,0,0,0,0,0,0,0,0,0,0,0,0,0,0,0,0,0,0,0,0,0,0,0,0,0,0,0,0,111
8522,GP02-294361,EuropeanPatentNipponElectricGlass(J),2009,A2075237,Glass,AlkaliSilicate,Alumino-Silicate,,,,,,Display,Substrate,,,,Ex.3,,72.19,0,7.9,0,0,0,8.3,8,1.97,0,0,0,0,0,0,1.52,0,0,0,0,0,0,0,0,0.11,0,0,0,0,0,0.01,0,0,0,0,0,0,0,0,0,0,0,0,0,0,0,0,0,0,0,0,0,0,0,0,0,0,0,0,0,0,0,76
8890,GP02-300030,EuropeanPatentCorningInc.(US),2010,A2227444,Glass,AlkaliSilicate,Alumino-Silicate,Boro-Silicate,,,,,Window,Substrate,,,,Ex.3,,65.17,7.02,10.37,1.49,0.65,0,2.74,9.11,2.4,0,0,0,0,0,0,0,0,0,0,0,0,0,0,0,0,0,0,0,0,0,0,0,0,0.8,0,0.25,0,0,0,0,0,0,0,0,0,0,0,0,0,0,0,0,0,0,0,0,0,0,0,0,0,0,74.7
8876,GP02-299797,USPatentCentralGlass(J),2010,A0273635,Glass,AlkaliSilicate,Alkaline-earthSilicate,,FlatGlass,,,,Window,,,,,Ex.7,,68.55,0,0.72,15.44,2.28,0,0,3.54,7.25,0,0,0,0,0,0,0,0.94,0,0,0,0,0,0,0,0,0,0,0,0,0,0,0,0,1.24,0,0,0,0,0,0,0,0,0,0,0,0,0,0,0,0,0,0,0,0,0,0,0,0,0,0,0,0,76
10695,GP05-356475,JapanesePatentNipponSheetGlass(J),2014,A108897,Glass,Boro-Silicate,AlkaliSilicate,,Melting,,,,PlasticsFRP,,,,,ex.1,,71.37,12.12,4.46,0.19,0.06,0,0.64,10.63,0.53,0,0,0,0,0,0,0,0,0,0,0,0,0,0,0,0,0,0,0,0,0,0,0,0,0,0,0,0,0,0,0,0,0,0,0,0,0,0,0,0,0,0,0,0,0,0,0,0,0,0,0,0,0,74
5900,XP02-225211,USPatent,2002,A0031670,Glass-Ceramics,AlkaliSilicate,Alumino-Silicate,,,,,,Substrate,MagneticMemoryDisk,,,,N.Gotoetal.(JP)Nucleationtemp.:550CCrystallizationtemp.:780C,,74.01,0,3.94,0.71,0,0,19.01,0,0,0,0,0,0,0,0,0.35,0,0,0,0,0,0,0,0,0.04,0,0,0,0,0,0,0,0,1.21,0,0,0.73,0,0,0,0,0,0,0,0,0,0,0,0,0,0,0,0,0,0,0,0,0,0,0,0,0,120
4040,GJ03-209912,J.Non-CrystallineSolids,2001,v.290p.0180,Glass,Alkaline-earthSilicate,Alumino-Silicate,,,,,,MagneticMemoryDisk,,,,,,,40,0,15,15,20,0,0,0,0,0,0,0,0,0,0,0,0,0,0,0,0,0,0,0,0,0,0,0,0,0,10,0,0,0,0,0,0,0,0,0,0,0,0,0,0,0,0,0,0,0,0,0,0,0,0,0,0,0,0,0,0,0,106.8
4063,XP06-210712,JapanesePatentKonicaMinolta(J),2001,A019467,Glass-Ceramics,Alumino-Silicate,AlkaliSilicate,,,,,,MagneticMemoryDisk,,,,,,,66.69,0,5.78,0,2.63,0,19.73,0,0.63,0,0,0,0,0,0,0,0,0,0,0,0,0,0,0,0,0,0,0,0,0,1.7,0,0,2.01,0,0,0.83,0,0,0,0,0,0,0,0,0,0,0,0,0,0,0,0,0,0,0,0,0,0,0,0,0,95.5
8733,GP02-298520,JapanesePatentOharaInc.(J),2010,A198679,Glass,AlkaliSilicate,,,,,,,Substrate,MagneticMemoryDisk,,,,Ex.7,,62.97,2.69,5.51,3.1,2.23,0,10.45,6.04,0.66,0,0,0,0,0,0,0,0,0,0,0,0,0,0,0,0,0,0,0,0,0,2.35,0,0,2.53,0.15,0,1.32,0,0,0,0,0,0,0,0,0,0,0,0,0,0,0,0,0,0,0,0,0,0,0,0,0,86.1
6777,GJ03-255056,MaterialsRes.Bull.,2000,v.035p.1285,Glass,Alkaline-earthSilicate,Alumino-Silicate,,,,,,,,,,,,,15,0,26.6,0,58.4,0,0,0,0,0,0,0,0,0,0,0,0,0,0,0,0,0,0,0,0,0,0,0,0,0,0,0,0,0,0,0,0,0,0,0,0,0,0,0,0,0,0,0,0,0,0,0,0,0,0,0,0,0,0,0,0,0,106.1
4052,GJ03-209924,J.Non-CrystallineSolids,2001,v.290p.0180,Glass,Alkaline-earthSilicate,Alumino-Silicate,,,,,,MagneticMemoryDisk,,,,,,,45,0,13,25,0,0,0,0,0,0,0,0,0,0,0,0,0,0,0,0,0,0,0,10,0,0,0,0,0,0,7,0,0,0,0,0,0,0,0,0,0,0,0,0,0,0,0,0,0,0,0,0,0,0,0,0,0,0,0,0,0,0,122.6
10274,GP03-351362,JapanesePatentHoyaCorp.(J),2011,AW019010,Glass,Alkaline-earthSilicate,AlkaliSilicate,,Melting,Disk,,,MagneticMemoryDisk,,,,,ex.13,,59.7,0,0,11.6,17.5,0,0,3.2,3.3,0,0,0,0,0,0,0,0,0,0,0,0,0,0,0,0,0,0,0,0,0,0,0,0,4.7,0,0,0,0,0,0,0,0,0,0,0,0,0,0,0,0,0,0,0,0,0,0,0,0,0,0,0,0,88
2541,GJ35-144382,GlassPhysics&Chemistry,1992,v.018p.0159,Glass,Germanate,,,,,,,,,,,,,,9.04,0,0,0,0,0,0,9.04,0,0,0,0,0,0,0,0,0,0,0,0,0,0,0,0,17.82,0,0,0,0,0,0,0,64.1,0,0,0,0,0,0,0,0,0,0,0,0,0,0,0,0,0,0,0,0,0,0,0,0,0,0,0,0,0,51
3152,GP03-182917,EuropeanPatentHoyaCorp.(J),1998,A0858974,Glass,Alkaline-earthSilicate,Alumino-Silicate,,,,,,Substrate,MagneticMemoryDisk,,,,,,49,0,21,25,5,0,0,0,0,0,0,0,0,0,0,0,0,0,0,0,0,0,0,0,0,0,0,0,0,0,0,0,0,0,0,0,0,0,0,0,0,0,0,0,0,0,0,0,0,0,0,0,0,0,0,0,0,0,0,0,0,0,108.8
2859,GB02-164833,FundamentalsofInorganicGlasses,1994,v.001p.0171,Glass,AlkaliSilicate,Alkaline-earthSilicate,,,,,,,,,,,,,55.56,0,0,0,33.33,0,0,11.11,0,0,0,0,0,0,0,0,0,0,0,0,0,0,0,0,0,0,0,0,0,0,0,0,0,0,0,0,0,0,0,0,0,0,0,0,0,0,0,0,0,0,0,0,0,0,0,0,0,0,0,0,0,0,88
968,GJ02-039821,J.CeramicSoc.Japan,1983,v.091p.0116,Glass,AlkaliSilicate,,,,,,,,,,,,,,80,0,0,0,0,0,0,20,0,0,0,0,0,0,0,0,0,0,0,0,0,0,0,0,0,0,0,0,0,0,0,0,0,0,0,0,0,0,0,0,0,0,0,0,0,0,0,0,0,0,0,0,0,0,0,0,0,0,0,0,0,0,58.87
5901,XP02-225212,USPatent,2002,A0031670,Glass-Ceramics,AlkaliSilicate,Alumino-Silicate,,,,,,Substrate,MagneticMemoryDisk,,,,N.Gotoetal.(JP)Nucleationtemp.:550CCrystallizationtemp.:780C,,72.55,0,3.45,0.73,0,0,18.65,0,1.25,0,0,0,0,0,0,0.36,0,0,0,0,0,0,0,0,0.04,0,0,0,0,0,0,0,0,0.95,0,0.58,0.83,0,0,0,0.61,0,0,0,0,0,0,0,0,0,0,0,0,0,0,0,0,0,0,0,0,0,105
3253,GJ02-187149,J.AmericanCeramicSoc.,1999,v.082p.3501,Glass,AlkaliSilicate,,,,,,,,,,,,,,78.22,0,0,0,0,0,0,12.87,8.91,0,0,0,0,0,0,0,0,0,0,0,0,0,0,0,0,0,0,0,0,0,0,0,0,0,0,0,0,0,0,0,0,0,0,0,0,0,0,0,0,0,0,0,0,0,0,0,0,0,0,0,0,0,57.3
4292,XP06-210941,JapanesePatentKonicaMinolta(J),2001,A026445,Glass-Ceramics,Alumino-Silicate,Alkaline-earthSilicate,,,,,,MagneticMemoryDisk,,,,,Crystal:Magnesium-Aluminosilicate,,50.67,0,11.79,31.95,0,0,5.36,0,0,0,0,0,0,0,0,0,0,0,0,0,0,0,0,0,0,0,0,0,0,0,0,0,0,0.23,0,0,0,0,0,0,0,0,0,0,0,0,0,0,0,0,0,0,0,0,0,0,0,0,0,0,0,0,104
4398,XP06-211047,JapanesePatentKonicaMinolta(J),2001,A026455,Glass-Ceramics,Alumino-Silicate,Alkaline-earthSilicate,,,,,,MagneticMemoryDisk,,,,,Crystal:Magnesium-Aluminosilicate,,59.42,0,15.98,19.4,0,0,0,0,0.69,0,0,0,0,0,0,0.4,0,0,0,0,0,0,0,0,0.04,0.4,0,0,0,0,3.67,0,0,0,0,0,0,0,0,0,0,0,0,0,0,0,0,0,0,0,0,0,0,0,0,0,0,0,0,0,0,0,103.4
9633,GP05-311358,USPatentHoyaCorp.(J),2013,A0040169,Glass,Boro-Silicate,Alumino-Silicate,AlkaliSilicate,,,,,Substrate,MagneticMemoryDisk,,,,Ex.11,,50,20,12,8,0,0,0,5,5,0,0,0,0,0,0,0,0,0,0,0,0,0,0,0,0,0,0,0,0,0,0,0,0,0,0,0,0,0,0,0,0,0,0,0,0,0,0,0,0,0,0,0,0,0,0,0,0,0,0,0,0,0,61.54
3157,GP03-182922,EuropeanPatentHoyaCorp.(J),1998,A0858974,Glass,Alkaline-earthSilicate,Alumino-Silicate,,,,,,Substrate,MagneticMemoryDisk,,,,,,40,0,17,35,0,0,0,0,0,0,0,0,0,0,0,0,0,0,0,0,0,0,0,3,0,0,0,0,0,0,0,0,0,5,0,0,0,0,0,0,0,0,0,0,0,0,0,0,0,0,0,0,0,0,0,0,0,0,0,0,0,0,124.7
1086,GJ05-047313,J.CeramicSoc.Japan,1983,v.091p.0199,Glass,Boro-Silicate,,,,,,,,,,,,,,54.05,27.03,0,0,0,0,0,18.92,0,0,0,0,0,0,0,0,0,0,0,0,0,0,0,0,0,0,0,0,0,0,0,0,0,0,0,0,0,0,0,0,0,0,0,0,0,0,0,0,0,0,0,0,0,0,0,0,0,0,0,0,0,0,76.5
4581,GP02-211965,JapanesePatentAsahiGlass(J),2001,A172043,Glass,AlkaliSilicate,Alkaline-earthSilicate,,,,,,Substrate,MagneticMemoryDisk,,,,,,60,0,7.5,4.8,5.3,0,3.4,3,5,0,0,0,0,0,0,0,6,0,0,0,0,0,0,1.3,0,0,0,0,0,0,2.5,0,0,1.2,0,0,0,0,0,0,0,0,0,0,0,0,0,0,0,0,0,0,0,0,0,0,0,0,0,0,0,0,84
7284,GP06-266115,USPatentAsahiGlass(J),2005,A0096209,Glass,Alumino-Silicate,,,,,,,Substrate,Display,FluorescentLamp,Window,,Ex.3,,69.83,7.53,10.93,2.28,7.25,0,0,0,0,0,0,0,0,0,0,0,2.15,0,0,0,0,0.03,0,0,0,0,0,0,0,0,0,0,0,0,0,0,0,0,0,0,0,0,0,0,0,0,0,0,0,0,0,0,0,0,0,0,0,0,0,0,0,0,75
4768,XP06-212662,JapanesePatentKonicaMinolta(J),2001,A287941,Glass-Ceramics,Alumino-Silicate,Alkaline-earthSilicate,OtherSilicate,GlassCeramics,,,,MagneticMemoryDisk,,,,,crystal:(MgAl)SiO3,,42.48,0,12.52,30.16,0,0,3.05,0,0,0,0,0,0,0,0,0,0,0,0,0,0,0,0,0,0,0,0,0,0,0,11.79,0,0,0,0,0,0,0,0,0,0,0,0,0,0,0,0,0,0,0,0,0,0,0,0,0,0,0,0,0,0,0,147.8
6144,XP02-227521,USPatentKonicaMinolta(J),2003,A6514890,Glass-Ceramics,AlkaliSilicate,Alumino-Silicate,,GlassCeramics,,,,Substrate,MagneticMemoryDisk,,,,Ex.9Heattreatment:570C5.5h720C4h,,68.66,0,6.16,0,0,0,22.01,0,0,0,0,0,0,0,0,0,0,0,0,0,0,0,0,0,0.82,0,0,0,0,0,0,0,0,0.24,0,0,2.11,0,0,0,0,0,0,0,0,0,0,0,0,0,0,0,0,0,0,0,0,0,0,0,0,0,88
9311,GP06-307636,USPatentSchottGlassTech.(US),2012,A0033639,Glass,Alumino-Silicate,Boro-Silicate,OtherSilicate,,,,,Laser,,,,,Ex.10,,46.42,9.35,20.92,0,0,0,0,0,0,0,0,0,0,0,0,0,0,0,0,0,0,0,0,0,0,22.81,0.5,0,0,0,0,0,0,0,0,0,0,0,0,0,0,0,0,0,0,0,0,0,0,0,0,0,0,0,0,0,0,0,0,0,0,0,106.6
4438,XP06-211087,JapanesePatentKonicaMinolta(J),2001,A026459,Glass-Ceramics,Alumino-Silicate,Alkaline-earthSilicate,,GlassCeramics,,,,MagneticMemoryDisk,,,,,Crystal:Magnesium-Aluminosilicate,,52.58,0,15.55,26.13,0,0,4.86,0,0,0,0,0,0,0,0,0,0,0,0,0,0,0,0,0,0,0,0,0,0,0,0,0,0,0.88,0,0,0,0,0,0,0,0,0,0,0,0,0,0,0,0,0,0,0,0,0,0,0,0,0,0,0,0,108.7
996,GB09-043074,HandbookofGlassData,1985,v.00Bp.0588,Glass,OtherSilicate,,,,,,,,,,,,,,62,0,0,0,0,0,0,0,0,0,0,0,0,0,0,0,0,0,0,0,0,38,0,0,0,0,0,0,0,0,0,0,0,0,0,0,0,0,0,0,0,0,0,0,0,0,0,0,0,0,0,0,0,0,0,0,0,0,0,0,0,0,66.8
7754,XP03-278384,JapanesePatentHoyaCorp.(J),2007,A091500,Glass-Ceramics,Alkaline-earthSilicate,Alumino-Silicate,,,,,,Substrate,MagneticMemoryDisk,,,755C4hr+1000C4hr,Ex.8Crystalothers:titanate,,46,0,10.5,31,0,0,0,0,0,0,0,0,0,0,0,0,1,0,0,0,0,0,0,0.5,0,0,0,0,0,0,9,0,0,2,0,0,0,0,0,0,0,0,0,0,0,0,0,0,0,0,0,0,0,0,0,0,0,0,0,0,0,0,147
6597,XP03-253518,USPatentHoyaCorp.(J),2003,A6627565,Glass-Ceramics,Alkaline-earthSilicate,Alumino-Silicate,,,,,,Substrate,MagneticMemoryDisk,,,,Heattreatment:820C2h+1050C4hEx.4,,55,0,13.5,22.5,0,0,0,0,0,0,0,0,0,0,0,0,0,0,0,0,0,0,0,1,0,0,0,0,0,0,8,0,0,0,0,0,0,0,0,0,0,0,0,0,0,0,0,0,0,0,0,0,0,0,0,0,0,0,0,0,0,0,135.5
4709,XP03-212603,JapanesePatentKonicaMinolta(J),2001,A287935,Glass-Ceramics,Alkaline-earthSilicate,Alumino-Silicate,OtherSilicate,GlassCeramics,,,,MagneticMemoryDisk,,,,,crystal:(MgAl)SiO3,,39.28,0,12.16,27.82,0,0,11.46,0,0,0,0,0,0,0,0,0,0,0,0,0,0,0,0,0,0,0,0,0,0,0,9.01,0,0,0,0,0,0,0.27,0,0,0,0,0,0,0,0,0,0,0,0,0,0,0,0,0,0,0,0,0,0,0,0,149
1499,XP03-069576,JapanesePatentFujifilmCorp.(J),1981,A026743,Glass-Ceramics,Alkaline-earthSilicate,OtherSilicate,Alumino-Silicate,GlassCeramics,,,,Medical,ArtificialBone,,,,,,18.38,5.32,18.03,0,42.76,0,0,0,0,0,0,0,0,0,0,0,0,0,0,0,0,0,0,0,0,0,0,0,0,0,0,0,0,1.28,0,0,14.22,0,0,0,0,0,0,0,0,0,0,0,0,0,0,0,0,0,0,0,0,0,0,0,0,0,111.1
10630,GP02-355859,JapanesePatentNittoBoseki(J),2012,AW121210,Glass,AlkaliSilicate,Alkaline-earthSilicate,,NonPhosphate,Melting,Fiber,,Medical,ArtificialBone,,,,ex.1,,72.5,0,0,0,13.02,0,0,14.48,0,0,0,0,0,0,0,0,0,0,0,0,0,0,0,0,0,0,0,0,0,0,0,0,0,0,0,0,0,0,0,0,0,0,0,0,0,0,0,0,0,0,0,0,0,0,0,0,0,0,0,0,0,0,64.5
9206,XP02-305697,USPatentOharaInc.(J),2011,A8043706,Glass-Ceramics,AlkaliSilicate,Alumino-Silicate,,,,,,Substrate,MagneticMemoryDisk,,,690C3hr.,Ex.H,,68.11,0,5.33,3,0,0,14.14,0,1.6,0,0,0,0,0,0,4.45,0,0,0,0,0,0,0,0,0.04,0,0,0,0,0,2.27,0,0,0,0,0,1.06,0,0,0,0,0,0,0,0,0,0,0,0,0,0,0,0,0,0,0,0,0,0,0,0,0,83
6519,GP02-253115,JapanesePatentCentralGlass(J),2003,A342037,Glass,AlkaliSilicate,OtherSilicate,,,,,,ColorFilter,,,,,Ex.4,,50.05,0,0,0,0,0,0,19.92,5,0,0,0,0,0,0,0,0,0,0,0,0,0,0,0,0,0,0,0,0,0,22.54,0,0,2.49,0,0,0,0,0,0,0,0,0,0,0,0,0,0,0,0,0,0,0,0,0,0,0,0,0,0,0,0,80.5
10539,GP03-353843,USPatentHoyaCorp.(J),2014,A0036644,Glass,Alkaline-earthSilicate,Alumino-Silicate,AlkaliSilicate,Melting,Disk,,,MagneticMemoryDisk,ChemicalStrengthen,,,,ex.15,,65.12,0,6.01,17.03,0,0,0.6,9.24,0,0,0,0,0,0,0,0,0,0,0,0,0,0,0,0,0,0,0,0,0,0,0,0,0,2,0,0,0,0,0,0,0,0,0,0,0,0,0,0,0,0,0,0,0,0,0,0,0,0,0,0,0,0,84.1
945,GJ35-039297,J.Non-CrystallineSolids,1986,v.083p.0335,Glass,Germanate,AlkaliSilicate,,,,,,,,,,,,,45.45,0,0,0,0,0,0,0,9.09,0,0,0,0,0,0,0,0,0,0,0,0,0,0,0,0,0,0,0,0,0,0,0,45.45,0,0,0,0,0,0,0,0,0,0,0,0,0,0,0,0,0,0,0,0,0,0,0,0,0,0,0,0,0,65.36
8604,GP20-296330,USPatent,2010,A7651966,Glass,Phosphate,,,Fiber,AlkaliResistant,,,,,,,,Mo-SciCo.Ex.Sr-13,,6.69,0,0.77,1.55,33.86,0,0,1.5,0,0,0,0,0,0,0,0,0.07,0,0.01,0,0,5.5,0,0.48,0,1.85,0,0,0,0,0,0.15,0,0,0.01,0,47.54,0,0,0,0,0,0,0,0,0,0,0,0,0,0,0,0,0,0,0,0,0,0,0,0,0,61.4
8859,GP02-299627,USPatentOharaInc.(J),2010,A0215993,Glass,AlkaliSilicate,,,,,,,Substrate,MagneticMemoryDisk,,,,Ex.10,,65.86,0.89,3.66,4.63,0,0,8.33,5.02,0,0,0,0,0,0,0,0,0,0,0,0,0,0,0,0,0,0,0,0,0,0,8.57,0,0,2.02,0.14,0,0.88,0,0,0,0,0,0,0,0,0,0,0,0,0,0,0,0,0,0,0,0,0,0,0,0,0,87.9
331,GB02-006664,HandbookofGlassProperties,1986,v.001p.0329,Glass,AlkaliSilicate,Boro-Silicate,,,,,,,,,,,,,45,45,0,0,0,0,0,10,0,0,0,0,0,0,0,0,0,0,0,0,0,0,0,0,0,0,0,0,0,0,0,0,0,0,0,0,0,0,0,0,0,0,0,0,0,0,0,0,0,0,0,0,0,0,0,0,0,0,0,0,0,0,50.3
4662,XP03-212556,JapanesePatentKonicaMinolta(J),2001,A287931,Glass-Ceramics,Alkaline-earthSilicate,Zinc-Silicate,Alumino-Silicate,GlassCeramics,,,,MagneticMemoryDisk,,,,,crystal:(MgAl)SiO3Zn2Ti3O8Zn2TiO4,,54.08,0,5.31,20.15,0,0,5.04,0,0,0,0,0,0,0,0,9.69,0,0,0,0,0,0,0,0,0.08,0,0,0,0,0,5.65,0,0,0,0,0,0,0,0,0,0,0,0,0,0,0,0,0,0,0,0,0,0,0,0,0,0,0,0,0,0,0,121
6322,GJ06-240005,MaterialsRes.Bull.,2004,v.039p.0033,Glass,Alumino-Silicate,OtherSilicate,,,,,,,,,,,,,65,0,20,0,0,0,0,0,0,0,0,0,0,0,0,0,0,0,0,0,0,0,0,0,0,15,0,0,0,0,0,0,0,0,0,0,0,0,0,0,0,0,0,0,0,0,0,0,0,0,0,0,0,0,0,0,0,0,0,0,0,0,102.1
6383,GJ03-244875,Contrib.Mineral.Petrol.,2001,v.141p.0297,Glass,Alkaline-earthSilicate,Alumino-Silicate,,,,,,,,,,,,,43.56,0,8.61,31.2,16.63,0,0,0,0,0,0,0,0,0,0,0,0,0,0,0,0,0,0,0,0,0,0,0,0,0,0,0,0,0,0,0,0,0,0,0,0,0,0,0,0,0,0,0,0,0,0,0,0,0,0,0,0,0,0,0,0,0,108.3
10590,XJ03-355430,J.MaterialsScience,2013,v.048p.3461,Glass-Ceramics,Alkaline-earthSilicate,Alumino-Silicate,,Melting,GlassCeramics,,,,,,,950C10h,A2,,51.9,0,21.2,21.2,0,0,0,0,0,0,0,0,0,0,0,0,0,0,0,0,0,0,0,0,0,0,0,0,0,0,0,0,0,5.7,0,0,0,0,0,0,0,0,0,0,0,0,0,0,0,0,0,0,0,0,0,0,0,0,0,0,0,0,95
1286,XJ02-055822,J.AmericanCeramicSoc.,1971,v.054p.0309,Glass-Ceramics,AlkaliSilicate,,,GlassCeramics,,,,,,,,1350F16h-1700F2h-2200F1h,,,75.27,0,5.6,0,0,0,17.8,0,0,0,0,0,0,0,0,0,0,0,0,0,0,0,0,0,0,0,0,0,0,0,0.79,0,0,0.54,0,0,0,0,0,0,0,0,0,0,0,0,0,0,0,0,0,0,0,0,0,0,0,0,0,0,0,0,80.73
4981,XP03-212875,JapanesePatentKonicaMinolta(J),2001,A287962,Glass-Ceramics,Alkaline-earthSilicate,Alumino-Silicate,OtherSilicate,GlassCeramics,,,,MagneticMemoryDisk,,,,,crystal:(MgAl)SiO3,,33.31,0,14.02,38.31,0,0,9.57,0,0,0,0,0,0,0,0,0,0,0,0,0,0,0,0,0,0,0,0,0,0,0,3.58,0,0,0,0,0,1.21,0,0,0,0,0,0,0,0,0,0,0,0,0,0,0,0,0,0,0,0,0,0,0,0,0,157.7
2362,GB02-137470,HandbookofGlassData,1993,v.00Ep.0079,Glass,AlkaliSilicate,,,,,,,,,,,,,,77.5,0,0,0,0,0,22.5,0,0,0,0,0,0,0,0,0,0,0,0,0,0,0,0,0,0,0,0,0,0,0,0,0,0,0,0,0,0,0,0,0,0,0,0,0,0,0,0,0,0,0,0,0,0,0,0,0,0,0,0,0,0,0,73.55
362,GB05-006695,HandbookofGlassProperties,1986,v.001p.0328,Glass,Boro-Silicate,AlkaliSilicate,,,,,,,,,,,,,40,40,0,0,0,0,0,20,0,0,0,0,0,0,0,0,0,0,0,0,0,0,0,0,0,0,0,0,0,0,0,0,0,0,0,0,0,0,0,0,0,0,0,0,0,0,0,0,0,0,0,0,0,0,0,0,0,0,0,0,0,0,71.07
9862,GP05-313568,EuropeanPatentCorningInc.(US),2013,A2646379,Glass,Boro-Silicate,Alkaline-earthSilicate,Alumino-Silicate,,,,,Substrate,,,,,Crackresiatantglass.Ex.8,,63.91,16.48,8.49,6.25,1.25,0,0,0,0,0,0,0,0,0,0,0,3.49,0,0,0,0,0.01,0,0,0,0,0,0,0,0,0,0,0,0,0,0.1,0,0,0,0,0,0,0,0,0,0,0,0,0,0,0,0,0,0,0,0,0,0,0,0,0,0,66.88
311,GB02-006644,HandbookofGlassProperties,1986,v.001p.0329,Glass,AlkaliSilicate,Boro-Silicate,,,,,,,,,,,,,20,60,0,0,0,0,0,20,0,0,0,0,0,0,0,0,0,0,0,0,0,0,0,0,0,0,0,0,0,0,0,0,0,0,0,0,0,0,0,0,0,0,0,0,0,0,0,0,0,0,0,0,0,0,0,0,0,0,0,0,0,0,61.1
4748,XP03-212642,JapanesePatentKonicaMinolta(J),2001,A287939,Glass-Ceramics,Alkaline-earthSilicate,OtherSilicate,,GlassCeramics,,,,MagneticMemoryDisk,,,,,crystal:(MgAl)SiO3,,38.61,0,2.65,37.48,0,0,10.84,0,0,0,0,0,0,0,0,0,0,0,0,0,0,0,0,0.96,0,0,0,0,0,0,9.46,0,0,0,0,0,0,0,0,0,0,0,0,0,0,0,0,0,0,0,0,0,0,0,0,0,0,0,0,0,0,0,155.3
6555,XP03-253298,USPatentKonicaMinolta(J),2003,A6596659,Glass-Ceramics,Alkaline-earthSilicate,Alumino-Silicate,,GlassCeramics,,,,MagneticMemoryDisk,,,,,HeatTreatment:670C6h+720C5.5hCrystalothres:MagnesiumaluminasilicateEx.10,,36.81,0,14.37,37.72,0,0,11.1,0,0,0,0,0,0,0,0,0,0,0,0,0,0,0,0,0,0,0,0,0,0,0,0,0,0,0,0,0,0,0,0,0,0,0,0,0,0,0,0,0,0,0,0,0,0,0,0,0,0,0,0,0,0,0,108.6
4597,XP03-212044,JapanesePatentHoyaCorp.(J),2001,A180975,Glass-Ceramics,Alkaline-earthSilicate,Alumino-Silicate,OtherSilicate,GlassCeramics,,,,Substrate,MagneticMemoryDisk,,,,Crystalothers=Titanate,,47,0,12.5,28.5,0,0,0,0,0,0,0,0,0,0,0,0,0,0,0,0,0,0,0,2,0,0,0,0,0,0,10,0,0,0,0,0,0,0,0,0,0,0,0,0,0,0,0,0,0,0,0,0,0,0,0,0,0,0,0,0,0,0,146.7
9561,XP06-310829,JapanesePatentOharaInc.(J),2013,A023420,Glass-Ceramics,Alumino-Silicate,,,,,,,Substrate,,,,,Ex.7,,58.53,1.84,10.04,15.86,0,0,0,4.13,0,0,0,0,0,0,0,3.93,0,0,0,0,0,0,0,0,0,0,0,0,0,0,4.8,0,0,0,0.15,0,0.72,0,0,0,0,0,0,0,0,0,0,0,0,0,0,0,0,0,0,0,0,0,0,0,0,0,93
4974,XP06-212868,JapanesePatentKonicaMinolta(J),2001,A287962,Glass-Ceramics,Alumino-Silicate,Alkaline-earthSilicate,OtherSilicate,GlassCeramics,,,,MagneticMemoryDisk,,,,,crystal:(MgAl)SiO3,,39.36,0,16.44,23.77,0,0,14.03,0,0,0,0,0,0,0,0,0,0,0,0,0,0,0,0,0.4,0,0,0,0,0,0,6,0,0,0,0,0,0,0,0,0,0,0,0,0,0,0,0,0,0,0,0,0,0,0,0,0,0,0,0,0,0,0,148.9
5104,GP06-213203,JapanesePatentAsahiGlass(J),2001,A348247,Glass,Alumino-Silicate,Boro-Silicate,Alkaline-earthSilicate,NonAlkali,,,,Display,Substrate,SubstrateforPhotolithographyMask,,,,,72.88,7.19,6.75,6.21,6.69,0,0,0,0,0,0,0,0,0,0,0,0,0,0,0,0,0,0,0.28,0,0,0,0,0,0,0,0,0,0,0,0,0,0,0,0,0,0,0,0,0,0,0,0,0,0,0,0,0,0,0,0,0,0,0,0,0,0,76.2
