Repository: hori1537/rexrexxion-about-SP

File: input_csv/inputcsv_SiO2_0.01-100.00_youngsmodulus.csv (part 34 of 53)
No.,GlassNo.,DataSource,Year,DataSourceNumber,State,GlassSystem1,GlassSystem2,GlassSystem3,Appearance1,Appearance2,Appearance3,Appearance4,Usage1,Usage2,Usage3,Usage4,ThermalTreatment,Note,GlassNo.(Structure),SiO2,B2O3,Al2O3,MgO,CaO,BaO,Li2O,Na2O,K2O,Ag2O,MnO,FeO,CoO,NiO,CuO,ZnO,SrO,CdO,PbO,SnO,Cr2O3,Fe2O3,As2O3,Y2O3,Sb2O3,La2O3,Nd2O3,Gd2O3,Bi2O3,Co3O4,TiO2,MnO2,GeO2,ZrO2,CeO2,SnO2,P2O5,Ta2O5,Nb2O3,SO3,MoO3,WO3,H2O,LiF,NaF,KF,MgF2,CaF2,SrF2,BaF2,ZnF2,PbF2,YF3,AlF3,LaF3,GdF3,YbF3,ErF3,F,Cl,Br,Ag,Young'sModulusatRT(GPa)
5149,GP02-213647,USPatentNipponSheetGlass(J),2001,A6251812,Glass,AlkaliSilicate,Alkaline-earthSilicate,Alumino-Silicate,,,,,Substrate,MagneticMemoryDisk,,,,,,54.86,0,15.62,3,4.5,0,11.81,6.21,1,0,0,0,0,0,0,0,3,0,0,0,0,0,0,0,0,0,0,0,0,0,0,0,0,0,0,0,0,0,0,0,0,0,0,0,0,0,0,0,0,0,0,0,0,0,0,0,0,0,0,0,0,0,90
199,GB03-006510,HandbookofGlassProperties,1986,v.001p.0336,Glass,Alkaline-earthSilicate,Alumino-Silicate,,,,,,,,,,,,,50,0,10,0,0,0,0,0,0,0,0,0,0,0,0,0,40,0,0,0,0,0,0,0,0,0,0,0,0,0,0,0,0,0,0,0,0,0,0,0,0,0,0,0,0,0,0,0,0,0,0,0,0,0,0,0,0,0,0,0,0,0,82.8
4654,XP03-212548,JapanesePatentKonicaMinolta(J),2001,A287928,Glass-Ceramics,Alkaline-earthSilicate,Alumino-Silicate,,GlassCeramics,,,,MagneticMemoryDisk,,,,,crystal:(MgAl)SiO3,,38.36,0,11.44,35.46,0,0,4.88,0,0,0,0,0,0,0,0,0,0,0,0,0,0,0,0,0,0,0,0,0,0,0,9.86,0,0,0,0,0,0,0,0,0,0,0,0,0,0,0,0,0,0,0,0,0,0,0,0,0,0,0,0,0,0,0,136.2
960,GJ02-039813,J.CeramicSoc.Japan,1983,v.091p.0116,Glass,AlkaliSilicate,,,,,,,,,,,,,,77.5,0,0,0,0,0,22.5,0,0,0,0,0,0,0,0,0,0,0,0,0,0,0,0,0,0,0,0,0,0,0,0,0,0,0,0,0,0,0,0,0,0,0,0,0,0,0,0,0,0,0,0,0,0,0,0,0,0,0,0,0,0,0,73.55
2398,GB05-139127,HandbookofGlassData,1993,v.00Ep.0482,Glass,Boro-Silicate,AlkaliSilicate,,,,,,,,,,,,,72.9,21.3,0,0,0,0,0,5.8,0,0,0,0,0,0,0,0,0,0,0,0,0,0,0,0,0,0,0,0,0,0,0,0,0,0,0,0,0,0,0,0,0,0,0,0,0,0,0,0,0,0,0,0,0,0,0,0,0,0,0,0,0,0,60.6
2967,XB06-174888,DataBookofGlassComposition(J),1991,v.001p.0163,Glass-Ceramics,Alumino-Silicate,,,GlassCeramics,,,,ElectronicsElectrical,,,,,,,72.54,0,14.37,0,2.27,0,8.32,0.72,0.14,0,0,0,0,0,0,0,0,0,0,0,0,0,0,0,0.07,0,0,0,0,0,0.8,0,0,0.78,0,0,0,0,0,0,0,0,0,0,0,0,0,0,0,0,0,0,0,0,0,0,0,0,0,0,0,0,88.2
4322,XP03-210971,JapanesePatentKonicaMinolta(J),2001,A026448,Glass-Ceramics,Alkaline-earthSilicate,Alumino-Silicate,,,,,,MagneticMemoryDisk,,,,,Crystal:Magnesium-Aluminosilicate,,55.62,0,10.17,33.74,0,0,0.39,0,0,0,0,0,0,0,0,0,0,0,0,0,0,0,0,0,0,0,0,0,0,0,0,0,0,0,0,0,0.08,0,0,0,0,0,0,0,0,0,0,0,0,0,0,0,0,0,0,0,0,0,0,0,0,0,92.56
6391,GJ02-245567,J.PhysicalChemistryB,2001,v.105p.0919,Glass,AlkaliSilicate,,,,,,,,,,,aneealedatabout500Cfor30min.,,,75,0,0,0,0,0,0,25,0,0,0,0,0,0,0,0,0,0,0,0,0,0,0,0,0,0,0,0,0,0,0,0,0,0,0,0,0,0,0,0,0,0,0,0,0,0,0,0,0,0,0,0,0,0,0,0,0,0,0,0,0,0,58.9
9961,GP05-315212,USPatentPPGIndustries(US),2014,A8697591,Glass,Boro-Silicate,Alumino-Silicate,Alkaline-earthSilicate,Fiber,,,,Fiber,,,,,Ex.18,,64.09,9.02,4.86,14.11,3.17,0,3.02,0.54,0.16,0,0,0,0,0,0,0,0,0,0,0,0,0.1,0,0,0,0,0,0,0,0,0,0,0,0,0,0,0,0,0,0,0,0,0,0,0,0,0,0,0,0,0,0,0,0,0,0,0,0,0.93,0,0,0,85.7
10289,GP02-351442,USPatentNipponElectricGlass(J),2013,A8349454,Glass,AlkaliSilicate,Alumino-Silicate,,Melting,SheetGlass,,,ChemicalStrengthen,Display,SolarCell,,,ex.8,,65.58,0,8.47,5.98,0,0,4.04,8.5,3.71,0,0,0,0,0,0,2.96,0,0,0,0,0,0,0,0,0,0,0,0,0,0,0.72,0,0,0,0,0.04,0,0,0,0,0,0,0,0,0,0,0,0,0,0,0,0,0,0,0,0,0,0,0,0,0,0,78
383,GB02-006716,HandbookofGlassProperties,1986,v.001p.0327,Glass,AlkaliSilicate,Alumino-Silicate,,,,,,,,,,,,,65,0,2,0,0,0,33,0,0,0,0,0,0,0,0,0,0,0,0,0,0,0,0,0,0,0,0,0,0,0,0,0,0,0,0,0,0,0,0,0,0,0,0,0,0,0,0,0,0,0,0,0,0,0,0,0,0,0,0,0,0,0,82.4
1115,GJ05-047358,J.CeramicSoc.Japan,1983,v.091p.0199,Glass,Boro-Silicate,,,,,,,,,,,,,,72.73,18.18,0,0,0,0,0,9.09,0,0,0,0,0,0,0,0,0,0,0,0,0,0,0,0,0,0,0,0,0,0,0,0,0,0,0,0,0,0,0,0,0,0,0,0,0,0,0,0,0,0,0,0,0,0,0,0,0,0,0,0,0,0,68.37
929,GJ35-039281,J.Non-CrystallineSolids,1986,v.083p.0335,Glass,Germanate,AlkaliSilicate,,,,,,,,,,,,,43.48,0,0,0,0,0,0,13.04,0,0,0,0,0,0,0,0,0,0,0,0,0,0,0,0,0,0,0,0,0,0,0,0,43.48,0,0,0,0,0,0,0,0,0,0,0,0,0,0,0,0,0,0,0,0,0,0,0,0,0,0,0,0,0,70.4
5707,GP02-224029,USPatentNipponSheetGlass(J),2002,A6365534,Glass,AlkaliSilicate,Alumino-Silicate,Alkaline-earthSilicate,,,,,Substrate,MagneticMemoryDisk,,,,,,51.51,0,15.63,4.21,6.31,0,11.82,7.21,0,0,0,0,0,0,0,0,0,0,0,0,0,0.3,0,0,0,0,0,0,0,0,3.01,0,0,0,0,0,0,0,0,0,0,0,0,0,0,0,0,0,0,0,0,0,0,0,0,0,0,0,0,0,0,0,94
4356,XP06-211005,JapanesePatentKonicaMinolta(J),2001,A026451,Glass-Ceramics,Alumino-Silicate,Alkaline-earthSilicate,,,,,,MagneticMemoryDisk,,,,,Crystal:Magnesium-Aluminosilicate,,54.66,0,14.87,25.07,0,0,0,0,0,0,0,0,0,0,0,0,0,0,0,0,0,0,0,0.5,0,0,0,0,0,0,4.9,0,0,0,0,0,0,0,0,0,0,0,0,0,0,0,0,0,0,0,0,0,0,0,0,0,0,0,0,0,0,0,116.8
5384,GI06-217329,Proc.ICG,1998,v.D04p.:011,Glass,Alumino-Silicate,AlkaliSilicate,Alkaline-earthSilicate,,,,,,,,,,,,60,0,16,0,8,0,0,3.2,12.8,0,0,0,0,0,0,0,0,0,0,0,0,0,0,0,0,0,0,0,0,0,0,0,0,0,0,0,0,0,0,0,0,0,0,0,0,0,0,0,0,0,0,0,0,0,0,0,0,0,0,0,0,0,73.13
3717,XP02-204746,JapanesePatentOharaInc.(J),2000,A119042,Glass-Ceramics,AlkaliSilicate,,,GlassCeramics,,,,Substrate,MagneticMemoryDisk,,,,Nucleationtemp.:540CCrystallizationtemp.:780C,,72.43,0,1.95,1.13,0,0,20,0,2.3,0,0,0,0,0,0,0.35,0,0,0,0,0,0,0,0,0.04,0,0,0,0,0,0,0,0,0.88,0,0,0.92,0,0,0,0,0,0,0,0,0,0,0,0,0,0,0,0,0,0,0,0,0,0,0,0,0,120
8319,GP02-290630,USPatentAsahiGlass(J),2009,A0110963,Glass,AlkaliSilicate,Alumino-Silicate,,,,,,Substrate,MagneticMemoryDisk,,,,Ex.4,,64.7,0,13,0,0,0,11.2,6.5,3,0,0,0,0,0,0,0,0,0,0,0,0,0,0,0,0,0,0,0,0,0,1,0,0,0.6,0,0,0,0,0,0,0,0,0,0,0,0,0,0,0,0,0,0,0,0,0,0,0,0,0,0,0,0,82.1
3135,GP02-181731,JapanesePatentHoyaCorp.(J),1998,A241134,Glass,AlkaliSilicate,Alumino-Silicate,,,,,,Substrate,MagneticMemoryDisk,,,,,,64.91,0,8.99,1.3,1.5,0,12.08,10.49,0,0,0,0,0,0,0,0,0,0,0,0,0,0,0.1,0,0.04,0,0,0,0,0,0,0,0,0.6,0,0,0,0,0,0,0,0,0,0,0,0,0,0,0,0,0,0,0,0,0,0,0,0,0,0,0,0,80
8952,XP06-301054,JapanesePatentOharaInc.(J),2011,A040145,Glass-Ceramics,Alumino-Silicate,Zinc-Silicate,Alkaline-earthSilicate,,,,,Substrate,MagneticMemoryDisk,,,670C3h+750C7h,Ex.2,,57.82,0,11.05,9.87,2.36,0,0,4.28,0,0,0,0,0,0,0,9.77,0,0,0,0,0,0,0,0,0,0,0,0,0,0,4.15,0,0,0,0.23,0,0.47,0,0,0,0,0,0,0,0,0,0,0,0,0,0,0,0,0,0,0,0,0,0,0,0,0,100
5161,XP03-213875,USPatentHoyaCorp.(J),2001,A6294490,Glass-Ceramics,Alkaline-earthSilicate,Alumino-Silicate,,,,,,OpticalMemory,Magneto-OpticalMemory,Substrate,MagneticMemoryDisk,,Crystal:other=2MgO.2Al2O3.4SiO2MgO.2Al2O3.5SiO2Mg-Al-titanate,,51.38,0,11.5,29.1,0,0,0,0,0,0,0,0,0,0,0,0,0,0,0,0,0,0,0,0.68,0,0,0,0,0,0,7.34,0,0,0,0,0,0,0,0,0,0,0,0,0,0,0,0,0,0,0,0,0,0,0,0,0,0,0,0,0,0,0,137.4
10316,GP03-351668,USPatentHoyaCorp.(J),2013,A8394516,Glass,Alkaline-earthSilicate,AlkaliSilicate,,Melting,Disk,,,MagneticMemoryDisk,,,,,ex.19,,65,0,2,1,15,0,1,9,1,0,0,0,0,0,0,0,0,0,0,0,0,0,0,0,0,0,0,0,0,0,0,0,0,6,0,0,0,0,0,0,0,0,0,0,0,0,0,0,0,0,0,0,0,0,0,0,0,0,0,0,0,0,87.8
10344,GP06-351970,EuropeanPatentAsahiGlass(J),2013,A2660213,Glass,Alumino-Silicate,Alkaline-earthSilicate,,Melting,SheetGlass,,,Substrate,Display,SubstrateforPhotolithographyMask,,,ex.6,,68.3,0,13.5,9.1,8.6,0,0,0,0,0,0,0,0,0,0,0,0.5,0,0,0,0,0,0,0,0,0,0,0,0,0,0,0,0,0,0,0,0,0,0,0,0,0,0,0,0,0,0,0,0,0,0,0,0,0,0,0,0,0,0,0,0,0,87
6370,GJ03-244862,Contrib.Mineral.Petrol.,2001,v.141p.0297,Glass,Alkaline-earthSilicate,Alumino-Silicate,,,,,,,,,,,,,50.35,0,10.69,14.44,24.52,0,0,0,0,0,0,0,0,0,0,0,0,0,0,0,0,0,0,0,0,0,0,0,0,0,0,0,0,0,0,0,0,0,0,0,0,0,0,0,0,0,0,0,0,0,0,0,0,0,0,0,0,0,0,0,0,0,99.3
7576,XP03-272694,USPatentHoyaCorp.(J),2006,A0040142,Glass-Ceramics,Alkaline-earthSilicate,Alumino-Silicate,,,,,,Substrate,MagneticMemoryDisk,,,790C4h+1000C4h,Ex.2-2,,38.02,0,6.83,47.69,0,0,0,0,0,0,0,0,0,0,0,0,0,0,0,0,0,0,0,0.49,0,0,0,0,0,0,6.97,0,0,0,0,0,0,0,0,0,0,0,0,0,0,0,0,0,0,0,0,0,0,0,0,0,0,0,0,0,0,0,179.1
10467,GJ05-353110,J.Non-CrystallineSolids,2014,v.388p.0037,Glass,Boro-Silicate,,,Melting,,,,,,,,annealedfor2h.,S5-Bi2O3,,66.67,28.57,0,0,0,0,0,0,0,0,0,0,0,0,0,0,0,0,0,0,0,0,0,0,0,0,0,0,4.76,0,0,0,0,0,0,0,0,0,0,0,0,0,0,0,0,0,0,0,0,0,0,0,0,0,0,0,0,0,0,0,0,0,90.56
1482,GJ05-068551,J.Non-CrystallineSolids,1973,v.012p.0271,Glass,Boro-Silicate,,,,,,,,,,,,,,49.02,44.53,0,0,0,0,0,6.45,0,0,0,0,0,0,0,0,0,0,0,0,0,0,0,0,0,0,0,0,0,0,0,0,0,0,0,0,0,0,0,0,0,0,0,0,0,0,0,0,0,0,0,0,0,0,0,0,0,0,0,0,0,0,39.14
9766,GP02-313163,USPatentAsahiGlass(J),2013,A8580411,Glass,AlkaliSilicate,Alumino-Silicate,,,,,,Substrate,MagneticMemoryDisk,,,,Ex.4,,66,0,12,0,0,0,12.8,4,3.4,0,0,0,0,0,0,0,0,0,0,0,0,0,0,0,0,0,0,0,0,0,0,0,0,1.8,0,0,0,0,0,0,0,0,0,0,0,0,0,0,0,0,0,0,0,0,0,0,0,0,0,0,0,0,83
5345,GJ02-216736,J.Jpn.Inst.Metals&Materials(J),2001,v.065p.0680,Glass,AlkaliSilicate,,,,,,,,,,,,,,70,0,0,0,0,0,30,0,0,0,0,0,0,0,0,0,0,0,0,0,0,0,0,0,0,0,0,0,0,0,0,0,0,0,0,0,0,0,0,0,0,0,0,0,0,0,0,0,0,0,0,0,0,0,0,0,0,0,0,0,0,0,80.7
8022,XP06-285473,EuropeanPatentSchottAG(DE),2008,A1888475,Glass-Ceramics,Alumino-Silicate,OtherSilicate,,,,,,Coating,,,,850C1h+950C1h.,Ex.2,,38.47,3.84,25.64,26.93,0,0,0,0,0,0,0,0,0,0,0,0,0,0,0,0,0,0,0,2.56,0,0,0,0,0,0,2.56,0,0,0,0,0,0,0,0,0,0,0,0,0,0,0,0,0,0,0,0,0,0,0,0,0,0,0,0,0,0,0,145
9628,XP06-311303,USPatentOharaInc.(J),2013,A0011695,Glass-Ceramics,Alumino-Silicate,Zinc-Silicate,Alkaline-earthSilicate,,,,,Substrate,MagneticMemoryDisk,,,670C+750C,Ex.10,,59.33,0,8.81,12.73,0,0,4.29,0,0,0,0,0,0,0,0,8.67,0,0,0,0,0,1.2,0,0,0,0,0,0,0,0,4.82,0,0,0,0.15,0,0,0,0,0,0,0,0,0,0,0,0,0,0,0,0,0,0,0,0,0,0,0,0,0,0,0,100
2242,GJ05-112094,J.AmericanCeramicSoc.,1990,v.073p.0787,Glass,Boro-Silicate,,,,,,,,,,,,StudyofIndentationCracking(generalreview),,79.6,6.84,5.61,0.67,0.25,0,0,7.03,0,0,0,0,0,0,0,0,0,0,0,0,0,0,0,0,0,0,0,0,0,0,0,0,0,0,0,0,0,0,0,0,0,0,0,0,0,0,0,0,0,0,0,0,0,0,0,0,0,0,0,0,0,0,89
6206,XP03-227844,USPatentHoyaCorp.(J),2003,A6569792,Glass-Ceramics,Alkaline-earthSilicate,Alumino-Silicate,,GlassCeramics,,,,Substrate,MagneticMemoryDisk,,,,Ex.3-4Heattreatment:765C4h+950C4hCrystal:Mg-Al-titanatequartzsolidsolution,,49.47,0,10.63,31.5,0,0,0,0,0,0,0,0,0,0,0,0,0,0,0,0,0,0,0,0.55,0,0.48,0,0,0,0,7.37,0,0,0,0,0,0,0,0,0,0,0,0,0,0,0,0,0,0,0,0,0,0,0,0,0,0,0,0,0,0,0,139.9
10816,GP06-356993,USPatentCorningInc.(US),2014,A0249017,Glass,Alumino-Silicate,Alkaline-earthSilicate,,Melting,SheetGlass,,,Display,LiquidCrystalDisplay,,,,ex.6,,72.03,1.87,12.31,3.94,5.34,0,0,0,0,0,0,0,0,0,0,0,4.34,0,0,0,0,0.02,0,0,0,0,0,0,0,0,0,0,0,0.02,0,0.09,0,0,0,0,0,0,0,0,0,0,0,0,0,0,0,0,0,0,0,0,0,0,0,0,0,0,83.6
3748,GP02-204873,JapanesePatentNipponSheetGlass(J),2000,A143282,Glass,AlkaliSilicate,Alkaline-earthSilicate,,,,,,MagneticMemoryDisk,,,,,,,60.2,0,4.6,6.7,4.9,0,17.8,2.9,0,0,0,0,0,0,0,0,0,0,0,0,0,0,0,0,0,0,0,0,0,0,2.9,0,0,0,0,0,0,0,0,0,0,0,0,0,0,0,0,0,0,0,0,0,0,0,0,0,0,0,0,0,0,0,91.7
1032,GJ02-045758,GlassPhysics&Chemistry,1982,v.008p.0463,Glass,AlkaliSilicate,Alumino-Silicate,,,,,,,,,,,,,70,0,15,0,0,0,0,15,0,0,0,0,0,0,0,0,0,0,0,0,0,0,0,0,0,0,0,0,0,0,0,0,0,0,0,0,0,0,0,0,0,0,0,0,0,0,0,0,0,0,0,0,0,0,0,0,0,0,0,0,0,0,71.9
5347,GJ02-216738,J.Jpn.Inst.Metals&Materials(J),2001,v.065p.0680,Glass,AlkaliSilicate,,,,,,,,,,,,,,70,0,0,0,0,0,0,0,30,0,0,0,0,0,0,0,0,0,0,0,0,0,0,0,0,0,0,0,0,0,0,0,0,0,0,0,0,0,0,0,0,0,0,0,0,0,0,0,0,0,0,0,0,0,0,0,0,0,0,0,0,0,49
9028,GP03-302367,USPatentNipponElectricGlass(J),2011,A7968482,Glass,Alkaline-earthSilicate,Alumino-Silicate,Boro-Silicate,,,,,Substrate,PlasmaDisplay,LiquidCrystalDisplay,,,Ex.1-14,,67.62,9.62,9.85,0,5.97,0,0,2.16,1.42,0,0,0,0,0,0,0,3.23,0,0,0,0,0.004192,0,0,0,0,0,0,0,0,0,0,0,0,0,0.13,0,0,0,0,0,0,0,0,0,0,0,0,0,0,0,0,0,0,0,0,0,0,0,0,0,0,65
6753,XP03-254077,USPatent,2003,A0171201,Glass-Ceramics,Alkaline-earthSilicate,Alumino-Silicate,OtherSilicate,,,,,Substrate,MagneticMemoryDisk,,,,X.Zouetal.Heattreatment:790C4h+1000C4hCrystal:MgO-Al2O3-SiO2Mg-Al-titanateEx.2-5,,47.15,0,7.09,38.01,0,0,0,0,0,0,0,0,0,0,0,0,0,0,0,0,0,0,0,0.51,0,0,0,0,0,0,7.24,0,0,0,0,0,0,0,0,0,0,0,0,0,0,0,0,0,0,0,0,0,0,0,0,0,0,0,0,0,0,0,149
2498,GJ35-144339,GlassPhysics&Chemistry,1992,v.018p.0159,Glass,Germanate,,,,,,,,,,,,,,38.62,0,0,0,0,0,0,7.58,0,0,0,0,0,0,0,0,0,0,0,0,0,0,0,0,0,0,0,0,0,0,0,0,53.79,0,0,0,0,0,0,0,0,0,0,0,0,0,0,0,0,0,0,0,0,0,0,0,0,0,0,0,0,0,68.1
170,GB02-006481,HandbookofGlassProperties,1986,v.001p.0326,Glass,AlkaliSilicate,Alkaline-earthSilicate,,,,,,,,,,,,,71.4,0,0,0,0,0,0,0,16.8,0,0,0,0,0,0,0,11.8,0,0,0,0,0,0,0,0,0,0,0,0,0,0,0,0,0,0,0,0,0,0,0,0,0,0,0,0,0,0,0,0,0,0,0,0,0,0,0,0,0,0,0,0,0,60
6679,XP06-253690,USPatentKonicaMinolta(J),2003,A6645888,Glass-Ceramics,Alumino-Silicate,Alkaline-earthSilicate,,,,,,Substrate,MagneticMemoryDisk,,,,Heattreatment:660C5h+700C5hCrystalothers:ClinoenstatiteMg-Al-silicateEx.7,,51.66,0,18.2,19.05,0,0,4.28,0,0,0,0,0,0,0,0,0,0,0,0,0,0,0,0,0,0,0,0,0,0,0,6.81,0,0,0,0,0,0,0,0,0,0,0,0,0,0,0,0,0,0,0,0,0,0,0,0,0,0,0,0,0,0,0,134.4
8981,GP06-301688,JapanesePatentNipponElectricGlass(J),2011,A105555,Glass,Alumino-Silicate,Alkaline-earthSilicate,,PowderFrit,,,,Filler,ElectricCircuitCircuitBoard,,,,Ex.10,,70.01,2.92,12.73,10.89,2.72,0,0,0.1,0.07,0,0,0,0,0,0,0,0,0,0,0,0,0.08,0,0,0,0,0,0,0,0,0.48,0,0,0,0,0,0,0,0,0,0,0,0,0,0,0,0,0,0,0,0,0,0,0,0,0,0,0,0,0,0,0,85.4
4808,XP03-212702,JapanesePatentKonicaMinolta(J),2001,A287945,Glass-Ceramics,Alkaline-earthSilicate,OtherSilicate,,GlassCeramics,,,,MagneticMemoryDisk,,,,,crystal:(MgAl)SiO3,,42.17,0,2.67,36.5,0,0,6.38,0,0,0,0,0,0,0,0,0,0,0,0,0,0,0,0,0,0,0,0,0,0,0,12.28,0,0,0,0,0,0,0,0,0,0,0,0,0,0,0,0,0,0,0,0,0,0,0,0,0,0,0,0,0,0,0,151.4
9224,GP05-305871,USPatentAsahiGlass(J),2011,A0169403,Glass,Boro-Silicate,,,NonLead,,,,PlasmaDisplay,,,,,Ex.6,,45,45,0,0,0,0,0,2.5,3,0,0,0,0,0,0.5,0,0,0,0,0,0,0,0,0,0,0,0,0,0,0,0,0,0,4,0,0,0,0,0,0,0,0,0,0,0,0,0,0,0,0,0,0,0,0,0,0,0,0,0,0,0,0,45
1283,GJ02-055819,J.AmericanCeramicSoc.,1971,v.054p.0309,Glass,AlkaliSilicate,,,GlassCeramics,,,,,,,,,,,81.43,0,4,0,0,0,13.25,0,0,0,0,0,0,0,0,0,0,0,0,0,0,0,0,0,0,0,0,0,0,0,0.8,0,0,0.52,0,0,0,0,0,0,0,0,0,0,0,0,0,0,0,0,0,0,0,0,0,0,0,0,0,0,0,0,76.245
6198,XP03-227836,USPatentHoyaCorp.(J),2003,A6569792,Glass-Ceramics,Alkaline-earthSilicate,Alumino-Silicate,,GlassCeramics,,,,Substrate,MagneticMemoryDisk,,,,Ex.2-1Heattreatment:800C4h+1000C4hCrystal:Mg-Al-titanatequartzsolidsolution,,44.8,0,7.02,40.5,0,0,0,0,0,0,0,0,0,0,0,0,0,0,0,0,0,0,0,0.51,0,0,0,0,0,0,7.17,0,0,0,0,0,0,0,0,0,0,0,0,0,0,0,0,0,0,0,0,0,0,0,0,0,0,0,0,0,0,0,157.3
8335,XP02-290662,USPatentOharaInc.(J),2009,A0118113,Glass-Ceramics,AlkaliSilicate,Alumino-Silicate,,,,,,Substrate,MagneticMemoryDisk,,,540C+680C,Ex.11,,68.72,0,3.96,1.23,0,0,15.58,0,0.99,0,0,0,0,0,0,0.38,5.99,0,0,0,0,0,0,0,0.04,0,0,0,0,0,0,0,0,2.02,0,0,1.09,0,0,0,0,0,0,0,0,0,0,0,0,0,0,0,0,0,0,0,0,0,0,0,0,0,97
292,GB02-006625,HandbookofGlassProperties,1986,v.001p.0329,Glass,AlkaliSilicate,Boro-Silicate,,,,,,,,,,,,,15,55,0,0,0,0,0,30,0,0,0,0,0,0,0,0,0,0,0,0,0,0,0,0,0,0,0,0,0,0,0,0,0,0,0,0,0,0,0,0,0,0,0,0,0,0,0,0,0,0,0,0,0,0,0,0,0,0,0,0,0,0,72.4
10835,GP06-357095,USPatentAsahiGlass(J),2014,A0287905,Glass,Alumino-Silicate,Alkaline-earthSilicate,,Melting,SheetGlass,NonAlkali,,SubstrateforDisplay,SubstrateforPhotolithographyMask,SolarCell,,,ex.3,,68.5,0,13.5,8.5,8.5,0,0,0,0,0,0,0,0,0,0,0,1,0,0,0,0,0,0,0,0,0,0,0,0,0,0,0,0,0,0,0,0,0,0,0,0,0,0,0,0,0,0,0,0,0,0,0,0,0,0,0,0,0,0,0,0,0,87
1898,GJ02-091223,GlassPhysics&Chemistry,1980,v.006p.0310,Glass,AlkaliSilicate,Alumino-Silicate,,,,,,,,,,,,,72,0,16,0,0,0,12,0,0,0,0,0,0,0,0,0,0,0,0,0,0,0,0,0,0,0,0,0,0,0,0,0,0,0,0,0,0,0,0,0,0,0,0,0,0,0,0,0,0,0,0,0,0,0,0,0,0,0,0,0,0,0,84.4
10069,GP06-316470,USPatentNittoBoseki(J),2014,A8841222,Glass,Alumino-Silicate,Alkaline-earthSilicate,,Fiber,,,,Fiber,,,,,Ex.5,,59.1,0,12.05,18.35,10.36,0,0,0.1,0,0,0,0,0,0,0,0,0,0,0,0,0,0.04,0,0,0,0,0,0,0,0,0,0,0,0,0,0,0,0,0,0,0,0,0,0,0,0,0,0,0,0,0,0,0,0,0,0,0,0,0,0,0,0,98
8994,GP02-301887,JapanesePatentAsahiGlass(J),2011,A123924,Glass,AlkaliSilicate,Alumino-Silicate,,,,,,Substrate,MagneticMemoryDisk,,,,Ex.8,,62,0,13,3,0,0,6.7,6.7,6.6,0,0,0,0,0,0,0,0,0,0,0,0,0,0,0,0,0,0,0,0,0,0,0,0,2,0,0,0,0,0,0,0,0,0,0,0,0,0,0,0,0,0,0,0,0,0,0,0,0,0,0,0,0,81.6
1949,GP09-093238,USPatentFujifilmCorp.(J),1982,A4366253,Glass,OtherSilicate,Alkaline-earthSilicate,Alumino-Silicate,,,,,ArtificialBone,ArtificialTooth,,,,,,17.93,5.3,17.98,0,42.63,0,0,0,0,0,0,0,0,0,0,0,0,0,0,0,0,0,0,0,0,0,0,0,0,0,1.97,0,0,0,0,0,14.19,0,0,0,0,0,0,0,0,0,0,0,0,0,0,0,0,0,0,0,0,0,0,0,0,0,81.34
6862,GP02-256470,USPatentNipponSheetGlass(J),2004,A6753280,Glass,AlkaliSilicate,Alkaline-earthSilicate,,,,,,IRAbsorbingMaterial,UVAbsorbingMaterial,VehicleWindow,,,Ex.10,,69.98,0,0.77,5.39,8.14,0,3.93,10.71,0.48,0,0,0,0.02,0.08,0,0,0,0,0,0,0,0.48,0,0,0,0,0,0,0,0,0.02,0,0,0,0,0,0,0,0,0,0,0,0,0,0,0,0,0,0,0,0,0,0,0,0,0,0,0,0,0,0,0,78.5
6685,XP03-253696,USPatentKonicaMinolta(J),2003,A6645889,Glass-Ceramics,Alkaline-earthSilicate,Alumino-Silicate,,,,,,Substrate,MagneticMemoryDisk,,,,Heattreatment:660C5h+700C5hCrystalothers:ClinoenstatiteMg-Al-silicateEx.3,,44.13,0,9.83,35.09,0,0,0.99,0,0,0,0,0,0,0,0,0,0,0,0,0,0,0,0,0,0,0,0,0,0,0,9.96,0,0,0,0,0,0,0,0,0,0,0,0,0,0,0,0,0,0,0,0,0,0,0,0,0,0,0,0,0,0,0,151
8018,GP06-285452,EuropeanPatentSaint-Gobain(FR),2008,A1888473,Glass,Alumino-Silicate,Boro-Silicate,,,,,,Substrate,,,,,Ex.1,,69.66,10.1,10.35,0.16,8.71,0,0,0,0,0,0,0,0,0,0,0,0,0,0,0,0,0,0,0,0,0,0,0,0,0,1.02,0,0,0,0,0,0,0,0,0,0,0,0,0,0,0,0,0,0,0,0,0,0,0,0,0,0,0,0,0,0,0,72.1
812,GB02-027401,HandbookofGlassData,1987,v.00Cp.0606,Glass,AlkaliSilicate,OtherSilicate,,,,,,,,,,,,,60,0,0,0,0,0,0,20,0,0,0,0,0,0,0,0,0,0,0,0,0,0,0,0,0,0,0,0,0,0,20,0,0,0,0,0,0,0,0,0,0,0,0,0,0,0,0,0,0,0,0,0,0,0,0,0,0,0,0,0,0,0,82.02
2878,GC01-167705,TosohQuartz(J),1998,NSG-QUARTZ-ED-H,Glass,Silica,,,Block,,,,ElectronicsElectrical,OpticsOptoelectronics,LaboratoryWare,,,,,99.98,0,0,0,0,0,0,0,0,0,0,0,0,0,0,0,0,0,0,0,0,0,0,0,0,0,0,0,0,0,0,0,0,0,0,0,0,0,0,0,0,0,0,0,0,0,0,0,0,0,0,0,0,0,0,0,0,0,0,0,0,0,63
4957,XP03-212851,JapanesePatentKonicaMinolta(J),2001,A287960,Glass-Ceramics,Alkaline-earthSilicate,Alumino-Silicate,OtherSilicate,GlassCeramics,,,,MagneticMemoryDisk,,,,,crystal:(MgAl)SiO3,,41.8,0,11.6,35.2,0,0,3.96,0,0,0,0,0,0,0,0,0,0,0,0,0,0,0,0,0,0.41,0,0,0,0,0,7.03,0,0,0,0,0,0,0,0,0,0,0,0,0,0,0,0,0,0,0,0,0,0,0,0,0,0,0,0,0,0,0,151.1
1645,GB05-078304,HandbookofGlassData,1983,v.00Ap.0566,Glass,Boro-Silicate,,,,,,,,,,,,,,20,80,0,0,0,0,0,0,0,0,0,0,0,0,0,0,0,0,0,0,0,0,0,0,0,0,0,0,0,0,0,0,0,0,0,0,0,0,0,0,0,0,0,0,0,0,0,0,0,0,0,0,0,0,0,0,0,0,0,0,0,0,22.83
2351,GP06-128613,USPatent,1993,A5232877,Glass,Alumino-Silicate,,,Sol-Gel,,,,,,,,,,,67.4,0,22.5,0,0,0,10.1,0,0,0,0,0,0,0,0,0,0,0,0,0,0,0,0,0,0,0,0,0,0,0,0,0,0,0,0,0,0,0,0,0,0,0,0,0,0,0,0,0,0,0,0,0,0,0,0,0,0,0,0,0,0,0,80
6411,GJ02-251262,GlassPhysics&Chemistry,2003,v.029p.0002,Glass,AlkaliSilicate,,,,,,,,,,,,,,67.38,0,0,0,0,0,0,32.62,0,0,0,0,0,0,0,0,0,0,0,0,0,0,0,0,0,0,0,0,0,0,0,0,0,0,0,0,0,0,0,0,0,0,0,0,0,0,0,0,0,0,0,0,0,0,0,0,0,0,0,0,0,0,58.8
6237,XP02-227884,USPatentOharaInc.(J),2003,A6582826,Glass-Ceramics,AlkaliSilicate,Alumino-Silicate,,GlassCeramics,,,,ColorFilter,,,,,Ex.10Nucleation:570CCrystallization:740C,,71.7,0,4.01,1.16,0,0,19.34,0,1.24,0,0,0,0,0,0,0.36,0,0,0,0,0,0,0,0,0.04,0,0,0,0,0,0,0,0,1.33,0,0,0.82,0,0,0,0,0,0,0,0,0,0,0,0,0,0,0,0,0,0,0,0,0,0,0,0,0,100
9243,GJ01-306640,J.Non-CrystallineSolids,2012,v.358p.000652,Glass,Silica,,,,,,,,,,,,,,100,0,0,0,0,0,0,0,0,0,0,0,0,0,0,0,0,0,0,0,0,0,0,0,0,0,0,0,0,0,0,0,0,0,0,0,0,0,0,0,0,0,0,0,0,0,0,0,0,0,0,0,0,0,0,0,0,0,0,0,0,0,72.39
592,GB05-022866,VlastnostiSkel,1996,v.001p.0306,Glass,Boro-Silicate,,,,,,,,,,,,No.14KS51,,72.27,17.41,2.26,0,0,0,1.93,0.41,5.72,0,0,0,0,0,0,0,0,0,0,0,0,0,0,0,0,0,0,0,0,0,0,0,0,0,0,0,0,0,0,0,0,0,0,0,0,0,0,0,0,0,0,0,0,0,0,0,0,0,0,0,0,0,63.74
3256,GJ02-187152,J.AmericanCeramicSoc.,1999,v.082p.3501,Glass,AlkaliSilicate,OtherSilicate,,,,,,,,,,,,,40,0,0,0,0,0,0,30,0,0,0,0,0,0,0,0,0,0,0,0,0,0,0,0,0,0,0,0,0,0,30,0,0,0,0,0,0,0,0,0,0,0,0,0,0,0,0,0,0,0,0,0,0,0,0,0,0,0,0,0,0,0,81.6
10803,GP05-356941,USPatentAsahiGlass(J),2014,A0242391,Glass,Boro-Silicate,AlkaliSilicate,,Melting,SheetGlass,,,ChemicalStrengthen,,,,,ex.3,,66.68,16.66,0,0,0,0,0,16.66,0,0,0,0,0,0,0,0,0,0,0,0,0,0,0,0,0,0,0,0,0,0,0,0,0,0,0,0,0,0,0,0,0,0,0,0,0,0,0,0,0,0,0,0,0,0,0,0,0,0,0,0,0,0,78.2
7919,GP06-284078,JapanesePatentNipponElectricGlass(J),2008,A001589,Glass,Alumino-Silicate,Alkaline-earthSilicate,Boro-Silicate,NonAlkali,,,,LiquidCrystalDisplay,VideoCamera,Substrate,,,Ex.76,,66.19,11.12,9.6,0.49,9.32,0,0,0,0,0,0,0,0,0,0,0,3.19,0,0,0,0,0,0,0,0,0,0,0,0,0,0,0,0,0,0,0.09,0,0,0,0,0,0,0,0,0,0,0,0,0,0,0,0,0,0,0,0,0,0,0,0,0,0,72
3181,GI05-184114,NGF'sAdditionalNewData(J),2000,v.001p.0347,Glass,Boro-Silicate,AlkaliSilicate,,,,,,,,,,,U.Doct.thesisUniv.ofTokyo1979,,50,40,0,0,0,0,0,10,0,0,0,0,0,0,0,0,0,0,0,0,0,0,0,0,0,0,0,0,0,0,0,0,0,0,0,0,0,0,0,0,0,0,0,0,0,0,0,0,0,0,0,0,0,0,0,0,0,0,0,0,0,0,53.02
5323,GJ06-216713,J.Jpn.Inst.Metals&Materials(J),2000,v.064p.0177,Glass,Alumino-Silicate,OtherSilicate,,,,,,,,,,,,,48,0,32,0,0,0,0,0,0,0,0,0,0,0,0,0,0,0,0,0,0,0,0,0,0,20,0,0,0,0,0,0,0,0,0,0,0,0,0,0,0,0,0,0,0,0,0,0,0,0,0,0,0,0,0,0,0,0,0,0,0,0,111.4
316,GB02-006649,HandbookofGlassProperties,1986,v.001p.0329,Glass,AlkaliSilicate,Boro-Silicate,,,,,,,,,,,,,45,35,0,0,0,0,0,20,0,0,0,0,0,0,0,0,0,0,0,0,0,0,0,0,0,0,0,0,0,0,0,0,0,0,0,0,0,0,0,0,0,0,0,0,0,0,0,0,0,0,0,0,0,0,0,0,0,0,0,0,0,0,76.1
8035,GJ03-286309,J.Non-CrystallineSolids,2008,v.354p.4749,Glass,Alkaline-earthSilicate,Alumino-Silicate,,Doped(Stuffed),,,,,,,,Annealedat800Cfor5hr.,,,33.75,0,27.65,4.1,34,0,0,0,0,0,0,0,0,0,0,0,0,0,0,0,0,0,0,0,0,0,0.5,0,0,0,0,0,0,0,0,0,0,0,0,0,0,0,0,0,0,0,0,0,0,0,0,0,0,0,0,0,0,0,0,0,0,0,107
8629,GP03-296642,USPatentSchottAG(DE),2010,A7727916,Glass,Alkaline-earthSilicate,Alumino-Silicate,,NonAlkali,,,,SolarCell,Display,Substrate,,,Ex.A8,,67.11,2.21,9.92,13,7.7,0,0,0,0,0,0,0,0,0,0,0,0,0,0,0,0,0,0.06,0,0,0,0,0,0,0,0,0,0,0,0,0,0,0,0,0,0,0,0,0,0,0,0,0,0,0,0,0,0,0,0,0,0,0,0,0,0,0,88
10447,GJ02-352747,PhysicsandChemistryofGlasses,2013,v.054p.0232,Glass,AlkaliSilicate,Lead-Silicate,,Melting,,,,,,,,,,,65,0,0,0,5,0,0,15,0,0,0,0,0,0,0,0,0,0,15,0,0,0,0,0,0,0,0,0,0,0,0,0,0,0,0,0,0,0,0,0,0,0,0,0,0,0,0,0,0,0,0,0,0,0,0,0,0,0,0,0,0,0,68.13
4776,XP03-212670,JapanesePatentKonicaMinolta(J),2001,A287942,Glass-Ceramics,Alkaline-earthSilicate,Alumino-Silicate,OtherSilicate,GlassCeramics,,,,MagneticMemoryDisk,,,,,crystal:(MgAl)SiO3,,46.38,0,7.11,27.65,0,0,11.19,0,0,0,0,0,0,0,0,0,0,0,0,0,0,0,0,0,0,0,0,0,0,0,7.67,0,0,0,0,0,0,0,0,0,0,0,0,0,0,0,0,0,0,0,0,0,0,0,0,0,0,0,0,0,0,0,153.9
10874,GP02-357357,USPatentCorningInc.(US),2014,A0356576,Glass,AlkaliSilicate,Alumino-Silicate,,Melting,SheetGlass,Disk,,MagneticMemoryDisk,ChemicalStrengthen,,,,ex.32,,65.18,3.92,7.83,1.58,0.69,0,8.54,9.42,1.24,0,0,0,0,0,0,0,0,0,0,0,0,0.01,0,0,0,0,0,0,0,0,0.01,0,0,1.58,0,0,0,0,0,0,0,0,0,0,0,0,0,0,0,0,0,0,0,0,0,0,0,0,0,0,0,0,82.19
10834,GP03-357081,USPatentOthers,2014,A0274653,Glass,Alkaline-earthSilicate,Alumino-Silicate,OtherSilicate,Melting,,,,Substrate,,,,,,,56.61,0,15.11,18.03,0,0,0,0,0,0,0,0,0,0,0,0,0,0,0,0,0,0,0,10.25,0,0,0,0,0,0,0,0,0,0,0,0,0,0,0,0,0,0,0,0,0,0,0,0,0,0,0,0,0,0,0,0,0,0,0,0,0,0,113
1415,XJ08-062676,J.AmericanCeramicSoc.,1972,v.055p.0446,Glass-Ceramics,Fluoro-Silicate,Alkaline-earthSilicate,,Machinable,GlassCeramics,,,,,,,,Tetrasilisic-Mica,,59.8,0,0,23.58,0,0,0,0,6.76,0,0,0,0,0,0,0,0,0,0,0,0,0,0,0,0,0,0,0,0,0,0,0,0,0,0,0,0,0,0,0,0,0,0,0,0,0,9.86,0,0,0,0,0,0,0,0,0,0,0,0,0,0,0,68.03
270,GB02-006603,HandbookofGlassProperties,1986,v.001p.0331,Glass,AlkaliSilicate,Alumino-Silicate,,,,,,,,,,,,,56,0,24,0,0,0,0,20,0,0,0,0,0,0,0,0,0,0,0,0,0,0,0,0,0,0,0,0,0,0,0,0,0,0,0,0,0,0,0,0,0,0,0,0,0,0,0,0,0,0,0,0,0,0,0,0,0,0,0,0,0,0,77.5
2624,GJ02-147510,J.AmericanCeramicSoc.,1993,v.076p.0904,Glass,AlkaliSilicate,Alkaline-earthSilicate,,SheetGlass,,,,,,,,,Indentationcreepofhydratedglass,,38.34,0,0.28,4.09,5.19,0,0,7.2,0,0,0,0,0,0,0,0,0,0,0,0,0,0,0,0,0,0,0,0,0,0,0,0,0,0,0,0,0,0,0,0,0,0,44.89,0,0,0,0,0,0,0,0,0,0,0,0,0,0,0,0,0,0,0,19
4780,XP03-212674,JapanesePatentKonicaMinolta(J),2001,A287942,Glass-Ceramics,Alkaline-earthSilicate,Alumino-Silicate,OtherSilicate,GlassCeramics,,,,MagneticMemoryDisk,,,,,crystal:(MgAl)SiO3,,47.83,0,8.46,22.82,0,0,11.54,0,0,0,0,0,0,0,0,0,0,0,0,0,0,0,0,0,0,0,0,0,0,0,9.35,0,0,0,0,0,0,0,0,0,0,0,0,0,0,0,0,0,0,0,0,0,0,0,0,0,0,0,0,0,0,0,149.2
2250,XJ10-112223,J.AmericanCeramicSoc.,1990,v.073p.2287,Glass-Ceramics,Borate,Aluminate,,GlassCeramics,,,,,,,,,Heattreatment:900C1h,,15.39,23.07,30.78,0,30.75,0,0,0,0,0,0,0,0,0,0,0,0,0,0,0,0,0,0,0,0,0,0,0,0,0,0,0,0,0,0,0,0,0,0,0,0,0,0,0,0,0,0,0,0,0,0,0,0,0,0,0,0,0,0,0,0,0,75
9399,GP09-308152,EuropeanPatentSchottGlassTech.(US),2012,A2415723,Glass,OtherSilicate,Alumino-Silicate,Boro-Silicate,,,,,Laser,,,,,Ex.8,,46.42,12.35,18.92,0,0,0,0,0,0,0,0,0,0,0,0,0,0,0,0,0,0,0,0,0,0,21.81,0.5,0,0,0,0,0,0,0,0,0,0,0,0,0,0,0,0,0,0,0,0,0,0,0,0,0,0,0,0,0,0,0,0,0,0,0,104.2
9434,GP05-309139,JapanesePatentHoyaCorp.(J),2012,A176887,Glass,Boro-Silicate,Alumino-Silicate,,NonAlkali,,,,LiquidCrystalDisplay,Substrate,,,,Ex.5,,68,10,10.4,3.2,7,0,0,0,0,0,0,0,0,0,0,0,1.1,0,0,0,0,0,0.3,0,0,0,0,0,0,0,0,0,0,0,0,0,0,0,0,0,0,0,0,0,0,0,0,0,0,0,0,0,0,0,0,0,0,0,0,0,0,0,72.9
6299,GP02-228363,EuropeanPatentNipponSheetGlass(J),2003,A1270524,Glass,AlkaliSilicate,Alkaline-earthSilicate,,SheetGlass,,,,IRAbsorbingMaterial,UVAbsorbingMaterial,VehicleWindow,,,Ex.5,,71.01,0,0.79,5.46,8.27,0,0.24,13.14,0.48,0,0,0,0.02,0.08,0,0,0,0,0,0,0,0.49,0,0,0,0,0,0,0,0,0.02,0,0,0,0,0,0,0,0,0,0,0,0,0,0,0,0,0,0,0,0,0,0,0,0,0,0,0,0,0,0,0,75
4327,XP06-210976,JapanesePatentKonicaMinolta(J),2001,A026448,Glass-Ceramics,Alumino-Silicate,Alkaline-earthSilicate,,,,,,MagneticMemoryDisk,,,,,Crystal:Magnesium-Aluminosilicate,,58.96,0,12.13,23.01,0,0,5.17,0,0,0,0,0,0,0,0,0,0,0,0,0,0,0,0,0,0,0,0,0,0,0,0,0,0,0,0,0,0,0.73,0,0,0,0,0,0,0,0,0,0,0,0,0,0,0,0,0,0,0,0,0,0,0,0,97.56
862,GJ03-031734,J.MaterialsScienceLetters,1987,v.006p.0370,Glass,Alkaline-earthSilicate,,,,,,,,,,,,,,48.64,0,5.21,46.15,0,0,0,0,0,0,0,0,0,0,0,0,0,0,0,0,0,0,0,0,0,0,0,0,0,0,0,0,0,0,0,0,0,0,0,0,0,0,0,0,0,0,0,0,0,0,0,0,0,0,0,0,0,0,0,0,0,0,115
2200,GJ02-108585,J.Non-CrystallineSolids,1989,v.108p.0187,Glass,AlkaliSilicate,,,,,,,,,,,,ExtensionofMakishimaandMackenzie'stheory,,90,0,0,0,0,0,10,0,0,0,0,0,0,0,0,0,0,0,0,0,0,0,0,0,0,0,0,0,0,0,0,0,0,0,0,0,0,0,0,0,0,0,0,0,0,0,0,0,0,0,0,0,0,0,0,0,0,0,0,0,0,0,74.2
7475,XP03-269962,EuropeanPatentHoyaCorp.(J),2005,A1577275,Glass-Ceramics,Alkaline-earthSilicate,Alumino-Silicate,,GlassCeramics,,,,Substrate,MagneticMemoryDisk,,,810C4h+1000C4h,Ex.1-5,,51.38,0,11.5,29.1,0,0,0,0,0,0,0,0,0,0,0,0,0,0,0,0,0,0,0,0.68,0,0,0,0,0,0,7.34,0,0,0,0,0,0,0,0,0,0,0,0,0,0,0,0,0,0,0,0,0,0,0,0,0,0,0,0,0,0,0,137.4
6972,XJ09-258995,J.AmericanCeramicSoc.,2004,v.087p.1354,Glass-Ceramics,OtherSilicate,AlkaliSilicate,,Sintered,,,,,,,,,sinteringinN2at960C,,43.6,0,5.89,0,9.76,0,0,6.61,2.13,0,0,0,0,0,0,5.69,0,0,0.71,0,0,25.61,0,0,0,0,0,0,0,0,0,0,0,0,0,0,0,0,0,0,0,0,0,0,0,0,0,0,0,0,0,0,0,0,0,0,0,0,0,0,0,0,80
5927,GP02-225318,USPatentNipponSheetGlass(J),2002,A0049128,Glass,AlkaliSilicate,Alumino-Silicate,,,,,,Substrate,MagneticMemoryDisk,,,,,,63,0,10,2.5,4.5,0,19,0,0,0,0,0,0,0,0,0,0,0,0,0,0,0,0,0,0,0,0,0,0,0,0,0,0,0,0,1,0,0,0,0,0,0,0,0,0,0,0,0,0,0,0,0,0,0,0,0,0,0,0,0,0,0,90
3789,XP03-205118,JapanesePatentHoyaCorp.(J),2000,A169186,Glass-Ceramics,Alkaline-earthSilicate,,,GlassCeramics,,,,MagneticMemoryDisk,,,,,,,52,0,4,34.8,0,0,2.5,0,0,0,0,0,0,0,0,0,0,0,0,0,0,0,0,1,0,0,0,0,0,0,0,0,0,5.7,0,0,0,0,0,0,0,0,0,0,0,0,0,0,0,0,0,0,0,0,0,0,0,0,0,0,0,0,145
8655,GP05-297148,USPatentHoyaCorp.(J),2010,A0160141,Glass,Boro-Silicate,AlkaliSilicate,,,,,,Substrate,MagneticMemoryDisk,,,,Ex.12,,52.4,23.8,9.5,0,0,0,0,4.8,9.5,0,0,0,0,0,0,0,0,0,0,0,0,0,0,0,0,0,0,0,0,0,0,0,0,0,0,0,0,0,0,0,0,0,0,0,0,0,0,0,0,0,0,0,0,0,0,0,0,0,0,0,0,0,53.42
9894,GP06-314447,JapanesePatentAsahiGlass(J),2014,A026717,Glass,Alumino-Silicate,AlkaliSilicate,,,,,,Substrate,MagneticMemoryDisk,,,,Ex.10,,70.37,0,15.64,1.83,0,0,1.12,3.13,5.62,0,0,0,0,0,0,0,0,0,0,0,0,0,0,0,0,0,0,0,0,0,0,0,0,0,0,0,0,0,0,0,0,0,0,0,0,0,0,0,0,0,0,0,0,0,0,0,0,0,2.29,0,0,0,75
3822,XP03-205185,JapanesePatentOharaInc.(J),2000,A187828,Glass-Ceramics,Alkaline-earthSilicate,Alumino-Silicate,,GlassCeramics,,,,MagneticMemoryDisk,,,,,,,61.51,2.22,7.29,19.96,0.55,0,2.07,0,0,0,0,0,0,0,0,0,0,0,0,0,0,0,0,0,0.06,0,0,0,0,0,3.1,0,0,1.51,0,0,0.44,0,0,0,1.29,0,0,0,0,0,0,0,0,0,0,0,0,0,0,0,0,0,0,0,0,0,141
6407,GJ02-251258,GlassPhysics&Chemistry,2003,v.029p.0002,Glass,AlkaliSilicate,,,,,,,,,,,,,,74.59,0,0,0,0,0,0,25.41,0,0,0,0,0,0,0,0,0,0,0,0,0,0,0,0,0,0,0,0,0,0,0,0,0,0,0,0,0,0,0,0,0,0,0,0,0,0,0,0,0,0,0,0,0,0,0,0,0,0,0,0,0,0,56
913,GJ35-039265,J.Non-CrystallineSolids,1986,v.083p.0335,Glass,Germanate,AlkaliSilicate,,,,,,,,,,,,,22.45,0,0,0,0,0,0,10.11,0,0,0,0,0,0,0,0,0,0,0,0,0,0,0,0,0,0,0,0,0,0,0,0,67.43,0,0,0,0,0,0,0,0,0,0,0,0,0,0,0,0,0,0,0,0,0,0,0,0,0,0,0,0,0,69.6
462,GB03-014479,HandbookofGlassData,1987,v.00Cp.0913,Glass,Alkaline-earthSilicate,OtherSilicate,,,,,,,,,,,,,5,0,0,52.5,0,0,0,0,0,0,0,0,0,0,0,0,0,0,0,0,0,0,0,0,0,0,0,0,0,0,0,0,0,0,0,0,42.5,0,0,0,0,0,0,0,0,0,0,0,0,0,0,0,0,0,0,0,0,0,0,0,0,0,63.95
8110,GP05-287397,JapanesePatentCorningInc.(US),2008,A544942,Glass,Boro-Silicate,Alumino-Silicate,Alkaline-earthSilicate,NonAlkali,,,,Display,LiquidCrystalDisplay,Substrate,,,Ex.9,,68.44,9.99,10.6,1.21,9.19,0,0,0,0,0,0,0,0,0,0,0,0.5,0,0,0,0,0,0,0,0,0,0,0,0,0,0,0,0,0,0,0.07,0,0,0,0,0,0,0,0,0,0,0,0,0,0,0,0,0,0,0,0,0,0,0,0,0,0,10.5
7366,GP05-268738,JapanesePatentHoyaCorp.(J),2005,A302289,Glass,Boro-Silicate,Alkaline-earthSilicate,,,,,,Substrate,MagneticMemoryDisk,,,,Ex.8,,50,10,10,10,10,0,0,5,5,0,0,0,0,0,0,0,0,0,0,0,0,0,0,0,0,0,0,0,0,0,0,0,0,0,0,0,0,0,0,0,0,0,0,0,0,0,0,0,0,0,0,0,0,0,0,0,0,0,0,0,0,0,76.62
1597,GP20-074041,EuropeanPatentSchottGlassTech.(US),1987,A0218135,Glass,Phosphate,,,Cast,Doped(Stuffed),,,Laser,,,,,,,10,15,0,0,0,0,0,0,10,0,0,0,0,0,0,0,0,0,0,0,0,0,0,0,0,1.23,3.8,0,0,0,0,0,0,0,0,0,59.98,0,0,0,0,0,0,0,0,0,0,0,0,0,0,0,0,0,0,0,0,0,0,0,0,0,55
527,GB02-019726,HandbookofGlassData,1987,v.00Cp.0206,Glass,AlkaliSilicate,Lead-Silicate,,,,,,,,,,,,,65.4,0,0,0,0,0,17.4,0,0,0,0,0,0,0,0,0,0,0,17.2,0,0,0,0,0,0,0,0,0,0,0,0,0,0,0,0,0,0,0,0,0,0,0,0,0,0,0,0,0,0,0,0,0,0,0,0,0,0,0,0,0,0,0,63.7
10043,GP05-316367,USPatentCorningInc.(US),2014,A8796165,Glass,Boro-Silicate,Alumino-Silicate,,,,,,Substrate,,,,,Ex.7,,63.91,16.48,8.49,4.25,3.24,0,0,0,0,0,0,0,0,0,0,0,3.49,0,0,0,0,0.01,0,0,0,0,0,0,0,0,0,0,0,0,0,0.1,0,0,0,0,0,0,0,0,0,0,0,0,0,0,0,0,0,0,0,0,0,0,0,0,0,0,66.19
271,GB02-006604,HandbookofGlassProperties,1986,v.001p.0331,Glass,AlkaliSilicate,Alumino-Silicate,,,,,,,,,,,,,60,0,20,0,0,0,0,20,0,0,0,0,0,0,0,0,0,0,0,0,0,0,0,0,0,0,0,0,0,0,0,0,0,0,0,0,0,0,0,0,0,0,0,0,0,0,0,0,0,0,0,0,0,0,0,0,0,0,0,0,0,0,73.2
3445,XP06-190401,EuropeanPatentOharaInc.(J),1999,A0939396,Glass-Ceramics,Alumino-Silicate,Alkaline-earthSilicate,,,,,,,,,,,,,54.09,3.13,9.77,18.54,2.22,0,5.21,0,0,0,0,0,0,0,0,0,0,0,0,0,0,0,0,0,0.06,0,0,0,0,0,4.29,0,0,0.76,0,0.62,0.66,0,0,0,0.65,0,0,0,0,0,0,0,0,0,0,0,0,0,0,0,0,0,0,0,0,0,128
9693,GP02-312480,JapanesePatentNipponSheetGlass(J),2013,A159546,Glass,AlkaliSilicate,Boro-Silicate,Alumino-Silicate,Flake,,,,Filler,,,,,Ex.6,,75.89,7.62,4.46,0.19,0.06,0,1.13,10.12,0.53,0,0,0,0,0,0,0,0,0,0,0,0,0,0,0,0,0,0,0,0,0,0,0,0,0,0,0,0,0,0,0,0,0,0,0,0,0,0,0,0,0,0,0,0,0,0,0,0,0,0,0,0,0,76
9374,GP05-307976,USPatentAsahiGlass(J),2012,A0141668,Glass,Boro-Silicate,Alumino-Silicate,,,,,,Substrate,MagneticMemoryDisk,,,,Ex.10,,65,12,8,6,2,0,0,0,0,0,0,0,0,0,0,0,7,0,0,0,0,0,0,0,0,0,0,0,0,0,0,0,0,0,0,0,0,0,0,0,0,0,0,0,0,0,0,0,0,0,0,0,0,0,0,0,0,0,0,0,0,0,71
8661,GP02-297154,USPatentHoyaCorp.(J),2010,A0160141,Glass,AlkaliSilicate,Alkaline-earthSilicate,,,,,,Substrate,MagneticMemoryDisk,,,,Ex.30,,65,5,5,5,5,0,0,10,5,0,0,0,0,0,0,0,0,0,0,0,0,0,0,0,0,0,0,0,0,0,0,0,0,0,0,0,0,0,0,0,0,0,0,0,0,0,0,0,0,0,0,0,0,0,0,0,0,0,0,0,0,0,74.95
7255,XP03-265732,USPatentHoyaCorp.(J),2005,A6905988,Glass-Ceramics,Alkaline-earthSilicate,Alumino-Silicate,,GlassCeramics,,,,Substrate,MagneticMemoryDisk,,,Tg+31C4h:1000C4h,Ex.8,,45,0,12.5,30.5,0,0,0,0,0,0,0,0,0,0,0,0,0,0,0,0,0,0,0,2,0,0,0,0,0,0,10,0,0,0,0,0,0,0,0,0,0,0,0,0,0,0,0,0,0,0,0,0,0,0,0,0,0,0,0,0,0,0,163.4
1731,GJ30-078823,J.AmericanCeramicSoc.,1970,v.053p.0311,Glass,Aluminate,,,,,,,,,,,,8Figs4Tables,,4,0,32,0,64,0,0,0,0,0,0,0,0,0,0,0,0,0,0,0,0,0,0,0,0,0,0,0,0,0,0,0,0,0,0,0,0,0,0,0,0,0,0,0,0,0,0,0,0,0,0,0,0,0,0,0,0,0,0,0,0,0,100.1
2509,GJ35-144350,GlassPhysics&Chemistry,1992,v.018p.0159,Glass,Germanate,,,,,,,,,,,,,,8.13,0,0,0,0,0,0,8.13,0,0,0,0,0,0,0,0,0,0,0,0,0,0,0,0,0,0,0,0,0,0,0,0,83.75,0,0,0,0,0,0,0,0,0,0,0,0,0,0,0,0,0,0,0,0,0,0,0,0,0,0,0,0,0,63.8
515,GB02-019714,HandbookofGlassData,1987,v.00Cp.0204,Glass,AlkaliSilicate,Alkaline-earthSilicate,,,,,,,,,,,,,70,0,0,18,0,0,0,0,12,0,0,0,0,0,0,0,0,0,0,0,0,0,0,0,0,0,0,0,0,0,0,0,0,0,0,0,0,0,0,0,0,0,0,0,0,0,0,0,0,0,0,0,0,0,0,0,0,0,0,0,0,0,62.23
8546,GJ09-294657,J.Non-CrystallineSolids,2009,v.355p.2622,Glass,OtherSilicate,Phosphate,Alumino-Silicate,,,,,,,,,,,,30.9,0,15.3,0,0,0,0,0,0,0,0,0,0,0,0,0,0,0,0,0,0,0,0,0,0,0,0,0,0,0,0,0,0,0,8.6,0,45.2,0,0,0,0,0,0,0,0,0,0,0,0,0,0,0,0,0,0,0,0,0,0,0,0,0,87
2234,GJ05-111401,GlassPhysics&Chemistry,1989,v.015p.0103,Glass,Boro-Silicate,,,,,,,,,,,,,,72.9,21.3,0,0,0,0,0,5.8,0,0,0,0,0,0,0,0,0,0,0,0,0,0,0,0,0,0,0,0,0,0,0,0,0,0,0,0,0,0,0,0,0,0,0,0,0,0,0,0,0,0,0,0,0,0,0,0,0,0,0,0,0,0,60.6
3244,GJ03-187140,J.AmericanCeramicSoc.,1999,v.082p.3501,Glass,Alkaline-earthSilicate,Alumino-Silicate,,,,,,,,,,,,,30,0,30,0,40,0,0,0,0,0,0,0,0,0,0,0,0,0,0,0,0,0,0,0,0,0,0,0,0,0,0,0,0,0,0,0,0,0,0,0,0,0,0,0,0,0,0,0,0,0,0,0,0,0,0,0,0,0,0,0,0,0,103.6
1254,GJ01-054784,J.Non-CrystallineSolids,1973,v.013p.0399,Glass,Silica,,,,,,,,,,,,Effectofhighpressureonelasticconstant,,100,0,0,0,0,0,0,0,0,0,0,0,0,0,0,0,0,0,0,0,0,0,0,0,0,0,0,0,0,0,0,0,0,0,0,0,0,0,0,0,0,0,0,0,0,0,0,0,0,0,0,0,0,0,0,0,0,0,0,0,0,0,73
1905,GJ02-091230,GlassPhysics&Chemistry,1980,v.006p.0310,Glass,AlkaliSilicate,Alumino-Silicate,,,,,,,,,,,,,57,0,14,0,0,0,29,0,0,0,0,0,0,0,0,0,0,0,0,0,0,0,0,0,0,0,0,0,0,0,0,0,0,0,0,0,0,0,0,0,0,0,0,0,0,0,0,0,0,0,0,0,0,0,0,0,0,0,0,0,0,0,87.6
10773,GP06-356851,USPatentCorningInc.(US),2014,A0179510,Glass,Alumino-Silicate,Alkaline-earthSilicate,,Melting,SheetGlass,,,Display,LiquidCrystalDisplay,,,,ex.10,,71.67,3.34,11.34,2.96,8.43,0,0,0,0,0,0,0,0,0,0,0,2.11,0,0,0,0,0.02,0,0,0,0,0,0,0,0,0,0,0,0,0,0.12,0,0,0,0,0,0,0,0,0,0,0,0,0,0,0,0,0,0,0,0,0,0,0,0,0,0,81.4
7034,XP03-260872,JapanesePatentHoyaCorp.(J),2004,A220719,Glass-Ceramics,Alkaline-earthSilicate,Alumino-Silicate,,GlassCeramics,,,,Substrate,,,,,Ex.9,,46,0,10.5,30,0,0,0,0,0.5,0,0,0,0,0,0,0,0.5,0,0,0,0,0,0,0.5,0,0,0,0,0,0,10,0,0,2,0,0,0,0,0,0,0,0,0,0,0,0,0,0,0,0,0,0,0,0,0,0,0,0,0,0,0,0,148
9327,GP02-307828,USPatentAsahiGlass(J),2012,A0100397,Glass,AlkaliSilicate,Alumino-Silicate,,,,,,Substrate,MagneticMemoryDisk,,,,Ex.3,,65.5,0,12,0,0,0,11.8,5.5,3.4,0,0,0,0,0,0,0,0,0,0,0,0,0,0,0,0,0,0,0,0,0,0,0,0,1.8,0,0,0,0,0,0,0,0,0,0,0,0,0,0,0,0,0,0,0,0,0,0,0,0,0,0,0,0,82.8
7130,GP02-262307,USPatentKonicaMinolta(J),2004,A0214047,Glass,AlkaliSilicate,Alkaline-earthSilicate,,,,,,Substrate,MagneticMemoryDisk,,,,Ex.2,,55.3,4.21,5.94,5.62,0.24,0,9.59,3.65,5.16,0,0,0,0,0,0,2.95,0,0,0,0,0,0,0,0,0.05,0.88,0,0,0,0,3,0,0,3.41,0,0,0,0,0,0,0,0,0,0,0,0,0,0,0,0,0,0,0,0,0,0,0,0,0,0,0,0,87
9141,XP06-305033,JapanesePatentOharaInc.(J),2011,A201758,Glass-Ceramics,Alumino-Silicate,Zinc-Silicate,Alkaline-earthSilicate,,,,,Substrate,MagneticMemoryDisk,,,670C+800C,Ex.6crystal:RAl2O4,,52.71,0.96,11.75,13.21,0,0,0,4.3,0,0,0,0,0,0,0,11.45,0,0,0,0,0,0,0,0,0,0,0,0,0,0,5,0,0,0,0.15,0,0.47,0,0,0,0,0,0,0,0,0,0,0,0,0,0,0,0,0,0,0,0,0,0,0,0,0,102
4968,XP03-212862,JapanesePatentKonicaMinolta(J),2001,A287961,Glass-Ceramics,Alkaline-earthSilicate,Alumino-Silicate,OtherSilicate,GlassCeramics,,,,MagneticMemoryDisk,,,,,crystal:(MgAl)SiO3,,42.85,0,8.42,28.4,0,0,9.58,0,0,0,0,0,0,0,0,0,0,0,0,0,0,0,0,0,0,0,0,0,0,0,10.75,0,0,0,0,0,0,0,0,0,0,0,0,0,0,0,0,0,0,0,0,0,0,0,0,0,0,0,0,0,0,0,148
5465,XP06-222389,JapanesePatent,2002,A083413,Glass-Ceramics,Alumino-Silicate,,,,,,,MagneticMemoryDisk,,,,,KKMaruwa,,65,0,27,3.2,4.8,0,0,0,0,0,0,0,0,0,0,0,0,0,0,0,0,0,0,0,0,0,0,0,0,0,0,0,0,0,0,0,0,0,0,0,0,0,0,0,0,0,0,0,0,0,0,0,0,0,0,0,0,0,0,0,0,0,120
584,GB02-019784,HandbookofGlassData,1987,v.00Cp.0214,Glass,AlkaliSilicate,Alkaline-earthSilicate,,,,,,,,,,,,,74.7,0,0,0,15.8,0,0,9.5,0,0,0,0,0,0,0,0,0,0,0,0,0,0,0,0,0,0,0,0,0,0,0,0,0,0,0,0,0,0,0,0,0,0,0,0,0,0,0,0,0,0,0,0,0,0,0,0,0,0,0,0,0,0,75.3
7982,GP03-285098,USPatentOwensCorning(US),2008,A0009403,Glass,Alkaline-earthSilicate,Alumino-Silicate,,Fiber,,,,Fiber,,,,,Ex.4,,64.61,0,12.08,17.21,5.32,0,0,0.7,0,0,0,0,0,0,0,0,0,0,0,0,0,0.08,0,0,0,0,0,0,0,0,0,0,0,0,0,0,0,0,0,0,0,0,0,0,0,0,0,0,0,0,0,0,0,0,0,0,0,0,0,0,0,0,86.94
1367,GJ02-061723,GlassTechnology,1964,v.005p.0216,Glass,AlkaliSilicate,Boro-Silicate,Alumino-Silicate,,,,,,,,,,,,60,16,8,0,0,0,0,16,0,0,0,0,0,0,0,0,0,0,0,0,0,0,0,0,0,0,0,0,0,0,0,0,0,0,0,0,0,0,0,0,0,0,0,0,0,0,0,0,0,0,0,0,0,0,0,0,0,0,0,0,0,0,69.12
930,GJ35-039282,J.Non-CrystallineSolids,1986,v.083p.0335,Glass,Germanate,AlkaliSilicate,,,,,,,,,,,,,42.92,0,0,0,0,0,0,14.16,0,0,0,0,0,0,0,0,0,0,0,0,0,0,0,0,0,0,0,0,0,0,0,0,42.92,0,0,0,0,0,0,0,0,0,0,0,0,0,0,0,0,0,0,0,0,0,0,0,0,0,0,0,0,0,71.92
3811,XP03-205160,JapanesePatentOharaInc.(J),2000,A185940,Glass-Ceramics,Alkaline-earthSilicate,Alumino-Silicate,,GlassCeramics,,,,MagneticMemoryDisk,,,,,,,55.12,1.19,5.9,26.71,0,0,0,0,0,0,0,0,0,0,0,0,0,0,0,0,0,0,0,0,0.17,0,0,0,0,0,2.42,0,0,0,0,0,0.35,0,0,0,0,0,0,0,0,0,0,0,0,0,0,0,0,0,0,0,0,0,8.14,0,0,0,120
7198,XP03-265081,JapanesePatentHoyaCorp.(J),2005,A119963,Glass-Ceramics,Alkaline-earthSilicate,Alumino-Silicate,,,,,,MagneticMemoryDisk,,,,Tg+31C4hr:1000C4hr,Ex.3,,47.97,0,10.71,29.08,0,0,0,0,0,0,0,0,0,0,0,0,0,0,0,0,0,0,0,0,0,0,0,0,0,0,10.2,0,0,2.04,0,0,0,0,0,0,0,0,0,0,0,0,0,0,0,0,0,0,0,0,0,0,0,0,0,0,0,0,147
8778,GP02-298828,JapanesePatentAsahiGlass(J),2010,A254549,Glass,AlkaliSilicate,Alkaline-earthSilicate,,,,,,Substrate,MagneticMemoryDisk,,,,Ex.54,,64,0,9,7,5.5,0,3,4,4,0,0,0,0,0,0,0,0,0,0,0,0,0,0,0,0,0,0,0,0,0,2,0,0,1.5,0,0,0,0,0,0,0,0,0,0,0,0,0,0,0,0,0,0,0,0,0,0,0,0,0,0,0,0,83.9
1760,GJ30-078852,J.AmericanCeramicSoc.,1970,v.053p.0311,Glass,Aluminate,,,,,,,,,,,,8Figs4Tables.,,10,0,30,0,55,0,5,0,0,0,0,0,0,0,0,0,0,0,0,0,0,0,0,0,0,0,0,0,0,0,0,0,0,0,0,0,0,0,0,0,0,0,0,0,0,0,0,0,0,0,0,0,0,0,0,0,0,0,0,0,0,0,97.29
3179,GI05-184112,NGF'sAdditionalNewData(J),2000,v.001p.0347,Glass,Boro-Silicate,AlkaliSilicate,,,,,,,,,,,U.Doct.thesisUniv.ofTokyo1979,,30,60,0,0,0,0,0,10,0,0,0,0,0,0,0,0,0,0,0,0,0,0,0,0,0,0,0,0,0,0,0,0,0,0,0,0,0,0,0,0,0,0,0,0,0,0,0,0,0,0,0,0,0,0,0,0,0,0,0,0,0,0,45.37
2978,GB06-175042,DataBookofGlassComposition(J),1991,v.001p.0215,Glass,Alumino-Silicate,OtherSilicate,,,,,,,,,,,,,46,0,32,0,0,0,0,0,0,0,0,0,0,0,0,0,0,0,0,0,0,0,0,11,0,11,0,0,0,0,0,0,0,0,0,0,0,0,0,0,0,0,0,0,0,0,0,0,0,0,0,0,0,0,0,0,0,0,0,0,0,0,110.8
10476,GP03-353463,JapanesePatentOwensCorning(US),2013,A500939,Glass,Alkaline-earthSilicate,Alumino-Silicate,,Fiber,Melting,,,Fiber,PlasticsFRP,,,,ex.30,,60.3,0.87,9.75,15.01,13.72,0,0,0.03,0,0,0,0,0,0,0,0,0,0,0,0,0,0.02,0,0,0,0,0,0,0,0,0.3,0,0,0,0,0,0,0,0,0,0,0,0,0,0,0,0,0,0,0,0,0,0,0,0,0,0,0,0,0,0,0,86.4
562,GB02-019761,HandbookofGlassData,1987,v.00Cp.0210,Glass,AlkaliSilicate,Alkaline-earthSilicate,,,,,,,,,,,,,81.8,0,0,0,0,0,0,0,10.8,0,0,0,0,0,0,0,7.4,0,0,0,0,0,0,0,0,0,0,0,0,0,0,0,0,0,0,0,0,0,0,0,0,0,0,0,0,0,0,0,0,0,0,0,0,0,0,0,0,0,0,0,0,0,61.05
4586,GP03-212011,JapanesePatentCentralGlass(J),2001,A180969,Glass,Alkaline-earthSilicate,Alumino-Silicate,,,,,,OpticalUse,Substrate,MagneticMemoryDisk,,,,,48.02,3.32,6.79,17.18,10.29,0,11.59,0,0,0,0,0,0,0,0,0,0,0,0,0,0,0,0,0,0,0,0,0,0,0,0,0,0,2.81,0,0,0,0,0,0,0,0,0,0,0,0,0,0,0,0,0,0,0,0,0,0,0,0,0,0,0,0,104
8038,GJ03-286312,J.Non-CrystallineSolids,2008,v.354p.4749,Glass,Alkaline-earthSilicate,Alumino-Silicate,,Doped(Stuffed),,,,,,,,Annealedat800Cfor5hr.,,,32.5,0,26.4,4.1,34,0,0,0,0,0,0,0,0,0,0,0,0,0,0,0,0,0,0,0,0,0,3,0,0,0,0,0,0,0,0,0,0,0,0,0,0,0,0,0,0,0,0,0,0,0,0,0,0,0,0,0,0,0,0,0,0,0,109
1085,GJ05-047312,J.CeramicSoc.Japan,1983,v.091p.0199,Glass,Boro-Silicate,,,,,,,,,,,,,,54.79,27.4,0,0,0,0,0,17.81,0,0,0,0,0,0,0,0,0,0,0,0,0,0,0,0,0,0,0,0,0,0,0,0,0,0,0,0,0,0,0,0,0,0,0,0,0,0,0,0,0,0,0,0,0,0,0,0,0,0,0,0,0,0,76.59
3482,GI05-190615R,NGF'sAdditionalNewData(J),2000,v.002p.0001,Glass,Boro-Silicate,Zinc-Silicate,AlkaliSilicate,,,,,Substrate,,,,,GlassNameA28Melting:inPtcrucibleat1640Cfor5hr.Annealing:at720Cfor2hr.,,46.87,21.42,0,0,0,0,0,9.48,9.47,0,0,0,0,0,0,12.76,0,0,0,0,0,0,0,0,0,0,0,0,0,0,0,0,0,0,0,0,0,0,0,0,0,0,0,0,0,0,0,0,0,0,0,0,0,0,0,0,0,0,0,0,0,0,75.08
