Repository: hori1537/rexrexxion-about-SP

File: input_csv/inputcsv_SiO2_0.01-100.00_youngsmodulus.csv (part 35 of 53)
No.,GlassNo.,DataSource,Year,DataSourceNumber,State,GlassSystem1,GlassSystem2,GlassSystem3,Appearance1,Appearance2,Appearance3,Appearance4,Usage1,Usage2,Usage3,Usage4,ThermalTreatment,Note,GlassNo.(Structure),SiO2,B2O3,Al2O3,MgO,CaO,BaO,Li2O,Na2O,K2O,Ag2O,MnO,FeO,CoO,NiO,CuO,ZnO,SrO,CdO,PbO,SnO,Cr2O3,Fe2O3,As2O3,Y2O3,Sb2O3,La2O3,Nd2O3,Gd2O3,Bi2O3,Co3O4,TiO2,MnO2,GeO2,ZrO2,CeO2,SnO2,P2O5,Ta2O5,Nb2O3,SO3,MoO3,WO3,H2O,LiF,NaF,KF,MgF2,CaF2,SrF2,BaF2,ZnF2,PbF2,YF3,AlF3,LaF3,GdF3,YbF3,ErF3,F,Cl,Br,Ag,Young'sModulusatRT(GPa)
4962,XP06-212856,JapanesePatentKonicaMinolta(J),2001,A287961,Glass-Ceramics,Alumino-Silicate,Alkaline-earthSilicate,OtherSilicate,GlassCeramics,,,,MagneticMemoryDisk,,,,,crystal:(MgAl)SiO3,,44.29,0,11.6,24.21,0,0,9.9,0,0,0,0,0,0,0,0,0,0,0,0,0,0,0,0,0,0,0,0,0,0,0,10,0,0,0,0,0,0,0,0,0,0,0,0,0,0,0,0,0,0,0,0,0,0,0,0,0,0,0,0,0,0,0,146.8
1549,GB02-071378,HandbookofGlassData,1983,v.00Ap.0332,Glass,AlkaliSilicate,,,,,,,,,,,,,,80,0,0,0,0,0,0,20,0,0,0,0,0,0,0,0,0,0,0,0,0,0,0,0,0,0,0,0,0,0,0,0,0,0,0,0,0,0,0,0,0,0,0,0,0,0,0,0,0,0,0,0,0,0,0,0,0,0,0,0,0,0,62
4902,XP06-212796,JapanesePatentKonicaMinolta(J),2001,A287955,Glass-Ceramics,Alumino-Silicate,Alkaline-earthSilicate,OtherSilicate,GlassCeramics,,,,MagneticMemoryDisk,,,,,crystal:(MgAl)SiO3,,44.98,0,9.64,19.81,0,0,10.28,0,0,0,0,0,0,0,0,0,0,0,0,0,0,0,0,0,0,0,0,0,0,0,12.3,0,0,2.99,0,0,0,0,0,0,0,0,0,0,0,0,0,0,0,0,0,0,0,0,0,0,0,0,0,0,0,0,144.5
4697,XP06-212591,JapanesePatentKonicaMinolta(J),2001,A287934,Glass-Ceramics,Alumino-Silicate,Alkaline-earthSilicate,OtherSilicate,GlassCeramics,,,,MagneticMemoryDisk,,,,,crystal:(MgAl)SiO3,,49.28,0,11.74,22.04,0,0,9.52,0,0,0,0,0,0,0,0,0,0,0,0,0,0,0,0,0,0,0,0,0,0,0,7.42,0,0,0,0,0,0,0,0,0,0,0,0,0,0,0,0,0,0,0,0,0,0,0,0,0,0,0,0,0,0,0,141
9885,GP02-314438,JapanesePatentAsahiGlass(J),2014,A026717,Glass,AlkaliSilicate,Alumino-Silicate,,,,,,Substrate,MagneticMemoryDisk,,,,Ex.1,,65.08,0,8.41,0,0,0,12.31,10.87,0,0,0,0,0,0,0,0,0,0,0,0,0,0,0,0,0,0,0,0,0,0,0,0,0,2.49,0,0,0,0,0,0,0,0,0,0,0,0,0,0,0,0,0,0,0,0,0,0,0,0,0.84,0,0,0,84
5639,GP05-223496,JapanesePatentHoyaCorp.(J),2002,A358626,Glass,Boro-Silicate,Alkaline-earthSilicate,Alumino-Silicate,,,,,Substrate,MagneticMemoryDisk,,,,,,45,10,15,10,10,0,5,5,0,0,0,0,0,0,0,0,0,0,0,0,0,0,0,0,0,0,0,0,0,0,0,0,0,0,0,0,0,0,0,0,0,0,0,0,0,0,0,0,0,0,0,0,0,0,0,0,0,0,0,0,0,0,87.97
4593,XP03-212040,JapanesePatentHoyaCorp.(J),2001,A180975,Glass-Ceramics,Alkaline-earthSilicate,Alumino-Silicate,OtherSilicate,GlassCeramics,,,,Substrate,MagneticMemoryDisk,,,,Crystalothers=Titanate,,48,0,11,30,0,0,0,0,0,0,0,0,0,0,0,0,0,0,0,0,0,0,0,1,0,0,0,0,0,0,10,0,0,0,0,0,0,0,0,0,0,0,0,0,0,0,0,0,0,0,0,0,0,0,0,0,0,0,0,0,0,0,148.5
798,GJ02-026057,GlassScienceandTechnology,1984,v.057p.0255,Glass,AlkaliSilicate,Alkaline-earthSilicate,,PhaseSeparated,,,,,,,,,650C1h,,75,0,0,0,12.5,0,0,12.5,0,0,0,0,0,0,0,0,0,0,0,0,0,0,0,0,0,0,0,0,0,0,0,0,0,0,0,0,0,0,0,0,0,0,0,0,0,0,0,0,0,0,0,0,0,0,0,0,0,0,0,0,0,0,75.9
6294,GP02-228306,USPatent,2003,A0109370,Glass,AlkaliSilicate,Alkaline-earthSilicate,Boro-Silicate,,,,,Substrate,MagneticMemoryDisk,,,,M.Ikenishietal.Ex.35,,65,5,5,5,5,0,2,7,6,0,0,0,0,0,0,0,0,0,0,0,0,0,0,0,0,0,0,0,0,0,0,0,0,0,0,0,0,0,0,0,0,0,0,0,0,0,0,0,0,0,0,0,0,0,0,0,0,0,0,0,0,0,77.13
6543,XP03-253286,USPatentKonicaMinolta(J),2003,A6593259,Glass-Ceramics,Alkaline-earthSilicate,Alumino-Silicate,,GlassCeramics,,,,MagneticMemoryDisk,,,,,HeatTreatment:670C5.5h+730C5hCrystalothres:Mg-Al-silicateEx.8,,56.94,0,8.62,23.55,0,0,10.2,0,0,0,0,0,0,0,0,0,0,0,0,0,0,0,0,0,0,0,0,0,0,0,0,0,0,0,0,0,0,0.69,0,0,0,0,0,0,0,0,0,0,0,0,0,0,0,0,0,0,0,0,0,0,0,0,103.4
329,GB02-006662,HandbookofGlassProperties,1986,v.001p.0329,Glass,AlkaliSilicate,Boro-Silicate,,,,,,,,,,,,,35,55,0,0,0,0,0,10,0,0,0,0,0,0,0,0,0,0,0,0,0,0,0,0,0,0,0,0,0,0,0,0,0,0,0,0,0,0,0,0,0,0,0,0,0,0,0,0,0,0,0,0,0,0,0,0,0,0,0,0,0,0,47.4
7135,GP02-262312,USPatentKonicaMinolta(J),2004,A0214047,Glass,AlkaliSilicate,Alkaline-earthSilicate,,,,,,Substrate,MagneticMemoryDisk,,,,Ex.7,,60.16,2.57,2.48,6.58,6.93,0,8.46,4.48,1.51,0,0,0,0,0,0,0,0,0,0,0,0,0,0,0,0.06,0.36,0,0,0,0,2.7,0,0,3.71,0,0,0,0,0,0,0,0,0,0,0,0,0,0,0,0,0,0,0,0,0,0,0,0,0,0,0,0,92
9149,XP06-305041,JapanesePatentOharaInc.(J),2011,A207626,Glass-Ceramics,Alumino-Silicate,Zinc-Silicate,Alkaline-earthSilicate,,,,,Substrate,MagneticMemoryDisk,,,670C+750C,Ex.4Crystal:RAl2O4,,48.98,0,11.39,16.01,0,0,4.32,0,0,0,0,0,0,0,0,12.69,0,0,0,0,0,0,0,0,0,0,0,0,0,0,6.46,0,0,0,0.15,0,0,0,0,0,0,0,0,0,0,0,0,0,0,0,0,0,0,0,0,0,0,0,0,0,0,0,105
10280,GP03-351433,USPatentOCVIntellectualCapital(US),2013,A8341978,Glass,Alkaline-earthSilicate,Alumino-Silicate,,Melting,Fiber,,,,,,,,ex.7,,63.9,0,10.43,12.2,12.69,0,0,0.7,0,0,0,0,0,0,0,0,0,0,0,0,0,0.08,0,0,0,0,0,0,0,0,0,0,0,0,0,0,0,0,0,0,0,0,0,0,0,0,0,0,0,0,0,0,0,0,0,0,0,0,0,0,0,0,12.2
2915,XP06-169841,USPatent,1996,A5569629,Glass-Ceramics,Alumino-Silicate,Alkaline-earthSilicate,,Fiber,GlassCeramics,,,Fiber,,,,,,,68.6,0,15.6,14.3,0,0,0,0,0,0,0,0,0,0,0,0,0,0,0,0,0,0,0,0,0,0,0,0,0,0,1.5,0,0,0,0,0,0,0,0,0,0,0,0,0,0,0,0,0,0,0,0,0,0,0,0,0,0,0,0,0,0,0,79.35
3558,GI06-191689R,NGF'sAdditionalNewData(J),2001,v.004p.0001,Glass,Alumino-Silicate,AlkaliSilicate,,,,,,ElectronicsElectrical,Substrate,,,Annealing:at660Cfor1hr.,GlassNameC049.Melting:inPtcrucibleat1600Cfor7hr.,,65.84,0,14.52,0,0,0,7.2,7.57,0,0,0,0,0,0,0,4.87,0,0,0,0,0,0,0,0,0,0,0,0,0,0,0,0,0,0,0,0,0,0,0,0,0,0,0,0,0,0,0,0,0,0,0,0,0,0,0,0,0,0,0,0,0,0,81.4
357,GB05-006690,HandbookofGlassProperties,1986,v.001p.0328,Glass,Boro-Silicate,AlkaliSilicate,,,,,,,,,,,,,34.48,34.48,0,0,0,0,0,31.03,0,0,0,0,0,0,0,0,0,0,0,0,0,0,0,0,0,0,0,0,0,0,0,0,0,0,0,0,0,0,0,0,0,0,0,0,0,0,0,0,0,0,0,0,0,0,0,0,0,0,0,0,0,0,71.57
129,GB02-006428,HandbookofGlassProperties,1986,v.001p.0322,Glass,AlkaliSilicate,Alkaline-earthSilicate,,,,,,,,,,,,,70.5,0,0,0,8,0,0,21.5,0,0,0,0,0,0,0,0,0,0,0,0,0,0,0,0,0,0,0,0,0,0,0,0,0,0,0,0,0,0,0,0,0,0,0,0,0,0,0,0,0,0,0,0,0,0,0,0,0,0,0,0,0,0,66.4
6078,XP02-226116,EuropeanPatentOharaInc.(J),2002,A1219574,Glass-Ceramics,AlkaliSilicate,Alumino-Silicate,,,,,,ColorFilter,,,,,,,73.58,0,3.17,0.73,0,0,17.69,0,0.81,0,0,0,0,0,0,0.36,0.57,0,0,0,0,0,0,0,0.04,0,0,0,0,0,0,0,0,2.14,0,0,0.91,0,0,0,0,0,0,0,0,0,0,0,0,0,0,0,0,0,0,0,0,0,0,0,0,0,99
3223,GJ02-186959,GlassScienceandTechnology,1999,v.072p.0315,Glass,AlkaliSilicate,Alkaline-earthSilicate,,,,,,,,,,,,,74,0,0,0,10,0,0,16,0,0,0,0,0,0,0,0,0,0,0,0,0,0,0,0,0,0,0,0,0,0,0,0,0,0,0,0,0,0,0,0,0,0,0,0,0,0,0,0,0,0,0,0,0,0,0,0,0,0,0,0,0,0,71.2
6759,GP02-254226,USPatentNipponSheetGlass(J),2003,A0220183,Glass,AlkaliSilicate,Alkaline-earthSilicate,Alumino-Silicate,,,,,Substrate,MagneticMemoryDisk,,,,Ex.6,,67.53,0,6.46,4.93,6.65,0,0,13.93,0,0,0,0,0,0,0,0,0,0,0,0,0,0,0,0,0,0,0,0,0,0,0,0,0,0.5,0,0,0,0,0,0,0,0,0,0,0,0,0,0,0,0,0,0,0,0,0,0,0,0,0,0,0,0,76
7949,GP03-284409,JapanesePatentNipponElectricGlass(J),2008,A069021,Glass,Alkaline-earthSilicate,Alumino-Silicate,,NonAlkali,,,,SolarCell,LiquidCrystalDisplay,Substrate,,,Ex.10,,60.49,8.54,9.07,0,17.67,0,0,0,0,0,0,0,0,0,0,0.81,3.19,0,0,0,0,0,0,0,0.23,0,0,0,0,0,0,0,0,0,0,0,0,0,0,0,0,0,0,0,0,0,0,0,0,0,0,0,0,0,0,0,0,0,0,0,0,0,82
9425,GP06-308916,JapanesePatentOharaInc.(J),2012,A146393,Glass,Alumino-Silicate,Zinc-Silicate,,,,,,Substrate,MagneticMemoryDisk,,,,Ex.G3,,56.35,4.71,7.72,8.14,2.34,0,0,6.35,0,0,0,0,0,0,0,9.67,0,0,0,0,0,0,0,0,0,0,0,0,0,0,4.11,0,0,0,0.15,0,0.46,0,0,0,0,0,0,0,0,0,0,0,0,0,0,0,0,0,0,0,0,0,0,0,0,0,85
1242,GJ04-053826,J.Non-CrystallineSolids,1973,v.012p.0035,Glass,Lead-Silicate,,,,,,,,,,,,,,50,0,0,0,0,0,0,0,0,0,0,0,0,0,0,0,0,0,50,0,0,0,0,0,0,0,0,0,0,0,0,0,0,0,0,0,0,0,0,0,0,0,0,0,0,0,0,0,0,0,0,0,0,0,0,0,0,0,0,0,0,0,43.5
6693,XP03-253704,USPatentKonicaMinolta(J),2003,A6645890,Glass-Ceramics,Alkaline-earthSilicate,Alumino-Silicate,,,,,,Substrate,MagneticMemoryDisk,,,,Heattreatment:660C5h+700C5hCrystalothers:ClinoenstatiteMg-Al-silicateEx.1,,45.73,0,14.97,26.35,0,0,5.31,0,0,0,0,0,0,0,0,0,0,0,0,0,0,0,0,0,0,0,0,0,0,0,7.64,0,0,0,0,0,0,0,0,0,0,0,0,0,0,0,0,0,0,0,0,0,0,0,0,0,0,0,0,0,0,0,145
3846,XP02-205424,JapanesePatentOharaInc.(J),2000,A233941,Glass-Ceramics,AlkaliSilicate,Alumino-Silicate,,GlassCeramics,,,,MagneticMemoryDisk,,,,,,,73.17,0,4.03,0,0,0,18.64,0,0.87,0,0,0,0,0,0,0.36,0,0,0,0,0,0,0,0,0.04,0,0,0,0,0,0,0,0,1.86,0,0,1.03,0,0,0,0,0,0,0,0,0,0,0,0,0,0,0,0,0,0,0,0,0,0,0,0,0,100
4786,XP06-212680,JapanesePatentKonicaMinolta(J),2001,A287943,Glass-Ceramics,Alumino-Silicate,Alkaline-earthSilicate,OtherSilicate,GlassCeramics,,,,MagneticMemoryDisk,,,,,crystal:(MgAl)SiO3,,45.1,1.69,11.27,26.31,0,0,7.89,0,0,0,0,0,0,0,0,0,0,0,0,0,0,0,0,0,0,0,0,0,0,0,7.74,0,0,0,0,0,0,0,0,0,0,0,0,0,0,0,0,0,0,0,0,0,0,0,0,0,0,0,0,0,0,0,138.4
5307,GJ03-216697,J.Jpn.Inst.Metals&Materials(J),2000,v.064p.0177,Glass,Alkaline-earthSilicate,Alumino-Silicate,,,,,,,,,,,,,40,0,20,0,40,0,0,0,0,0,0,0,0,0,0,0,0,0,0,0,0,0,0,0,0,0,0,0,0,0,0,0,0,0,0,0,0,0,0,0,0,0,0,0,0,0,0,0,0,0,0,0,0,0,0,0,0,0,0,0,0,0,97.6
2406,GB02-139435,HandbookofGlassData,1993,v.00Ep.0511,Glass,AlkaliSilicate,,,,,,,,,,,,P514,,50,0,0,0,0,0,30,0,0,0,0,0,0,0,0,0,0,0,0,0,0,0,0,0,0,0,0,0,0,0,0,0,0,0,0,0,0,20,0,0,0,0,0,0,0,0,0,0,0,0,0,0,0,0,0,0,0,0,0,0,0,0,121.1
9539,GJ02-310487,J.Non-CrystallineSolids,2013,v.364p.000040,Glass,AlkaliSilicate,Alkaline-earthSilicate,,,,,,,,,,,,,68.2,0,0,0,9.1,0,0,22.7,0,0,0,0,0,0,0,0,0,0,0,0,0,0,0,0,0,0,0,0,0,0,0,0,0,0,0,0,0,0,0,0,0,0,0,0,0,0,0,0,0,0,0,0,0,0,0,0,0,0,0,0,0,0,68.8
358,GB05-006691,HandbookofGlassProperties,1986,v.001p.0328,Glass,Boro-Silicate,AlkaliSilicate,,,,,,,,,,,,,37.04,37.04,0,0,0,0,0,25.93,0,0,0,0,0,0,0,0,0,0,0,0,0,0,0,0,0,0,0,0,0,0,0,0,0,0,0,0,0,0,0,0,0,0,0,0,0,0,0,0,0,0,0,0,0,0,0,0,0,0,0,0,0,0,76.11
673,GB02-025697,HandbookofGlassData,1987,v.00Cp.0445,Glass,AlkaliSilicate,Boro-Silicate,,,,,,,,,,,,,60.2,11.1,0,0,0,0,0,28.7,0,0,0,0,0,0,0,0,0,0,0,0,0,0,0,0,0,0,0,0,0,0,0,0,0,0,0,0,0,0,0,0,0,0,0,0,0,0,0,0,0,0,0,0,0,0,0,0,0,0,0,0,0,0,65.22
218,GB03-006535,HandbookofGlassProperties,1986,v.001p.0335,Glass,Alkaline-earthSilicate,Alumino-Silicate,,,,,,,,,,,,,50,0,10,40,0,0,0,0,0,0,0,0,0,0,0,0,0,0,0,0,0,0,0,0,0,0,0,0,0,0,0,0,0,0,0,0,0,0,0,0,0,0,0,0,0,0,0,0,0,0,0,0,0,0,0,0,0,0,0,0,0,0,107.4
1778,GB04-081676,HandbookofGlassData,1983,v.00Ap.0501,Glass,Lead-Silicate,,,,,,,,,,,,,,40,0,0,0,0,0,0,0,0,0,0,0,0,0,0,0,0,0,60,0,0,0,0,0,0,0,0,0,0,0,0,0,0,0,0,0,0,0,0,0,0,0,0,0,0,0,0,0,0,0,0,0,0,0,0,0,0,0,0,0,0,0,43.55
4761,XP03-212655,JapanesePatentKonicaMinolta(J),2001,A287940,Glass-Ceramics,Alkaline-earthSilicate,Alumino-Silicate,OtherSilicate,GlassCeramics,,,,MagneticMemoryDisk,,,,,crystal:(MgAl)SiO3,,42.17,0,9.83,24.86,0,0,9.86,0,0,0,0,0,0,0,0,0,0,0,0,0,0,0,0,0,0,0,0,0,0,0,13.28,0,0,0,0,0,0,0,0,0,0,0,0,0,0,0,0,0,0,0,0,0,0,0,0,0,0,0,0,0,0,0,146.8
9723,GP20-312948,USPatentSchottGlassTech.(US),2013,A8486850,Glass,Phosphate,,,,,,,Laser,,,,,Ex.4,,10,8,8.83,0,0,0,10.78,0,0,0,0,0,0,0,0,0,0,0,0,0,0,0,0.12,0,0,0,1,0,0,0,0,0,0,0,0,0,61.27,0,0,0,0,0,0,0,0,0,0,0,0,0,0,0,0,0,0,0,0,0,0,0,0,0,71.5
1487,GJ02-068651,J.Non-CrystallineSolids,1978,v.027p.0161,Glass,AlkaliSilicate,,,,,,,,,,,,,,75,0,0,0,0,0,0,0,25,0,0,0,0,0,0,0,0,0,0,0,0,0,0,0,0,0,0,0,0,0,0,0,0,0,0,0,0,0,0,0,0,0,0,0,0,0,0,0,0,0,0,0,0,0,0,0,0,0,0,0,0,0,56.4
2767,GJ09-162459,J.MaterialsScienceLetters,1995,v.014p.0697,Glass,OtherSilicate,,,,,,,,,,,,,,92,0,0,0,0,0,0,0,0,0,0,0,0,0,0,0,0,0,0,0,0,0,0,0,0,0,0,0,0,0,8,0,0,0,0,0,0,0,0,0,0,0,0,0,0,0,0,0,0,0,0,0,0,0,0,0,0,0,0,0,0,0,66.72
4112,XP06-210761,JapanesePatentKonicaMinolta(J),2001,A019477,Glass-Ceramics,Alumino-Silicate,AlkaliSilicate,,,,,,MagneticMemoryDisk,,,,,,,73.43,0,3.35,1.75,0,0,16.15,0,1.56,0,0,0,0,0,0,0,0,0,0,0,0,0,0,0,0,0,0,0,0,0,1.1,0,0,1.91,0,0,0.75,0,0,0,0,0,0,0,0,0,0,0,0,0,0,0,0,0,0,0,0,0,0,0,0,0,93.8
6944,XI06-257971,Proc.ICG,2004,v.008p.0026,Glass-Ceramics,Alumino-Silicate,AlkaliSilicate,,,,,,,,,,,,,47.85,0,22.58,3,0,0,0,6.19,12.39,0,0,0,0,0,0,0,0,0,0,0,0,0,0,0,0,0,0,0,0,0,7.99,0,0,0,0,0,0,0,0,0,0,0,0,0,0,0,0,0,0,0,0,0,0,0,0,0,0,0,0,0,0,0,92
2334,GP03-126524,JapanesePatentNipponElectricGlass(J),1993,A085771,Glass,Alkaline-earthSilicate,OtherSilicate,Boro-Silicate,Balloon,,,,Filler,Composite,,,,,,48.96,6.66,3.29,0,17.96,0,0,4.33,2.14,0,0,0,0,0,0,0.82,0,0,0,0,0,0,0,0,0,0,0,0,0,0,11.77,0,0,3.81,0,0,0,0,0,0.25,0,0,0,0,0,0,0,0,0,0,0,0,0,0,0,0,0,0,0,0,0,0,90
6344,GJ02-240750,Silikattechnik(G),1981,v.032p.0197,Glass,AlkaliSilicate,,,,,,,,,,,,,,80,0,0,0,0,0,0,0,20,0,0,0,0,0,0,0,0,0,0,0,0,0,0,0,0,0,0,0,0,0,0,0,0,0,0,0,0,0,0,0,0,0,0,0,0,0,0,0,0,0,0,0,0,0,0,0,0,0,0,0,0,0,49.48
6776,GJ03-255055,MaterialsRes.Bull.,2000,v.035p.1285,Glass,Alkaline-earthSilicate,Alumino-Silicate,,,,,,,,,,,,,15,0,28.3,0,56.7,0,0,0,0,0,0,0,0,0,0,0,0,0,0,0,0,0,0,0,0,0,0,0,0,0,0,0,0,0,0,0,0,0,0,0,0,0,0,0,0,0,0,0,0,0,0,0,0,0,0,0,0,0,0,0,0,0,110.2
6576,XP03-253399,USPatentKonicaMinolta(J),2003,A6610620,Glass-Ceramics,Alkaline-earthSilicate,Alumino-Silicate,,GlassCeramics,,,,Substrate,MagneticMemoryDisk,,,,HeatTreatment:670C5.5h+730C5hCrystalothers:MagnesiumaluminasilicateEx.3,,50.17,0,9.82,32.85,0,0,7.08,0,0,0,0,0,0,0,0,0,0,0,0,0,0,0,0,0,0,0,0,0,0,0,0,0,0,0,0,0,0.08,0,0,0,0,0,0,0,0,0,0,0,0,0,0,0,0,0,0,0,0,0,0,0,0,0,99.04
1340,GJ02-061696,GlassTechnology,1964,v.005p.0216,Glass,AlkaliSilicate,Lead-Silicate,Zinc-Silicate,,,,,,,,,,,,77.7,0,0,0,0,0,0,6.5,9.7,0,0,0,0,0,0,3,0,0,3.1,0,0,0,0,0,0,0,0,0,0,0,0,0,0,0,0,0,0,0,0,0,0,0,0,0,0,0,0,0,0,0,0,0,0,0,0,0,0,0,0,0,0,0,63.5
10250,GP02-351037,USPatentAsahiGlass(J),2012,A0264585,Glass,AlkaliSilicate,Alumino-Silicate,,Melting,FlatGlass,,,ChemicalStrengthen,Display,,,,ex.25,,70,0,6,2,0,0,18,2,0,0,0,0,0,0,0,0,0,0,0,0,0,0,0,0,0,0,0,0,0,0,0,0,0,2,0,0,0,0,0,0,0,0,0,0,0,0,0,0,0,0,0,0,0,0,0,0,0,0,0,0,0,0,85.3
7057,XP03-261538,USPatentHoyaCorp.(J),2004,A6774072,Glass-Ceramics,Alkaline-earthSilicate,Alumino-Silicate,,,,,,Substrate,MagneticMemoryDisk,OpticalMemory,,,Ex.1-3Heattreat:810C4h+1000C4h,,48.05,0,10.32,33.57,0,0,0,0,0,0,0,0,0,0,0,0,0,0,0,0,0,0,0,0.53,0,0,0,0,0,0,7.53,0,0,0,0,0,0,0,0,0,0,0,0,0,0,0,0,0,0,0,0,0,0,0,0,0,0,0,0,0,0,0,138.4
5096,GP06-213195,JapanesePatentAsahiGlass(J),2001,A348247,Glass,Alumino-Silicate,Boro-Silicate,Alkaline-earthSilicate,NonAlkali,,,,Display,Substrate,SubstrateforPhotolithographyMask,,,,,71.58,10.15,7.24,5.1,3.67,0,0,0,0,0,0,0,0,0,0,0,1.98,0,0,0,0,0,0,0.28,0,0,0,0,0,0,0,0,0,0,0,0,0,0,0,0,0,0,0,0,0,0,0,0,0,0,0,0,0,0,0,0,0,0,0,0,0,0,74.7
6663,XP03-253674,USPatentKonicaMinolta(J),2003,A6642162,Glass-Ceramics,Alkaline-earthSilicate,Zinc-Silicate,Alumino-Silicate,,,,,Substrate,MagneticMemoryDisk,,,,Heattreatment:660C5h+700C5hCrystalothers:Mg-Al-silicateZinctitaniumoxideEx.1,,54.08,0,5.31,20.15,0,0,5.04,0,0,0,0,0,0,0,0,9.69,0,0,0,0,0,0,0,0,0.08,0,0,0,0,0,5.65,0,0,0,0,0,0,0,0,0,0,0,0,0,0,0,0,0,0,0,0,0,0,0,0,0,0,0,0,0,0,0,121
504,GB09-017751,HandbookofGlassData,1987,v.00Cp.0936,Glass,OtherSilicate,Alumino-Silicate,,,,,,,,,,,,,76.07,0,17.43,0,0,0,0,0,0,0,0,0,0,0,0,0,0,0,0,0,0,0,0,0,0,6.49,0,0,0,0,0,0,0,0,0,0,0,0,0,0,0,0,0,0,0,0,0,0,0,0,0,0,0,0,0,0,0,0,0,0,0,0,94.57
6657,XP06-253668,USPatentKonicaMinolta(J),2003,A6642161,Glass-Ceramics,Alumino-Silicate,Alkaline-earthSilicate,,,,,,Substrate,MagneticMemoryDisk,,,,Heattreatment:660C5h+700C5hCrystalothers:Mg-Al-silicateZinctitaniumoxideEX.5,,47.09,0,12.33,26.52,0,0,0,0,0,0,0,0,0,0,0,5.79,0,0,0,0,0,0,0,0,0,0,0,0,0,0,8.27,0,0,0,0,0,0,0,0,0,0,0,0,0,0,0,0,0,0,0,0,0,0,0,0,0,0,0,0,0,0,0,149.3
10017,GP02-316216,JapanesePatentAsahiGlass(J),2014,A232561,Glass,AlkaliSilicate,Alkaline-earthSilicate,,,,,,Substrate,MagneticMemoryDisk,,,,Ex.3,,66,0,5.5,8,0,0,8.4,4,4.6,0,0,0,0,0,0,0,0,0,0,0,0,0,0,0,0,0,0,0,0,0,3.5,0,0,0,0,0,0,0,0,0,0,0,0,0,0,0,0,0,0,0,0,0,0,0,0,0,0,0,0,0,0,0,83.6
10752,XP03-356706,USPatentOharaInc.(J),2014,A0141285,Glass-Ceramics,Alkaline-earthSilicate,Alumino-Silicate,,Melting,Disk,GlassCeramics,,MagneticMemoryDisk,Glass-Ceramics,,,750C310min,ex.104,,58.78,3.26,11.13,12.86,0.81,0,0,5.54,3.1,0,0,0,0,0,0,0,0,0,0,0,0,0,0,0,0,0,0,0,0,0,4.06,0,0,0,0,0,0.46,0,0,0,0,0,0,0,0,0,0,0,0,0,0,0,0,0,0,0,0,0,0,0,0,0,89
8572,GP20-295561,JapanesePatentAsahiGlass(J),2010,A008908,Glass,Phosphate,Aluminate,,,,,,ColorFilter,IRAbsorbingMaterial,,,,Ex.6,,1.98,0,17.33,3.96,0,0,0,0.99,0,0,0,0,0,0,7.43,0,0,0,0,0,0,0,0,0,0,0,0,0,0,0,0,0,0,0,0,0,68.32,0,0,0,0,0,0,0,0,0,0,0,0,0,0,0,0,0,0,0,0,0,0,0,0,0,86
233,GB09-006558,HandbookofGlassProperties,1986,v.001p.0333,Glass,OtherSilicate,AlkaliSilicate,,,,,,,,,,,,,57.5,0,0,0,0,0,0,17.5,0,0,0,0,0,0,0,0,0,0,0,0,0,0,0,0,0,0,0,0,0,0,25,0,0,0,0,0,0,0,0,0,0,0,0,0,0,0,0,0,0,0,0,0,0,0,0,0,0,0,0,0,0,0,84.75
4400,XP03-211049,JapanesePatentKonicaMinolta(J),2001,A026456,Glass-Ceramics,Alkaline-earthSilicate,Alumino-Silicate,,,,,,MagneticMemoryDisk,,,,,Crystal:Magnesium-Aluminosilicate,,55.6,0,6.2,22.34,0,0,5.34,0,1.08,0,0,0,0,0,0,0,0,0,0,0,0,0,0,3,0.09,0,0,0,0,0,5.68,0,0,0,0,0,0.67,0,0,0,0,0,0,0,0,0,0,0,0,0,0,0,0,0,0,0,0,0,0,0,0,0,100.2
7005,GJ05-259444,J.Non-CrystallineSolids,2004,v.344p.0051,Glass,Boro-Silicate,,,,,,,,,,,,,,79.81,7.19,0,0,0,0,0,13,0,0,0,0,0,0,0,0,0,0,0,0,0,0,0,0,0,0,0,0,0,0,0,0,0,0,0,0,0,0,0,0,0,0,0,0,0,0,0,0,0,0,0,0,0,0,0,0,0,0,0,0,0,0,76
520,GB02-019719,HandbookofGlassData,1987,v.00Cp.0204,Glass,AlkaliSilicate,OtherSilicate,,,,,,,,,,,,,70,0,0,0,0,0,0,0,12,0,0,0,0,0,0,0,0,18,0,0,0,0,0,0,0,0,0,0,0,0,0,0,0,0,0,0,0,0,0,0,0,0,0,0,0,0,0,0,0,0,0,0,0,0,0,0,0,0,0,0,0,0,59.98
4946,XP03-212840,JapanesePatentKonicaMinolta(J),2001,A287959,Glass-Ceramics,Alkaline-earthSilicate,Alumino-Silicate,OtherSilicate,GlassCeramics,,,,MagneticMemoryDisk,,,,,crystal:(MgAl)SiO3,,41.88,0,9.25,35.47,0,0,6.7,0,0,0,0,0,0,0,0,0,0,0,0,0,0,0,0,0,0,0,0,0,0,0,6.44,0,0,0,0,0,0,0.26,0,0,0,0,0,0,0,0,0,0,0,0,0,0,0,0,0,0,0,0,0,0,0,0,147.3
3119,GP03-180947,JapanesePatentHoyaCorp.(J),1998,A079122,Glass,Alkaline-earthSilicate,Alumino-Silicate,,,,,,Substrate,MagneticMemoryDisk,,,,,,40,0,12.5,30,0,0,0,0,0,0,0,0,0,0,0,0,0,0,0,0,0,0,0,12.5,0,0,0,0,0,0,5,0,0,0,0,0,0,0,0,0,0,0,0,0,0,0,0,0,0,0,0,0,0,0,0,0,0,0,0,0,0,0,131.9
4516,GP03-211697,JapanesePatentNipponSheetGlass(J),2001,A114531,Glass,Alkaline-earthSilicate,Alumino-Silicate,,,,,,Substrate,MagneticMemoryDisk,,,,,,38.2,0,18.1,28.1,0.3,0,5.3,0.1,0,0,0,0,0,0,0,0,0.1,0,0,0,0,0,0,0,0,0,0,0,0,0,8.2,0,0,1.6,0,0,0,0,0,0,0,0,0,0,0,0,0,0,0,0,0,0,0,0,0,0,0,0,0,0,0,0,117
6547,XP03-253290,USPatentKonicaMinolta(J),2003,A6596659,Glass-Ceramics,Alkaline-earthSilicate,Alumino-Silicate,,GlassCeramics,,,,MagneticMemoryDisk,,,,,HeatTreatment:670C5.5h+720C5hCrystalothres:MagnesiumaluminasilicateEx.2,,48.02,0,9.39,31.64,0,0,5.21,0,0,0,0,0,0,0,0,0,0,0,0,0,0,0,0,0,0,0,0,0,0,0,5.13,0,0,0,0,0,0.61,0,0,0,0,0,0,0,0,0,0,0,0,0,0,0,0,0,0,0,0,0,0,0,0,0,100.1
4094,XP05-210743,JapanesePatentKonicaMinolta(J),2001,A019475,Glass-Ceramics,Boro-Silicate,Alumino-Silicate,,,,,,MagneticMemoryDisk,,,,,,,73.23,6.83,3.5,0,1.06,0,12.93,0,0,0,0,0,0,0,0,0,0,0,0,0,0,0,0,0,0,0,0,0,0,0,0.89,0,0,1.35,0,0,0.21,0,0,0,0,0,0,0,0,0,0,0,0,0,0,0,0,0,0,0,0,0,0,0,0,0,93.7
2360,GB02-137464,HandbookofGlassData,1993,v.00Ep.0073,Glass,AlkaliSilicate,,,,,,,,,,,,,,65,0,0,0,0,0,0,35,0,0,0,0,0,0,0,0,0,0,0,0,0,0,0,0,0,0,0,0,0,0,0,0,0,0,0,0,0,0,0,0,0,0,0,0,0,0,0,0,0,0,0,0,0,0,0,0,0,0,0,0,0,0,59
8252,XP06-289798,JapanesePatentCorningInc.(US),2009,A504563,Glass-Ceramics,Alumino-Silicate,,,,,,,Substrate,LiquidCrystalDisplay,SolarCell,,,Ex.103,,74.98,0,13.87,0,0,0,0,0,0,0,0,0,0,0,0,0,4.99,0,0,0,0,0,0,0,0,6.12,0,0,0,0,0,0,0,0,0,0,0,0,0,0,0,0,0,0,0,0,0,0,0,0,0,0,0,0,0,0,0,0,0,0,0,0,86.3121
7131,GP02-262308,USPatentKonicaMinolta(J),2004,A0214047,Glass,AlkaliSilicate,Alkaline-earthSilicate,,,,,,Substrate,MagneticMemoryDisk,,,,Ex.3,,62.02,3.21,3.1,6.01,6.3,0,7.69,4.11,1.32,0,0,0,0,0,0,0,0,0,0,0,0,0,0,0,0.06,0.32,0,0,0,0,2.49,0,0,3.37,0,0,0,0,0,0,0,0,0,0,0,0,0,0,0,0,0,0,0,0,0,0,0,0,0,0,0,0,90
8491,GP02-293981,USPatentAsahiGlass(J),2009,A0239035,Glass,AlkaliSilicate,Alkaline-earthSilicate,Alumino-Silicate,,,,,Substrate,MagneticMemoryDisk,,,,Ex.1,,60.04,0,8.33,8.06,6.15,0,0,3.96,6.48,0,0,0,0,0,0,0,1.98,0,0,0,0,0,0,0,0,0,0,0,0,0,3.98,0,0,1.02,0,0,0,0,0,0,0,0,0,0,0,0,0,0,0,0,0,0,0,0,0,0,0,0,0,0,0,0,78
9566,XP06-310834,JapanesePatentOharaInc.(J),2013,A023420,Glass-Ceramics,Alumino-Silicate,,,,,,,Substrate,,,,,Ex.15,,58.54,2.76,10.38,13.52,0,0,1.07,4.66,0,0,0,0,0,0,0,3.94,0,0,0,0,0,0,0,0,0,0,0,0,0,0,4.42,0,0,0,0.15,0,0.56,0,0,0,0,0,0,0,0,0,0,0,0,0,0,0,0,0,0,0,0,0,0,0,0,0,92
73,GB02-004833,HandbookofGlassProperties,1986,v.001p.0317,Glass,AlkaliSilicate,,,,,,,,,,,,,,75,0,0,0,0,0,20,5,0,0,0,0,0,0,0,0,0,0,0,0,0,0,0,0,0,0,0,0,0,0,0,0,0,0,0,0,0,0,0,0,0,0,0,0,0,0,0,0,0,0,0,0,0,0,0,0,0,0,0,0,0,0,77.5
759,GB05-025783,HandbookofGlassData,1987,v.00Cp.0454,Glass,Boro-Silicate,AlkaliSilicate,,,,,,,,,,,,,55.56,27.78,0,0,0,0,0,16.67,0,0,0,0,0,0,0,0,0,0,0,0,0,0,0,0,0,0,0,0,0,0,0,0,0,0,0,0,0,0,0,0,0,0,0,0,0,0,0,0,0,0,0,0,0,0,0,0,0,0,0,0,0,0,73.7
9839,GP03-313509,EuropeanPatentOCVIntellectualCapital(US),2013,A2630095,Glass,Alkaline-earthSilicate,Alumino-Silicate,,Fiber,,,,Composite,Fiber,,,,OCVIntellectualCapitalLLC.Ex.5,,71.79,0,7.19,18.39,0.11,0,1.7,0.82,0,0,0,0,0,0,0,0,0,0,0,0,0,0,0,0,0,0,0,0,0,0,0,0,0,0,0,0,0,0,0,0,0,0,0,0,0,0,0,0,0,0,0,0,0,0,0,0,0,0,0,0,0,0,85.3
874,GJ01-032654,J.AmericanCeramicSoc.,1969,v.052p.0099,Glass,Silica,,,,,,,,,,,,,,96.8,2.6,0.59,0,0,0,0,0,0,0,0,0,0,0,0,0,0,0,0,0,0,0,0,0,0,0,0,0,0,0,0,0,0,0,0,0,0,0,0,0,0,0,0,0,0,0,0,0,0,0,0,0,0,0,0,0,0,0,0,0,0,0,65.9
4038,GJ06-209910,J.Non-CrystallineSolids,2001,v.290p.0180,Glass,Alumino-Silicate,Alkaline-earthSilicate,,,,,,MagneticMemoryDisk,,,,,,,40,0,30,20,0,0,0,0,0,0,0,0,0,0,0,0,0,0,0,0,0,0,0,5,0,0,0,0,0,0,5,0,0,0,0,0,0,0,0,0,0,0,0,0,0,0,0,0,0,0,0,0,0,0,0,0,0,0,0,0,0,0,124.1
1355,GJ02-061711,GlassTechnology,1964,v.005p.0216,Glass,AlkaliSilicate,Lead-Silicate,,,,,,,,,,,,,61.7,0,0,0,0,0,0,0,2.9,0,0,0,0,0,0,0,0,0,35.4,0,0,0,0,0,0,0,0,0,0,0,0,0,0,0,0,0,0,0,0,0,0,0,0,0,0,0,0,0,0,0,0,0,0,0,0,0,0,0,0,0,0,0,54
4426,XP06-211075,JapanesePatentKonicaMinolta(J),2001,A026458,Glass-Ceramics,Alumino-Silicate,Alkaline-earthSilicate,,GlassCeramics,,,,MagneticMemoryDisk,,,,,Crystal:Magnesium-Aluminosilicate,,54.99,0,17.14,26.33,0,0,0,0,0,0,0,0,0,0,0,0,0,0,0,0,0,0,0,0.51,0,0,0,0,0,0,0,0,0,1.03,0,0,0,0,0,0,0,0,0,0,0,0,0,0,0,0,0,0,0,0,0,0,0,0,0,0,0,0,110.2
1198,GC01-052209,Shin-EtsuQuartzProducts(J),1980,Suprasil-W,Glass,Silica,,,CVD,Block,Slab,Rod,OpticsOptoelectronics,IR-TransmittingMaterial,UV-TransmittingMaterial,,,Non-Water,,100,0,0,0,0,0,0,0,0,0,0,0,0,0,0,0,0,0,0,0,0,0,0,0,0,0,0,0,0,0,0,0,0,0,0,0,0,0,0,0,0,0,0,0,0,0,0,0,0,0,0,0,0,0,0,0,0,0,0,0,0,0,69.97
7167,GJ06-263884,J.Non-CrystallineSolids,2005,v.351p.0650,Glass,Alumino-Silicate,OtherSilicate,,,,,,,,,,,,,10,0,55,0,0,0,0,0,0,0,0,0,0,0,0,0,0,0,0,0,0,0,0,0,0,35,0,0,0,0,0,0,0,0,0,0,0,0,0,0,0,0,0,0,0,0,0,0,0,0,0,0,0,0,0,0,0,0,0,0,0,0,151
3122,GP03-180961,JapanesePatentHoyaCorp.(J),1998,A081542,Glass,Alkaline-earthSilicate,Alumino-Silicate,,,,,,Substrate,MagneticMemoryDisk,,,,,,40,0,25,25,0,0,0,0,0,0,0,0,0,0,0,0,0,0,0,0,0,0,0,5,0,0,0,0,0,0,5,0,0,0,0,0,0,0,0,0,0,0,0,0,0,0,0,0,0,0,0,0,0,0,0,0,0,0,0,0,0,0,124.3
9647,GP02-311605,USPatentNipponElectricGlass(J),2013,A0165312,Glass,AlkaliSilicate,Alumino-Silicate,,,,,,SolderGforSemiconPackage,Substrate,,,,Ex.8,,65.26,4.59,6.27,3.17,2.28,0,0,14.97,3.33,0,0,0,0,0,0,0,0,0,0,0,0,0.001202,0,0,0,0,0,0,0,0,0,0,0,0,0,0.13,0,0,0,0,0,0,0,0,0,0,0,0,0,0,0,0,0,0,0,0,0,0,0,0,0,0,76
9163,GP02-305251,JapanesePatentAsahiGlass(J),2011,A230942,Glass,AlkaliSilicate,Alumino-Silicate,,,,,,Window,,,,,Ex.4,,45.03,3.98,13.47,2.99,2.58,0,19.96,10.01,1.98,0,0,0,0,0,0,0,0,0,0,0,0,0,0,0,0,0,0,0,0,0,0,0,0,0,0,0,0,0,0,0,0,0,0,0,0,0,0,0,0,0,0,0,0,0,0,0,0,0,0,0,0,0,83
471,GB03-014488,HandbookofGlassData,1987,v.00Cp.0914,Glass,Alkaline-earthSilicate,OtherSilicate,,,,,,,,,,,,,7.5,0,0,0,46.25,0,0,0,0,0,0,0,0,0,0,0,0,0,0,0,0,0,0,0,0,0,0,0,0,0,0,0,0,0,0,0,46.25,0,0,0,0,0,0,0,0,0,0,0,0,0,0,0,0,0,0,0,0,0,0,0,0,0,56.16
1083,GJ05-047310,J.CeramicSoc.Japan,1983,v.091p.0199,Glass,Boro-Silicate,,,,,,,,,,,,,,56.34,28.17,0,0,0,0,0,15.49,0,0,0,0,0,0,0,0,0,0,0,0,0,0,0,0,0,0,0,0,0,0,0,0,0,0,0,0,0,0,0,0,0,0,0,0,0,0,0,0,0,0,0,0,0,0,0,0,0,0,0,0,0,0,75.31
8592,GP02-296211,JapanesePatentSaint-Gobain(FR),2010,A507557,Glass,AlkaliSilicate,Alkaline-earthSilicate,,Fiber,,,,Composite,Fiber,,,,Ex.6,,70.97,0,0,0,4.32,0,3.92,7.93,3.92,0,0,0,0,0,0,0,0,0,0,0,0,0,0,0,0,0,0,0,0,0,0,0,0,8.94,0,0,0,0,0,0,0,0,0,0,0,0,0,0,0,0,0,0,0,0,0,0,0,0,0,0,0,0,87.8
4600,XP03-212047,JapanesePatentHoyaCorp.(J),2001,A180975,Glass-Ceramics,Alkaline-earthSilicate,Alumino-Silicate,OtherSilicate,GlassCeramics,,,,Substrate,MagneticMemoryDisk,,,,Crystalothers=Titanate,,45,0,12.5,30.5,0,0,0,0,0,0,0,0,0,0,0,0,0,0,0,0,0,0,0,2,0,0,0,0,0,0,10,0,0,0,0,0,0,0,0,0,0,0,0,0,0,0,0,0,0,0,0,0,0,0,0,0,0,0,0,0,0,0,163.4
10097,GP02-316566,USPatentOthers,2014,A8877663,Glass,AlkaliSilicate,Alkaline-earthSilicate,,NonPbAsSb,NonLead,,,,,,,,PreciosaA.S.Ex.3,,61.58,2.76,0.26,0,8.02,0,4.5,11.51,2.32,0,0,0,0,0,0,5.93,0,0,0,0,0,0,0,0,0.1,0,0,0.02,0,0,1.63,0,0,1.06,0,0,0.31,0,0,0,0,0,0,0,0,0,0,0,0,0,0,0,0,0,0,0,0,0,0,0,0,0,116.339
10864,GP05-357286,USPatentCorningInc.(US),2014,A0335331,Glass,Boro-Silicate,OtherSilicate,,Melting,SheetGlass,NonAlkali,,ElectronicsElectrical,Substrate,,,,ex.36,,56.09,29.97,3.84,0,0,0,0,0,0,0,0,0,0,0,0,0,0,0,0,0,0,0,0,0,0,0,0,0,0,0,0,0,0,0,0,0.07,10.03,0,0,0,0,0,0,0,0,0,0,0,0,0,0,0,0,0,0,0,0,0,0,0,0,0,45.88
7159,XP03-262411,USPatentHoyaCorp.(J),2004,A0241455,Glass-Ceramics,Alkaline-earthSilicate,Alumino-Silicate,,GlassCeramics,,,,OpticalMemory,Magneto-OpticalMemory,Substrate,MagneticMemoryDisk,,Ex.3-1Heattreatment:750C4h;950C4h,,51.87,0,11.03,27.9,0,0,0,0,0,0,0,0,0,0,0,0,0,0,0,0,0,0,0,0.57,0,0.99,0,0,0,0,7.64,0,0,0,0,0,0,0,0,0,0,0,0,0,0,0,0,0,0,0,0,0,0,0,0,0,0,0,0,0,0,0,132.6
7007,GJ05-259446,J.Non-CrystallineSolids,2004,v.344p.0051,Glass,Boro-Silicate,,,,,,,,,,,,,,82.85,11.74,1.46,0,0,0,0,3.49,0.46,0,0,0,0,0,0,0,0,0,0,0,0,0,0,0,0,0,0,0,0,0,0,0,0,0,0,0,0,0,0,0,0,0,0,0,0,0,0,0,0,0,0,0,0,0,0,0,0,0,0,0,0,0,63
10865,GP05-357287,USPatentCorningInc.(US),2014,A0335331,Glass,Boro-Silicate,OtherSilicate,,Melting,SheetGlass,NonAlkali,,ElectronicsElectrical,Substrate,,,,ex.39,,65.7,14.88,3.96,0,0,0,0,0,0,0,0,0,0,0,0,0,0,0,0,0,0,0,0,0,0,0,0,0,0,0,0,0,0,0,0,0.06,15.4,0,0,0,0,0,0,0,0,0,0,0,0,0,0,0,0,0,0,0,0,0,0,0,0,0,67.37
9967,GP05-315219,USPatentOharaInc.(J),2014,A8697592,Glass,Boro-Silicate,Alkaline-earthSilicate,Alumino-Silicate,,,,,Substrate,MagneticMemoryDisk,,,,Ex.5,,40,20,12,8,10,0,0,5,5,0,0,0,0,0,0,0,0,0,0,0,0,0,0,0,0,0,0,0,0,0,0,0,0,0,0,0,0,0,0,0,0,0,0,0,0,0,0,0,0,0,0,0,0,0,0,0,0,0,0,0,0,0,72.71
10849,GP03-357271,USPatentHoyaCorp.(J),2014,A0334276,Glass,Alkaline-earthSilicate,AlkaliSilicate,,Melting,Disk,,,MagneticMemoryDisk,ChemicalStrengthen,,,,ex.7,,61,0,11,19.5,0,0,1,6.5,0,0,0,0,0,0,0,0,0,0,0,0,0,0,0,0,0,0,0,0,0,0,0,0,0,1,0,0,0,0,0,0,0,0,0,0,0,0,0,0,0,0,0,0,0,0,0,0,0,0,0,0,0,0,89.2
4750,XP03-212644,JapanesePatentKonicaMinolta(J),2001,A287939,Glass-Ceramics,Alkaline-earthSilicate,OtherSilicate,,GlassCeramics,,,,MagneticMemoryDisk,,,,,crystal:(MgAl)SiO3,,38.7,0,2.65,37.57,0,0,10.86,0,0,0,0,0,0,0,0,0,0,0,0,0,0,0,0,0,0.74,0,0,0,0,0,9.48,0,0,0,0,0,0,0,0,0,0,0,0,0,0,0,0,0,0,0,0,0,0,0,0,0,0,0,0,0,0,0,155.3
2287,GJ06-115442,J.MaterialsScience,1989,v.024p.4525,Glass,Alumino-Silicate,AlkaliSilicate,,,,,,,,,,,,,63.16,0,5.26,0,0,0,31.58,0,0,0,0,0,0,0,0,0,0,0,0,0,0,0,0,0,0,0,0,0,0,0,0,0,0,0,0,0,0,0,0,0,0,0,0,0,0,0,0,0,0,0,0,0,0,0,0,0,0,0,0,0,0,0,85.1
10548,GP06-353971,USPatentCorningInc.(US),2014,A1016172,Glass,Alumino-Silicate,AlkaliSilicate,,Melting,,,,ChemicalStrengthen,,,,,ex.35,,65.74,5.63,13.57,0.77,0.04,0,0,14.05,0.1,0,0,0,0,0,0,0,0,0,0,0,0,0,0,0,0,0,0,0,0,0,0,0,0,0,0,0.1,0,0,0,0,0,0,0,0,0,0,0,0,0,0,0,0,0,0,0,0,0,0,0,0,0,0,66.585
2755,GJ20-160342,GlassPhysics&Chemistry,1995,v.021p.0115,Glass,Phosphate,,,,,,,,,,,,,,4.5,0,27.5,0,0,0,0,0,0,0,0,0,0,0,0,0,0,0,0,0,0,0,0,0,0,0,0.8,0,0,0,0,0,0,0,0,0,67.2,0,0,0,0,0,0,0,0,0,0,0,0,0,0,0,0,0,0,0,0,0,0,0,0,0,89
7937,GP02-284383,JapanesePatentPanasonicCorp.(J),2008,A057745,Glass,AlkaliSilicate,Alkaline-earthSilicate,,Fiber,,,,ThermalInsulator,,,,,Ex.8,,55.63,4.43,0.82,6.37,11.34,0,0,10.36,3.41,0,0,0,0,0,0,0,0,0,0,0,0,1.21,0,0,0,0,0,0,0,0,6.43,0,0,0,0,0,0,0,0,0,0,0,0,0,0,0,0,0,0,0,0,0,0,0,0,0,0,0,0,0,0,0,82.1
229,GB03-006548,HandbookofGlassProperties,1986,v.001p.0334,Glass,Alkaline-earthSilicate,,,,,,,,,,,,,,50,0,0,25,0,0,0,0,0,0,0,0,0,0,0,0,25,0,0,0,0,0,0,0,0,0,0,0,0,0,0,0,0,0,0,0,0,0,0,0,0,0,0,0,0,0,0,0,0,0,0,0,0,0,0,0,0,0,0,0,0,0,90.74
3606,GI03-191742R,NGF'sAdditionalNewData(J),2001,v.004p.0003,Glass,Alkaline-earthSilicate,Alumino-Silicate,,,,,,Fiber,,,,Annealing:at850Cfor1h.,GlassNameC106Melting:inPtcrucibleat1600Cfor7h.,,64.53,0,7.65,17.68,10.14,0,0,0,0,0,0,0,0,0,0,0,0,0,0,0,0,0,0,0,0,0,0,0,0,0,0,0,0,0,0,0,0,0,0,0,0,0,0,0,0,0,0,0,0,0,0,0,0,0,0,0,0,0,0,0,0,0,89.7
293,GB02-006626,HandbookofGlassProperties,1986,v.001p.0329,Glass,AlkaliSilicate,Boro-Silicate,,,,,,,,,,,,,20,50,0,0,0,0,0,30,0,0,0,0,0,0,0,0,0,0,0,0,0,0,0,0,0,0,0,0,0,0,0,0,0,0,0,0,0,0,0,0,0,0,0,0,0,0,0,0,0,0,0,0,0,0,0,0,0,0,0,0,0,0,75.1
9531,GJ02-310189,J.Non-CrystallineSolids,2012,v.358p.003418,Glass,AlkaliSilicate,,,,,,,,,,,,,,75,0,0,0,0,0,0,25,0,0,0,0,0,0,0,0,0,0,0,0,0,0,0,0,0,0,0,0,0,0,0,0,0,0,0,0,0,0,0,0,0,0,0,0,0,0,0,0,0,0,0,0,0,0,0,0,0,0,0,0,0,0,60.5
14,GJ20-003964,J.CeramicSoc.Japan,1984,v.092p.0431,Glass,Phosphate,,,,,,,,,,,,,,2.5,0,0,48.75,0,0,0,0,0,0,0,0,0,0,0,0,0,0,0,0,0,0,0,0,0,0,0,0,0,0,0,0,0,0,0,0,48.75,0,0,0,0,0,0,0,0,0,0,0,0,0,0,0,0,0,0,0,0,0,0,0,0,0,55.64
1079,GJ05-047306,J.CeramicSoc.Japan,1983,v.091p.0199,Glass,Boro-Silicate,,,,,,,,,,,,,,60.61,30.3,0,0,0,0,0,9.09,0,0,0,0,0,0,0,0,0,0,0,0,0,0,0,0,0,0,0,0,0,0,0,0,0,0,0,0,0,0,0,0,0,0,0,0,0,0,0,0,0,0,0,0,0,0,0,0,0,0,0,0,0,0,54.08
3583,GI03-191715R,NGF'sAdditionalNewData(J),2001,v.004p.0003,Glass,Alkaline-earthSilicate,AlkaliSilicate,Alumino-Silicate,,,,,ElectronicsElectrical,Substrate,PlasmaDisplay,,Annealing:at630Cfor2hr.,GlassNameC075Melting:inPtPtRhcrucibleat1600Cfor4hr.,,63.48,0,4.92,9.43,0,0,0,5.98,4.88,0,0,0,0,0,0,0,11.25,0,0,0,0,0,0,0,0,0,0,0,0,0,0,0,0,0,0,0,0,0,0,0,0,0,0,0,0,0,0,0,0,0,0,0,0,0,0,0,0,0,0,0,0,0,74.9
6717,XP03-253728,USPatentKonicaMinolta(J),2003,A6645892,Glass-Ceramics,Alkaline-earthSilicate,Alumino-Silicate,OtherSilicate,,,,,Substrate,MagneticMemoryDisk,,,,Heattreatment:660C5h+700C5hCrystalothers:ClinoenstatiteMg-Al-silicateEx.5,,32.35,0,8.17,35.82,0,0,11.15,0,0,0,0,0,0,0,0,0,0,0,0,0,0,0,0,0,0,0,0,0,0,0,12.51,0,0,0,0,0,0,0,0,0,0,0,0,0,0,0,0,0,0,0,0,0,0,0,0,0,0,0,0,0,0,0,135.3
4951,XP03-212845,JapanesePatentKonicaMinolta(J),2001,A287959,Glass-Ceramics,Alkaline-earthSilicate,Alumino-Silicate,OtherSilicate,GlassCeramics,,,,MagneticMemoryDisk,,,,,crystal:(MgAl)SiO3,,36.32,4.59,6.27,35.67,0,0,12.48,0,0,0,0,0,0,0,0,0,0,0,0,0,0,0,0,0,0,0,0,0,0,0,4.67,0,0,0,0,0,0,0,0,0,0,0,0,0,0,0,0,0,0,0,0,0,0,0,0,0,0,0,0,0,0,0,112.4
2737,GJ02-158747,GlassPhysics&Chemistry,1994,v.020p.0139,Glass,AlkaliSilicate,OtherSilicate,,,,,,,,,,,,,50,0,0,0,0,0,0,25,2,0,0,0,0,0,0,0,0,0,0,0,0,0,0,0,0,0,0,0,0,0,0,0,10,8,0,0,0,5,0,0,0,0,0,0,0,0,0,0,0,0,0,0,0,0,0,0,0,0,0,0,0,0,82.98
10506,GP03-353698,USPatentAsahiGlass(J),2013,A0306145,Glass,Alkaline-earthSilicate,AlkaliSilicate,Alumino-Silicate,Melting,SheetGlass,,,SolarCell,,,,,ex.16forCu-In-Ga-Sesolarcell,,64.75,0,6.5,11,5,0,0,4.5,5.25,0,0,0,0,0,0,0,1,0,0,0,0,0,0,0,0,0,0,0,0,0,0,0,0,2,0,0,0,0,0,0,0,0,0,0,0,0,0,0,0,0,0,0,0,0,0,0,0,0,0,0,0,0,78.9
4838,XP03-212732,JapanesePatentKonicaMinolta(J),2001,A287948,Glass-Ceramics,Alkaline-earthSilicate,Alumino-Silicate,OtherSilicate,GlassCeramics,,,,MagneticMemoryDisk,,,,,crystal:(MgAl)SiO3,,44.17,0,11.57,32.19,2.1,0,2.96,0,0,0,0,0,0,0,0,0,0,0,0,0,0,0,0,0,0,0,0,0,0,0,7.01,0,0,0,0,0,0,0,0,0,0,0,0,0,0,0,0,0,0,0,0,0,0,0,0,0,0,0,0,0,0,0,137
8828,GP02-299307,USPatentAsahiGlass(J),2010,A7803472,Glass,AlkaliSilicate,Alkaline-earthSilicate,Alumino-Silicate,,,,,Substrate,MagneticMemoryDisk,,,,Ex.2,,60.55,0,8.48,7.43,6.05,0,0,3.97,6.5,0,0,0,0,0,0,0,1.99,0,0,0,0,0,0,0,0,0,0,0,0,0,4,0,0,1.03,0,0,0,0,0,0,0,0,0,0,0,0,0,0,0,0,0,0,0,0,0,0,0,0,0,0,0,0,78
8139,GP03-288163,EuropeanPatentOwensCorning(US),2008,A1951633,Glass,Alkaline-earthSilicate,Alumino-Silicate,,Fiber,,,,Composite,,,,,Ex.5,,64.63,0,12.09,17.24,5.32,0,0,0.7,0,0,0,0,0,0,0,0,0,0,0,0,0,0.02,0,0,0,0,0,0,0,0,0.007707,0,0,0,0,0,0,0,0,0,0,0,0,0,0,0,0,0,0,0,0,0,0,0,0,0,0,0,0,0,0,0,87.63
7102,GP05-262187,USPatentHoyaCorp.(J),2004,A0180239,Glass,Boro-Silicate,Alkaline-earthSilicate,Alumino-Silicate,,,,,Substrate,MagneticMemoryDisk,,,,Ex.2,,10,50,12,8,20,0,0,0,0,0,0,0,0,0,0,0,0,0,0,0,0,0,0,0,0,0,0,0,0,0,0,0,0,0,0,0,0,0,0,0,0,0,0,0,0,0,0,0,0,0,0,0,0,0,0,0,0,0,0,0,0,0,80
6707,XP03-253718,USPatentKonicaMinolta(J),2003,A6645891,Glass-Ceramics,Alkaline-earthSilicate,Zinc-Silicate,Alumino-Silicate,,,,,Substrate,MagneticMemoryDisk,,,,Heattreat:660C5h+700C5hCrystalothers:ClinoenstatiteMg-Al-silicateZn-TioxideEx.5,,44.07,0,5.77,28.48,0,0,4.93,0,0,0,0,0,0,0,0,10.85,0,0,0,0,0,0,0,0,0,0,0,0,0,0,5.9,0,0,0,0,0,0,0,0,0,0,0,0,0,0,0,0,0,0,0,0,0,0,0,0,0,0,0,0,0,0,0,135
2204,GJ02-108591,J.Non-CrystallineSolids,1989,v.108p.0187,Glass,AlkaliSilicate,,,,,,,,,,,,ExtensionofMakishimaandMackenzie'stheory,,55,0,0,0,0,0,0,25,0,0,0,0,0,0,0,0,0,0,0,0,0,0,0,0,0,0,0,0,0,0,20,0,0,0,0,0,0,0,0,0,0,0,0,0,0,0,0,0,0,0,0,0,0,0,0,0,0,0,0,0,0,0,78
5743,XP02-224229,USPatentOharaInc.(J),2002,A6383645,Glass-Ceramics,AlkaliSilicate,Alumino-Silicate,,,,,,MagneticMemoryDisk,,,,,,,70.67,0,3.4,0.72,0,0,19.34,0,0.92,0,0,0,1.39,0.39,0,0.35,0,0,0,0,0.19,0,0,0,0.04,0,0,0,0,0,1.08,0,0,0.7,0,0,0.81,0,0,0,0,0,0,0,0,0,0,0,0,0,0,0,0,0,0,0,0,0,0,0,0,0,100
3751,GP09-204887,JapanesePatent,2000,A143285,Glass,OtherSilicate,Alkaline-earthSilicate,,,,,,Substrate,MagneticMemoryDisk,,,,,,35,0,0,0,0,0,0,0,0,0,0,0,0,0,0,0,30,0,0,0,0,0,0,0,0,0,0,0,0,0,30,0,0,5,0,0,0,0,0,0,0,0,0,0,0,0,0,0,0,0,0,0,0,0,0,0,0,0,0,0,0,0,103.1
1545,GB02-071374,HandbookofGlassData,1983,v.00Ap.0333,Glass,AlkaliSilicate,,,,,,,,,,,,,,65,0,0,0,0,0,0,35,0,0,0,0,0,0,0,0,0,0,0,0,0,0,0,0,0,0,0,0,0,0,0,0,0,0,0,0,0,0,0,0,0,0,0,0,0,0,0,0,0,0,0,0,0,0,0,0,0,0,0,0,0,0,60.2
1180,GC02-052110,AsahiGlass(J),,SunCut-P-Pearl,Glass,AlkaliSilicate,Alkaline-earthSilicate,,FlatGlass,,,,ArchitectureTrafficIndustry,Window,,,,,,71.39,0,1.17,4.43,9.56,0,0,13.45,0,0,0,0,0,0,0,0,0,0,0,0,0,0,0,0,0,0,0,0,0,0,0,0,0,0,0,0,0,0,0,0,0,0,0,0,0,0,0,0,0,0,0,0,0,0,0,0,0,0,0,0,0,0,70.56
78,GB02-004863,HandbookofGlassProperties,1986,v.001p.0318,Glass,AlkaliSilicate,,,,,,,,,,,,,,60,0,0,0,0,0,0,20,20,0,0,0,0,0,0,0,0,0,0,0,0,0,0,0,0,0,0,0,0,0,0,0,0,0,0,0,0,0,0,0,0,0,0,0,0,0,0,0,0,0,0,0,0,0,0,0,0,0,0,0,0,0,55.6
4988,XP06-212882,JapanesePatentKonicaMinolta(J),2001,A287963,Glass-Ceramics,Alumino-Silicate,Alkaline-earthSilicate,OtherSilicate,GlassCeramics,,,,MagneticMemoryDisk,,,,,crystal:(MgAl)SiO3,,40.76,0,16.21,26.36,2.11,0,10.87,0,0,0,0,0,0,0,0,0,0,0,0,0,0,0,0,0,0,0,0,0,0,0,3.69,0,0,0,0,0,0,0,0,0,0,0,0,0,0,0,0,0,0,0,0,0,0,0,0,0,0,0,0,0,0,0,146.8
1612,GP20-075468,USPatentUSAGov.(US),1987,A4661284,Glass,Phosphate,,,,,,,Laser,,,,,,,14.98,19.98,0,0,0,0,0,0,4.98,0,0,0,0,0,0,0,0,0,0,0,0,0,0,0,0,2.57,2.5,0,0,0,0,0,0,0,0,0,54.98,0,0,0,0,0,0,0,0,0,0,0,0,0,0,0,0,0,0,0,0,0,0,0,0,0,67
4664,XP06-212558,JapanesePatentKonicaMinolta(J),2001,A287931,Glass-Ceramics,Alumino-Silicate,Alkaline-earthSilicate,Zinc-Silicate,GlassCeramics,,,,MagneticMemoryDisk,,,,,crystal:(MgAl)SiO3Zn2Ti3O8Zn2TiO4,,56.77,0,11.15,14.1,0,0,5.29,0,0,0,0,0,0,0,0,6.67,0,0,0,0,0,0,0,0,0.09,0,0,0,0,0,5.93,0,0,0,0,0,0,0,0,0,0,0,0,0,0,0,0,0,0,0,0,0,0,0,0,0,0,0,0,0,0,0,115
3353,GP03-188931,JapanesePatentNipponSheetGlass(J),1999,A302031,Glass,Alkaline-earthSilicate,Alumino-Silicate,AlkaliSilicate,,,,,MagneticMemoryDisk,Substrate,,,,,,55.5,0,14,12,2.5,0,8,2,0,0,0,0,0,0,0,0,1,0,0,0,0,0,0,0,0,0,0,0,0,0,0,0,0,5,0,0,0,0,0,0,0,0,0,0,0,0,0,0,0,0,0,0,0,0,0,0,0,0,0,0,0,0,102
2953,XJ06-173455,J.Non-CrystallineSolids,1997,v.219p.0219,Glass-Ceramics,Alumino-Silicate,Alkaline-earthSilicate,,NonAlkali,,,,,,,,,L.R.Pinckney,,49.15,0,13.59,26.29,0,0,0,0,0,0,0,0,0,0,0,1.31,0,0,0,0,0,0,0,0,0,0,0,0,0,0,9.66,0,0,0,0,0,0,0,0,0,0,0,0,0,0,0,0,0,0,0,0,0,0,0,0,0,0,0,0,0,0,0,144.2
1449,GJ02-062805,J.AmericanCeramicSoc.,1984,v.067p.0270,Glass,AlkaliSilicate,Alumino-Silicate,,Fiber,,,,,,,,,TherearetwoFigsofYoung'smoduli,,50,0,25,0,0,0,0,25,0,0,0,0,0,0,0,0,0,0,0,0,0,0,0,0,0,0,0,0,0,0,0,0,0,0,0,0,0,0,0,0,0,0,0,0,0,0,0,0,0,0,0,0,0,0,0,0,0,0,0,0,0,0,70.2
1287,XJ02-055823,J.AmericanCeramicSoc.,1971,v.054p.0309,Glass-Ceramics,AlkaliSilicate,,,GlassCeramics,,,,,,,,1475F16h-1800F4h-2200F1h,,,79.14,0,4.67,0,0,0,14.84,0,0,0,0,0,0,0,0,0,0,0,0,0,0,0,0,0,0,0,0,0,0,0,0.82,0,0,0.52,0,0,0,0,0,0,0,0,0,0,0,0,0,0,0,0,0,0,0,0,0,0,0,0,0,0,0,0,75.969
6339,GJ02-240745,Silikattechnik(G),1981,v.032p.0197,Glass,AlkaliSilicate,,,,,,,,,,,,,,74,0,0,0,0,0,0,26,0,0,0,0,0,0,0,0,0,0,0,0,0,0,0,0,0,0,0,0,0,0,0,0,0,0,0,0,0,0,0,0,0,0,0,0,0,0,0,0,0,0,0,0,0,0,0,0,0,0,0,0,0,0,57.06
9923,GP03-314915,JapanesePatentAsahiGlass(J),2014,A088320,Glass,Alkaline-earthSilicate,Alumino-Silicate,Boro-Silicate,,,,,Substrate,MagneticMemoryDisk,,,,Ex.4,,69.54,6.89,7,8.3,5.29,0,0,0,0,0,0,0,0,0,0,0,2.98,0,0,0,0,0,0,0,0,0,0,0,0,0,0,0,0,0,0,0,0,0,0,0,0,0,0,0,0,0,0,0,0,0,0,0,0,0,0,0,0,0,0,0,0,0,77
10167,GP03-316988,EuropeanPatentNittoBoseki(J),2014,A2789442,Glass,Alkaline-earthSilicate,Alumino-Silicate,,Fiber,,,,Composite,Fiber,,,,Ex.3,,59.41,0,12.45,18.26,9.84,0,0,0,0,0,0,0,0,0,0,0,0,0,0,0,0,0.04,0,0,0,0,0,0,0,0,0,0,0,0,0,0,0,0,0,0,0,0,0,0,0,0,0,0,0,0,0,0,0,0,0,0,0,0,0,0,0,0,87
6515,GP02-253111,JapanesePatentCentralGlass(J),2003,A342036,Glass,AlkaliSilicate,Alkaline-earthSilicate,,,,,,ColorFilter,,,,,Ex.9,,58.01,0,1.97,4.99,15.03,0,0,10.05,9.95,0,0,0,0,0,0,0,0,0,0,0,0,0,0,0,0,0,0,0,0,0,0,0,0,0,0,0,0,0,0,0,0,0,0,0,0,0,0,0,0,0,0,0,0,0,0,0,0,0,0,0,0,0,71
3895,GP03-205863,JapanesePatentNipponSheetGlass(J),2000,A313639,Glass,Alkaline-earthSilicate,Alumino-Silicate,OtherSilicate,,,,,Substrate,MagneticMemoryDisk,,,,,,30.74,0,11.48,31.23,0,0,0,0,1.9,0,12.18,0,0,0,0,0,1,0,0,0,0,0,0,0,0,0,0,0,0,0,8.08,0,0,3.39,0,0,0,0,0,0,0,0,0,0,0,0,0,0,0,0,0,0,0,0,0,0,0,0,0,0,0,0,122
5017,XP03-212911,JapanesePatentKonicaMinolta(J),2001,A287966,Glass-Ceramics,Alkaline-earthSilicate,Alumino-Silicate,OtherSilicate,GlassCeramics,,,,MagneticMemoryDisk,,,,,crystal:(MgAl)SiO3,,43.96,0,5.44,39.33,0,0,7.96,0,0,0,0,0,0,0,0,0,0,0,0,0,0,0,0,0,0,0,0,0,0,0,3.31,0,0,0,0,0,0,0,0,0,0,0,0,0,0,0,0,0,0,0,0,0,0,0,0,0,0,0,0,0,0,0,142.4
545,GB02-019744,HandbookofGlassData,1987,v.00Cp.0209,Glass,AlkaliSilicate,Alkaline-earthSilicate,,,,,,,,,,,,,62.1,0,0,0,0,0,0,0,10.9,0,0,0,0,0,0,0,27,0,0,0,0,0,0,0,0,0,0,0,0,0,0,0,0,0,0,0,0,0,0,0,0,0,0,0,0,0,0,0,0,0,0,0,0,0,0,0,0,0,0,0,0,0,67.66
790,GB02-025814,HandbookofGlassData,1987,v.00Cp.0455,Glass,AlkaliSilicate,Boro-Silicate,,,,,,,,,,,,,46.51,23.26,0,0,0,0,0,0,30.23,0,0,0,0,0,0,0,0,0,0,0,0,0,0,0,0,0,0,0,0,0,0,0,0,0,0,0,0,0,0,0,0,0,0,0,0,0,0,0,0,0,0,0,0,0,0,0,0,0,0,0,0,0,51.8
6429,GJ05-252141,PhysicsandChemistryofGlasses,2003,v.044p.0383,Glass,Boro-Silicate,,,MixedAlkali,,,,RadioActiveWasteSolidi,,,,,,,58.37,17.92,0,0,0,0,9.93,10.16,0,0,0,0,0,0,0,0,0,0,0,0,0,3.62,0,0,0,0,0,0,0,0,0,0,0,0,0,0,0,0,0,0,0,0,0,0,0,0,0,0,0,0,0,0,0,0,0,0,0,0,0,0,0,0,88
7285,GP06-266116,USPatentAsahiGlass(J),2005,A0096209,Glass,Alumino-Silicate,,,,,,,Substrate,Display,FluorescentLamp,Window,,Ex.4,,66.5,7.65,11.3,5.13,4.28,0,0,0,0,0,0,0,0,0,0,0,5.07,0,0,0,0,0.03,0,0,0,0,0,0,0,0,0,0,0,0,0,0,0,0,0,0,0,0,0,0,0,0,0,0,0,0,0,0,0,0,0,0,0,0,0,0,0,0,76
1518,GB02-071322,HandbookofGlassData,1983,v.00Ap.0320,Glass,AlkaliSilicate,,,,,,,,,,,,,,66.7,0,0,0,0,0,0,33.3,0,0,0,0,0,0,0,0,0,0,0,0,0,0,0,0,0,0,0,0,0,0,0,0,0,0,0,0,0,0,0,0,0,0,0,0,0,0,0,0,0,0,0,0,0,0,0,0,0,0,0,0,0,0,58.73
6333,GJ02-240739,Silikattechnik(G),1981,v.032p.0197,Glass,AlkaliSilicate,,,,,,,,,,,,,,75,0,0,0,0,0,25,0,0,0,0,0,0,0,0,0,0,0,0,0,0,0,0,0,0,0,0,0,0,0,0,0,0,0,0,0,0,0,0,0,0,0,0,0,0,0,0,0,0,0,0,0,0,0,0,0,0,0,0,0,0,0,78.44
10831,GP06-357048,USPatentCorningInc.(US),2014,A0264356,Glass,Alumino-Silicate,Alkaline-earthSilicate,,Melting,SheetGlass,NonAlkali,,Display,Substrate,LiquidCrystalDisplay,,,ex.56,,69.32,4.22,11.84,3.34,7.31,0,0,0,0,0,0,0,0,0,0,0,3.82,0,0,0,0,0.02,0,0,0,0,0,0,0,0,0,0,0,0,0,0.11,0,0,0,0,0,0,0,0,0,0,0,0,0,0,0,0,0,0,0,0,0,0,0,0,0,0,81
6743,XP02-253895,USPatent,2003,A0125183,Glass-Ceramics,AlkaliSilicate,Alumino-Silicate,,,,,,Substrate,MagneticMemoryDisk,,,,H.Nagataetal.Heattreatment:575C5.5h+700C3hEx.10,,71.57,1.67,5.42,0,0,0,19.45,0,0,0,0,0,0,0,0,0,0,0,0,0,0,0,0,0,0,0,0,0,0,0,0,0,0,0.33,0,0,1.56,0,0,0,0,0,0,0,0,0,0,0,0,0,0,0,0,0,0,0,0,0,0,0,0,0,87
