Repository: hori1537/rexrexxion-about-SP

File: input_csv/inputcsv_SiO2_0.01-100.00_youngsmodulus.csv (part 36 of 53)
No.,GlassNo.,DataSource,Year,DataSourceNumber,State,GlassSystem1,GlassSystem2,GlassSystem3,Appearance1,Appearance2,Appearance3,Appearance4,Usage1,Usage2,Usage3,Usage4,ThermalTreatment,Note,GlassNo.(Structure),SiO2,B2O3,Al2O3,MgO,CaO,BaO,Li2O,Na2O,K2O,Ag2O,MnO,FeO,CoO,NiO,CuO,ZnO,SrO,CdO,PbO,SnO,Cr2O3,Fe2O3,As2O3,Y2O3,Sb2O3,La2O3,Nd2O3,Gd2O3,Bi2O3,Co3O4,TiO2,MnO2,GeO2,ZrO2,CeO2,SnO2,P2O5,Ta2O5,Nb2O3,SO3,MoO3,WO3,H2O,LiF,NaF,KF,MgF2,CaF2,SrF2,BaF2,ZnF2,PbF2,YF3,AlF3,LaF3,GdF3,YbF3,ErF3,F,Cl,Br,Ag,Young'sModulusatRT(GPa)
5709,XP09-224071,USPatentNipponSheetGlass(J),2002,A6376084,Glass-Ceramics,OtherSilicate,Alumino-Silicate,,GlassCeramics,,,,Substrate,MagneticMemoryDisk,,,,,,42.2,0,12.7,0,0,0,0,0,0,0,35.3,0,0,0,0,0,0,0,0,0,0,0,0,0,0,0,0,0,0,0,9.8,0,0,0,0,0,0,0,0,0,0,0,0,0,0,0,0,0,0,0,0,0,0,0,0,0,0,0,0,0,0,0,130
5933,GP03-225324,USPatentNipponSheetGlass(J),2002,A0049128,Glass,Alkaline-earthSilicate,Alumino-Silicate,AlkaliSilicate,,,,,Substrate,MagneticMemoryDisk,,,,,,54.92,0,15.6,3,4.5,0,10.8,4.2,0,0,0,0,0,0,0,0,3,0,0,0,0,0,0,0,0,0,0,0,0,0,0.9,0,0,0,0,3,0,0,0,0.08,0,0,0,0,0,0,0,0,0,0,0,0,0,0,0,0,0,0,0,0,0,0,91
4016,GJ02-209888,J.Non-CrystallineSolids,2001,v.290p.0180,Glass,AlkaliSilicate,OtherSilicate,,,,,,MagneticMemoryDisk,,,,,,,47.5,0,0,0,0,0,0,27.5,0,0,0,0,0,0,0,0,0,0,0,0,0,0,0,0,0,0,0,0,0,0,25,0,0,0,0,0,0,0,0,0,0,0,0,0,0,0,0,0,0,0,0,0,0,0,0,0,0,0,0,0,0,0,78.5
6154,XP06-227616,USPatentKonicaMinolta(J),2003,A6524982,Glass-Ceramics,Alumino-Silicate,AlkaliSilicate,,GlassCeramics,,,,Substrate,MagneticMemoryDisk,,,,Ex.13Heattreatment:575C5.5H700C3h,,69.34,0,5.95,1.48,0,0,18.93,0,0,0,0,0,0,0,0,0,0,0,0,0,0,0,0,0,0,0,0,0,0,0,0,0,0,3.04,0,0,1.26,0,0,0,0,0,0,0,0,0,0,0,0,0,0,0,0,0,0,0,0,0,0,0,0,0,95
1101,GJ05-047328,J.CeramicSoc.Japan,1983,v.091p.0199,Glass,Boro-Silicate,,,,,,,,,,,,,,60.61,30.3,0,0,0,0,0,0,9.09,0,0,0,0,0,0,0,0,0,0,0,0,0,0,0,0,0,0,0,0,0,0,0,0,0,0,0,0,0,0,0,0,0,0,0,0,0,0,0,0,0,0,0,0,0,0,0,0,0,0,0,0,0,48.67
8027,GP06-285508,EuropeanPatentCorningInc.(US),2008,A1899275,Glass,Alumino-Silicate,Alkaline-earthSilicate,Alumino-Silicate,,,,,Display,LiquidCrystalDisplay,Substrate,,,Ex.9,,68.44,9.99,10.6,1.21,9.19,0,0,0,0,0,0,0,0,0,0,0,0.5,0,0,0,0,0,0,0,0,0,0,0,0,0,0,0,0,0,0,0.07,0,0,0,0,0,0,0,0,0,0,0,0,0,0,0,0,0,0,0,0,0,0,0,0,0,0,72.45
7900,GP06-282141,USPatent,2007,A0265156,Glass,Alumino-Silicate,Alkaline-earthSilicate,,NonAlkali,,,,Battery,Display,Substrate,,,U.Peuchertetal.Ex.A8,,67.11,2.21,9.92,13,7.7,0,0,0,0,0,0,0,0,0,0,0,0,0,0,0,0,0,0.06,0,0,0,0,0,0,0,0,0,0,0,0,0,0,0,0,0,0,0,0,0,0,0,0,0,0,0,0,0,0,0,0,0,0,0,0,0,0,0,88
411,GI05-008252,Proc.ICG,1980,v.012p.0385,Glass,Boro-Silicate,AlkaliSilicate,Alumino-Silicate,,,,,,,,,,,,65,4.5,12.5,0,0,0,0,18,0,0,0,0,0,0,0,0,0,0,0,0,0,0,0,0,0,0,0,0,0,0,0,0,0,0,0,0,0,0,0,0,0,0,0,0,0,0,0,0,0,0,0,0,0,0,0,0,0,0,0,0,0,0,74.9
2458,GJ35-144299,GlassPhysics&Chemistry,1992,v.018p.0159,Glass,Germanate,,,,,,,,,,,,,,8.5,0,0,0,0,0,0,8.5,0,0,0,0,0,0,0,22.68,0,0,0,0,0,0,0,0,0,0,0,0,0,0,0,0,60.31,0,0,0,0,0,0,0,0,0,0,0,0,0,0,0,0,0,0,0,0,0,0,0,0,0,0,0,0,0,66.9
10779,GP02-356857,USPatentCorningInc.(US),2014,A0227523,Glass,AlkaliSilicate,Alumino-Silicate,,Melting,,,,ChemicalStrengthen,,,,,ex.1,,67.26,2.58,12.05,3.8,0.05,0,0,14.14,0.01,0,0,0,0,0,0,0,0,0,0,0,0,0.01,0,0,0,0,0,0,0,0,0,0,0,0.01,0,0.09,0,0,0,0,0,0,0,0,0,0,0,0,0,0,0,0,0,0,0,0,0,0,0,0,0,0,70.725
4277,XP03-210926,JapanesePatentKonicaMinolta(J),2001,A026443,Glass-Ceramics,Alkaline-earthSilicate,Alumino-Silicate,,,,,,MagneticMemoryDisk,,,,,Crystal:Magnesium-Aluminosilicate,,48.77,0,7.47,42.17,0,0,0,0,0,0,0,0,0,0,0,0,0,0,0,0,0,0,0,1.09,0,0,0,0,0,0,0,0,0,0,0,0,0,0.5,0,0,0,0,0,0,0,0,0,0,0,0,0,0,0,0,0,0,0,0,0,0,0,0,111.9
2988,GJ02-176243,GlassPhysics&Chemistry,1998,v.024p.0525,Glass,AlkaliSilicate,,,,,,,,,,,,D.S.Sanditov,,83.3,0,0,0,0,0,0,0,16.7,0,0,0,0,0,0,0,0,0,0,0,0,0,0,0,0,0,0,0,0,0,0,0,0,0,0,0,0,0,0,0,0,0,0,0,0,0,0,0,0,0,0,0,0,0,0,0,0,0,0,0,0,0,50.86
1752,GJ30-078844,J.AmericanCeramicSoc.,1970,v.053p.0311,Glass,Aluminate,,,,,,,,,,,,8Figs4Tables.,,4,0,30,0,60,0,0,6,0,0,0,0,0,0,0,0,0,0,0,0,0,0,0,0,0,0,0,0,0,0,0,0,0,0,0,0,0,0,0,0,0,0,0,0,0,0,0,0,0,0,0,0,0,0,0,0,0,0,0,0,0,0,107
3377,XP03-189122,JapanesePatentHoyaCorp.(J),1999,A322362,Glass-Ceramics,Alkaline-earthSilicate,Alumino-Silicate,,,,,,,,,,,,,48,0,17.5,22.5,0,0,0,0,0,0,0,0,0,0,0,0,0,0,0,0,0,0,0,2,0,0,0,0,0,0,10,0,0,0,0,0,0,0,0,0,0,0,0,0,0,0,0,0,0,0,0,0,0,0,0,0,0,0,0,0,0,0,138.4
1248,GJ04-053834,J.Non-CrystallineSolids,1973,v.012p.0035,Glass,Lead-Silicate,,,,,,,,,,,,,,68.2,0,0,0,0,0,0,0,6.6,0,0,0,0,0,0,0,0,0,25.2,0,0,0,0,0,0,0,0,0,0,0,0,0,0,0,0,0,0,0,0,0,0,0,0,0,0,0,0,0,0,0,0,0,0,0,0,0,0,0,0,0,0,0,53.5
3769,GP03-205021,JapanesePatentAsahiGlass(J),2000,A159539,Glass,Alkaline-earthSilicate,OtherSilicate,AlkaliSilicate,,,,,Substrate,MagneticMemoryDisk,,,,,,48,0,9.2,9,8,0,11.8,0,0,0,0,0,0,0,0,0,0,0,0,0,0,0,0,0,0,0,0,0,0,0,10,0,0,4,0,0,0,0,0,0,0,0,0,0,0,0,0,0,0,0,0,0,0,0,0,0,0,0,0,0,0,0,108
3137,GP02-181733,JapanesePatentHoyaCorp.(J),1998,A241134,Glass,AlkaliSilicate,Alumino-Silicate,,,,,,Substrate,MagneticMemoryDisk,,,,,,67.27,0,9.5,0,0,0,10.2,10.5,0,0,0,0,0,0,0,0,0,0,0,0,0,0,0.1,0,0.04,0,0,0,0,0,0.7,0,0,1.7,0,0,0,0,0,0,0,0,0,0,0,0,0,0,0,0,0,0,0,0,0,0,0,0,0,0,0,0,83
3823,XP03-205186,JapanesePatentOharaInc.(J),2000,A187828,Glass-Ceramics,Alkaline-earthSilicate,Alumino-Silicate,,GlassCeramics,,,,MagneticMemoryDisk,,,,,,,58.75,1.79,8.53,21.58,1.11,0,2.08,0,0,0,0,0,0,0,0,0,0,0,0,0,0,1.91,0,0,0.06,0,0,0,0,0,3.5,0,0,0.25,0,0,0.44,0,0,0,0,0,0,0,0,0,0,0,0,0,0,0,0,0,0,0,0,0,0,0,0,0,135
5841,XP06-224790,USPatentKonicaMinolta(J),2002,A6458728,Glass-Ceramics,Alumino-Silicate,AlkaliSilicate,,,,,,Substrate,MagneticMemoryDisk,,,,Primaryheattreatment:600C4.5hSecondaryheattreatment:700C3h,,72.57,0,6.27,0,0,0,18.49,0,2.16,0,0,0,0,0,0,0,0,0,0,0,0,0,0,0,0,0,0,0,0,0,0.22,0,0,0,0,0,0.29,0,0,0,0,0,0,0,0,0,0,0,0,0,0,0,0,0,0,0,0,0,0,0,0,0,86.4
1733,GJ30-078825,J.AmericanCeramicSoc.,1970,v.053p.0311,Glass,Aluminate,,,,,,,,,,,,8Figs4Tables,,7,0,30,0,63,0,0,0,0,0,0,0,0,0,0,0,0,0,0,0,0,0,0,0,0,0,0,0,0,0,0,0,0,0,0,0,0,0,0,0,0,0,0,0,0,0,0,0,0,0,0,0,0,0,0,0,0,0,0,0,0,0,100.7
8793,GP05-298978,JapanesePatentNipponElectricGlass(J),2010,A275167,Glass,Boro-Silicate,Alumino-Silicate,Alkaline-earthSilicate,NonAlkali,,,,Display,Substrate,,,,Ex.5,,65.8,14.97,9.58,0.81,8.71,0,0,0,0,0,0,0,0,0,0,0,0,0,0,0,0,0.008159,0,0,0,0,0,0,0,0,0,0,0,0,0,0.13,0,0,0,0,0,0,0,0,0,0,0,0,0,0,0,0,0,0,0,0,0,0,0,0,0,0,66
7953,GP03-284591,JapanesePatentHoyaCorp.(J),2008,A097821,Glass,Alkaline-earthSilicate,AlkaliSilicate,,,,,,Substrate,MagneticMemoryDisk,,,,Ex.4,,55,0,9,13,0,0,13,0,0,0,0,0,0,0,0,0,0,0,0,0,0,0,0,2,0,0,0,0,0,0,5,0,0,3,0,0,0,0,0,0,0,0,0,0,0,0,0,0,0,0,0,0,0,0,0,0,0,0,0,0,0,0,104
283,GB02-006616,HandbookofGlassProperties,1986,v.001p.0330,Glass,AlkaliSilicate,Alumino-Silicate,,,,,,,,,,,,,65,0,10,0,0,0,0,25,0,0,0,0,0,0,0,0,0,0,0,0,0,0,0,0,0,0,0,0,0,0,0,0,0,0,0,0,0,0,0,0,0,0,0,0,0,0,0,0,0,0,0,0,0,0,0,0,0,0,0,0,0,0,67
10314,GP03-351666,USPatentHoyaCorp.(J),2013,A8394516,Glass,Alkaline-earthSilicate,AlkaliSilicate,,Melting,Disk,,,MagneticMemoryDisk,,,,,ex.13,,64,0,5,4,13,0,1.5,8.5,0,0,0,0,0,0,0,0,0,0,0,0,0,0,0,0,0,0,0,0,0,0,2,0,0,2,0,0,0,0,0,0,0,0,0,0,0,0,0,0,0,0,0,0,0,0,0,0,0,0,0,0,0,0,86.3
3205,GJ02-186676,GlassPhysics&Chemistry,1999,v.025p.0257,Glass,AlkaliSilicate,OtherSilicate,,,,,,,,,,,,,57,0,0,0,0,0,0,25,0,0,0,0,0,0,0,0,0,0,0,0,0,0,0,0,0,0,0,0,0,0,15,0,0,3,0,0,0,0,0,0,0,0,0,0,0,0,0,0,0,0,0,0,0,0,0,0,0,0,0,0,0,0,77.93
4774,XP03-212668,JapanesePatentKonicaMinolta(J),2001,A287942,Glass-Ceramics,Alkaline-earthSilicate,Alumino-Silicate,OtherSilicate,GlassCeramics,,,,MagneticMemoryDisk,,,,,crystal:(MgAl)SiO3,,45.31,0,8.34,30.95,0,0,7.59,0,0,0,0,0,0,0,0,0,0,0,0,0,0,0,0,0,0,0,0,0,0,0,7.81,0,0,0,0,0,0,0,0,0,0,0,0,0,0,0,0,0,0,0,0,0,0,0,0,0,0,0,0,0,0,0,151
2940,GJ05-171612,J.MaterialsScience,1997,v.032p.5851,Glass,Boro-Silicate,,,,,,,RadioActiveWasteSolidi,WasteDisposal,,,,M22(UK209),,66.54,12.39,0,0,0,0,10.53,10.53,0,0,0,0,0,0,0,0,0,0,0,0,0,0,0,0,0,0,0,0,0,0,0,0,0,0,0,0,0,0,0,0,0,0,0,0,0,0,0,0,0,0,0,0,0,0,0,0,0,0,0,0,0,0,90
6662,XP06-253673,USPatentKonicaMinolta(J),2003,A6642161,Glass-Ceramics,Alumino-Silicate,Alkaline-earthSilicate,AlkaliSilicate,,,,,Substrate,MagneticMemoryDisk,,,,Heattreatment:660C5h+700C5hCrystalothers:Mg-Al-silicateZinctitaniumoxideEx.10,,36.84,0,8.14,17.85,0,0,24.08,0,0,0,0,0,0,0,0,4.08,0,0,0,0,0,0,0,0,0,0,0,0,0,0,9.01,0,0,0,0,0,0,0,0,0,0,0,0,0,0,0,0,0,0,0,0,0,0,0,0,0,0,0,0,0,0,0,145.4
5197,GP02-214137,USPatentNipponSheetGlass(J),2001,A6333286,Glass,AlkaliSilicate,Alkaline-earthSilicate,,,,,,Substrate,MagneticMemoryDisk,,,,,,59.03,0,4.5,4.2,7.09,0,18.48,1.9,0,0,0,0,0,0,0,0,0,0,0,0,0,0,0,0,0,0,0,0,0,0,4.8,0,0,0,0,0,0,0,0,0,0,0,0,0,0,0,0,0,0,0,0,0,0,0,0,0,0,0,0,0,0,0,94.6
3506,GI05-190680R,NGF'sAdditionalNewData(J),2000,v.002p.0005,Glass,Boro-Silicate,AlkaliSilicate,Alkaline-earthSilicate,,,,,,,,,Annealing:at600Cfor2hr.,GlassNameB37.Melting:inPtcrucibleat1350Cfor5hr.,,50.5,19.15,0,0,9.83,0,0,10.34,10.18,0,0,0,0,0,0,0,0,0,0,0,0,0,0,0,0,0,0,0,0,0,0,0,0,0,0,0,0,0,0,0,0,0,0,0,0,0,0,0,0,0,0,0,0,0,0,0,0,0,0,0,0,0,77.33
3903,GP06-205884,JapanesePatentIshizukaGlass(J),2000,A322731,Glass,Alumino-Silicate,Boro-Silicate,,,,,,MagneticMemoryDisk,,,,,,,49.21,8.5,8.7,7.34,10.55,0,11.88,3.82,0,0,0,0,0,0,0,0,0,0,0,0,0,0,0,0,0,0,0,0,0,0,0,0,0,0,0,0,0,0,0,0,0,0,0,0,0,0,0,0,0,0,0,0,0,0,0,0,0,0,0,0,0,0,96.53
9190,GP02-305476,JapanesePatentKonicaMinolta(J),2011,A251854,Glass,AlkaliSilicate,Alkaline-earthSilicate,,,,,,Substrate,MagneticMemoryDisk,,,,Ex.6,,71.31,0,0,3.33,9.46,0,0,1.19,10.55,0,0,0,0,0,0,0,0,0,0,0,0,0,0,0,0,0,0,0.78,0,0,0,0,0,3.38,0,0,0,0,0,0,0,0,0,0,0,0,0,0,0,0,0,0,0,0,0,0,0,0,0,0,0,0,80
10493,GP02-353681,USPatentAsahiGlass(J),2013,A0302617,Glass,AlkaliSilicate,Alumino-Silicate,Alkaline-earthSilicate,Melting,SheetGlass,,,ChemicalStrengthen,Display,,,,ex.16,,70.07,0,6,10.3,0,0,0,12,1,0,0,0,0,0,0,0,0,0,0,0,0,0,0,0,0,0,0,0,0,0,0,0,0,0.63,0,0,0,0,0,0,0,0,0,0,0,0,0,0,0,0,0,0,0,0,0,0,0,0,0,0,0,0,74
5209,XP03-214223,EuropeanPatentHoyaCorp.(J),2001,A1067101,Glass-Ceramics,Alkaline-earthSilicate,Alumino-Silicate,OtherSilicate,,,,,MagneticMemoryDisk,,,,,,,45,0,10.5,30,2,0,0,0,0,0,0,0,0,0,0,0,0,0,0,0,0,0,0,0.5,0,0,0,0,0,0,10,0,0,2,0,0,0,0,0,0,0,0,0,0,0,0,0,0,0,0,0,0,0,0,0,0,0,0,0,0,0,0,149.5
1523,GB02-071327,HandbookofGlassData,1983,v.00Ap.0320,Glass,AlkaliSilicate,,,,,,,,,,,,,,84,0,0,0,0,0,0,16,0,0,0,0,0,0,0,0,0,0,0,0,0,0,0,0,0,0,0,0,0,0,0,0,0,0,0,0,0,0,0,0,0,0,0,0,0,0,0,0,0,0,0,0,0,0,0,0,0,0,0,0,0,0,60.21
7565,GP06-272648,USPatent,2006,A0014026,Glass,Alumino-Silicate,Zinc-Silicate,,,,,,Mirror,,,,,O.ImanishiEx.1,,64.74,3.74,9.59,9.7,0,0,0,0.53,0.35,0,0,0,0,0,0,8.01,0,0,0,0,0,0,0.05,0,0.03,0,0,0,0,0,3.26,0,0,0,0,0,0,0,0,0,0,0,0,0,0,0,0,0,0,0,0,0,0,0,0,0,0,0,0,0,0,0,88
6345,GJ02-240751,Silikattechnik(G),1981,v.032p.0197,Glass,AlkaliSilicate,,,,,,,,,,,,,,75,0,0,0,0,0,0,0,25,0,0,0,0,0,0,0,0,0,0,0,0,0,0,0,0,0,0,0,0,0,0,0,0,0,0,0,0,0,0,0,0,0,0,0,0,0,0,0,0,0,0,0,0,0,0,0,0,0,0,0,0,0,48.21
1567,GJ03-072985,PhysicsandChemistryofGlasses,1961,v.002p.0069,Glass,Alkaline-earthSilicate,,,,,,,,,,,,,,47.41,0,3.94,20.75,20.75,0,0,0,0,0,0,0,0,0,0,0,0,0,0,0,0,0,0,0,0,0,0,0,0,0,0,0,0,5.91,0,0,0,1.24,0,0,0,0,0,0,0,0,0,0,0,0,0,0,0,0,0,0,0,0,0,0,0,0,111.7
5023,XP06-212917,JapanesePatentKonicaMinolta(J),2001,A287967,Glass-Ceramics,Alumino-Silicate,Alkaline-earthSilicate,Zinc-Silicate,GlassCeramics,,,,MagneticMemoryDisk,,,,,crystal:(MgAl)SiO3Zn2Ti3O8Zn2TiO4,,42.58,0,13.99,26.98,0,0,0,0,0.14,0,0,0,0,0,0,5.9,0,0,0,0,0,0,0,0,0,0,0,0,0,0,10.41,0,0,0,0,0,0,0,0,0,0,0,0,0,0,0,0,0,0,0,0,0,0,0,0,0,0,0,0,0,0,0,156.1
9904,GP06-314674,JapanesePatentNipponElectricGlass(J),2014,A055101,Glass,Alumino-Silicate,Alkaline-earthSilicate,Boro-Silicate,,,,,PlasmaDisplay,LiquidCrystalDisplay,ElectroLuminescence,Substrate,,Ex.14,,67.61,9.61,9.85,0,5.97,0,0,2.16,1.42,0,0,0,0,0,0,0,3.23,0,0,0.15,0.000132,0,0,0,0,0,0,0,0,0,0,0,0,0,0,0,0,0,0,0,0,0,0,0,0,0,0,0,0,0,0,0,0,0,0,0,0,0,0,0,0,0,65
5853,XP06-224802,USPatentKonicaMinolta(J),2002,A6458729,Glass-Ceramics,Alumino-Silicate,Alkaline-earthSilicate,,,,,,Substrate,MagneticMemoryDisk,,,,1stheattreat.:690C3.5h2ndheattreat.:780C3.5hCrystal:Magnesiumaluminasilicate,,52.17,0,13.78,25.62,0,0,4.82,0,0,0,0,0,0,0,0,0,0,0,0,0,0,0,0,0,0,0,0,0,0,0,3.61,0,0,0,0,0,0,0,0,0,0,0,0,0,0,0,0,0,0,0,0,0,0,0,0,0,0,0,0,0,0,0,109.5
9236,GP05-306228,USPatent,2011,A0318561,Glass,Boro-Silicate,Alumino-Silicate,,NonAlkali,,,,,,,,,T.Murataetal.Ex.1,,64.98,15.53,9.96,0,9.35,0,0,0,0,0,0,0,0,0,0,0,0,0,0,0,0,0,0,0,0,0,0,0,0,0,0,0,0,0.05,0,0.13,0,0,0,0,0,0,0,0,0,0,0,0,0,0,0,0,0,0,0,0,0,0,0,0,0,0,67
5840,XP06-224789,USPatentKonicaMinolta(J),2002,A6458728,Glass-Ceramics,Alumino-Silicate,AlkaliSilicate,,,,,,Substrate,MagneticMemoryDisk,,,,Primaryheattreatment:580C5hSecondaryheattreatment:690C2.5h,,75.38,0,5.41,0,0,0,17.49,0,0.12,0,0,0,0,0,0,0,0,0,0,0,0,0,0,0,0,0,0,0,0,0,0.58,0,0,0,0,0,1.02,0,0,0,0,0,0,0,0,0,0,0,0,0,0,0,0,0,0,0,0,0,0,0,0,0,86.1
6423,GJ05-252135,PhysicsandChemistryofGlasses,2003,v.044p.0383,Glass,Boro-Silicate,,,MixedAlkali,,,,RadioActiveWasteSolidi,,,,,,,58.37,17.92,0,0,0,0,9.93,10.16,0,0,0,0,0,0,0,0,0,0,0,0,0,0,0,0,0,3.62,0,0,0,0,0,0,0,0,0,0,0,0,0,0,0,0,0,0,0,0,0,0,0,0,0,0,0,0,0,0,0,0,0,0,0,0,93
2823,GB02-164797,FundamentalsofInorganicGlasses,1994,v.001p.0171,Glass,AlkaliSilicate,Lead-Silicate,,,,,,,,,,,,,55.56,0,0,0,0,0,0,11.11,0,0,0,0,0,0,0,0,0,0,33.33,0,0,0,0,0,0,0,0,0,0,0,0,0,0,0,0,0,0,0,0,0,0,0,0,0,0,0,0,0,0,0,0,0,0,0,0,0,0,0,0,0,0,0,51
4328,XP06-210977,JapanesePatentKonicaMinolta(J),2001,A026448,Glass-Ceramics,Alumino-Silicate,Alkaline-earthSilicate,,,,,,MagneticMemoryDisk,,,,,Crystal:Magnesium-Aluminosilicate,,54.91,0,14.78,25.51,0,0,4.8,0,0,0,0,0,0,0,0,0,0,0,0,0,0,0,0,0,0,0,0,0,0,0,0,0,0,0,0,0,0,0,0,0,0,0,0,0,0,0,0,0,0,0,0,0,0,0,0,0,0,0,0,0,0,0,101.6
3555,GI06-191686,NGF'sAdditionalNewData(J),2001,v.004p.0001,Glass,Alumino-Silicate,AlkaliSilicate,,,,,,ElectronicsElectrical,Substrate,,,Anneal:at670Cfor1hr.,GlassNameC046.Melt:inPtat1640Cfor7hr.Crystalsalittle.,,65.32,0,15.24,0,0,0,7.3,7.49,0,0,0,0,0,0,0,0,0,0,0,0,0,0,0,0,0,0,0,0,0,0,4.65,0,0,0,0,0,0,0,0,0,0,0,0,0,0,0,0,0,0,0,0,0,0,0,0,0,0,0,0,0,0,0,78.8
8544,GJ09-294655,J.Non-CrystallineSolids,2009,v.355p.2622,Glass,OtherSilicate,Phosphate,Alumino-Silicate,,,,,,,,,,,,30.87,0,10.39,0,0,0,0,0,0,0,0,0,0,0,0,0,0,0,0,0,0,0,0,0,0,0,0,0,0,0,0,0,0,0,11.29,0,47.45,0,0,0,0,0,0,0,0,0,0,0,0,0,0,0,0,0,0,0,0,0,0,0,0,0,86
6548,XP03-253291,USPatentKonicaMinolta(J),2003,A6596659,Glass-Ceramics,Alkaline-earthSilicate,Alumino-Silicate,,GlassCeramics,,,,MagneticMemoryDisk,,,,,HeatTreatment:670C6h+720C5.5hCrystalothres:MagnesiumaluminasilicateEx.3,,45.37,0,10.03,38.05,0,0,4.75,0,0,0,0,0,0,0,0,0,0,0,0,0,0,0,0,0,0,0,0,0,0,0,0,0,0,0,0,0,1.8,0,0,0,0,0,0,0,0,0,0,0,0,0,0,0,0,0,0,0,0,0,0,0,0,0,101.5
4791,XP03-212685,JapanesePatentKonicaMinolta(J),2001,A287943,Glass-Ceramics,Alkaline-earthSilicate,OtherSilicate,,GlassCeramics,,,,MagneticMemoryDisk,,,,,crystal:(MgAl)SiO3,,44.12,4.86,2.77,27.99,0,0,7.55,0,0,0,0,0,0,0,0,0,0,0,0,0,0,0,0,0,0,0,0,0,0,0,12.71,0,0,0,0,0,0,0,0,0,0,0,0,0,0,0,0,0,0,0,0,0,0,0,0,0,0,0,0,0,0,0,143.5
552,GB02-019751,HandbookofGlassData,1987,v.00Cp.0209,Glass,AlkaliSilicate,Alkaline-earthSilicate,,,,,,,,,,,,,68,0,0,0,0,0,0,0,21.4,0,0,0,0,0,0,0,10.6,0,0,0,0,0,0,0,0,0,0,0,0,0,0,0,0,0,0,0,0,0,0,0,0,0,0,0,0,0,0,0,0,0,0,0,0,0,0,0,0,0,0,0,0,0,55.47
1879,XJ06-091202,GlassTechnology,1974,v.015p.0071,Glass-Ceramics,Alumino-Silicate,,,GlassCeramics,,,,,,,,,HT=740CX8h+1100CX3h,,52.3,0,7.7,25.98,14.01,0,0,0,0,0,0,0,0,0,0,0,0,0,0,0,0,0,0,0,0,0,0,0,0,0,0,0,0,0,0,0,0,0,0,0,0,0,0,0,0,0,0,0,0,0,0,0,0,0,0,0,0,0,0,0,0,0,150
4883,XP06-212777,JapanesePatentKonicaMinolta(J),2001,A287953,Glass-Ceramics,Alumino-Silicate,Alkaline-earthSilicate,OtherSilicate,GlassCeramics,,,,MagneticMemoryDisk,,,,,crystal:(MgAl)SiO3,,41.85,0,10.65,25.52,0,0,13.39,0,0,0,0,0,0,0,0,0,0,0,0,0,0,0,0,0,0,0,0,0,0,0,8.59,0,0,0,0,0,0,0,0,0,0,0,0,0,0,0,0,0,0,0,0,0,0,0,0,0,0,0,0,0,0,0,151
10568,GJ05-355088,J.Non-CrystallineSolids,2014,v.404p.0124,Glass,Boro-Silicate,AlkaliSilicate,,Melting,,,,,,,,,,,25,62.5,0,0,0,0,0,12.5,0,0,0,0,0,0,0,0,0,0,0,0,0,0,0,0,0,0,0,0,0,0,0,0,0,0,0,0,0,0,0,0,0,0,0,0,0,0,0,0,0,0,0,0,0,0,0,0,0,0,0,0,0,0,41.6
4498,XP02-211499,JapanesePatentOharaInc.(J),2001,A066425,Glass-Ceramics,AlkaliSilicate,Alumino-Silicate,,GlassCeramics,,,,ColorFilter,,,,,,,72.6,0,3.47,0.73,0,0,17.78,0,0.81,0,0,0,0,0,0,0.36,1.42,0,0,0,0,0,0,0,0.04,0,0,0,0,0,0,0,0,1.92,0,0,0.87,0,0,0,0,0,0,0,0,0,0,0,0,0,0,0,0,0,0,0,0,0,0,0,0,0,100
1034,GJ02-045760,GlassPhysics&Chemistry,1982,v.008p.0463,Glass,AlkaliSilicate,Alumino-Silicate,,,,,,,,,,,,,60,0,25,0,0,0,0,15,0,0,0,0,0,0,0,0,0,0,0,0,0,0,0,0,0,0,0,0,0,0,0,0,0,0,0,0,0,0,0,0,0,0,0,0,0,0,0,0,0,0,0,0,0,0,0,0,0,0,0,0,0,0,77.3
3861,XP02-205789,JapanesePatentOharaInc.(J),2000,A302481,Glass-Ceramics,AlkaliSilicate,Alumino-Silicate,,GlassCeramics,,,,MagneticMemoryDisk,,,,,NucleationTemp.:560CCrystallizationTemp.:770C,,70.67,0,3.4,0.72,0,0,19.34,0,0.92,0,0,0,1.39,0.39,0,0.35,0,0,0,0,0.19,0,0,0,0.04,0,0,0,0,0,1.08,0,0,0.7,0,0,0.81,0,0,0,0,0,0,0,0,0,0,0,0,0,0,0,0,0,0,0,0,0,0,0,0,0,100
2490,GJ35-144331,GlassPhysics&Chemistry,1992,v.018p.0159,Glass,Germanate,,,,,,,,,,,,,,10.51,0,0,0,0,0,0,10.51,0,0,0,0,0,0,0,0,0,0,0,0,0,0,0,4.4,0,0,0,0,0,0,0,0,74.57,0,0,0,0,0,0,0,0,0,0,0,0,0,0,0,0,0,0,0,0,0,0,0,0,0,0,0,0,0,70.9
3193,GI05-184128,NGF'sAdditionalNewData(J),2000,v.001p.0347,Glass,Boro-Silicate,AlkaliSilicate,,,,,,,,,,,U.Doct.thesisUniv.ofTokyo1979,,10,60,0,0,0,0,0,30,0,0,0,0,0,0,0,0,0,0,0,0,0,0,0,0,0,0,0,0,0,0,0,0,0,0,0,0,0,0,0,0,0,0,0,0,0,0,0,0,0,0,0,0,0,0,0,0,0,0,0,0,0,0,69.48
4011,GJ02-209883,J.Non-CrystallineSolids,2001,v.290p.0180,Glass,AlkaliSilicate,,,,,,,MagneticMemoryDisk,,,,,,,75,0,0,0,0,0,25,0,0,0,0,0,0,0,0,0,0,0,0,0,0,0,0,0,0,0,0,0,0,0,0,0,0,0,0,0,0,0,0,0,0,0,0,0,0,0,0,0,0,0,0,0,0,0,0,0,0,0,0,0,0,0,78.4
4809,XP03-212703,JapanesePatentKonicaMinolta(J),2001,A287945,Glass-Ceramics,Alkaline-earthSilicate,OtherSilicate,,GlassCeramics,,,,MagneticMemoryDisk,,,,,crystal:(MgAl)SiO3,,42.87,0,3.8,34.36,0,0,6.49,0,0,0,0,0,0,0,0,0,0,0,0,0,0,0,0,0,0,0,0,0,0,0,12.48,0,0,0,0,0,0,0,0,0,0,0,0,0,0,0,0,0,0,0,0,0,0,0,0,0,0,0,0,0,0,0,148.8
10649,GP03-356063,JapanesePatentAGYHoldingCorp.(US),2014,A519459,Glass,Alkaline-earthSilicate,Alumino-Silicate,,Melting,Fiber,,,PlasticsFRP,,,,,ex.7,,60.79,0,12.96,14.59,10.49,0,0,1.08,0,0,0,0,0,0,0,0,0,0,0,0,0,0.07,0,0,0,0,0,0,0,0,0.02,0,0,0,0,0,0,0,0,0,0,0,0,0,0,0,0,0,0,0,0,0,0,0,0,0,0,0,0,0,0,0,94.3
4107,XP06-210756,JapanesePatentKonicaMinolta(J),2001,A019476,Glass-Ceramics,Alumino-Silicate,AlkaliSilicate,,,,,,MagneticMemoryDisk,,,,,,,76.95,2.98,3.78,0,2.64,0,11.9,0,0,0,0,0,0,0,0,0,0,0,0,0,0,0,0,0,0,0,0,0,0,0,0.37,0,0,0.96,0,0,0.42,0,0,0,0,0,0,0,0,0,0,0,0,0,0,0,0,0,0,0,0,0,0,0,0,0,93.5
4167,XP06-210816,JapanesePatentKonicaMinolta(J),2001,A019482,Glass-Ceramics,Alumino-Silicate,AlkaliSilicate,,,,,,MagneticMemoryDisk,,,,,,,69.56,0,5.97,0,0,0,17.98,0,1.9,0,0,0,0,0,0,0,0,0,0,0,0,0,0,0,0,0,0,0,0,0,2.99,0,0,0,0,0,1.6,0,0,0,0,0,0,0,0,0,0,0,0,0,0,0,0,0,0,0,0,0,0,0,0,0,91.6
10068,GP06-316469,USPatentNittoBoseki(J),2014,A8841222,Glass,Alumino-Silicate,Alkaline-earthSilicate,,Fiber,,,,Fiber,,,,,Ex.4,,61.76,0,12.17,15.47,10.46,0,0,0.1,0,0,0,0,0,0,0,0,0,0,0,0,0,0.04,0,0,0,0,0,0,0,0,0,0,0,0,0,0,0,0,0,0,0,0,0,0,0,0,0,0,0,0,0,0,0,0,0,0,0,0,0,0,0,0,95
8381,GP02-292432,JapanesePatentCentralGlass(J),2009,A155148,Glass,AlkaliSilicate,Alkaline-earthSilicate,,FlatGlass,,,,,,,,,Ex.1,,68.29,0,0.72,15.48,1.53,0,0,4.05,8.12,0,0,0,0,0,0,0,0.53,0,0,0,0,0,0,0,0,0,0,0,0,0,0,0,0,1.24,0,0,0,0,0,0,0,0,0,0,0,0,0,0,0,0,0,0,0,0,0,0,0,0,0,0,0,0,73
3056,GJ02-176342,GlassPhysics&Chemistry,1998,v.024p.0539,Glass,AlkaliSilicate,,,,,,,,,,,,D.S.Sanditov,,73.1,0,0,0,0,0,0,0,26.9,0,0,0,0,0,0,0,0,0,0,0,0,0,0,0,0,0,0,0,0,0,0,0,0,0,0,0,0,0,0,0,0,0,0,0,0,0,0,0,0,0,0,0,0,0,0,0,0,0,0,0,0,0,44.6
3770,GP09-205022,JapanesePatentAsahiGlass(J),2000,A159539,Glass,OtherSilicate,Alkaline-earthSilicate,Alumino-Silicate,,,,,Substrate,MagneticMemoryDisk,,,,,,42.5,0,10,1.5,12,0,10,0,0,0,0,0,0,0,0,0,0,0,0,0,0,0,0,0,0,0,0,0,0,0,20,0,0,4,0,0,0,0,0,0,0,0,0,0,0,0,0,0,0,0,0,0,0,0,0,0,0,0,0,0,0,0,113
10431,GP03-352405,USPatentAsahiGlass(J),2013,A0274086,Glass,Alkaline-earthSilicate,Alumino-Silicate,,Melting,SheetGlass,,,Substrate,SubstrateforDisplay,SolarCell,SubstrateforPhotolithographyMask,,ex.24,,66.1,1,14.1,8.8,5.5,0,0,0,0,0,0,0,0,0,0,0,4.5,0,0,0,0,0,0,0,0,0,0,0,0,0,0,0,0,0,0,0,0,0,0,0,0,0,0,0,0,0,0,0,0,0,0,0,0,0,0,0,0,0,0,0,0,0,89.2
10351,GP03-352005,EuropeanPatentAGYHoldingCorp.(US),2013,A2663535,Glass,Alkaline-earthSilicate,Alumino-Silicate,,Melting,Fiber,,,PlasticsFRP,ElectricCircuitCircuitBoard,,,,ex.6,,64.64,4.99,14.35,14.83,0.09,0,1.06,0,0,0,0,0,0,0,0,0,0,0,0,0,0,0.02,0,0,0,0,0,0,0,0,0.02,0,0,0,0,0,0,0,0,0,0,0,0,0,0,0,0,0,0,0,0,0,0,0,0,0,0,0,0,0,0,0,90.8
2945,GJ05-171620,J.MaterialsScience,1997,v.032p.5851,Glass,Boro-Silicate,,,,,,,RadioActiveWasteSolidi,WasteDisposal,,,,Borosilicate,,40.71,16.42,0,4.57,13.26,0,7.6,7.34,2.41,0,0,0,0,0,3.55,0,0,0,0,0,0,0,0,0,0,0,0,0,0,0,1.84,0,0,2.29,0,0,0,0,0,0,0,0,0,0,0,0,0,0,0,0,0,0,0,0,0,0,0,0,0,0,0,0,82
9475,GP05-309497,USPatentHoyaCorp.(J),2012,A8222170,Glass,Boro-Silicate,,,,,,,Substrate,MagneticMemoryDisk,,,,Ex.2,,10,50,12,8,20,0,0,0,0,0,0,0,0,0,0,0,0,0,0,0,0,0,0,0,0,0,0,0,0,0,0,0,0,0,0,0,0,0,0,0,0,0,0,0,0,0,0,0,0,0,0,0,0,0,0,0,0,0,0,0,0,0,80
9929,GP03-314921,JapanesePatentAsahiGlass(J),2014,A088320,Glass,Alkaline-earthSilicate,Alumino-Silicate,Boro-Silicate,,,,,Substrate,MagneticMemoryDisk,,,,Ex.10,,68.27,10.88,4.95,9.39,2.25,0,0,0,0,0,0,0,0,0,0,0,4.26,0,0,0,0,0,0,0,0,0,0,0,0,0,0,0,0,0,0,0,0,0,0,0,0,0,0,0,0,0,0,0,0,0,0,0,0,0,0,0,0,0,0,0,0,0,71
3308,GP03-188246,JapanesePatent,1999,A157867,Glass,Alkaline-earthSilicate,Alumino-Silicate,,,,,,MagneticMemoryDisk,,,,,,,40.2,0,11.84,0,43.06,0,0,0,0,0,0,0,0,0,0,0,0,0,0,0,0,0,0,0,0,0,0,0,0,0,0,0,0,4.9,0,0,0,0,0,0,0,0,0,0,0,0,0,0,0,0,0,0,0,0,0,0,0,0,0,0,0,0,91.14
8855,GP02-299623,USPatentOharaInc.(J),2010,A0215993,Glass,AlkaliSilicate,,,,,,,Substrate,MagneticMemoryDisk,,,,Ex.6,,64.65,0.91,5.57,2.35,1.12,0,10.55,6.1,0.67,0,0,0,0,0,0,1.16,0,0,0,0,0,0,0,0,0,0,0,0,0,0,2.37,0,0,3.07,0.15,0,1.33,0,0,0,0,0,0,0,0,0,0,0,0,0,0,0,0,0,0,0,0,0,0,0,0,0,86.1
8665,GP03-297235,EuropeanPatentSaint-Gobain(FR),2010,A2162404,Glass,Alkaline-earthSilicate,,,Fiber,,,,Composite,Filler,,,,Ex.1,,71.16,0,4.1,9.04,11.09,0,0,4.43,0.13,0,0,0,0,0,0,0,0,0,0,0,0,0.05,0,0,0,0,0,0,0,0,0,0,0,0,0,0,0,0,0,0,0,0,0,0,0,0,0,0,0,0,0,0,0,0,0,0,0,0,0,0,0,0,32.8
111,GB02-006409,HandbookofGlassProperties,1986,v.001p.0320,Glass,AlkaliSilicate,OtherSilicate,Alumino-Silicate,,,,,,,,,,,,65.97,0,0.2,0,0,0,16.87,0,0,0,0,0,0,0,0,0,0,16.97,0,0,0,0,0,0,0,0,0,0,0,0,0,0,0,0,0,0,0,0,0,0,0,0,0,0,0,0,0,0,0,0,0,0,0,0,0,0,0,0,0,0,0,0,81
320,GB02-006653,HandbookofGlassProperties,1986,v.001p.0329,Glass,AlkaliSilicate,Boro-Silicate,,,,,,,,,,,,,65,15,0,0,0,0,0,20,0,0,0,0,0,0,0,0,0,0,0,0,0,0,0,0,0,0,0,0,0,0,0,0,0,0,0,0,0,0,0,0,0,0,0,0,0,0,0,0,0,0,0,0,0,0,0,0,0,0,0,0,0,0,82.8
6431,GJ05-252143,PhysicsandChemistryofGlasses,2003,v.044p.0383,Glass,Boro-Silicate,,,MixedAlkali,,,,RadioActiveWasteSolidi,,,,,,,56.21,17.22,0,0,0,0,9.56,9.75,0,0,0,0,0,0,0,0,0,0,0,0,0,7.26,0,0,0,0,0,0,0,0,0,0,0,0,0,0,0,0,0,0,0,0,0,0,0,0,0,0,0,0,0,0,0,0,0,0,0,0,0,0,0,0,85
1152,GC05-051453,CorningInc.(US),1987,7740,Glass,Boro-Silicate,,,Tube,BlownBottleBulb,Pressed,LowAlkali,General,LaboratoryWare,ChemicalPlant,CookingWareCulinary,,PYREXTubularGageOilCupCylinderGlass,,83.27,11.53,1.21,0,0,0,0,3.98,0,0,0,0,0,0,0,0,0,0,0,0,0,0,0,0,0,0,0,0,0,0,0,0,0,0,0,0,0,0,0,0,0,0,0,0,0,0,0,0,0,0,0,0,0,0,0,0,0,0,0,0,0,0,62.72
6608,XP03-253529,USPatentHoyaCorp.(J),2003,A6627566,Glass-Ceramics,Alkaline-earthSilicate,Alumino-Silicate,,,,,,Substrate,MagneticMemoryDisk,,,,Heattreatment:760C4h+1000C4hCrystalothers:TitanateEx.5,,47,0,12.5,28.5,0,0,0,0,0,0,0,0,0,0,0,0,0,0,0,0,0,0,0,2,0,0,0,0,0,0,10,0,0,0,0,0,0,0,0,0,0,0,0,0,0,0,0,0,0,0,0,0,0,0,0,0,0,0,0,0,0,0,146.7
2644,GP03-153603,USPatentNipponElectricGlass(J),1994,A5292690,Glass,Alkaline-earthSilicate,Boro-Silicate,,Balloon,,,,Filler,,,,,,,54.14,4.04,3.09,0,15.52,0,0,5.72,4.05,0,0,0,0,0,0,0,0,0,0,0,0,0,0,0,0,0,0,0,0,0,9.22,0,0,3.8,0,0,0,0,0,0.42,0,0,0,0,0,0,0,0,0,0,0,0,0,0,0,0,0,0,0,0,0,0,82
10166,GP03-316987,EuropeanPatentNittoBoseki(J),2014,A2789442,Glass,Alkaline-earthSilicate,Alumino-Silicate,,Fiber,,,,Composite,Fiber,,,,Ex.2,,60.14,0,12.03,19.08,8.71,0,0,0,0,0,0,0,0,0,0,0,0,0,0,0,0,0.04,0,0,0,0,0,0,0,0,0,0,0,0,0,0,0,0,0,0,0,0,0,0,0,0,0,0,0,0,0,0,0,0,0,0,0,0,0,0,0,0,88
5728,GP03-224177,USPatentNipponSheetGlass(J),2002,A6376403,Glass,Alkaline-earthSilicate,AlkaliSilicate,Alumino-Silicate,,,,,Substrate,MagneticMemoryDisk,,,,,,41.91,0,9.5,12.51,18.31,0,16.71,0,0,0,0,0,0,0,0,0,0,0,0,0,0,0,0,0,0,0,0,0,0,0,0,0,0,0,0,1,0,0,0,0.06,0,0,0,0,0,0,0,0,0,0,0,0,0,0,0,0,0,0,0,0,0,0,108
4253,XP06-210902,JapanesePatentKonicaMinolta(J),2001,A026441,Glass-Ceramics,Alumino-Silicate,Alkaline-earthSilicate,,,,,,MagneticMemoryDisk,,,,,Crystal:Magnesium-Aluminosilicate,,50.01,0,14.18,31.83,0,0,0,0,0,0,0,0,0,0,0,0,0,0,0,0,0,0,0,0,0,0,0,0,0,0,0,0,0,2.13,0,0,1.85,0,0,0,0,0,0,0,0,0,0,0,0,0,0,0,0,0,0,0,0,0,0,0,0,0,100.7
9767,GP02-313164,USPatentAsahiGlass(J),2013,A8580411,Glass,AlkaliSilicate,Alumino-Silicate,,,,,,Substrate,MagneticMemoryDisk,,,,Ex.5,,65.5,0,11,0,0,0,12.8,5.5,3.4,0,0,0,0,0,0,0,0,0,0,0,0,0,0,0,0,0,0,0,0,0,0,0,0,1.8,0,0,0,0,0,0,0,0,0,0,0,0,0,0,0,0,0,0,0,0,0,0,0,0,0,0,0,0,82.8
1510,GB02-071314,HandbookofGlassData,1983,v.00Ap.0317,Glass,AlkaliSilicate,,,,,,,,,,,,Heat-treatmentcondition:710C/4hr,,85.2,0,0,0,0,0,0,14.8,0,0,0,0,0,0,0,0,0,0,0,0,0,0,0,0,0,0,0,0,0,0,0,0,0,0,0,0,0,0,0,0,0,0,0,0,0,0,0,0,0,0,0,0,0,0,0,0,0,0,0,0,0,0,61.89
4341,XP06-210990,JapanesePatentKonicaMinolta(J),2001,A026450,Glass-Ceramics,Alumino-Silicate,Alkaline-earthSilicate,,,,,,MagneticMemoryDisk,,,,,Crystal:Magnesium-Aluminosilicate,,49.77,0,13.77,25.79,0,0,5.08,0,0,0,0,0,0,0,0,0,0,0,0,0,0,0,0,0,0,0,0,0,0,0,4.95,0,0,0,0,0,0.64,0,0,0,0,0,0,0,0,0,0,0,0,0,0,0,0,0,0,0,0,0,0,0,0,0,104.2
9148,XP06-305040,JapanesePatentOharaInc.(J),2011,A207626,Glass-Ceramics,Alumino-Silicate,Zinc-Silicate,Alkaline-earthSilicate,,,,,Substrate,MagneticMemoryDisk,,,670C+750C,Ex.3Crystal:RAl2O4,,46.5,0,11.31,17.49,0,0,4.29,2.07,0,0,0,0,0,0,0,13.38,0,0,0,0,0,0,0,0,0,0,0,0,0,0,4.81,0,0,0,0.15,0,0,0,0,0,0,0,0,0,0,0,0,0,0,0,0,0,0,0,0,0,0,0,0,0,0,0,105
3053,GJ02-176339,GlassPhysics&Chemistry,1998,v.024p.0539,Glass,AlkaliSilicate,,,,,,,,,,,,D.S.Sanditov,,83.3,0,0,0,0,0,0,0,16.7,0,0,0,0,0,0,0,0,0,0,0,0,0,0,0,0,0,0,0,0,0,0,0,0,0,0,0,0,0,0,0,0,0,0,0,0,0,0,0,0,0,0,0,0,0,0,0,0,0,0,0,0,0,50.9
7170,GJ06-263891,J.Non-CrystallineSolids,2005,v.351p.0650,Glass,Alumino-Silicate,OtherSilicate,,,,,,,,,,,,,20,0,50,0,0,0,0,0,0,0,0,0,0,0,0,0,0,0,0,0,0,0,0,10,0,20,0,0,0,0,0,0,0,0,0,0,0,0,0,0,0,0,0,0,0,0,0,0,0,0,0,0,0,0,0,0,0,0,0,0,0,0,126
4049,GJ06-209921,J.Non-CrystallineSolids,2001,v.290p.0180,Glass,Alumino-Silicate,Alkaline-earthSilicate,,,,,,MagneticMemoryDisk,,,,,,,45,0,28,10,0,0,0,0,0,0,0,0,0,0,0,0,0,0,0,0,0,0,0,10,0,0,0,0,0,0,7,0,0,0,0,0,0,0,0,0,0,0,0,0,0,0,0,0,0,0,0,0,0,0,0,0,0,0,0,0,0,0,126.9
717,GB02-025741,HandbookofGlassData,1987,v.00Cp.0450,Glass,AlkaliSilicate,Alumino-Silicate,,,,,,,,,,,,,50,0,25,0,0,0,25,0,0,0,0,0,0,0,0,0,0,0,0,0,0,0,0,0,0,0,0,0,0,0,0,0,0,0,0,0,0,0,0,0,0,0,0,0,0,0,0,0,0,0,0,0,0,0,0,0,0,0,0,0,0,0,82.5
10379,GP06-352239,USPatentCorningInc.(US),2013,A0224491,Glass,Alumino-Silicate,AlkaliSilicate,Alkaline-earthSilicate,Melting,,,,ChemicalStrengthen,Display,ConsumerProducts,VehicleWindow,,ex.8,,56.62,0,18.63,8.94,0.09,0,0,15.55,0,0,0,0,0,0,0,0,0,0,0,0,0,0,0,0,0,0,0,0,0,0,0,0,0,0,0,0.16,0,0,0,0,0,0,0,0,0,0,0,0,0,0,0,0,0,0,0,0,0,0,0,0,0,0,77.59
5930,GP03-225321,USPatentNipponSheetGlass(J),2002,A0049128,Glass,Alkaline-earthSilicate,Alumino-Silicate,AlkaliSilicate,,,,,Substrate,MagneticMemoryDisk,,,,,,45.01,0,20.01,19.81,4,0,2,8,0,0,0,0,0,0,0,0,1,0,0,0,0,0,0,0,0,0,0,0,0,0,0,0,0,0,0,0.1,0,0,0,0.07,0,0,0,0,0,0,0,0,0,0,0,0,0,0,0,0,0,0,0,0,0,0,91
5937,GP04-225328,USPatentSchottAG(DE),2002,A0058577,Glass,Lead-Silicate,,,,,,,OpticalUse,Display,,,,,,56.04,0,0,0,0,0,0,0.86,0.84,0,0,0,0,0,0,0,0,0,42.06,0,0,0,0.2,0,0,0,0,0,0,0,0,0,0,0,0,0,0,0,0,0,0,0,0,0,0,0,0,0,0,0,0,0,0,0,0,0,0,0,0,0,0,0,53
7633,GP02-275026,JapanesePatentKonicaMinolta(J),2006,A327935,Glass,AlkaliSilicate,Alkaline-earthSilicate,,,,,,Substrate,MagneticMemoryDisk,,,,Ex.4,,66.23,3.16,3.05,5.92,4.04,0,7.58,4.05,1.3,0,0,0,0,0,0,0,0,0,0,0,0,0,0,0,0.06,0.32,0,0,0,0,2.45,0,0,1.84,0,0,0,0,0,0,0,0,0,0,0,0,0,0,0,0,0,0,0,0,0,0,0,0,0,0,0,0,87
5163,XP03-213877,USPatentHoyaCorp.(J),2001,A6294490,Glass-Ceramics,Alkaline-earthSilicate,Alumino-Silicate,,,,,,OpticalMemory,Magneto-OpticalMemory,Substrate,MagneticMemoryDisk,,Crystal:other=2MgO.2Al2O3.4SiO2MgO.2Al2O3.5SiO2Mg-Al-titanate,,46.82,0,10.27,34.89,0,0,0,0,0,0,0,0,0,0,0,0,0,0,0,0,0,0,0,0.53,0,0,0,0,0,0,7.49,0,0,0,0,0,0,0,0,0,0,0,0,0,0,0,0,0,0,0,0,0,0,0,0,0,0,0,0,0,0,0,147.5
5886,XP06-225187,USPatent,2002,A0028740,Glass-Ceramics,Alumino-Silicate,Alkaline-earthSilicate,,,,,,Substrate,MagneticMemoryDisk,,,,X.Zouetal.(JP)1sttreatment:810C4h2ndtreatment:1000C4hCrystal:Mg-Al-titanate,,51.38,0,11.5,29.1,0,0,0,0,0,0,0,0,0,0,0,0,0,0,0,0,0,0,0,0.68,0,0,0,0,0,0,7.34,0,0,0,0,0,0,0,0,0,0,0,0,0,0,0,0,0,0,0,0,0,0,0,0,0,0,0,0,0,0,0,137.4
5433,GJ05-221526,J.AmericanCeramicSoc.,2002,v.085p.2499,Glass,Boro-Silicate,AlkaliSilicate,,,,,,,,,,,Influenceofcompositiononfatiguebehavior,,79.81,7.19,0,0,0,0,0,13,0,0,0,0,0,0,0,0,0,0,0,0,0,0,0,0,0,0,0,0,0,0,0,0,0,0,0,0,0,0,0,0,0,0,0,0,0,0,0,0,0,0,0,0,0,0,0,0,0,0,0,0,0,0,76
2277,GJ06-113204,PhysicsandChemistryofGlasses,1989,v.030p.0087,Glass,Alumino-Silicate,,,,,,,,,,,,Cordierite-basedoxyfluorideglass,,55.56,0,22.22,22.22,0,0,0,0,0,0,0,0,0,0,0,0,0,0,0,0,0,0,0,0,0,0,0,0,0,0,0,0,0,0,0,0,0,0,0,0,0,0,0,0,0,0,0,0,0,0,0,0,0,0,0,0,0,0,0,0,0,0,101.5
9658,GJ02-312106,J.AmericanCeramicSoc.,2013,v.096p.001436,Glass,AlkaliSilicate,Alkaline-earthSilicate,,,,,,,,,,Annealedattheirrespectiveannealingtemp.for2hr.,,,75.83,0,0.07,8.11,0.19,0,0,15.63,0,0,0,0,0,0,0,0,0,0,0,0,0,0,0,0,0,0,0,0,0,0,0,0,0,0,0,0.16,0,0,0,0,0,0,0,0,0,0,0,0,0,0,0,0,0,0,0,0,0,0,0,0,0,0,69.7
345,GB05-006678,HandbookofGlassProperties,1986,v.001p.0328,Glass,Boro-Silicate,AlkaliSilicate,,,,,,,,,,,,,54.79,27.4,0,0,0,0,0,17.81,0,0,0,0,0,0,0,0,0,0,0,0,0,0,0,0,0,0,0,0,0,0,0,0,0,0,0,0,0,0,0,0,0,0,0,0,0,0,0,0,0,0,0,0,0,0,0,0,0,0,0,0,0,0,76.59
9655,GJ02-311909,J.Non-CrystallineSolids,2013,v.376p.000175,Glass,AlkaliSilicate,Alkaline-earthSilicate,,MixedAlkali,,,,,,,,,,,46.1,0,0,0,26.9,0,0,12.2,12.2,0,0,0,0,0,0,0,0,0,0,0,0,0,0,0,0,0,0,0,0,0,0,0,0,0,0,0,2.6,0,0,0,0,0,0,0,0,0,0,0,0,0,0,0,0,0,0,0,0,0,0,0,0,0,75
1358,GJ02-061714,GlassTechnology,1964,v.005p.0216,Glass,AlkaliSilicate,Alkaline-earthSilicate,Boro-Silicate,,,,,,,,,,,,57.3,14.3,0,0,14.2,0,0,14.2,0,0,0,0,0,0,0,0,0,0,0,0,0,0,0,0,0,0,0,0,0,0,0,0,0,0,0,0,0,0,0,0,0,0,0,0,0,0,0,0,0,0,0,0,0,0,0,0,0,0,0,0,0,0,84.95
5188,GP03-213972,USPatentNipponSheetGlass(J),2001,A6306786,Glass,Alkaline-earthSilicate,Alumino-Silicate,AlkaliSilicate,,,,,Substrate,MagneticMemoryDisk,,,,,,45.42,0,15.01,20.01,0,0,10,4,0,0,0,0,0,0,0,0,0,0,0,0,0,0,0,0,0,0,0,0,0,0,5,0,0,0,0,0.5,0,0,0,0.06,0,0,0,0,0,0,0,0,0,0,0,0,0,0,0,0,0,0,0,0,0,0,107
2850,GB02-164824,FundamentalsofInorganicGlasses,1994,v.001p.0171,Glass,AlkaliSilicate,Alkaline-earthSilicate,,,,,,,,,,,,,66.67,0,0,20,0,0,0,13.33,0,0,0,0,0,0,0,0,0,0,0,0,0,0,0,0,0,0,0,0,0,0,0,0,0,0,0,0,0,0,0,0,0,0,0,0,0,0,0,0,0,0,0,0,0,0,0,0,0,0,0,0,0,0,75
12,GJ20-003962,J.CeramicSoc.Japan,1984,v.092p.0431,Glass,Phosphate,,,,,,,,,,,,,,5,0,0,47.5,0,0,0,0,0,0,0,0,0,0,0,0,0,0,0,0,0,0,0,0,0,0,0,0,0,0,0,0,0,0,0,0,47.5,0,0,0,0,0,0,0,0,0,0,0,0,0,0,0,0,0,0,0,0,0,0,0,0,0,57.59
4810,XP03-212704,JapanesePatentKonicaMinolta(J),2001,A287945,Glass-Ceramics,Alkaline-earthSilicate,OtherSilicate,Alumino-Silicate,GlassCeramics,,,,MagneticMemoryDisk,,,,,crystal:(MgAl)SiO3,,43.97,0,5.57,31.01,0,0,6.65,0,0,0,0,0,0,0,0,0,0,0,0,0,0,0,0,0,0,0,0,0,0,0,12.8,0,0,0,0,0,0,0,0,0,0,0,0,0,0,0,0,0,0,0,0,0,0,0,0,0,0,0,0,0,0,0,144.9
9375,GP03-308028,USPatentAsahiGlass(J),2012,A0149544,Glass,Alkaline-earthSilicate,Alumino-Silicate,,NonAlkali,Molded,,,Display,Substrate,SubstrateforPhotolithographyMask,,,Ex.11,,68.7,0,14,7.3,6.7,0,0,0,0,0,0,0,0,0,0,0,3.3,0,0,0,0,0,0,0,0,0,0,0,0,0,0,0,0,0,0,0,0,0,0,0,0,0,0,0,0,0,0,0,0,0,0,0,0,0,0,0,0,0,0,0,0,0,90.8
1210,GC01-052403,TosohQuartz(J),1980,***,Glass,Silica,,,Slab,Block,,,OpticsOptoelectronics,,,,,,,99.96,0,0,0,0,0,0,0,0,0,0,0,0,0,0,0,0,0,0,0,0,0,0,0,0,0,0,0,0,0,0,0,0,0,0,0,0,0,0,0,0,0,0,0,0,0,0,0,0,0,0,0,0,0,0,0,0,0,0,0,0,0,72.81
1349,GJ02-061705,GlassTechnology,1964,v.005p.0216,Glass,AlkaliSilicate,Lead-Silicate,,,,,,,,,,,,,71.1,0,0,0,0,0,0,4.5,5.6,0,0,0,0,0,0,0,0,0,18.8,0,0,0,0,0,0,0,0,0,0,0,0,0,0,0,0,0,0,0,0,0,0,0,0,0,0,0,0,0,0,0,0,0,0,0,0,0,0,0,0,0,0,0,56.2
7137,GP02-262314,USPatentKonicaMinolta(J),2004,A0214047,Glass,AlkaliSilicate,Alkaline-earthSilicate,,,,,,Substrate,MagneticMemoryDisk,,,,Ex.9,,62.36,0.91,4.52,6.92,4.97,0,7.21,3.89,1.28,0,0,0,0,0,0,1.56,0,0,0,0,0,0,0,0,0.04,0.66,0,0,0,0,2.86,0,0,2.82,0,0,0,0,0,0,0,0,0,0,0,0,0,0,0,0,0,0,0,0,0,0,0,0,0,0,0,0,90
4717,XP06-212611,JapanesePatentKonicaMinolta(J),2001,A287936,Glass-Ceramics,Alumino-Silicate,Alkaline-earthSilicate,OtherSilicate,GlassCeramics,,,,MagneticMemoryDisk,,,,,crystal:(MgAl)SiO3,,43.79,0,8.6,20.31,0,0,15.66,0,0,0,0,0,0,0,0,0,0,0,0,0,0,0,0,0,0,0,0,0,0,0,8.79,0,0,2.85,0,0,0,0,0,0,0,0,0,0,0,0,0,0,0,0,0,0,0,0,0,0,0,0,0,0,0,0,141
5039,XP07-212933,JapanesePatentKonicaMinolta(J),2001,A287968,Glass-Ceramics,Zinc-Silicate,Alkaline-earthSilicate,Alumino-Silicate,GlassCeramics,,,,MagneticMemoryDisk,,,,,crystal:(MgAl)SiO3Zn2Ti3O8Zn2TiO4,,46.55,0,7.32,26.22,0,0,0,0,0,0,0,0,0,0,0,16.8,0,0,0,0,0,0,0,0,0,0,0,0,0,0,3.11,0,0,0,0,0,0,0,0,0,0,0,0,0,0,0,0,0,0,0,0,0,0,0,0,0,0,0,0,0,0,0,146.7
7577,XP03-272695,USPatentHoyaCorp.(J),2006,A0040142,Glass-Ceramics,Alkaline-earthSilicate,Alumino-Silicate,,,,,,Substrate,MagneticMemoryDisk,,,790C4h+1000C4h,Ex.2-3,,40.24,0,6.89,45.33,0,0,0,0,0,0,0,0,0,0,0,0,0,0,0,0,0,0,0,0.5,0,0,0,0,0,0,7.04,0,0,0,0,0,0,0,0,0,0,0,0,0,0,0,0,0,0,0,0,0,0,0,0,0,0,0,0,0,0,0,170
3657,GI03-191932R,NGF'sAdditionalNewData(J),2001,v.004p.0011,Glass,Alkaline-earthSilicate,AlkaliSilicate,,,,,,,,,,Annealing:at580Cfor2h.,GlassNameE114Melting:inquartzcrucibleat1300Cfor4h.,,51.17,0,0,0.13,21.99,0,0,20.92,0,0,0,0,0,0,0,0,0,0,0,0,0,0,0,0,0,0,0,0,0,0,0,0,0,3.1,0,0,2.69,0,0,0,0,0,0,0,0,0,0,0,0,0,0,0,0,0,0,0,0,0,0,0,0,0,80.2
1749,GJ30-078841,J.AmericanCeramicSoc.,1970,v.053p.0311,Glass,Aluminate,,,,,,,,,,,,8Figs4Tables.,,4,0,32,0,49,0,0,0,0,0,0,0,0,0,0,15,0,0,0,0,0,0,0,0,0,0,0,0,0,0,0,0,0,0,0,0,0,0,0,0,0,0,0,0,0,0,0,0,0,0,0,0,0,0,0,0,0,0,0,0,0,0,107
794,GJ02-026051,GlassScienceandTechnology,1984,v.057p.0121,Glass,AlkaliSilicate,,,,,,,,,,,,,,76.6,0,0,0,0,0,0,23.2,0,0,0,0,0,0,0,0,0,0,0,0,0,0,0,0,0,0,0,0,0,0,0,0,0,0,0,0,0,0,0,0,0,0,0.2,0,0,0,0,0,0,0,0,0,0,0,0,0,0,0,0,0,0,0,55.9
6531,XP02-253268,USPatentKonicaMinolta(J),2003,A6593257,Glass-Ceramics,AlkaliSilicate,Alumino-Silicate,,GlassCeramics,,,,MagneticMemoryDisk,,,,,Heattreatment:585C5h+690C2.5hEx.6,,74.35,0,6.5,0,2.11,0,15.45,0,0,0,0,0,0,0,0,0,0,0,0,0,0,0,0,0,0,0,0,0,0,0,0,0,0,0.96,0,0,0.63,0,0,0,0,0,0,0,0,0,0,0,0,0,0,0,0,0,0,0,0,0,0,0,0,0,92
7436,XP03-269505,USPatent,2005,A0164036,Glass-Ceramics,Alkaline-earthSilicate,Alumino-Silicate,,,,,,Substrate,MagneticMemoryDisk,,,Tg+20C4h+1000C4h,X.ZouEx.9,,47,0,12.5,28.5,0,0,0,0,0,0,0,0,0,0,0,0,0,0,0,0,0,0,0,2,0,0,0,0,0,0,10,0,0,0,0,0,0,0,0,0,0,0,0,0,0,0,0,0,0,0,0,0,0,0,0,0,0,0,0,0,0,0,157.3
7718,GP05-275762,USPatentHoyaCorp.(J),2006,A0205584,Glass,Boro-Silicate,Alkaline-earthSilicate,Alumino-Silicate,,,,,Substrate,MagneticMemoryDisk,,,,Ex.7,,45,20,10,10,5,0,0,5,5,0,0,0,0,0,0,0,0,0,0,0,0,0,0,0,0,0,0,0,0,0,0,0,0,0,0,0,0,0,0,0,0,0,0,0,0,0,0,0,0,0,0,0,0,0,0,0,0,0,0,0,0,0,68.82
9728,GP20-312954,USPatentSchottGlassTech.(US),2013,A8486850,Glass,Phosphate,,,,,,,Laser,,,,,Ex.10,,4.9,0,8.66,17.74,0,0,1.47,0,0,0,0,0,0,0,0,0,0,0,0,0,0,0,0.12,0,0,6.07,0.98,0,0,0,0,0,0,0,0,0,60.06,0,0,0,0,0,0,0,0,0,0,0,0,0,0,0,0,0,0,0,0,0,0,0,0,0,62.6
1424,GJ02-062780,J.AmericanCeramicSoc.,1984,v.067p.0270,Glass,AlkaliSilicate,Alumino-Silicate,,Fiber,,,,,,,,,TherearetwoFigsofYoung'smoduli,,50,0,25,0,0,0,25,0,0,0,0,0,0,0,0,0,0,0,0,0,0,0,0,0,0,0,0,0,0,0,0,0,0,0,0,0,0,0,0,0,0,0,0,0,0,0,0,0,0,0,0,0,0,0,0,0,0,0,0,0,0,0,85.2
1784,GB04-081682,HandbookofGlassData,1983,v.00Ap.0501,Glass,Lead-Silicate,,,,,,,,,,,,,,70,0,0,0,0,0,0,0,0,0,0,0,0,0,0,0,0,0,30,0,0,0,0,0,0,0,0,0,0,0,0,0,0,0,0,0,0,0,0,0,0,0,0,0,0,0,0,0,0,0,0,0,0,0,0,0,0,0,0,0,0,0,50.13
8223,GP05-289551,JapanesePatentAsahiGlass(J),2009,A091184,Glass,Boro-Silicate,,,NonLead,,,,PlasmaDisplay,SolderGlassSealingGlass,,,,Ex.8,,27.93,59.17,3.2,0,2.96,0,0,0,6.48,0,0,0,0,0,0.26,0,0,0,0,0,0,0,0,0,0,0,0,0,0,0,0,0,0,0,0,0,0,0,0,0,0,0,0,0,0,0,0,0,0,0,0,0,0,0,0,0,0,0,0,0,0,0,45
903,GJ02-037040,J.AmericanCeramicSoc.,1978,v.061p.0027,Glass,AlkaliSilicate,,,,,,,,,,,,8Figures1Table,,60,8,0,0,0,0,0,32,0,0,0,0,0,0,0,0,0,0,0,0,0,0,0,0,0,0,0,0,0,0,0,0,0,0,0,0,0,0,0,0,0,0,0,0,0,0,0,0,0,0,0,0,0,0,0,0,0,0,0,0,0,0,65
6088,GP02-226358,JapanesePatentNipponSheetGlass(J),2003,A002683,Glass,AlkaliSilicate,Alkaline-earthSilicate,,,,,,IRAbsorbingMaterial,UVAbsorbingMaterial,VehicleWindow,,,Ex.5,,71.01,0,0.79,5.46,8.27,0,0.24,13.14,0.48,0,0,0,0.02,0.08,0,0,0,0,0,0,0,0.49,0,0,0,0,0,0,0,0,0.02,0,0,0,0,0,0,0,0,0,0,0,0,0,0,0,0,0,0,0,0,0,0,0,0,0,0,0,0,0,0,0,75
8124,GP06-287814,USPatentSaint-Gobain(FR),2008,A0194394,Glass,Alumino-Silicate,Boro-Silicate,,,,,,PlasmaDisplay,LiquidCrystalDisplay,Substrate,,,Ex.2,,69.34,9.1,10.44,0.16,9.9,0,0,0,0,0,0,0,0,0,0,0,0,0,0,0,0,0,0,0,0,0,0,0,0,0,1.06,0,0,0,0,0,0,0,0,0,0,0,0,0,0,0,0,0,0,0,0,0,0,0,0,0,0,0,0,0,0,0,71.9
149,GB02-006460,HandbookofGlassProperties,1986,v.001p.0325,Glass,AlkaliSilicate,OtherSilicate,,,,,,,,,,,,,70,0,0,0,0,0,0,0,12,0,0,0,0,0,0,0,0,18,0,0,0,0,0,0,0,0,0,0,0,0,0,0,0,0,0,0,0,0,0,0,0,0,0,0,0,0,0,0,0,0,0,0,0,0,0,0,0,0,0,0,0,0,61.2
9078,XP02-302816,USPatentOharaInc.(J),2011,A0136651,Glass-Ceramics,AlkaliSilicate,,,,,,,Substrate,MagneticMemoryDisk,,,,Ex.1,,72.14,0,3.96,1.15,0,0,19.13,0,1.23,0,0,0,0,0,0,0.35,0,0,0,0,0,0,0,0,0,0,0,0,0,0,0,0,0,1.08,0.07,0.08,0.81,0,0,0,0,0,0,0,0,0,0,0,0,0,0,0,0,0,0,0,0,0,0,0,0,0,100
653,GB05-025670,HandbookofGlassData,1987,v.00Cp.0438,Glass,Boro-Silicate,AlkaliSilicate,,,,,,,,,,,,,35,35,0,0,0,0,0,30,0,0,0,0,0,0,0,0,0,0,0,0,0,0,0,0,0,0,0,0,0,0,0,0,0,0,0,0,0,0,0,0,0,0,0,0,0,0,0,0,0,0,0,0,0,0,0,0,0,0,0,0,0,0,77.32
2514,GJ35-144355,GlassPhysics&Chemistry,1992,v.018p.0159,Glass,Germanate,,,,,,,,,,,,,,6.89,0,0,0,0,0,0,6.89,0,0,0,0,0,0,0,0,0,0,0,0,0,0,0,0,0,0,0,0,0,0,0,0,86.22,0,0,0,0,0,0,0,0,0,0,0,0,0,0,0,0,0,0,0,0,0,0,0,0,0,0,0,0,0,58.2
3451,XP06-190407,EuropeanPatentOharaInc.(J),1999,A0939396,Glass-Ceramics,Alumino-Silicate,Alkaline-earthSilicate,,,,,,,,,,,,,63.07,0.91,9.91,16.45,1.13,0,1.48,0,0,0,0,0,0,0,0,0,0,0,0,0,0,0,0,0,0.07,0,0,0,0,0,4.74,0,0,1.79,0,0,0.45,0,0,0,0,0,0,0,0,0,0,0,0,0,0,0,0,0,0,0,0,0,0,0,0,0,148
7641,GP02-275034,JapanesePatentKonicaMinolta(J),2006,A327936,Glass,AlkaliSilicate,Alkaline-earthSilicate,,,,,,Substrate,MagneticMemoryDisk,,,,Ex.2,,55.3,4.21,5.94,5.62,0.24,0,9.59,3.65,5.16,0,0,0,0,0,0,2.95,0,0,0,0,0,0,0,0,0.05,0.88,0,0,0,0,3,0,0,3.41,0,0,0,0,0,0,0,0,0,0,0,0,0,0,0,0,0,0,0,0,0,0,0,0,0,0,0,0,87
7567,GP06-272650,USPatent,2006,A0014026,Glass,Alumino-Silicate,Zinc-Silicate,,,,,,Mirror,,,,,O.ImanishiEx.3,,64.48,2.75,11.27,14.25,0,0,0,0.51,0.34,0,0,0,0,0,0,3.92,0,0,0,0,0,0,0.05,0,0.03,0,0,0,0,0,2.4,0,0,0,0,0,0,0,0,0,0,0,0,0,0,0,0,0,0,0,0,0,0,0,0,0,0,0,0,0,0,0,84
1174,GC02-052104,AsahiGlass(J),,Sunlux-TBL35,Glass,AlkaliSilicate,Alkaline-earthSilicate,,FlatGlass,,,,ArchitectureTrafficIndustry,Window,,,,,,71.39,0,1.17,4.43,9.56,0,0,13.45,0,0,0,0,0,0,0,0,0,0,0,0,0,0,0,0,0,0,0,0,0,0,0,0,0,0,0,0,0,0,0,0,0,0,0,0,0,0,0,0,0,0,0,0,0,0,0,0,0,0,0,0,0,0,70.56
4538,GP03-211792,JapanesePatentAsahiGlass(J),2001,A134925,Glass,Alkaline-earthSilicate,Alumino-Silicate,,,,,,Substrate,MagneticMemoryDisk,,,,,,53,0,5,19,5,0,6,0,0,0,0,0,0,0,0,0,0,0,0,0,0,0,0,5,0,0,0,0,0,0,5,0,0,2,0,0,0,0,0,0,0,0,0,0,0,0,0,0,0,0,0,0,0,0,0,0,0,0,0,0,0,0,114
10382,GP06-352242,USPatentCorningInc.(US),2013,A0224491,Glass,Alumino-Silicate,AlkaliSilicate,Alkaline-earthSilicate,Melting,,,,ChemicalStrengthen,Display,ConsumerProducts,VehicleWindow,,ex.27,,59.83,0,16.01,0.13,8.08,0,0,15.79,0,0,0,0,0,0,0,0,0,0,0,0,0,0,0,0,0,0,0,0,0,0,0,0,0,0,0,0.16,0,0,0,0,0,0,0,0,0,0,0,0,0,0,0,0,0,0,0,0,0,0,0,0,0,0,76.47
