Repository: hori1537/rexrexxion-about-SP

File: input_csv/inputcsv_SiO2_0.01-100.00_youngsmodulus.csv (part 37 of 53)
No.,GlassNo.,DataSource,Year,DataSourceNumber,State,GlassSystem1,GlassSystem2,GlassSystem3,Appearance1,Appearance2,Appearance3,Appearance4,Usage1,Usage2,Usage3,Usage4,ThermalTreatment,Note,GlassNo.(Structure),SiO2,B2O3,Al2O3,MgO,CaO,BaO,Li2O,Na2O,K2O,Ag2O,MnO,FeO,CoO,NiO,CuO,ZnO,SrO,CdO,PbO,SnO,Cr2O3,Fe2O3,As2O3,Y2O3,Sb2O3,La2O3,Nd2O3,Gd2O3,Bi2O3,Co3O4,TiO2,MnO2,GeO2,ZrO2,CeO2,SnO2,P2O5,Ta2O5,Nb2O3,SO3,MoO3,WO3,H2O,LiF,NaF,KF,MgF2,CaF2,SrF2,BaF2,ZnF2,PbF2,YF3,AlF3,LaF3,GdF3,YbF3,ErF3,F,Cl,Br,Ag,Young'sModulusatRT(GPa)
10670,GP02-356172,JapanesePatentOthers,2014,A527015,Glass,AlkaliSilicate,Alumino-Silicate,,Melting,SheetGlass,,,ChemicalStrengthen,ElectronicsElectrical,Display,,,ex.22,,76.2,0,8.5,2.8,0.5,0,0,10.6,1.1,0,0,0,0,0,0,0,0,0,0,0,0,0,0,0,0,0,0,0,0,0,0.3,0,0,0,0,0,0,0,0,0,0,0,0,0,0,0,0,0,0,0,0,0,0,0,0,0,0,0,0,0,0,0,74
9275,GP30-307177,JapanesePatentNipponSheetGlass(J),2012,A017254,Glass,Aluminate,,,,,,,OpticalUse,Lens&Prism,,,,Ex.11,,10,0,50,0,0,0,0,0,0,0,0,0,0,0,0,0,0,0,0,0,0,0,0,30,0,0,0,0,0,0,0,0,0,0,0,0,0,10,0,0,0,0,0,0,0,0,0,0,0,0,0,0,0,0,0,0,0,0,0,0,0,0,149
1916,GJ02-091241,GlassPhysics&Chemistry,1980,v.006p.0372,Glass,AlkaliSilicate,,,,,,,,,,,,,,58.7,0,0,0,0,0,41.3,0,0,0,0,0,0,0,0,0,0,0,0,0,0,0,0,0,0,0,0,0,0,0,0,0,0,0,0,0,0,0,0,0,0,0,0,0,0,0,0,0,0,0,0,0,0,0,0,0,0,0,0,0,0,0,82.42
6148,XP06-227610,USPatentKonicaMinolta(J),2003,A6524982,Glass-Ceramics,Alumino-Silicate,AlkaliSilicate,,GlassCeramics,,,,Substrate,MagneticMemoryDisk,,,,Ex.7Heattreatment:570C5.5H720C4h,,68,0,6.28,0,0,0,19.39,0,0.65,0,0,0,0,0,0,0,0,0,0,0,0,0,0,0,0,0,0,0,0,0,0,0,0,3.96,0,0,1.72,0,0,0,0,0,0,0,0,0,0,0,0,0,0,0,0,0,0,0,0,0,0,0,0,0,99.5
9835,GP03-313505,EuropeanPatentOCVIntellectualCapital(US),2013,A2630095,Glass,Alkaline-earthSilicate,Alumino-Silicate,,Fiber,,,,Composite,Fiber,,,,OCVIntellectualCapitalLLC.Ex.1,,71.5,0,7.01,17.91,1.39,0,1.48,0.71,0,0,0,0,0,0,0,0,0,0,0,0,0,0,0,0,0,0,0,0,0,0,0,0,0,0,0,0,0,0,0,0,0,0,0,0,0,0,0,0,0,0,0,0,0,0,0,0,0,0,0,0,0,0,85.4
8346,XP02-290779,USPatentOharaInc.(J),2009,A0162608,Glass-Ceramics,AlkaliSilicate,Alumino-Silicate,,,,,,MagneticMemoryDisk,,,,,Ex.1,,72.14,0,3.96,1.15,0,0,19.13,0,1.23,0,0,0,0,0,0,0.35,0,0,0,0,0,0,0,0,0,0,0,0,0,0,0,0,0,1.08,0.07,0.08,0.81,0,0,0,0,0,0,0,0,0,0,0,0,0,0,0,0,0,0,0,0,0,0,0,0,0,100
10774,GP06-356852,USPatentCorningInc.(US),2014,A0179510,Glass,Alumino-Silicate,Alkaline-earthSilicate,,Melting,SheetGlass,,,Display,LiquidCrystalDisplay,,,,ex.13,,71.21,4.77,11.52,1.76,4.99,0,0,0,0,0,0,0,0,0,0,0,5.62,0,0,0,0,0.01,0,0,0,0,0,0,0,0,0,0,0,0,0,0.07,0,0,0,0,0,0,0,0,0,0,0,0,0,0,0,0,0,0,0,0,0,0,0,0,0,0,77.6
2299,GP20-117169,JapanesePatentSchottGlassTech.(US),1991,A075235,Glass,Phosphate,,,Doped(Stuffed),,,,Laser,,,,,,,3.55,0,8.25,0,0,0,58.5,0,0,0,0,0,0,0,0,0,0,0,0,0,0,0,0.04,0,0,0.08,0.36,0,0,0,0,0,0,0,0,0,29.22,0,0,0,0,0,0,0,0,0,0,0,0,0,0,0,0,0,0,0,0,0,0,0,0,0,70
9856,GP05-313562,EuropeanPatentCorningInc.(US),2013,A2646379,Glass,Boro-Silicate,Alkaline-earthSilicate,Alumino-Silicate,,,,,Substrate,,,,,Crackresiatantglass.Ex.2,,63.71,13.48,11.68,2.2,5.2,0,0,0,0,0,0,0,0,0,0,0,3.59,0,0,0,0,0.01,0,0,0,0,0,0,0,0,0,0,0,0.01,0,0.1,0,0,0,0,0,0,0,0,0,0,0,0,0,0,0,0,0,0,0,0,0,0,0,0,0,0,71.02
1766,GJ30-078858,J.AmericanCeramicSoc.,1970,v.053p.0311,Glass,Aluminate,,,,,,,,,,,,8Figs4Tables.,,10,0,30,0,38,0,22,0,0,0,0,0,0,0,0,0,0,0,0,0,0,0,0,0,0,0,0,0,0,0,0,0,0,0,0,0,0,0,0,0,0,0,0,0,0,0,0,0,0,0,0,0,0,0,0,0,0,0,0,0,0,0,100.1
8169,GP05-289204,JapanesePatentOharaInc.(J),2009,A007194,Glass,Boro-Silicate,Alumino-Silicate,,,,,,,,,,,Ex.4,,25,26,7.35,0,0,0,0,0,0,0,0,0,0,0,0,9,0,0,0,0,0,0,0,0,0.15,6,0,18,0,0,0,0,0,3.5,0,0,0,0,0,0,0,5,0,0,0,0,0,0,0,0,0,0,0,0,0,0,0,0,0,0,0,0,117.6
10547,GP06-353970,USPatentCorningInc.(US),2014,A1016172,Glass,Alumino-Silicate,AlkaliSilicate,,Melting,,,,ChemicalStrengthen,,,,,ex.24,,64.5,7.01,14.01,0.53,0.07,0,0,13.78,0,0,0,0,0,0,0,0,0,0,0,0,0,0,0,0,0,0,0,0,0,0,0,0,0,0,0,0.1,0,0,0,0,0,0,0,0,0,0,0,0,0,0,0,0,0,0,0,0,0,0,0,0,0,0,64.239
10594,XJ03-355434,J.MaterialsScience,2013,v.048p.3461,Glass-Ceramics,Alkaline-earthSilicate,Alumino-Silicate,,Melting,GlassCeramics,,,,,,,950C5h,C1,,51.4,0,21,21,0,0,0,0,0,0,0,0,0,0,0,0,0,0,0,0,0,0,0,1,0,0,0,0,0,0,0,0,0,5.6,0,0,0,0,0,0,0,0,0,0,0,0,0,0,0,0,0,0,0,0,0,0,0,0,0,0,0,0,89
594,GB05-022868,VlastnostiSkel,1996,v.001p.0306,Glass,Boro-Silicate,,,,,,,,,,,,No.16LL,,74.06,22.32,0.55,0,0.33,0,0.42,1.52,0.8,0,0,0,0,0,0,0,0,0,0,0,0,0,0,0,0,0,0,0,0,0,0,0,0,0,0,0,0,0,0,0,0,0,0,0,0,0,0,0,0,0,0,0,0,0,0,0,0,0,0,0,0,0,46.68
1213,GC01-052406,TosohQuartz(J),1980,***,Glass,Silica,,,Tube,,,,ElectronicsElectrical,,,,,,,100,0,0,0,0,0,0,0,0,0,0,0,0,0,0,0,0,0,0,0,0,0,0,0,0,0,0,0,0,0,0,0,0,0,0,0,0,0,0,0,0,0,0,0,0,0,0,0,0,0,0,0,0,0,0,0,0,0,0,0,0,0,72.96
9949,GP02-315057,USPatentCorningInc.(US),2014,A8652978,Glass,AlkaliSilicate,Alumino-Silicate,,,,,,,,,,,Improvedtoughnessandscrachresistance.Ex.7,,64.56,1.01,8.95,3.74,1.63,0,0,13.49,4.36,0,0,0,0,0,0,0,0,0,0,0,0,0,0,0,0,0,0,0,0,0,0,0,0,2.01,0,0.25,0,0,0,0,0,0,0,0,0,0,0,0,0,0,0,0,0,0,0,0,0,0,0,0,0,0,74.8
169,GB02-006480,HandbookofGlassProperties,1986,v.001p.0326,Glass,AlkaliSilicate,Alkaline-earthSilicate,,,,,,,,,,,,,53.2,0,0,0,0,0,0,0,16.8,0,0,0,0,0,0,0,30,0,0,0,0,0,0,0,0,0,0,0,0,0,0,0,0,0,0,0,0,0,0,0,0,0,0,0,0,0,0,0,0,0,0,0,0,0,0,0,0,0,0,0,0,0,68.3
1795,XJ06-082657,GlassTechnology,1973,v.014p.0125,Glass-Ceramics,Alumino-Silicate,,,GlassCeramics,,,,,,,,,Heattreatment740Cx8H+1150Cx3H,,51.54,0,13.78,20.88,5.07,0,0,0,0,0,0,0,0,0,0,0,0,0,0,0,0,0,0,0,0,0,0,0,0,0,8.72,0,0,0,0,0,0,0,0,0,0,0,0,0,0,0,0,0,0,0,0,0,0,0,0,0,0,0,0,0,0,0,128
8715,GP02-298462,JapanesePatentKonicaMinolta(J),2010,A184862,Glass,AlkaliSilicate,Alkaline-earthSilicate,,,,,,Substrate,MagneticMemoryDisk,,,,Ex.5,,68.53,3.13,1.84,5.84,4,0,7.5,4,1.29,0,0,0,0,0,0,0,0,0,0,0,0,0,0,0,0.06,0.32,0,0,0,0,1.67,0,0,1.82,0,0,0,0,0,0,0,0,0,0,0,0,0,0,0,0,0,0,0,0,0,0,0,0,0,0,0,0,85
9833,GP06-313503,EuropeanPatentOCVIntellectualCapital(US),2013,A2630094,Glass,Alumino-Silicate,Alkaline-earthSilicate,,Fiber,,,,Composite,Fiber,,,,OCVIntellectualCapitalLLC.Ex.9,,76.89,0,12.81,7.89,2.15,0,0.21,0.05,0,0,0,0,0,0,0,0,0,0,0,0,0,0,0,0,0,0,0,0,0,0,0,0,0,0,0,0,0,0,0,0,0,0,0,0,0,0,0,0,0,0,0,0,0,0,0,0,0,0,0,0,0,0,85.6
605,GB03-024475,HandbookofGlassData,1987,v.00Cp.0700,Glass,Alkaline-earthSilicate,,,,,,,,,,,,,,66.67,0,0,0,0,0,0,0,0,0,0,0,0,0,0,0,33.33,0,0,0,0,0,0,0,0,0,0,0,0,0,0,0,0,0,0,0,0,0,0,0,0,0,0,0,0,0,0,0,0,0,0,0,0,0,0,0,0,0,0,0,0,0,71.43
9282,GP06-307196,JapanesePatentAsahiGlass(J),2012,A020892,Glass,Alumino-Silicate,Boro-Silicate,Zinc-Silicate,,,,,Substrate,Window,,,,Ex.7,,68.95,7.88,9.46,1.56,0,0,7.81,0,0,0,0,0,0,0,0,4.34,0,0,0,0,0,0,0,0,0,0,0,0,0,0,0,0,0,0,0,0,0,0,0,0,0,0,0,0,0,0,0,0,0,0,0,0,0,0,0,0,0,0,0,0,0,0,81
4037,GJ03-209909,J.Non-CrystallineSolids,2001,v.290p.0180,Glass,Alkaline-earthSilicate,Alumino-Silicate,,,,,,MagneticMemoryDisk,,,,,,,40,0,25,25,0,0,0,0,0,0,0,0,0,0,0,0,0,0,0,0,0,0,0,5,0,0,0,0,0,0,5,0,0,0,0,0,0,0,0,0,0,0,0,0,0,0,0,0,0,0,0,0,0,0,0,0,0,0,0,0,0,0,124.1
8318,GP02-290629,USPatentAsahiGlass(J),2009,A0110963,Glass,AlkaliSilicate,Alumino-Silicate,,,,,,Substrate,MagneticMemoryDisk,,,,Ex.3,,63.7,0,13,0,0,0,12.2,6.5,3,0,0,0,0,0,0,0,0,0,0,0,0,0,0,0,0,0,0,0,0,0,0,0,0,1.6,0,0,0,0,0,0,0,0,0,0,0,0,0,0,0,0,0,0,0,0,0,0,0,0,0,0,0,0,83.6
9844,GP03-313514,EuropeanPatentOCVIntellectualCapital(US),2013,A2630095,Glass,Alkaline-earthSilicate,Alumino-Silicate,,Fiber,,,,Composite,Fiber,,,,OCVIntellectualCapitalLLC.Ex.10,,66.41,0,5.92,21.9,0.1,0,5.67,0,0,0,0,0,0,0,0,0,0,0,0,0,0,0,0,0,0,0,0,0,0,0,0,0,0,0,0,0,0,0,0,0,0,0,0,0,0,0,0,0,0,0,0,0,0,0,0,0,0,0,0,0,0,0,84.8
842,XP03-030009,JapanesePatentAsahiGlass(J),1984,A092942,Glass-Ceramics,Alkaline-earthSilicate,AlkaliSilicate,Alumino-Silicate,GlassCeramics,,,,Wall,,,,,(1)1450-1500(2)950-1000(3)700-600,,50.31,0,5.7,28.84,0,0,0,11.26,2.46,0,0,0,0,0,0,1.42,0,0,0,0,0,0,0,0,0,0,0,0,0,0,0,0,0,0,0,0,0,0,0,0,0,0,0,0,0,0,0,0,0,0,0,0,0,0,0,0,0,0,0,0,0,0,98
9267,GJ02-306810,J.Non-CrystallineSolids,2012,v.358p.001002,Glass,AlkaliSilicate,Alumino-Silicate,,,,,,,,,,,,,72.03,4.4,10.4,0,0,0,0,13.1,0,0,0,0,0,0,0,0,0,0,0,0,0,0.07,0,0,0,0,0,0,0,0,0,0,0,0,0,0,0,0,0,0,0,0,0,0,0,0,0,0,0,0,0,0,0,0,0,0,0,0,0,0,0,0,70.7
4897,XP06-212791,JapanesePatentKonicaMinolta(J),2001,A287954,Glass-Ceramics,Alumino-Silicate,Alkaline-earthSilicate,OtherSilicate,GlassCeramics,,,,MagneticMemoryDisk,,,,,crystal:(MgAl)SiO3Zn2Ti3O8Zn2TiO4,,43.4,0,8.43,14.46,0,0,12.32,0,0,0,0,0,0,0,0,6.03,0,0,0,0,0,0,0,0,0,0,0,0,0,0,15.36,0,0,0,0,0,0,0,0,0,0,0,0,0,0,0,0,0,0,0,0,0,0,0,0,0,0,0,0,0,0,0,135.6
7010,GJ02-259449,J.Non-CrystallineSolids,2004,v.344p.0066,Glass,AlkaliSilicate,Alkaline-earthSilicate,,MixedAlkali,,,,,,,,,,,73.67,0,1,0.12,11.51,0,0,9.82,3.88,0,0,0,0,0,0,0,0,0,0,0,0,0,0,0,0,0,0,0,0,0,0,0,0,0,0,0,0,0,0,0,0,0,0,0,0,0,0,0,0,0,0,0,0,0,0,0,0,0,0,0,0,0,68
4392,XP03-211041,JapanesePatentKonicaMinolta(J),2001,A026455,Glass-Ceramics,Alkaline-earthSilicate,Alumino-Silicate,,,,,,MagneticMemoryDisk,,,,,Crystal:Magnesium-Aluminosilicate,,57.05,0,8.12,30.8,0,0,0,0,0,0,0,0,0,0,0,0,0,0,0,0,0,0,0,0,0,0,0,0,0,0,3.79,0,0,0.24,0,0,0,0,0,0,0,0,0,0,0,0,0,0,0,0,0,0,0,0,0,0,0,0,0,0,0,0,104.4
7071,XP02-261626,USPatentOharaInc.(J),2004,A6794043,Glass-Ceramics,AlkaliSilicate,Alumino-Silicate,,,,,,ColorFilter,,,,,Ex.7Nucleationtemp:560CCrystallizationtemp.:760C,,68.86,0,3.98,1.44,0,0,19.42,0,0.92,0,0,0,1.55,0.39,0,0.36,0,0,0,0,0.19,0,0,0,0.04,0,0,0,0,0,1.09,0,0,0.94,0,0,0.82,0,0,0,0,0,0,0,0,0,0,0,0,0,0,0,0,0,0,0,0,0,0,0,0,0,115
5463,XP06-222387,JapanesePatent,2002,A083413,Glass-Ceramics,Alumino-Silicate,,,,,,,MagneticMemoryDisk,,,,,KKMaruwa,,73,0,27,0,0,0,0,0,0,0,0,0,0,0,0,0,0,0,0,0,0,0,0,0,0,0,0,0,0,0,0,0,0,0,0,0,0,0,0,0,0,0,0,0,0,0,0,0,0,0,0,0,0,0,0,0,0,0,0,0,0,0,110
5026,XP06-212920,JapanesePatentKonicaMinolta(J),2001,A287967,Glass-Ceramics,Alumino-Silicate,Alkaline-earthSilicate,Zinc-Silicate,GlassCeramics,,,,MagneticMemoryDisk,,,,,crystal:(MgAl)SiO3Zn2Ti3O8Zn2TiO4,,44.38,0,12.46,28.36,0,0,0,0,0,0,0,0,0,0,0,3.9,0,0,0,0,0,0,0,0.56,0,0,0,0,0,0,10.34,0,0,0,0,0,0,0,0,0,0,0,0,0,0,0,0,0,0,0,0,0,0,0,0,0,0,0,0,0,0,0,153
8233,GP05-289670,JapanesePatentAsahiGlass(J),2009,A102222,Glass,Boro-Silicate,,,NonLead,,,,PlasmaDisplay,SolderGlassSealingGlass,Substrate,,,Ex.22,,45,45,0,0,0,0,0,0,9,0,0,0,0,0,0,0,0,0,0,0,0,0,0,0,0,0,0,0,0,0,0,0,0,1,0,0,0,0,0,0,0,0,0,0,0,0,0,0,0,0,0,0,0,0,0,0,0,0,0,0,0,0,45
4599,XP03-212046,JapanesePatentHoyaCorp.(J),2001,A180975,Glass-Ceramics,Alkaline-earthSilicate,Alumino-Silicate,OtherSilicate,GlassCeramics,,,,Substrate,MagneticMemoryDisk,,,,Crystalothers=Titanate,,43,0,12.5,32.5,0,0,0,0,0,0,0,0,0,0,0,0,0,0,0,0,0,0,0,2,0,0,0,0,0,0,10,0,0,0,0,0,0,0,0,0,0,0,0,0,0,0,0,0,0,0,0,0,0,0,0,0,0,0,0,0,0,0,170
321,GB02-006654,HandbookofGlassProperties,1986,v.001p.0329,Glass,AlkaliSilicate,Boro-Silicate,,,,,,,,,,,,,70,10,0,0,0,0,0,20,0,0,0,0,0,0,0,0,0,0,0,0,0,0,0,0,0,0,0,0,0,0,0,0,0,0,0,0,0,0,0,0,0,0,0,0,0,0,0,0,0,0,0,0,0,0,0,0,0,0,0,0,0,0,78
2496,GJ35-144337,GlassPhysics&Chemistry,1992,v.018p.0159,Glass,Germanate,,,,,,,,,,,,,,30.21,0,0,0,0,0,0,8.62,0,0,0,0,0,0,0,0,0,0,0,0,0,0,0,0,0,0,0,0,0,0,0,0,61.16,0,0,0,0,0,0,0,0,0,0,0,0,0,0,0,0,0,0,0,0,0,0,0,0,0,0,0,0,0,69.8
1641,GB05-078300,HandbookofGlassData,1983,v.00Ap.0566,Glass,Boro-Silicate,,,,,,,,,,,,,,40,60,0,0,0,0,0,0,0,0,0,0,0,0,0,0,0,0,0,0,0,0,0,0,0,0,0,0,0,0,0,0,0,0,0,0,0,0,0,0,0,0,0,0,0,0,0,0,0,0,0,0,0,0,0,0,0,0,0,0,0,0,23.32
4386,XP06-211035,JapanesePatentKonicaMinolta(J),2001,A026454,Glass-Ceramics,Alumino-Silicate,Alkaline-earthSilicate,,,,,,MagneticMemoryDisk,,,,,Crystal:Magnesium-Aluminosilicate,,56.73,0,17.49,19.52,0,0,0,0,0,0,0,0,0,0,0,0,0,0,0,0,0,0,0,0.52,0,0,0,0,0,0,5.74,0,0,0,0,0,0,0,0,0,0,0,0,0,0,0,0,0,0,0,0,0,0,0,0,0,0,0,0,0,0,0,111.2
3424,GP03-190261,EuropeanPatentHoyaCorp.(J),1999,A0917135,Glass,Alkaline-earthSilicate,Alumino-Silicate,,,,,,,,,,,,,50,0,8,15,15,0,6,0,0,0,0,0,0,0,0,0,0,0,0,0,0,0,0,0,0,0,0,0,0,0,6,0,0,0,0,0,0,0,0,0,0,0,0,0,0,0,0,0,0,0,0,0,0,0,0,0,0,0,0,0,0,0,104
323,GB02-006656,HandbookofGlassProperties,1986,v.001p.0329,Glass,AlkaliSilicate,Boro-Silicate,,,,,,,,,,,,,5,85,0,0,0,0,0,10,0,0,0,0,0,0,0,0,0,0,0,0,0,0,0,0,0,0,0,0,0,0,0,0,0,0,0,0,0,0,0,0,0,0,0,0,0,0,0,0,0,0,0,0,0,0,0,0,0,0,0,0,0,0,32.8
9384,GP06-308037,USPatent,2012,A0163987,Glass,Alumino-Silicate,Alkaline-earthSilicate,,Fiber,,,,Fiber,,,,,AGYHoldingCorp.Ex.7,,60.79,0,12.96,14.59,10.49,0,0,1.08,0,0,0,0,0,0,0,0,0,0,0,0,0,0.07,0,0,0,0,0,0,0,0,0.02,0,0,0,0,0,0,0,0,0,0,0,0,0,0,0,0,0,0,0,0,0,0,0,0,0,0,0,0,0,0,0,94.3
10882,GP02-357384,USPatentAsahiGlass(J),2014,A0364298,Glass,AlkaliSilicate,Alumino-Silicate,,Melting,SheetGlass,,,ChemicalStrengthen,ElectronicsElectrical,SolarCell,Airplane,,ex.5,,64,0,13,2,0,0,16,4,0,0,0,0,0,0,0,0,0,0,0,0,0,0,0,0,0,0,0,0,0,0,0,0,0,1,0,0,0,0,0,0,0,0,0,0,0,0,0,0,0,0,0,0,0,0,0,0,0,0,0,0,0,0,84.6
1388,GJ02-061744,GlassTechnology,1964,v.005p.0216,Glass,AlkaliSilicate,,,,,,,,,,,,,,65,0,0,0,0,0,35,0,0,0,0,0,0,0,0,0,0,0,0,0,0,0,0,0,0,0,0,0,0,0,0,0,0,0,0,0,0,0,0,0,0,0,0,0,0,0,0,0,0,0,0,0,0,0,0,0,0,0,0,0,0,0,72.5
5127,GP03-213375,USPatentHoyaCorp.(J),2001,A6187407,Glass,Alkaline-earthSilicate,Alumino-Silicate,OtherSilicate,,,,,Substrate,MagneticMemoryDisk,,,,,,40,0,17.5,20.5,0,0,0,0,0,0,0,0,0,0,0,0,0,0,0,0,0,0,0,12,0,0,0,0,0,0,10,0,0,0,0,0,0,0,0,0,0,0,0,0,0,0,0,0,0,0,0,0,0,0,0,0,0,0,0,0,0,0,118.5
7021,GJ09-260299,GlassPhysics&Chemistry,2004,v.030p.0420,Glass,OtherSilicate,Alumino-Silicate,,,,,,,,,,,,,14.54,0,16.79,0,0,0,0,0,9.66,0,0,0,0,0,0,0,0,0,0,0,0,0,0,0,0,0,0,0,0,0,0,0,0,0,0,0,59.01,0,0,0,0,0,0,0,0,0,0,0,0,0,0,0,0,0,0,0,0,0,0,0,0,0,68
1493,XP03-069362,JapanesePatentCorningInc.(US),1988,A112439,Glass-Ceramics,Alkaline-earthSilicate,OtherSilicate,Alumino-Silicate,GlassCeramics,,,,,,,,,ZrO2:nucleationagent,,53.92,0,1.93,37.19,0,0,1.7,0,0,0,0,0,0,0,0,0,0,0,0,0,0,0,0,0,0,0,0,0,0,0,0,0,0,5.26,0,0,0,0,0,0,0,0,0,0,0,0,0,0,0,0,0,0,0,0,0,0,0,0,0,0,0,0,136.4
10676,GP02-356178,JapanesePatentOthers,2014,A527015,Glass,AlkaliSilicate,Alumino-Silicate,,Melting,SheetGlass,,,ChemicalStrengthen,ElectronicsElectrical,Display,,,ex.75,,69.66,0,10.37,3.75,0.49,0,0,12.45,2.07,0,0,0,0,0,0,0,0,0,0,0,0,0.02,1.19,0,0,0,0,0,0,0,0,0,0,0,0,0,0,0,0,0,0,0,0,0,0,0,0,0,0,0,0,0,0,0,0,0,0,0,0,0,0,0,75
9721,GP20-312946,USPatentSchottGlassTech.(US),2013,A8486850,Glass,Phosphate,,,,,,,Laser,,,,,Ex.2,,5,0,8.83,0,0,0,17.59,0,0,0,0,0,0,0,0,0,0,0,0,0,0,0,0.12,0,0,6.19,1,0,0,0,0,0,0,0,0,0,61.27,0,0,0,0,0,0,0,0,0,0,0,0,0,0,0,0,0,0,0,0,0,0,0,0,0,64.8
9408,GP20-308264,EuropeanPatentSchottGlassTech.(US),2012,A2436659,Glass,Phosphate,,,,,,,Laser,,,,,Ex.8,,5,6,8.83,5,0,0,9.78,0,0,0,0,0,0,0,0,0,0,0,0,0,0,0,0.12,0,0,0,1,0,0,0,0,0,0,0,0,0,64.27,0,0,0,0,0,0,0,0,0,0,0,0,0,0,0,0,0,0,0,0,0,0,0,0,0,73.6
9331,GP02-307832,USPatentAsahiGlass(J),2012,A0100397,Glass,AlkaliSilicate,Alumino-Silicate,,,,,,Substrate,MagneticMemoryDisk,,,,Ex.7,,65.5,0,12,0,0,0,12.8,5.5,3.4,0,0,0,0,0,0,0,0,0,0,0,0,0,0,0,0,0,0,0,0,0,0,0,0,0.8,0,0,0,0,0,0,0,0,0,0,0,0,0,0,0,0,0,0,0,0,0,0,0,0,0,0,0,0,81.7
8339,GP06-290734,USPatentCorningInc.(US),2009,A0142568,Glass,Alumino-Silicate,AlkaliSilicate,Boro-Silicate,,,,,Window,,,,,Ex.5,,64.98,5.01,9.9,2.24,0.97,0,1.84,10.56,3.05,0,0,0,0,0,0,0,0,0,0,0,0,0,0,0,0,0,0,0,0,0,0,0,0,1.2,0,0.25,0,0,0,0,0,0,0,0,0,0,0,0,0,0,0,0,0,0,0,0,0,0,0,0,0,0,76.1
5196,GP02-214136,USPatentNipponSheetGlass(J),2001,A6333286,Glass,AlkaliSilicate,Alkaline-earthSilicate,,,,,,Substrate,MagneticMemoryDisk,,,,,,60.2,0,4.6,4.3,7.3,0,18.8,1.9,0,0,0,0,0,0,0,0,2.9,0,0,0,0,0,0,0,0,0,0,0,0,0,0,0,0,0,0,0,0,0,0,0,0,0,0,0,0,0,0,0,0,0,0,0,0,0,0,0,0,0,0,0,0,0,91
10332,GP03-351953,EuropeanPatentAGYHoldingCorp.(US),2013,A2655276,Glass,Alkaline-earthSilicate,Alumino-Silicate,,Melting,Fiber,,,PlasticsFRP,,,,,ex.3,,61.02,0,11.14,16.23,10.04,0,0,1.48,0,0,0,0,0,0,0,0,0,0,0,0,0,0.07,0,0,0,0,0,0,0,0,0.02,0,0,0,0,0,0,0,0,0,0,0,0,0,0,0,0,0,0,0,0,0,0,0,0,0,0,0,0,0,0,0,94.5
8337,GP05-290731,USPatentCorningInc.(US),2009,A0142568,Glass,Boro-Silicate,Alumino-Silicate,AlkaliSilicate,,,,,Window,,,,,Ex.2,,65.39,9,10.83,0.74,0.32,0,3.66,7.66,1.75,0,0,0,0,0,0,0,0,0,0,0,0,0,0,0,0,0,0,0,0,0,0,0,0,0.4,0,0.25,0,0,0,0,0,0,0,0,0,0,0,0,0,0,0,0,0,0,0,0,0,0,0,0,0,0,71.8
2163,GP20-107748,EuropeanPatent,1990,A0356746,Glass,Phosphate,,,,,,,Laser,,,,,,,12.01,0,11.84,0,0,0,24.61,0,0,0,0,0,0,0,0,0,0,0,0,0,0,0,0.12,0,0,0.36,1.74,0,0,0,0,0,0,0,0,0,49.31,0,0,0,0,0,0,0,0,0,0,0,0,0,0,0,0,0,0,0,0,0,0,0,0,0,69
3486,GI02-190620R,NGF'sAdditionalNewData(J),2000,v.002p.0001,Glass,AlkaliSilicate,Alumino-Silicate,Zinc-Silicate,,,,,Substrate,,,,,GlassNameA36Melting:inPtcrucibleat1600Cfor5hr.Annealing:at750Cfor2hr.,,60.48,0,10.06,0,0,0,0,10.09,9.72,0,0,0,0,0,0,9.65,0,0,0,0,0,0,0,0,0,0,0,0,0,0,0,0,0,0,0,0,0,0,0,0,0,0,0,0,0,0,0,0,0,0,0,0,0,0,0,0,0,0,0,0,0,0,69.97
1438,GJ02-062794,J.AmericanCeramicSoc.,1984,v.067p.0270,Glass,AlkaliSilicate,Alumino-Silicate,,Fiber,,,,,,,,,TherearetwoFigsofYoung'smoduli,,66.7,0,6.65,0,0,0,0,26.65,0,0,0,0,0,0,0,0,0,0,0,0,0,0,0,0,0,0,0,0,0,0,0,0,0,0,0,0,0,0,0,0,0,0,0,0,0,0,0,0,0,0,0,0,0,0,0,0,0,0,0,0,0,0,60.9
8712,GP02-298459,JapanesePatentKonicaMinolta(J),2010,A184862,Glass,AlkaliSilicate,Alkaline-earthSilicate,,,,,,Substrate,MagneticMemoryDisk,,,,Ex.2,,55.3,4.21,5.94,5.62,0.24,0,9.59,3.65,5.16,0,0,0,0,0,0,2.95,0,0,0,0,0,0,0,0,0.05,0.88,0,0,0,0,3,0,0,3.41,0,0,0,0,0,0,0,0,0,0,0,0,0,0,0,0,0,0,0,0,0,0,0,0,0,0,0,0,87
325,GB02-006658,HandbookofGlassProperties,1986,v.001p.0329,Glass,AlkaliSilicate,Boro-Silicate,,,,,,,,,,,,,15,75,0,0,0,0,0,10,0,0,0,0,0,0,0,0,0,0,0,0,0,0,0,0,0,0,0,0,0,0,0,0,0,0,0,0,0,0,0,0,0,0,0,0,0,0,0,0,0,0,0,0,0,0,0,0,0,0,0,0,0,0,37.8
4257,XP03-210906,JapanesePatentKonicaMinolta(J),2001,A026441,Glass-Ceramics,Alkaline-earthSilicate,Alumino-Silicate,,,,,,MagneticMemoryDisk,,,,,Crystal:Magnesium-Aluminosilicate,,48.18,0,7.95,41.65,0,0,0,0,0,0,0,0,0,0,0,0,0,0,0,0,0,0,0,1.08,0,0,0,0,0,0,0,0,0,0,0,0,1.14,0,0,0,0,0,0,0,0,0,0,0,0,0,0,0,0,0,0,0,0,0,0,0,0,0,108.5
18,GJ20-003968,J.CeramicSoc.Japan,1984,v.092p.0431,Glass,Phosphate,,,,,,,,,,,,,,10,0,0,0,42.5,0,0,0,0,0,0,0,0,0,0,0,0,0,0,0,0,0,0,0,0,0,0,0,0,0,0,0,0,0,0,0,47.5,0,0,0,0,0,0,0,0,0,0,0,0,0,0,0,0,0,0,0,0,0,0,0,0,0,54.86
10824,GP06-357041,USPatentCorningInc.(US),2014,A0264356,Glass,Alumino-Silicate,Alkaline-earthSilicate,,Melting,SheetGlass,NonAlkali,,Display,Substrate,LiquidCrystalDisplay,,,ex.1,,66.45,5.44,12.4,5.5,6.04,0,0,0,0,0,0,0,0,0,0,0,4,0,0,0,0,0.02,0,0,0,0,0,0,0,0,0,0,0,0.02,0,0.07,0,0,0,0,0,0,0,0,0,0,0,0,0,0,0,0,0,0,0,0,0,0,0,0,0,0,81.4
1751,GJ30-078843,J.AmericanCeramicSoc.,1970,v.053p.0311,Glass,Aluminate,,,,,,,,,,,,8Figs4Tables.,,4,0,32,0,34,0,0,0,0,0,0,0,0,0,0,30,0,0,0,0,0,0,0,0,0,0,0,0,0,0,0,0,0,0,0,0,0,0,0,0,0,0,0,0,0,0,0,0,0,0,0,0,0,0,0,0,0,0,0,0,0,0,109.7
1527,GB02-071331,HandbookofGlassData,1983,v.00Ap.0323,Glass,AlkaliSilicate,,,,,,,,,,,,,,75,0,0,0,0,0,25,0,0,0,0,0,0,0,0,0,0,0,0,0,0,0,0,0,0,0,0,0,0,0,0,0,0,0,0,0,0,0,0,0,0,0,0,0,0,0,0,0,0,0,0,0,0,0,0,0,0,0,0,0,0,0,78.44
193,GB27-006504,HandbookofGlassProperties,1986,v.001p.0336,Glass,Lead,,,,,,,,,,,,,,5,25,0,0,0,0,0,0,0,0,0,0,0,0,0,0,0,0,70,0,0,0,0,0,0,0,0,0,0,0,0,0,0,0,0,0,0,0,0,0,0,0,0,0,0,0,0,0,0,0,0,0,0,0,0,0,0,0,0,0,0,0,75.24
9592,GP02-310965,JapanesePatent,2013,A047174,Glass,AlkaliSilicate,Alumino-Silicate,,,,,,,,,,,ChineseCompany.Ex.10,,69.2,0,8.02,6.25,0,0,0,15.25,1,0,0,0,0,0,0,0.08,0,0,0,0,0,0,0,0.03,0,0,0,0,0,0,0.08,0,0,0,0,0.09,0,0,0,0,0,0,0,0,0,0,0,0,0,0,0,0,0,0,0,0,0,0,0,0,0,0,72.7
3146,GP02-182534,USPatentSchottAG(DE),1998,A5846280,Glass,AlkaliSilicate,Alkaline-earthSilicate,Alumino-Silicate,,,,,Substrate,MagneticMemoryDisk,,,,,,67.29,0,11.35,3.29,0.24,0,0,13.57,3.17,0,0,0,0,0,0,0,0,0,0,0,0,0,0,0,0,0,0,0,0,0,0.54,0,0,0,0.46,0,0,0,0,0,0,0,0,0,0,0,0,0,0,0,0,0,0,0,0,0,0,0,0.09,0,0,0,71
727,GB02-025751,HandbookofGlassData,1987,v.00Cp.0453,Glass,AlkaliSilicate,,,,,,,,,,,,,,75,0,0,0,0,0,0,25,0,0,0,0,0,0,0,0,0,0,0,0,0,0,0,0,0,0,0,0,0,0,0,0,0,0,0,0,0,0,0,0,0,0,0,0,0,0,0,0,0,0,0,0,0,0,0,0,0,0,0,0,0,0,59.1
10884,GP02-357386,USPatentAsahiGlass(J),2014,A0364298,Glass,AlkaliSilicate,Alumino-Silicate,,Melting,SheetGlass,,,ChemicalStrengthen,ElectronicsElectrical,SolarCell,Airplane,,ex.12,,65.5,0,12,2,0,0,16,4,0,0,0,0,0,0,0,0,0,0,0,0,0,0,0,0,0,0,0,0,0,0,0,0,0,0.5,0,0,0,0,0,0,0,0,0,0,0,0,0,0,0,0,0,0,0,0,0,0,0,0,0,0,0,0,83.4
9625,XP06-311300,USPatentOharaInc.(J),2013,A0011695,Glass-Ceramics,Alumino-Silicate,Zinc-Silicate,Alkaline-earthSilicate,,,,,Substrate,MagneticMemoryDisk,,,670C+750C,Ex.7,,54.51,0,11.66,13.1,0,0,0,4.26,0,0,0,0,0,0,0,11.36,0,0,0,0,0,0,0,0,0,0,0,0,0,0,4.96,0,0,0,0.15,0,0,0,0,0,0,0,0,0,0,0,0,0,0,0,0,0,0,0,0,0,0,0,0,0,0,0,103
9387,GP06-308040,USPatent,2012,A0163987,Glass,Alumino-Silicate,Alkaline-earthSilicate,,Fiber,,,,Fiber,,,,,AGYHoldingCorp.Ex.11,,60.99,0,13,13.54,11.29,0,0,1.08,0,0,0,0,0,0,0,0,0,0,0,0,0,0.08,0,0,0,0,0,0,0,0,0.02,0,0,0,0,0,0,0,0,0,0,0,0,0,0,0,0,0,0,0,0,0,0,0,0,0,0,0,0,0,0,0,93.8
4362,XP03-211011,JapanesePatentKonicaMinolta(J),2001,A026452,Glass-Ceramics,Alkaline-earthSilicate,Alumino-Silicate,,,,,,MagneticMemoryDisk,,,,,Crystal:Magnesium-Aluminosilicate,,54.9,0,10.56,34.17,0,0,0,0,0,0,0,0,0,0,0,0,0,0,0,0,0,0,0,0,0,0,0,0,0,0,0.29,0,0,0,0,0,0.08,0,0,0,0,0,0,0,0,0,0,0,0,0,0,0,0,0,0,0,0,0,0,0,0,0,102.4
8316,GP02-290627,USPatentAsahiGlass(J),2009,A0110963,Glass,AlkaliSilicate,Alumino-Silicate,,,,,,Substrate,MagneticMemoryDisk,,,,Ex.1,,63.7,0,13,0,0,0,10.2,6.5,3,0,0,0,0,0,0,0,0,0,0,0,0,0,0,0,0,0,0,0,0,0,2,0,0,1.6,0,0,0,0,0,0,0,0,0,0,0,0,0,0,0,0,0,0,0,0,0,0,0,0,0,0,0,0,82.8
5415,GJ03-219899,J.Non-CrystallineSolids,2002,v.304p.0293,Glass,Alkaline-earthSilicate,Alumino-Silicate,,Doped(Stuffed),,,,,,,,,,,6.8,0,27.1,6.9,59.2,0,0,0,0,0,0,0,0,0,0,0,0,0,0,0,0,0,0,0,0,0,0,0,0,0,0,0,0,0,0,0,0,0,0,0,0,0,0,0,0,0,0,0,0,0,0,0,0,0,0,0,0,0,0,0,0,0,109
2768,GJ09-162460,J.MaterialsScienceLetters,1995,v.014p.0697,Glass,OtherSilicate,,,,,,,,,,,,,,90,0,0,0,0,0,0,0,0,0,0,0,0,0,0,0,0,0,0,0,0,0,0,0,0,0,0,0,0,0,10,0,0,0,0,0,0,0,0,0,0,0,0,0,0,0,0,0,0,0,0,0,0,0,0,0,0,0,0,0,0,0,65.18
459,GB03-014476,HandbookofGlassData,1987,v.00Cp.0913,Glass,Alkaline-earthSilicate,OtherSilicate,,,,,,,,,,,,,10,0,0,47.5,0,0,0,0,0,0,0,0,0,0,0,0,0,0,0,0,0,0,0,0,0,0,0,0,0,0,0,0,0,0,0,0,42.5,0,0,0,0,0,0,0,0,0,0,0,0,0,0,0,0,0,0,0,0,0,0,0,0,0,57.82
10819,GP06-356996,USPatentCorningInc.(US),2014,A0249017,Glass,Alumino-Silicate,Alkaline-earthSilicate,,Melting,SheetGlass,,,Display,LiquidCrystalDisplay,,,,ex.12,,72.42,3.06,11.07,3.54,7.38,0,0,0,0,0,0,0,0,0,0,0,2.37,0,0,0,0,0.01,0,0,0,0,0,0,0,0,0,0,0,0.01,0,0.11,0,0,0,0,0,0,0,0,0,0,0,0,0,0,0,0,0,0,0,0,0,0,0,0,0,0,81
6956,GJ02-258707,PhysicsandChemistryofGlasses,2004,v.045p.0037,Glass,AlkaliSilicate,Alkaline-earthSilicate,,,,,,,,,,,,,77,0,0,0,9.1,0,0,13.9,0,0,0,0,0,0,0,0,0,0,0,0,0,0,0,0,0,0,0,0,0,0,0,0,0,0,0,0,0,0,0,0,0,0,0,0,0,0,0,0,0,0,0,0,0,0,0,0,0,0,0,0,0,0,67.9
66,GB05-004826,HandbookofGlassProperties,1986,v.001p.0315,Glass,Boro-Silicate,,,,,,,,,,,,,,30,70,0,0,0,0,0,0,0,0,0,0,0,0,0,0,0,0,0,0,0,0,0,0,0,0,0,0,0,0,0,0,0,0,0,0,0,0,0,0,0,0,0,0,0,0,0,0,0,0,0,0,0,0,0,0,0,0,0,0,0,0,24
494,GI06-016189,Proc.ICG,1980,v.012p.0661,Glass,Alumino-Silicate,,,Melting,,,,,,,,,In2NNaOHsolutionat95C,,41.58,0,22.48,0,0,0,0,0,0,0,0,0,0,0,0,0,0,0,0,0,0,0,0,23.07,0,0,0,0,0,0,12.87,0,0,0,0,0,0,0,0,0,0,0,0,0,0,0,0,0,0,0,0,0,0,0,0,0,0,0,0,0,0,0,121.3
8813,GP03-299166,USPatentAsahiGlass(J),2010,A7754631,Glass,Alkaline-earthSilicate,Alumino-Silicate,,NonAlkali,,,,LiquidCrystalDisplay,Substrate,,,,Ex.7,,64,7.5,10.8,7.5,7.7,0,0,0,0,0,0,0,0,0,0,0,2.5,0,0,0,0,0,0,0,0,0,0,0,0,0,0,0,0,0,0,0,0,0,0,0,0,0,0,0,0,0,0,0,0,0,0,0,0,0,0,0,0,0,0,0,0,0,80
4243,XP06-210892,JapanesePatentKonicaMinolta(J),2001,A026440,Glass-Ceramics,Alumino-Silicate,Alkaline-earthSilicate,,,,,,MagneticMemoryDisk,,,,,Crystal:Magnesium-Aluminosilicate,,49.29,0,14.06,36.15,0,0,0,0,0,0,0,0,0,0,0,0,0,0,0,0,0,0,0,0,0,0,0,0,0,0,0,0,0,0,0,0,0.5,0,0,0,0,0,0,0,0,0,0,0,0,0,0,0,0,0,0,0,0,0,0,0,0,0,87.56
7666,GP05-275324,USPatentHoyaCorp.(J),2006,A7090937,Glass,Boro-Silicate,Alkaline-earthSilicate,Alumino-Silicate,,,,,Substrate,MagneticMemoryDisk,,,,Ex.8,,50,10,10,10,10,0,0,5,5,0,0,0,0,0,0,0,0,0,0,0,0,0,0,0,0,0,0,0,0,0,0,0,0,0,0,0,0,0,0,0,0,0,0,0,0,0,0,0,0,0,0,0,0,0,0,0,0,0,0,0,0,0,76.62
7881,GP02-281756,USPatentNipponSheetGlass(J),2007,A7309671,Glass,AlkaliSilicate,Alkaline-earthSilicate,Alumino-Silicate,,,,,Substrate,MagneticMemoryDisk,,,,Ex.6,,67.53,0,6.46,4.93,6.65,0,0,13.93,0,0,0,0,0,0,0,0,0,0,0,0,0,0,0,0,0,0,0,0,0,0,0,0,0,0.5,0,0,0,0,0,0,0,0,0,0,0,0,0,0,0,0,0,0,0,0,0,0,0,0,0,0,0,0,76
7753,XP03-278383,JapanesePatentHoyaCorp.(J),2007,A091500,Glass-Ceramics,Alkaline-earthSilicate,Alumino-Silicate,,,,,,Substrate,MagneticMemoryDisk,,,756C4hr+1000C4hr,Ex.7Crystalothers:titanate,,46,0,10.5,30,0,0,0,0,0,0,0,0,0,0,0,0,1.5,0,0,0,0,0,0,0,0,0,0,0,0,0,10,0,0,2,0,0,0,0,0,0,0,0,0,0,0,0,0,0,0,0,0,0,0,0,0,0,0,0,0,0,0,0,152
10636,GP02-355911,JapanesePatentNipponSheetGlass(J),2012,AW131824,Glass,AlkaliSilicate,Alkaline-earthSilicate,,SheetGlass,,,,MagneticMemoryDisk,ChemicalStrengthen,,,,ex.20,,64.99,0,7.8,8.76,0.45,0,0,15.07,0,0,0,0,0,0,0,0,2.93,0,0,0,0,0,0,0,0,0,0,0,0,0,0,0,0,0,0,0,0,0,0,0,0,0,0,0,0,0,0,0,0,0,0,0,0,0,0,0,0,0,0,0,0,0,74.2
6304,GP02-228368,EuropeanPatentNipponSheetGlass(J),2003,A1270524,Glass,AlkaliSilicate,Alkaline-earthSilicate,,SheetGlass,,,,IRAbsorbingMaterial,UVAbsorbingMaterial,VehicleWindow,,,Ex.10,,69.98,0,0.77,5.39,8.14,0,3.93,10.71,0.48,0,0,0,0.02,0.08,0,0,0,0,0,0,0,0.48,0,0,0,0,0,0,0,0,0.02,0,0,0,0,0,0,0,0,0,0,0,0,0,0,0,0,0,0,0,0,0,0,0,0,0,0,0,0,0,0,0,78.5
175,GB02-006486,HandbookofGlassProperties,1986,v.001p.0326,Glass,AlkaliSilicate,Alkaline-earthSilicate,,,,,,,,,,,,,77,0,0,0,0,0,0,0,13.5,0,0,0,0,0,0,0,9.5,0,0,0,0,0,0,0,0,0,0,0,0,0,0,0,0,0,0,0,0,0,0,0,0,0,0,0,0,0,0,0,0,0,0,0,0,0,0,0,0,0,0,0,0,0,61.6
7200,XP03-265083,JapanesePatentHoyaCorp.(J),2005,A119963,Glass-Ceramics,Alkaline-earthSilicate,Alumino-Silicate,,,,,,MagneticMemoryDisk,,,,Tg+31C4hr:1000C4hr,Ex.5,,47,0,12.5,28.5,0,0,0,0,0,0,0,0,0,0,0,0,0,0,0,0,0,0,0,2,0,0,0,0,0,0,10,0,0,0,0,0,0,0,0,0,0,0,0,0,0,0,0,0,0,0,0,0,0,0,0,0,0,0,0,0,0,0,146.7
703,GB06-025727,HandbookofGlassData,1987,v.00Cp.0450,Glass,Alumino-Silicate,AlkaliSilicate,,,,,,,,,,,,,65,0,22,0,0,0,13,0,0,0,0,0,0,0,0,0,0,0,0,0,0,0,0,0,0,0,0,0,0,0,0,0,0,0,0,0,0,0,0,0,0,0,0,0,0,0,0,0,0,0,0,0,0,0,0,0,0,0,0,0,0,0,88.8
6152,XP06-227614,USPatentKonicaMinolta(J),2003,A6524982,Glass-Ceramics,Alumino-Silicate,AlkaliSilicate,,GlassCeramics,,,,Substrate,MagneticMemoryDisk,,,,Ex.11Heattreatment:580C5H700C3h,,71.83,1.7,5.52,0,0,0,17.86,0,0,0,0,0,0,0,0,0,0,0,0,0,0,0,0,0,0,0,0,0,0,0,0,0,0,2.17,0,0,0.92,0,0,0,0,0,0,0,0,0,0,0,0,0,0,0,0,0,0,0,0,0,0,0,0,0,91.2
1212,GC01-052405,TosohQuartz(J),1980,***,Glass,Silica,,,Tube,Slab,Block,,ElectronicsElectrical,LaboratoryWare,,,,,,100,0,0,0,0,0,0,0,0,0,0,0,0,0,0,0,0,0,0,0,0,0,0,0,0,0,0,0,0,0,0,0,0,0,0,0,0,0,0,0,0,0,0,0,0,0,0,0,0,0,0,0,0,0,0,0,0,0,0,0,0,0,72.96
5740,XP02-224226,USPatentOharaInc.(J),2002,A6383645,Glass-Ceramics,AlkaliSilicate,Alumino-Silicate,,,,,,MagneticMemoryDisk,,,,,,,73.34,0,3.69,0.71,0,0,19.87,0,0,0,0,0,0,0,0,0.35,0,0,0,0,0,0,0,0,0.04,0,0,0,0,0,0,0,0,1.2,0,0,0.8,0,0,0,0,0,0,0,0,0,0,0,0,0,0,0,0,0,0,0,0,0,0,0,0,0,113
6786,GP02-255357,JapanesePatentKonicaMinolta(J),2004,A010430,Glass,AlkaliSilicate,Alkaline-earthSilicate,,,,,,Substrate,MagneticMemoryDisk,,,,Ex.6,,58.04,3.48,3.42,6.63,6.99,0,8.53,4.51,1.52,0,0,0,0,0,0,0,0,0,0,0,0,0,0,0,0.06,0.36,0,0,0,0,2.72,0,0,3.74,0,0,0,0,0,0,0,0,0,0,0,0,0,0,0,0,0,0,0,0,0,0,0,0,0,0,0,0,93
3004,GJ02-176259,GlassPhysics&Chemistry,1998,v.024p.0525,Glass,AlkaliSilicate,Alkaline-earthSilicate,,,,,,,,,,,D.S.Sanditov,,66.67,0,0,0,20,0,0,13.33,0,0,0,0,0,0,0,0,0,0,0,0,0,0,0,0,0,0,0,0,0,0,0,0,0,0,0,0,0,0,0,0,0,0,0,0,0,0,0,0,0,0,0,0,0,0,0,0,0,0,0,0,0,0,75.46
9417,GP06-308908,JapanesePatentOharaInc.(J),2012,A146392,Glass,Alumino-Silicate,Zinc-Silicate,,,,,,Substrate,MagneticMemoryDisk,,,,Ex.G2,,57.82,0,11.05,9.87,2.36,0,0,4.28,0,0,0,0,0,0,0,9.77,0,0,0,0,0,0,0,0,0,0,0,0,0,0,4.15,0,0,0,0.23,0,0.47,0,0,0,0,0,0,0,0,0,0,0,0,0,0,0,0,0,0,0,0,0,0,0,0,0,100
2990,GJ02-176245,GlassPhysics&Chemistry,1998,v.024p.0525,Glass,AlkaliSilicate,,,,,,,,,,,,D.S.Sanditov,,87.9,0,0,0,0,0,0,0,12.1,0,0,0,0,0,0,0,0,0,0,0,0,0,0,0,0,0,0,0,0,0,0,0,0,0,0,0,0,0,0,0,0,0,0,0,0,0,0,0,0,0,0,0,0,0,0,0,0,0,0,0,0,0,53.04
5409,GI02-219354,Proc.ICG,2002,v.C02p.:006,Glass,AlkaliSilicate,Alkaline-earthSilicate,,,,,,,,,,,Deformationandfracturebehaviorunderpressure.,,79.5,0,2,4,1,0,0,13.5,0,0,0,0,0,0,0,0,0,0,0,0,0,0,0,0,0,0,0,0,0,0,0,0,0,0,0,0,0,0,0,0,0,0,0,0,0,0,0,0,0,0,0,0,0,0,0,0,0,0,0,0,0,0,68
3807,XP06-205156,JapanesePatentOharaInc.(J),2000,A185940,Glass-Ceramics,Alumino-Silicate,Alkaline-earthSilicate,,GlassCeramics,,,,MagneticMemoryDisk,,,,,,,57.63,0.88,10.17,24.2,2.39,0,0,0,0,0,0,0,0,0,0,0,0,0,0,0,0,0.38,0.15,0,0,0,0,0,0,0,4.2,0,0,0,0,0,0,0,0,0,0,0,0,0,0,0,0,0,0,0,0,0,0,0,0,0,0,0,0,0,0,0,128
2942,GJ05-171615,J.MaterialsScience,1997,v.032p.5851,Glass,Boro-Silicate,,,,,,,RadioActiveWasteSolidi,WasteDisposal,,,,SM513-LW11,,57.84,12.5,1.74,3.23,5.38,0,9.31,6.21,0,0,0,0,0,0,0,0,0,0,0,0,0,0,0,0,0,0,0,0,0,0,3.78,0,0,0,0,0,0,0,0,0,0,0,0,0,0,0,0,0,0,0,0,0,0,0,0,0,0,0,0,0,0,0,89
3637,GI03-191821R,NGF'sAdditionalNewData(J),2001,v.004p.0007,Glass,Alkaline-earthSilicate,AlkaliSilicate,,,,,,ColorFilter,,,,Annealing:at700Cfor1h.,GlassNameD065Melting:inPtcrucibleat1700Cfor7h.,,73,1.31,0,0,15.45,0,0,8.62,0,0,0,0,0,0,0,0,0,0,0,0,1.56,0,0.06,0,0,0,0,0,0,0,0,0,0,0,0,0,0,0,0,0,0,0,0,0,0,0,0,0,0,0,0,0,0,0,0,0,0,0,0,0,0,0,79.8
3715,XP02-204744,JapanesePatentOharaInc.(J),2000,A119042,Glass-Ceramics,AlkaliSilicate,,,GlassCeramics,,,,Substrate,MagneticMemoryDisk,,,,Nucleationtemp.:540CCrystallizationtemp.:730C,,72.43,0,1.95,1.13,0,0,20,0,2.3,0,0,0,0,0,0,0.35,0,0,0,0,0,0,0,0,0.04,0,0,0,0,0,0,0,0,0.88,0,0,0.92,0,0,0,0,0,0,0,0,0,0,0,0,0,0,0,0,0,0,0,0,0,0,0,0,0,85
4180,XP06-210829,JapanesePatentKonicaMinolta(J),2001,A019484,Glass-Ceramics,Alumino-Silicate,AlkaliSilicate,,,,,,MagneticMemoryDisk,,,,,,,69.34,0,5.95,1.48,0,0,18.93,0,0,0,0,0,0,0,0,0,0,0,0,0,0,0,0,0,0,0,0,0,0,0,0,0,0,3.04,0,0,1.26,0,0,0,0,0,0,0,0,0,0,0,0,0,0,0,0,0,0,0,0,0,0,0,0,0,98.1
9151,XP06-305043,JapanesePatentOharaInc.(J),2011,A207626,Glass-Ceramics,Alumino-Silicate,Zinc-Silicate,Alkaline-earthSilicate,,,,,Substrate,MagneticMemoryDisk,,,670C+770C,Ex.6Crystal:RAl2O4,,55.65,0.95,11.67,13.12,0,0,0,2.13,0,0,0,0,0,0,0,11.37,0,0,0,0,0,0,0,0,0,0,0,0,0,0,4.96,0,0,0,0.15,0,0,0,0,0,0,0,0,0,0,0,0,0,0,0,0,0,0,0,0,0,0,0,0,0,0,0,103
2174,GP20-107759,EuropeanPatent,1990,A0356746,Glass,Phosphate,,,,,,,Laser,,,,,,,3,4,11.83,0,0,0,24.59,0,0,0,0,0,0,0,0,0,0,0,0,0,0,0,0.12,0,0,0.36,1.74,0,0,0,0,0,0,0,0,0,54.36,0,0,0,0,0,0,0,0,0,0,0,0,0,0,0,0,0,0,0,0,0,0,0,0,0,71
973,GJ02-039826,J.CeramicSoc.Japan,1983,v.091p.0116,Glass,AlkaliSilicate,,,,,,,,,,,,,,82,0,0,0,0,0,0,0,18,0,0,0,0,0,0,0,0,0,0,0,0,0,0,0,0,0,0,0,0,0,0,0,0,0,0,0,0,0,0,0,0,0,0,0,0,0,0,0,0,0,0,0,0,0,0,0,0,0,0,0,0,0,49.03
4771,XP06-212665,JapanesePatentKonicaMinolta(J),2001,A287941,Glass-Ceramics,Alumino-Silicate,Alkaline-earthSilicate,OtherSilicate,GlassCeramics,,,,MagneticMemoryDisk,,,,,crystal:(MgAl)SiO3,,42.34,0,13.96,31.56,0,0,3.04,0,0,0,0,0,0,0,0,0,0,0,0,0,0,0,0,0,0,0,0,0,0,0,9.1,0,0,0,0,0,0,0,0,0,0,0,0,0,0,0,0,0,0,0,0,0,0,0,0,0,0,0,0,0,0,0,149.1
777,GB05-025801,HandbookofGlassData,1987,v.00Cp.0454,Glass,Boro-Silicate,AlkaliSilicate,,,,,,,,,,,,,35.71,35.71,0,0,0,0,0,0,28.57,0,0,0,0,0,0,0,0,0,0,0,0,0,0,0,0,0,0,0,0,0,0,0,0,0,0,0,0,0,0,0,0,0,0,0,0,0,0,0,0,0,0,0,0,0,0,0,0,0,0,0,0,0,57.37
8234,GP05-289671,JapanesePatentAsahiGlass(J),2009,A102222,Glass,Boro-Silicate,,,NonLead,,,,PlasmaDisplay,SolderGlassSealingGlass,Substrate,,,Ex.23,,45,45,0,0,0,0,0,0,8,0,0,0,0,0,0,0,0,0,0,0,0,0,0,0,0,0,0,0,0,0,0,0,0,2,0,0,0,0,0,0,0,0,0,0,0,0,0,0,0,0,0,0,0,0,0,0,0,0,0,0,0,0,46
368,GB05-006701,HandbookofGlassProperties,1986,v.001p.0328,Glass,Boro-Silicate,AlkaliSilicate,,,,,,,,,,,,,48.31,48.31,0,0,0,0,0,3.38,0,0,0,0,0,0,0,0,0,0,0,0,0,0,0,0,0,0,0,0,0,0,0,0,0,0,0,0,0,0,0,0,0,0,0,0,0,0,0,0,0,0,0,0,0,0,0,0,0,0,0,0,0,0,34.28
7254,XP03-265731,USPatentHoyaCorp.(J),2005,A6905988,Glass-Ceramics,Alkaline-earthSilicate,Alumino-Silicate,,GlassCeramics,,,,Substrate,MagneticMemoryDisk,,,Tg+30C4h:1000C4h,Ex.7,,43,0,12.5,32.5,0,0,0,0,0,0,0,0,0,0,0,0,0,0,0,0,0,0,0,2,0,0,0,0,0,0,10,0,0,0,0,0,0,0,0,0,0,0,0,0,0,0,0,0,0,0,0,0,0,0,0,0,0,0,0,0,0,0,170
6314,GJ01-228922,J.Non-CrystallineSolids,2003,v.316p.0138,Glass,Silica,,,,,,,,,,,,,,100,0,0,0,0,0,0,0,0,0,0,0,0,0,0,0,0,0,0,0,0,0,0,0,0,0,0,0,0,0,0,0,0,0,0,0,0,0,0,0,0,0,0,0,0,0,0,0,0,0,0,0,0,0,0,0,0,0,0,0,0,0,72
3361,GP03-188948,JapanesePatentNipponSheetGlass(J),1999,A302033,Glass,Alkaline-earthSilicate,AlkaliSilicate,Alumino-Silicate,,,,,MagneticMemoryDisk,Substrate,,,,,,45.42,0,15.01,20.01,0,0,10,4,0,0,0,0,0,0,0,0,0,0,0,0,0,0,0,0,0,0,0,0,0,0,5,0,0,0,0,0.5,0,0,0,0.06,0,0,0,0,0,0,0,0,0,0,0,0,0,0,0,0,0,0,0,0,0,0,107
5012,XP03-212906,JapanesePatentKonicaMinolta(J),2001,A287966,Glass-Ceramics,Alkaline-earthSilicate,Alumino-Silicate,OtherSilicate,GlassCeramics,,,,MagneticMemoryDisk,,,,,crystal:(MgAl)SiO3,,45.03,0,8.94,34.25,0,0,8.32,0,0,0,0,0,0,0,0,0,0,0,0,0,0,0,0,0,0,0,0,0,0,0,3.46,0,0,0,0,0,0,0,0,0,0,0,0,0,0,0,0,0,0,0,0,0,0,0,0,0,0,0,0,0,0,0,142.3
9828,GP06-313498,EuropeanPatentOCVIntellectualCapital(US),2013,A2630094,Glass,Alumino-Silicate,Alkaline-earthSilicate,,Fiber,,,,Composite,Fiber,,,,OCVIntellectualCapitalLLC.Ex.4,,75.79,0,12.51,7.4,1.83,0,2.43,0.04,0,0,0,0,0,0,0,0,0,0,0,0,0,0,0,0,0,0,0,0,0,0,0,0,0,0,0,0,0,0,0,0,0,0,0,0,0,0,0,0,0,0,0,0,0,0,0,0,0,0,0,0,0,0,85.3
556,GB02-019755,HandbookofGlassData,1987,v.00Cp.0209,Glass,AlkaliSilicate,Alkaline-earthSilicate,,,,,,,,,,,,,55.8,0,0,0,0,0,0,0,17.6,0,0,0,0,0,0,0,26.6,0,0,0,0,0,0,0,0,0,0,0,0,0,0,0,0,0,0,0,0,0,0,0,0,0,0,0,0,0,0,0,0,0,0,0,0,0,0,0,0,0,0,0,0,0,65.46
7901,GJ02-283879,J.MaterialsScience,2008,v.043p.0281,Glass,AlkaliSilicate,Alkaline-earthSilicate,,,,,,,,,,,Floatglass,,70.37,0,0.4,6.11,9.31,0,0,13.71,0.1,0,0,0,0,0,0,0,0,0,0,0,0,0,0,0,0,0,0,0,0,0,0,0,0,0,0,0,0,0,0,0,0,0,0,0,0,0,0,0,0,0,0,0,0,0,0,0,0,0,0,0,0,0,74
10873,GP02-357356,USPatentCorningInc.(US),2014,A0356576,Glass,AlkaliSilicate,Alumino-Silicate,,Melting,SheetGlass,Disk,,MagneticMemoryDisk,ChemicalStrengthen,,,,ex.22,,67.85,0,9.95,6.29,1.05,0,7.82,3.97,2.97,0,0,0,0,0,0,0,0,0,0,0,0,0.01,0,0,0,0,0,0,0,0,0,0,0,0,0,0.1,0,0,0,0,0,0,0,0,0,0,0,0,0,0,0,0,0,0,0,0,0,0,0,0,0,0,81.69
7117,GP02-262221,USPatent,2004,A0186001,Glass,AlkaliSilicate,Alkaline-earthSilicate,,SheetGlass,,,,VehicleWindow,,,,,H.Setoetal.Ex.7,,70.8,0,0.79,5.46,8.24,0,0.66,12.83,0.48,0,0,0.24,0.02,0.08,0,0,0,0,0,0,0,0.38,0,0,0,0,0,0,0,0,0.02,0,0,0,0,0,0,0,0,0,0,0,0,0,0,0,0,0,0,0,0,0,0,0,0,0,0,0,0,0,0,0,75
8380,GJ02-292282,GlassPhysics&Chemistry,2009,v.035p.0369,Glass,AlkaliSilicate,Alkaline-earthSilicate,,,,,,,,,,Annealedat680Cfor1.5hr.,,,74.69,0,1.22,0,10.01,0,0,14.08,0,0,0,0,0,0,0,0,0,0,0,0,0,0,0,0,0,0,0,0,0,0,0,0,0,0,0,0,0,0,0,0,0,0,0,0,0,0,0,0,0,0,0,0,0,0,0,0,0,0,0,0,0,0,76
4634,GP03-212217,JapanesePatentNipponSheetGlass(J),2001,A213639,Glass,Alkaline-earthSilicate,Alumino-Silicate,,Flake,,,,Filler,,,,,,,60.24,0,6.99,4.3,26.17,0,0,0.8,0.1,0,0,0,0,0,0,0.4,0,0,0,0,0,0,0,0,0,0,0,0,0,0,0,0,0,1,0,0,0,0,0,0,0,0,0,0,0,0,0,0,0,0,0,0,0,0,0,0,0,0,0,0,0,0,82
8164,GJ06-288986,J.AmericanCeramicSoc.,2009,v.092p.0087,Glass,Alumino-Silicate,,,,,,,,,,,,,,15,0,55,0,0,0,0,0,0,0,0,0,0,0,0,0,0,0,0,0,0,0,0,30,0,0,0,0,0,0,0,0,0,0,0,0,0,0,0,0,0,0,0,0,0,0,0,0,0,0,0,0,0,0,0,0,0,0,0,0,0,0,126
836,GP06-029653,JapanesePatentAsahiGlass(J),1983,A064243,Glass,Alumino-Silicate,Alkaline-earthSilicate,,,,,,Fiber,,,,,,,58.67,0,15.08,7.95,18.29,0,0,0,0,0,0,0,0,0,0,0,0,0,0,0,0,0,0,0,0,0,0,0,0,0,0,0,0,0,0,0,0,0,0,0,0,0,0,0,0,0,0,0,0,0,0,0,0,0,0,0,0,0,0,0,0,0,95.06
4082,XP06-210731,JapanesePatentKonicaMinolta(J),2001,A019469,Glass-Ceramics,Alumino-Silicate,AlkaliSilicate,,,,,,MagneticMemoryDisk,,,,,,,73.87,0,5.67,0,0,0,16.77,0,0,0,0,0,0,0,0,0,0,0,0,0,0,0,0,0,0,0,0,0,0,0,2.21,0,0,0.48,0,0,1,0,0,0,0,0,0,0,0,0,0,0,0,0,0,0,0,0,0,0,0,0,0,0,0,0,93.6
7172,GP02-264549,JapanesePatentNipponSheetGlass(J),2005,A015328,Glass,AlkaliSilicate,Alumino-Silicate,Alkaline-earthSilicate,,,,,Substrate,MagneticMemoryDisk,ChemicalStrengthen,,,Ex.1,,67.67,0,6.18,3.44,6.96,0,0,13.84,0.13,0,0,0,0,0,0,0,0.24,0,0,0,0,0,0,0,0,0,0,0,0,0,0,0,0,1.54,0,0,0,0,0,0,0,0,0,0,0,0,0,0,0,0,0,0,0,0,0,0,0,0,0,0,0,0,77
2642,GP03-153601,USPatentNipponElectricGlass(J),1994,A5292690,Glass,Alkaline-earthSilicate,Boro-Silicate,,Balloon,,,,Filler,,,,,,,49.61,3.76,0,0,18.69,0,0,3.17,4.03,0,0,0,0,0,0,0,0,0,0,0,0,0,0,0,0,0,0,0,0,0,19.69,0,0,0,0,0,0.46,0,0,0.57,0,0,0,0,0,0,0,0,0,0,0,0,0,0,0,0,0,0,0,0,0,0,77
10324,GP03-351922,EuropeanPatentAsahiGlass(J),2013,A2650262,Glass,Alkaline-earthSilicate,Alumino-Silicate,,Melting,SheetGlass,NonAlkali,,Substrate,Display,SubstrateforPhotolithographyMask,,,ex.14,,66.54,0,7.67,18.95,5.04,0,0,0,0,0,0,0,0,0,0,0,1.8,0,0,0,0,0,0,0,0,0,0,0,0,0,0,0,0,0,0,0,0,0,0,0,0,0,0,0,0,0,0,0,0,0,0,0,0,0,0,0,0,0,0,0,0,0,91.3
7435,XP03-269504,USPatent,2005,A0164036,Glass-Ceramics,Alkaline-earthSilicate,Alumino-Silicate,,,,,,Substrate,MagneticMemoryDisk,,,Tg+31C4h+1000C4h,X.ZouEx.8,,45,0,12.5,30.5,0,0,0,0,0,0,0,0,0,0,0,0,0,0,0,0,0,0,0,2,0,0,0,0,0,0,10,0,0,0,0,0,0,0,0,0,0,0,0,0,0,0,0,0,0,0,0,0,0,0,0,0,0,0,0,0,0,0,163.4
154,GB02-006465,HandbookofGlassProperties,1986,v.001p.0325,Glass,AlkaliSilicate,Alkaline-earthSilicate,,,,,,,,,,,,,66.1,0,0,0,17.3,0,0,0,16.6,0,0,0,0,0,0,0,0,0,0,0,0,0,0,0,0,0,0,0,0,0,0,0,0,0,0,0,0,0,0,0,0,0,0,0,0,0,0,0,0,0,0,0,0,0,0,0,0,0,0,0,0,0,45
251,GB05-006583,HandbookofGlassProperties,1986,v.001p.0331,Glass,Boro-Silicate,AlkaliSilicate,,,,,,,,,,,,,55.56,27.78,0,0,0,0,0,0,16.67,0,0,0,0,0,0,0,0,0,0,0,0,0,0,0,0,0,0,0,0,0,0,0,0,0,0,0,0,0,0,0,0,0,0,0,0,0,0,0,0,0,0,0,0,0,0,0,0,0,0,0,0,0,64.55
6495,GP03-253071,JapanesePatentNipponElectricGlass(J),2003,A335547,Glass,Alkaline-earthSilicate,AlkaliSilicate,,,,,,PlasmaDisplay,Substrate,,,,Ex.5,,64.31,0,3.31,17.07,3.35,0,0,1.01,3.32,0,0,0,0,0,0,0,7.18,0,0,0,0,0,0,0,0,0,0,0,0,0,0,0,0,0.41,0,0,0,0,0,0,0,0,0,0,0,0,0,0,0,0,0,0,0,0,0,0,0,0,0,0,0,0,80
4947,XP03-212841,JapanesePatentKonicaMinolta(J),2001,A287959,Glass-Ceramics,Alkaline-earthSilicate,Alumino-Silicate,OtherSilicate,GlassCeramics,,,,MagneticMemoryDisk,,,,,crystal:(MgAl)SiO3,,35.33,0,12.43,39.49,0,0,6.91,0,0,0,0,0,0,0,0,0,0,0,0,0,0,0,0,0,0,0,0,0,0,0,5.17,0,0,0,0,0,0,0.67,0,0,0,0,0,0,0,0,0,0,0,0,0,0,0,0,0,0,0,0,0,0,0,0,104.6
1772,GJ03-079659,J.Non-CrystallineSolids,1982,v.052p.0217,Glass,Alkaline-earthSilicate,Alumino-Silicate,,,,,,,,,,,,,65,0,2.9,0,32.1,0,0,0,0,0,0,0,0,0,0,0,0,0,0,0,0,0,0,0,0,0,0,0,0,0,0,0,0,0,0,0,0,0,0,0,0,0,0,0,0,0,0,0,0,0,0,0,0,0,0,0,0,0,0,0,0,0,87.2
77,GB02-004862,HandbookofGlassProperties,1986,v.001p.0318,Glass,AlkaliSilicate,,,,,,,,,,,,,,60,0,0,0,0,0,0,30,10,0,0,0,0,0,0,0,0,0,0,0,0,0,0,0,0,0,0,0,0,0,0,0,0,0,0,0,0,0,0,0,0,0,0,0,0,0,0,0,0,0,0,0,0,0,0,0,0,0,0,0,0,0,58.2
5109,XP02-213314,USPatentOharaInc.(J),2001,A6174827,Glass-Ceramics,AlkaliSilicate,Alumino-Silicate,,GlassCeramics,,,,Substrate,MagneticMemoryDisk,,,,,,73.17,0,4.03,0,0,0,18.64,0,0.87,0,0,0,0,0,0,0.36,0,0,0,0,0,0,0,0,0.04,0,0,0,0,0,0,0,0,1.86,0,0,1.03,0,0,0,0,0,0,0,0,0,0,0,0,0,0,0,0,0,0,0,0,0,0,0,0,0,100
8976,GP06-301683,JapanesePatentNipponElectricGlass(J),2011,A105554,Glass,Alumino-Silicate,,,Fiber,,,,Substrate,ElectricCircuitCircuitBoard,,,,Ex.10,,70.01,2.92,12.73,10.89,2.72,0,0,0.1,0.07,0,0,0,0,0,0,0,0,0,0,0,0,0.08,0,0,0,0,0,0,0,0,0.48,0,0,0,0,0,0,0,0,0,0,0,0,0,0,0,0,0,0,0,0,0,0,0,0,0,0,0,0,0,0,0,85.4
972,GJ02-039825,J.CeramicSoc.Japan,1983,v.091p.0116,Glass,AlkaliSilicate,,,,,,,,,,,,,,66.7,0,0,0,0,0,0,33.3,0,0,0,0,0,0,0,0,0,0,0,0,0,0,0,0,0,0,0,0,0,0,0,0,0,0,0,0,0,0,0,0,0,0,0,0,0,0,0,0,0,0,0,0,0,0,0,0,0,0,0,0,0,0,57.36
7729,GP05-275922,USPatentCorningInc.(US),2006,A0293162,Glass,Boro-Silicate,Alumino-Silicate,Alkaline-earthSilicate,,,,,Display,LiquidCrystalDisplay,Substrate,,,Ex.9,,68.44,9.99,10.6,1.21,9.19,0,0,0,0,0,0,0,0,0,0,0,0.5,0,0,0,0,0,0,0,0,0,0,0,0,0,0,0,0,0,0,0.07,0,0,0,0,0,0,0,0,0,0,0,0,0,0,0,0,0,0,0,0,0,0,0,0,0,0,10.5
71,GB09-004831,HandbookofGlassProperties,1986,v.001p.0316,Glass,OtherSilicate,,,,,,,,,,,,,,94.25,0,0,0,0,0,0,0,0,0,0,0,0,0,0,0,0,0,0,0,0,0,0,0,0,0,0,0,0,0,5.75,0,0,0,0,0,0,0,0,0,0,0,0,0,0,0,0,0,0,0,0,0,0,0,0,0,0,0,0,0,0,0,67.9
1886,GJ02-091211,GlassPhysics&Chemistry,1980,v.006p.0310,Glass,AlkaliSilicate,Alumino-Silicate,,,,,,,,,,,,,65,0,18,0,0,0,17,0,0,0,0,0,0,0,0,0,0,0,0,0,0,0,0,0,0,0,0,0,0,0,0,0,0,0,0,0,0,0,0,0,0,0,0,0,0,0,0,0,0,0,0,0,0,0,0,0,0,0,0,0,0,0,85.2
