Repository: hori1537/rexrexxion-about-SP

File: input_csv/inputcsv_SiO2_0.01-100.00_youngsmodulus.csv (part 38 of 53)
No.,GlassNo.,DataSource,Year,DataSourceNumber,State,GlassSystem1,GlassSystem2,GlassSystem3,Appearance1,Appearance2,Appearance3,Appearance4,Usage1,Usage2,Usage3,Usage4,ThermalTreatment,Note,GlassNo.(Structure),SiO2,B2O3,Al2O3,MgO,CaO,BaO,Li2O,Na2O,K2O,Ag2O,MnO,FeO,CoO,NiO,CuO,ZnO,SrO,CdO,PbO,SnO,Cr2O3,Fe2O3,As2O3,Y2O3,Sb2O3,La2O3,Nd2O3,Gd2O3,Bi2O3,Co3O4,TiO2,MnO2,GeO2,ZrO2,CeO2,SnO2,P2O5,Ta2O5,Nb2O3,SO3,MoO3,WO3,H2O,LiF,NaF,KF,MgF2,CaF2,SrF2,BaF2,ZnF2,PbF2,YF3,AlF3,LaF3,GdF3,YbF3,ErF3,F,Cl,Br,Ag,Young'sModulusatRT(GPa)
9167,GP02-305255,JapanesePatentAsahiGlass(J),2011,A230942,Glass,AlkaliSilicate,Alumino-Silicate,,,,,,Window,,,,,Ex.8,,39.93,8.99,12.04,7.54,4.01,0,19.92,0,6.45,0,0,0,0,0,0,1.12,0,0,0,0,0,0,0,0,0,0,0,0,0,0,0,0,0,0,0,0,0,0,0,0,0,0,0,0,0,0,0,0,0,0,0,0,0,0,0,0,0,0,0,0,0,0,85
2637,GP03-153596,USPatentNipponElectricGlass(J),1994,A5292690,Glass,Alkaline-earthSilicate,Boro-Silicate,,Balloon,,,,Filler,,,,,,,61.03,8.8,6.75,0,9.82,0,0,3.33,2.19,0,0,0,0,0,0,0.85,0,0,0,0,0,0,0,0,0,0,0,0,0,0,0,0,0,6.98,0,0,0,0,0,0.26,0,0,0,0,0,0,0,0,0,0,0,0,0,0,0,0,0,0,0,0,0,0,82
410,GI05-008250,Proc.ICG,1980,v.012p.0385,Glass,Boro-Silicate,AlkaliSilicate,Alumino-Silicate,Fiber,,,,,,,,,,,65,4.5,12.5,0,0,0,18,0,0,0,0,0,0,0,0,0,0,0,0,0,0,0,0,0,0,0,0,0,0,0,0,0,0,0,0,0,0,0,0,0,0,0,0,0,0,0,0,0,0,0,0,0,0,0,0,0,0,0,0,0,0,0,70.3
435,GJ02-008383,GlassScienceandTechnology,1979,v.052p.0127,Glass,AlkaliSilicate,,,,,,,,,,,CoolingRate;0.5C/min,CoolingRate;5c/min,,73.83,0,0,0,10.69,0,0,15.47,0,0,0,0,0,0,0,0,0,0,0,0,0,0,0,0,0,0,0,0,0,0,0,0,0,0,0,0,0,0,0,0,0,0,0,0,0,0,0,0,0,0,0,0,0,0,0,0,0,0,0,0,0,0,68.6
5078,XP03-213087,JapanesePatentHoyaCorp.(J),2001,A325718,Glass-Ceramics,Alkaline-earthSilicate,Alumino-Silicate,OtherSilicate,GlassCeramics,,,,Substrate,MagneticMemoryDisk,,,,Crystal:Titanate,,47.97,0,10.71,29.08,0,0,0,0,0,0,0,0,0,0,0,0,0,0,0,0,0,0,0,0,0,0,0,0,0,0,10.2,0,0,2.04,0,0,0,0,0,0,0,0,0,0,0,0,0,0,0,0,0,0,0,0,0,0,0,0,0,0,0,0,147
10486,GP02-353639,JapanesePatentSchottAG(DE),2013,A520387,Glass,AlkaliSilicate,Alumino-Silicate,,Melting,SheetGlass,,,ChemicalStrengthen,,,,,glass2,,65.28,0.18,11.12,0,0.84,0,10.71,9.71,0.05,0,0,0,0,0,0,0.06,0.05,0,0,0,0,0.04,0,0,0,0,0,0,0,0,0,0,0,1.85,0.04,0.04,0.03,0,0,0,0,0,0,0,0,0,0,0,0,0,0,0,0,0,0,0,0,0,0,0,0,0,83.3
3450,XP06-190406,EuropeanPatentOharaInc.(J),1999,A0939396,Glass-Ceramics,Alumino-Silicate,Alkaline-earthSilicate,,,,,,,,,,,,,58.75,1.79,8.53,21.58,1.11,0,2.08,0,0,0,0,0,0,0,0,0,0,0,0,0,0,1.91,0,0,0.06,0,0,0,0,0,3.5,0,0,0.25,0,0,0.44,0,0,0,0,0,0,0,0,0,0,0,0,0,0,0,0,0,0,0,0,0,0,0,0,0,135
6700,XP03-253711,USPatentKonicaMinolta(J),2003,A6645890,Glass-Ceramics,Alkaline-earthSilicate,Alumino-Silicate,,,,,,Substrate,MagneticMemoryDisk,,,,Heattreat:660C5h+700C5hCrystalothers:ClinoenstatiteMg-Al-silicateZn-TioxideEx.8,,40.56,0,8.96,22.67,0,0,8.16,0,0,0,0,0,0,0,0,9.73,0,0,0,0,0,0,0,0,0,0,0,0,0,0,9.92,0,0,0,0,0,0,0,0,0,0,0,0,0,0,0,0,0,0,0,0,0,0,0,0,0,0,0,0,0,0,0,144
3131,GP02-181727,JapanesePatentHoyaCorp.(J),1998,A241134,Glass,AlkaliSilicate,Alumino-Silicate,,,,,,Substrate,MagneticMemoryDisk,,,,,,66.91,0,8.99,0,0,0,11.98,9.99,0,0,0,0,0,0,0,0,0,0,0,0,0,0,0.1,0,0.04,0,0,0,0,0,1,0,0,1,0,0,0,0,0,0,0,0,0,0,0,0,0,0,0,0,0,0,0,0,0,0,0,0,0,0,0,0,84
5294,GJ06-216684,J.Jpn.Inst.Metals&Materials(J),2000,v.064p.0177,Glass,Alumino-Silicate,AlkaliSilicate,,,,,,,,,,,,,56,0,24,0,0,0,20,0,0,0,0,0,0,0,0,0,0,0,0,0,0,0,0,0,0,0,0,0,0,0,0,0,0,0,0,0,0,0,0,0,0,0,0,0,0,0,0,0,0,0,0,0,0,0,0,0,0,0,0,0,0,0,90.2
3801,XP06-205134,JapanesePatentKonicaMinolta(J),2000,A185933,Glass-Ceramics,Alumino-Silicate,Alkaline-earthSilicate,,,,,,MagneticMemoryDisk,,,,,,,62.66,0,11.21,16.68,0,0,0,0,0,0,0,0,0,0,0,1.65,0,0,0,0,0,0,0,0,0,0,0,0,0,0,6.73,0,0,0,0,0,0,1.07,0,0,0,0,0,0,0,0,0,0,0,0,0,0,0,0,0,0,0,0,0,0,0,0,135
10247,GP02-351034,USPatentAsahiGlass(J),2012,A0264585,Glass,AlkaliSilicate,Alumino-Silicate,,Melting,FlatGlass,,,ChemicalStrengthen,Display,,,,ex.7,,62,0,14,2,0,0,16,4,0,0,0,0,0,0,0,0,0,0,0,0,0,0,0,0,0,0,0,0,0,0,0,0,0,2,0,0,0,0,0,0,0,0,0,0,0,0,0,0,0,0,0,0,0,0,0,0,0,0,0,0,0,0,85.4
10546,GP06-353969,USPatentCorningInc.(US),2014,A1016172,Glass,Alumino-Silicate,AlkaliSilicate,,Melting,,,,ChemicalStrengthen,,,,,ex.20,,63.39,7.02,14.04,1.03,0.07,0,0,13.84,0.5,0,0,0,0,0,0,0,0,0,0,0,0,0,0,0,0,0,0,0,0,0,0,0,0,0,0,0.1,0,0,0,0,0,0,0,0,0,0,0,0,0,0,0,0,0,0,0,0,0,0,0,0,0,0,65.895
7114,GP02-262218,USPatent,2004,A0186001,Glass,AlkaliSilicate,Alkaline-earthSilicate,,SheetGlass,,,,VehicleWindow,,,,,H.Setoetal.Ex.4,,71,0,0.79,5.46,8.26,0,0.1,13.21,0.49,0,0,0.25,0.00319,0.02,0,0,0,0,0,0,0,0.4,0,0,0,0,0,0,0,0,0.02,0,0,0,0,0,0,0,0,0,0,0,0,0,0,0,0,0,0,0,0,0,0,0,0,0,0,0,0,0,0,0,74
3619,GI02-191763R,NGF'sAdditionalNewData(J),2001,v.004p.0005,Glass,AlkaliSilicate,Alumino-Silicate,Alkaline-earthSilicate,,,,,,,,,Annealing:at650Cfor1h.,GlassNameC127Melting:inPtcrucibleat1550Cfor16h.,,49.99,0,14.74,4.27,0,0,0,15.87,15.13,0,0,0,0,0,0,0,0,0,0,0,0,0,0,0,0,0,0,0,0,0,0,0,0,0,0,0,0,0,0,0,0,0,0,0,0,0,0,0,0,0,0,0,0,0,0,0,0,0,0,0,0,0,70.1
241,GB02-006566,HandbookofGlassProperties,1986,v.001p.0332,Glass,AlkaliSilicate,OtherSilicate,,,,,,,,,,,,,72.5,0,0,0,0,0,20,0,0,0,0,0,0,0,0,0,0,0,0,0,0,0,0,0,0,0,0,0,0,0,0,0,0,7.5,0,0,0,0,0,0,0,0,0,0,0,0,0,0,0,0,0,0,0,0,0,0,0,0,0,0,0,0,84
6093,GP02-226363,JapanesePatentNipponSheetGlass(J),2003,A002683,Glass,AlkaliSilicate,Alkaline-earthSilicate,,,,,,IRAbsorbingMaterial,UVAbsorbingMaterial,VehicleWindow,,,Ex.10,,69.98,0,0.77,5.39,8.14,0,3.93,10.71,0.48,0,0,0,0.02,0.08,0,0,0,0,0,0,0,0.48,0,0,0,0,0,0,0,0,0.02,0,0,0,0,0,0,0,0,0,0,0,0,0,0,0,0,0,0,0,0,0,0,0,0,0,0,0,0,0,0,0,78.5
9499,XP06-309641,USPatentOharaInc.(J),2012,A8283060,Glass-Ceramics,Alumino-Silicate,Zinc-Silicate,Alkaline-earthSilicate,,,,,Substrate,MagneticMemoryDisk,,,,Ex.6,,55.65,0.95,11.67,13.12,0,0,0,2.13,0,0,0,0,0,0,0,11.37,0,0,0,0,0,0,0,0,0,0,0,0,0,0,4.96,0,0,0,0.15,0,0,0,0,0,0,0,0,0,0,0,0,0,0,0,0,0,0,0,0,0,0,0,0,0,0,0,103
3067,GJ01-177174,J.Non-CrystallineSolids,1998,v.231p.0222,Glass,Silica,,,,,,,,,,,,L.G.Hwa,,100,0,0,0,0,0,0,0,0,0,0,0,0,0,0,0,0,0,0,0,0,0,0,0,0,0,0,0,0,0,0,0,0,0,0,0,0,0,0,0,0,0,0,0,0,0,0,0,0,0,0,0,0,0,0,0,0,0,0,0,0,0,72.4
5464,XP06-222388,JapanesePatent,2002,A083413,Glass-Ceramics,Alumino-Silicate,,,,,,,MagneticMemoryDisk,,,,,KKMaruwa,,70,0,27,1.2,1.8,0,0,0,0,0,0,0,0,0,0,0,0,0,0,0,0,0,0,0,0,0,0,0,0,0,0,0,0,0,0,0,0,0,0,0,0,0,0,0,0,0,0,0,0,0,0,0,0,0,0,0,0,0,0,0,0,0,125
10466,GJ05-353109,J.Non-CrystallineSolids,2014,v.388p.0037,Glass,Boro-Silicate,,,Melting,,,,,,,,annealedfor2h.,S4-Bi2O3,,67.3,28.85,0,0,0,0,0,0,0,0,0,0,0,0,0,0,0,0,0,0,0,0,0,0,0,0,0,0,3.85,0,0,0,0,0,0,0,0,0,0,0,0,0,0,0,0,0,0,0,0,0,0,0,0,0,0,0,0,0,0,0,0,0,90.42
10482,GP06-353490,JapanesePatentCorningInc.(US),2013,A502371,Glass,Alumino-Silicate,AlkaliSilicate,Boro-Silicate,Melting,SheetGlass,,,ChemicalStrengthen,,,,,ex.24,,65.79,10.02,11.32,0,0,0,0,11.52,1.3,0,0,0,0,0,0,0,0,0,0,0,0,0,0,0,0,0,0,0,0,0,0,0,0,0,0,0.05,0,0,0,0,0,0,0,0,0,0,0,0,0,0,0,0,0,0,0,0,0,0,0,0,0,0,54.1
6866,XP03-256564,USPatentHoyaCorp.(J),2004,A0018929,Glass-Ceramics,Alkaline-earthSilicate,Alumino-Silicate,,,,,,Substrate,MagneticMemoryDisk,,,,Ex.4Heattreatment:Tg+384h+1000C4hCrystalothers:Titanate,,46,0,10.5,31,0,0,0,0,0,0,0,0,0,0,0,0,0,0,0,0,0,0,0,0.5,0,0,0,0,0,0,10,0,0,2,0,0,0,0,0,0,0,0,0,0,0,0,0,0,0,0,0,0,0,0,0,0,0,0,0,0,0,0,153.2
9934,GP02-315041,USPatentHoyaCorp.(J),2014,A8652660,Glass,AlkaliSilicate,Alkaline-earthSilicate,Alumino-Silicate,,,,,Substrate,MagneticMemoryDisk,,,,Ex.10,,57,0,12,18,0,0,0,12,0,0,0,0,0,0,0,0,0,0,0,0,0,0,0,0,0,0,0,0,0,0,0,0,0,1,0,0,0,0,0,0,0,0,0,0,0,0,0,0,0,0,0,0,0,0,0,0,0,0,0,0,0,0,82
3498,GI02-190646R,NGF'sAdditionalNewData(J),2000,v.002p.0003,Glass,AlkaliSilicate,Alumino-Silicate,Alkaline-earthSilicate,,,,,PlasmaDisplay,,,,,GlassNameA65Melting:inPtcrucibleat1600Cfor5hr.Annealing:at700Cfor2hr.,,59.68,0,4.37,14.58,0,0,0,13.98,5.23,0,0,0,0,0,0,2.16,0,0,0,0,0,0,0,0,0,0,0,0,0,0,0,0,0,0,0,0,0,0,0,0,0,0,0,0,0,0,0,0,0,0,0,0,0,0,0,0,0,0,0,0,0,0,71.49
6417,GJ02-251268,GlassPhysics&Chemistry,2003,v.029p.0002,Glass,AlkaliSilicate,,,,,,,,,,,,,,82.47,0,0,0,0,0,0,0,17.53,0,0,0,0,0,0,0,0,0,0,0,0,0,0,0,0,0,0,0,0,0,0,0,0,0,0,0,0,0,0,0,0,0,0,0,0,0,0,0,0,0,0,0,0,0,0,0,0,0,0,0,0,0,47.3
10612,GP02-355841,JapanesePatentAsahiGlass(J),2012,AW118029,Glass,AlkaliSilicate,Alkaline-earthSilicate,,Melting,FlatGlass,,,VehicleWindow,Window,Airplane,LivingConsumerPArts,,ex.2,,77.25,5.58,1.19,2.86,4.65,0,0,8.31,0.13,0,0,0,0,0,0,0,0,0,0,0,0,0.03,0,0,0,0,0,0,0,0,0,0,0,0,0,0,0,0,0,0,0,0,0,0,0,0,0,0,0,0,0,0,0,0,0,0,0,0,0,0,0,0,76
3626,GI05-191770R,NGF'sAdditionalNewData(J),2001,v.004p.0005,Glass,Boro-Silicate,,,,,,,,,,,Annealing:at640Cfor1h.,GlassNameC134Melting:inPtcrucibleat1550Cfor16h.,,78.92,14.38,0,0,0,0,0,3.83,0,0,0,0,0,0,0,0,0,0,0,0,0,0,0,0,0,0,0,0,0,0,0.97,0,0,1.9,0,0,0,0,0,0,0,0,0,0,0,0,0,0,0,0,0,0,0,0,0,0,0,0,0,0,0,0,59.6
3843,XP02-205291,JapanesePatentOharaInc.(J),2000,A203880,Glass-Ceramics,AlkaliSilicate,,,GlassCeramics,,,,MagneticMemoryDisk,,,,,,,72.43,0,1.95,1.13,0,0,20,0,2.3,0,0,0,0,0,0,0.35,0,0,0,0,0,0,0,0,0.04,0,0,0,0,0,0,0,0,0.88,0,0,0.92,0,0,0,0,0,0,0,0,0,0,0,0,0,0,0,0,0,0,0,0,0,0,0,0,0,100
5767,XP02-224285,USPatentOharaInc.(J),2002,A6395368,Glass-Ceramics,AlkaliSilicate,,,,,,,MagneticMemoryDisk,,,,,Nucleationtemp.560CCrystallizationtemp.770C,,72.1,0,1.9,1.27,0,0,20.03,0,2.36,0,0,0,0,0,0,0.28,0,0,0,0,0,0,0,0,0.04,0,0,0,0,0,0,0,0,1.02,0,0,1,0,0,0,0,0,0,0,0,0,0,0,0,0,0,0,0,0,0,0,0,0,0,0,0,0,120
4316,XP06-210965,JapanesePatentKonicaMinolta(J),2001,A026447,Glass-Ceramics,Alumino-Silicate,Alkaline-earthSilicate,,,,,,MagneticMemoryDisk,,,,,Crystal:Magnesium-Aluminosilicate,,54.72,0,18.3,25.42,0,0,1.06,0,0,0,0,0,0,0,0,0,0,0,0,0,0,0,0,0.5,0,0,0,0,0,0,0,0,0,0,0,0,0,0,0,0,0,0,0,0,0,0,0,0,0,0,0,0,0,0,0,0,0,0,0,0,0,0,116.4
10268,GP03-351356,JapanesePatentHoyaCorp.(J),2011,AW019010,Glass,Alkaline-earthSilicate,AlkaliSilicate,,Melting,Disk,,,MagneticMemoryDisk,,,,,ex.1,,66.2,0,0.5,6.5,12.5,0,0,3.3,6.2,0,0,0,0,0,0,0,0,0,0,0,0,0,0,0,0,0,0,0,0,0,0,0,0,4.8,0,0,0,0,0,0,0,0,0,0,0,0,0,0,0,0,0,0,0,0,0,0,0,0,0,0,0,0,82
6386,GJ03-244878,Contrib.Mineral.Petrol.,2001,v.141p.0297,Glass,Alkaline-earthSilicate,Alumino-Silicate,,,,,,,,,,,,,41.67,0,9.6,35.21,13.52,0,0,0,0,0,0,0,0,0,0,0,0,0,0,0,0,0,0,0,0,0,0,0,0,0,0,0,0,0,0,0,0,0,0,0,0,0,0,0,0,0,0,0,0,0,0,0,0,0,0,0,0,0,0,0,0,0,111.2
32,GB02-004781,HandbookofGlassProperties,1986,v.001p.0311,Glass,AlkaliSilicate,,,,,,,,,,,,,,80,0,0,0,0,0,20,0,0,0,0,0,0,0,0,0,0,0,0,0,0,0,0,0,0,0,0,0,0,0,0,0,0,0,0,0,0,0,0,0,0,0,0,0,0,0,0,0,0,0,0,0,0,0,0,0,0,0,0,0,0,0,76.99
6976,GJ02-259415,J.Non-CrystallineSolids,2004,v.344p.0017,Glass,AlkaliSilicate,,,Fiber,,,,,,,,,,,75,0,0,0,0,0,0,25,0,0,0,0,0,0,0,0,0,0,0,0,0,0,0,0,0,0,0,0,0,0,0,0,0,0,0,0,0,0,0,0,0,0,0,0,0,0,0,0,0,0,0,0,0,0,0,0,0,0,0,0,0,0,56.18
993,GJ02-041115,GlassPhysics&Chemistry,1981,v.007p.0131,Glass,AlkaliSilicate,,,,,,,,,,,,,,74,0,0,0,0,0,26,0,0,0,0,0,0,0,0,0,0,0,0,0,0,0,0,0,0,0,0,0,0,0,0,0,0,0,0,0,0,0,0,0,0,0,0,0,0,0,0,0,0,0,0,0,0,0,0,0,0,0,0,0,0,0,77
9179,GP05-305367,JapanesePatentAsahiGlass(J),2011,A236114,Glass,Boro-Silicate,,,NonLead,,,,PlasmaDisplay,,,,,Ex.10,,18.3,47.6,14.7,0,0,0,17.8,0,0,0,0,0,0,0,0,1.6,0,0,0,0,0,0,0,0,0,0,0,0,0,0,0,0,0,0,0,0,0,0,0,0,0,0,0,0,0,0,0,0,0,0,0,0,0,0,0,0,0,0,0,0,0,0,60
3640,GI02-191826R,NGF'sAdditionalNewData(J),2001,v.004p.0007,Glass,AlkaliSilicate,Alkaline-earthSilicate,,,,,,ColorFilter,,,,Annealing:at600Cfor1h.,GlassNameD070Melting:inPtcrucibleat1600Cfor7h.,,72.1,0,0,0,12.44,0,0,15.05,0,0,0,0,0,0,0,0,0,0,0,0,0.23,0,0.18,0,0,0,0,0,0,0,0,0,0,0,0,0,0,0,0,0,0,0,0,0,0,0,0,0,0,0,0,0,0,0,0,0,0,0,0,0,0,0,72.7
4757,XP03-212651,JapanesePatentKonicaMinolta(J),2001,A287940,Glass-Ceramics,Alkaline-earthSilicate,Alumino-Silicate,OtherSilicate,GlassCeramics,,,,MagneticMemoryDisk,,,,,crystal:(MgAl)SiO3,,35.75,0,10.53,35.06,0,0,9.46,0,0,0,0,0,0,0,0,0,0,0,0,0,0,0,0,0,0,0,0,0,0,0,9.2,0,0,0,0,0,0,0,0,0,0,0,0,0,0,0,0,0,0,0,0,0,0,0,0,0,0,0,0,0,0,0,142.7
2897,XP09-168352,JapanesePatentCorningInc.(US),1996,A091873,Glass-Ceramics,OtherSilicate,Alumino-Silicate,,GlassCeramics,,,,,,,,,,,47.44,0,19.51,19.74,0,0,0,0,0,0,0,0,0,13.31,0,0,0,0,0,0,0,0,0,0,0,0,0,0,0,0,0,0,0,0,0,0,0,0,0,0,0,0,0,0,0,0,0,0,0,0,0,0,0,0,0,0,0,0,0,0,0,0,142.6
5378,GJ02-216769,J.Jpn.Inst.Metals&Materials(J),2001,v.065p.0680,Glass,AlkaliSilicate,Alkaline-earthSilicate,,,,,,,,,,,,,60,0,0,0,0,0,0,20,0,0,0,0,0,0,0,0,20,0,0,0,0,0,0,0,0,0,0,0,0,0,0,0,0,0,0,0,0,0,0,0,0,0,0,0,0,0,0,0,0,0,0,0,0,0,0,0,0,0,0,0,0,0,74.2
779,GB02-025803,HandbookofGlassData,1987,v.00Cp.0454,Glass,AlkaliSilicate,Boro-Silicate,,,,,,,,,,,,,32.26,32.26,0,0,0,0,0,0,35.48,0,0,0,0,0,0,0,0,0,0,0,0,0,0,0,0,0,0,0,0,0,0,0,0,0,0,0,0,0,0,0,0,0,0,0,0,0,0,0,0,0,0,0,0,0,0,0,0,0,0,0,0,0,49.08
3277,GP02-187637,JapanesePatent,1999,A029339,Glass,AlkaliSilicate,Alumino-Silicate,Alkaline-earthSilicate,,,,,Display,PlasmaDisplay,,,,No.3,,65.49,0,7.61,0,3.13,0,0,3.64,8.36,0,0,0,0,0,0,0,8.46,0,0,0,0,0,0,0,0,0,0,0,0,0,0.67,0,0,2.64,0,0,0,0,0,0,0,0,0,0,0,0,0,0,0,0,0,0,0,0,0,0,0,0,0,0,0,0,73
8521,GP02-294360,EuropeanPatentNipponElectricGlass(J),2009,A2075237,Glass,AlkaliSilicate,Alumino-Silicate,,,,,,Display,Substrate,,,,Ex.2,,72.04,1.39,8.24,0,0,0,3.89,8.34,3.57,0,0,0,0,0,0,1.59,0,0,0,0,0,0,0,0,0.11,0,0,0,0,0,0.04,0,0,0.79,0,0,0,0,0,0,0,0,0,0,0,0,0,0,0,0,0,0,0,0,0,0,0,0,0,0,0,0,75
7065,XP02-261620,USPatentOharaInc.(J),2004,A6794043,Glass-Ceramics,AlkaliSilicate,Alumino-Silicate,,,,,,ColorFilter,,,,,Ex.1Nucleationtemp:550CCrystallizationtemp.:780C,,72.29,0,3.96,1.14,0,0,19.11,0,1.22,0,0,0,0,0,0,0.35,0,0,0,0,0,0,0,0,0.04,0,0,0,0,0,0,0,0,1.08,0,0,0.81,0,0,0,0,0,0,0,0,0,0,0,0,0,0,0,0,0,0,0,0,0,0,0,0,0,100
4888,XP06-212782,JapanesePatentKonicaMinolta(J),2001,A287953,Glass-Ceramics,Alumino-Silicate,Alkaline-earthSilicate,OtherSilicate,GlassCeramics,,,,MagneticMemoryDisk,,,,,crystal:(MgAl)SiO3Zn2Ti3O8Zn2TiO4,,45.6,0,13.75,20.55,0,0,4.27,0,0,0,0,0,0,0,0,6.26,0,0,0,0,0,0,0,0,0,0,0,0,0,0,9.57,0,0,0,0,0,0,0,0,0,0,0,0,0,0,0,0,0,0,0,0,0,0,0,0,0,0,0,0,0,0,0,141.6
1536,GB02-071352,HandbookofGlassData,1983,v.00Ap.0325,Glass,AlkaliSilicate,,,,,,,,,,,,,,60,0,0,0,0,0,40,0,0,0,0,0,0,0,0,0,0,0,0,0,0,0,0,0,0,0,0,0,0,0,0,0,0,0,0,0,0,0,0,0,0,0,0,0,0,0,0,0,0,0,0,0,0,0,0,0,0,0,0,0,0,0,75.56
6702,XP03-253713,USPatentKonicaMinolta(J),2003,A6645890,Glass-Ceramics,Alkaline-earthSilicate,Alumino-Silicate,,,,,,Substrate,MagneticMemoryDisk,,,,Heattreatment:660C5h+700C5hCrystalothers:ClinoenstatiteMg-Al-silicateEx.10,,44.65,0,10.53,26.62,0,0,7.98,0,0,0,0,0,0,0,0,0,0,0,0,0,0,0,0,0,0,0,0,0,0,0,8.96,0,0,0,0,0,1.26,0,0,0,0,0,0,0,0,0,0,0,0,0,0,0,0,0,0,0,0,0,0,0,0,0,148
688,GB02-025712,HandbookofGlassData,1987,v.00Cp.0450,Glass,AlkaliSilicate,Alumino-Silicate,,,,,,,,,,,,,70,0,15,0,0,0,15,0,0,0,0,0,0,0,0,0,0,0,0,0,0,0,0,0,0,0,0,0,0,0,0,0,0,0,0,0,0,0,0,0,0,0,0,0,0,0,0,0,0,0,0,0,0,0,0,0,0,0,0,0,0,0,82.8
4230,XP06-210879,JapanesePatentKonicaMinolta(J),2001,A019491,Glass-Ceramics,Alumino-Silicate,AlkaliSilicate,,,,,,MagneticMemoryDisk,,,,,,,65.84,0,3.99,9.81,2.22,0,14.75,0,0,0,0,0,0,0,0,0,0,0,0,0,0,0,0,0,0,0,0,0,0,0,2.12,0,0,1.15,0,0,0.12,0,0,0,0,0,0,0,0,0,0,0,0,0,0,0,0,0,0,0,0,0,0,0,0,0,94.4
4844,XP03-212738,JapanesePatentKonicaMinolta(J),2001,A287949,Glass-Ceramics,Alkaline-earthSilicate,Alumino-Silicate,OtherSilicate,GlassCeramics,,,,MagneticMemoryDisk,,,,,crystal:(MgAl)SiO3,,39.94,0,8.29,36.14,0,0,4.78,0,0.12,0,0,0,0,0,0,0,0,0,0,0,0,0,0,0,0,0,0,0,0,0,10.73,0,0,0,0,0,0,0,0,0,0,0,0,0,0,0,0,0,0,0,0,0,0,0,0,0,0,0,0,0,0,0,143.8
206,GB03-006517,HandbookofGlassProperties,1986,v.001p.0336,Glass,Alkaline-earthSilicate,Alumino-Silicate,,,,,,,,,,,,,55,0,15,0,0,0,0,0,0,0,0,0,0,0,0,0,30,0,0,0,0,0,0,0,0,0,0,0,0,0,0,0,0,0,0,0,0,0,0,0,0,0,0,0,0,0,0,0,0,0,0,0,0,0,0,0,0,0,0,0,0,0,78.1
2167,GP20-107752,EuropeanPatent,1990,A0356746,Glass,Phosphate,,,,,,,Laser,,,,,,,6.01,0,11.84,0,0,0,24.61,0,0,0,0,0,0,0,0,0,0,0,0,0,0,0,0.12,0,0,0.36,1.74,0,0,0,0,0,0,0,0,0,55.32,0,0,0,0,0,0,0,0,0,0,0,0,0,0,0,0,0,0,0,0,0,0,0,0,0,69
3890,XP03-205858,JapanesePatentNipponSheetGlass(J),2000,A313639,Glass-Ceramics,Alkaline-earthSilicate,Alumino-Silicate,OtherSilicate,GlassCeramics,,,,Substrate,MagneticMemoryDisk,,,,Heattreat:800C.2h900C.4h,,33.63,0,8.21,30.13,0,0,0,3,0,0,8.51,0,0,0,0,0,0,0,0,0,0,0,0,0,0,0,0,0,0,0,15.12,0,0,1.4,0,0,0,0,0,0,0,0,0,0,0,0,0,0,0,0,0,0,0,0,0,0,0,0,0,0,0,0,181
6368,GJ03-244860,Contrib.Mineral.Petrol.,2001,v.141p.0297,Glass,Alkaline-earthSilicate,Alumino-Silicate,,,,,,,,,,,,,48.81,0,19.06,6.23,25.9,0,0,0,0,0,0,0,0,0,0,0,0,0,0,0,0,0,0,0,0,0,0,0,0,0,0,0,0,0,0,0,0,0,0,0,0,0,0,0,0,0,0,0,0,0,0,0,0,0,0,0,0,0,0,0,0,0,97.5
2564,GJ35-144405,GlassPhysics&Chemistry,1992,v.018p.0159,Glass,Germanate,,,,,,,,,,,,,,9.83,0,0,0,0,0,0,9.83,0,0,0,0,0,0,0,0,0,0,0,0,0,0,0,0,0,0,0,0,10.66,0,0,0,69.69,0,0,0,0,0,0,0,0,0,0,0,0,0,0,0,0,0,0,0,0,0,0,0,0,0,0,0,0,0,64.5
2961,GB02-174606,DataBookofGlassComposition(J),1991,v.001p.0080,Glass,AlkaliSilicate,Zinc-Silicate,Alkaline-earthSilicate,Tube,,,,Medical,,,,,,,69.63,1.78,1.52,0,7.74,0,0,14,0,0,0,0,0,0,0,5.33,0,0,0,0,0,0,0,0,0,0,0,0,0,0,0,0,0,0,0,0,0,0,0,0,0,0,0,0,0,0,0,0,0,0,0,0,0,0,0,0,0,0,0,0,0,0,65.27
4254,XP06-210903,JapanesePatentKonicaMinolta(J),2001,A026441,Glass-Ceramics,Alumino-Silicate,Alkaline-earthSilicate,,,,,,MagneticMemoryDisk,,,,,Crystal:Magnesium-Aluminosilicate,,53.83,0.44,14.42,30.28,0,0,0,0,0,0,0,0,0,0,0,0,0,0,0,0,0,0,0,0,0,0,0,0,0,0,0,0,0,0,0,0,1.03,0,0,0,0,0,0,0,0,0,0,0,0,0,0,0,0,0,0,0,0,0,0,0,0,0,92.48
4770,XP06-212664,JapanesePatentKonicaMinolta(J),2001,A287941,Glass-Ceramics,Alumino-Silicate,Alkaline-earthSilicate,OtherSilicate,GlassCeramics,,,,MagneticMemoryDisk,,,,,crystal:(MgAl)SiO3,,41.99,0,13.55,32.79,0,0,3.02,0,0,0,0,0,0,0,0,0,0,0,0,0,0,0,0,0,0,0,0,0,0,0,8.65,0,0,0,0,0,0,0,0,0,0,0,0,0,0,0,0,0,0,0,0,0,0,0,0,0,0,0,0,0,0,0,150.4
1332,GJ02-061688,GlassTechnology,1964,v.005p.0216,Glass,AlkaliSilicate,Boro-Silicate,,,,,,,,,,,,,74,7.9,0,0,0,0,0,8.1,10,0,0,0,0,0,0,0,0,0,0,0,0,0,0,0,0,0,0,0,0,0,0,0,0,0,0,0,0,0,0,0,0,0,0,0,0,0,0,0,0,0,0,0,0,0,0,0,0,0,0,0,0,0,73.12
8658,GP02-297151,USPatentHoyaCorp.(J),2010,A0160141,Glass,AlkaliSilicate,,,,,,,Substrate,MagneticMemoryDisk,,,,Ex.27,,65,0,7,1,1,0,10,10.5,2.5,0,0,0,0,0,0,0,0,0,0,0,0,0,0,0,0,0,0,0,0,0,0,0,0,3,0,0,0,0,0,0,0,0,0,0,0,0,0,0,0,0,0,0,0,0,0,0,0,0,0,0,0,0,82.25
2419,GJ02-140956,J.MaterialsScience,1991,v.026p.6501,Glass,AlkaliSilicate,,,,,,,,,,,,,,74.35,0,0,0,0,0,0,15.33,10.32,0,0,0,0,0,0,0,0,0,0,0,0,0,0,0,0,0,0,0,0,0,0,0,0,0,0,0,0,0,0,0,0,0,0,0,0,0,0,0,0,0,0,0,0,0,0,0,0,0,0,0,0,0,51.74
7893,GP06-282134,USPatent,2007,A0265156,Glass,Alumino-Silicate,Alkaline-earthSilicate,,NonAlkali,,,,Battery,Display,Substrate,,,U.Peuchertetal.Ex.A1,,64.08,3.56,10.58,15.38,5.64,0,0,0,0,0,0,0,0,0,0,0,0.6,0,0,0,0,0,0,0,0,0,0,0,0,0,0,0,0,0,0,0.16,0,0,0,0,0,0,0,0,0,0,0,0,0,0,0,0,0,0,0,0,0,0,0,0,0,0,88
4070,XP06-210719,JapanesePatentKonicaMinolta(J),2001,A019468,Glass-Ceramics,Alumino-Silicate,AlkaliSilicate,,,,,,MagneticMemoryDisk,,,,,,,71.83,1.7,5.52,0,0,0,17.86,0,0,0,0,0,0,0,0,0,0,0,0,0,0,0,0,0,0,0,0,0,0,0,0,0,0,2.17,0,0,0.92,0,0,0,0,0,0,0,0,0,0,0,0,0,0,0,0,0,0,0,0,0,0,0,0,0,91.2
9363,GP05-307945,USPatent,2012,A0135852,Glass,Boro-Silicate,Alumino-Silicate,,NonAlkali,,,,Substrate,,,,,A.J.Ellisonetal.Ex.9,,63.9,16.48,8.48,3.25,3.25,0,0,0,0,0,0,0,0,0,0,0,4.5,0,0,0,0,0.01,0,0,0,0,0,0,0,0,0,0,0,0,0,0.1,0,0,0,0,0,0,0,0,0,0,0,0,0,0,0,0,0,0,0,0,0,0,0,0,0,0,65.5
4065,XP06-210714,JapanesePatentKonicaMinolta(J),2001,A019467,Glass-Ceramics,Alumino-Silicate,AlkaliSilicate,,,,,,MagneticMemoryDisk,,,,,,,69.21,0,5.4,0,2.18,0,16.37,0,0,0,0,0,0,0,0,0,0,0,0,0,0,0,0,0,0.21,0,0,0,0,0,2.3,0,0,3.47,0,0,0.86,0,0,0,0,0,0,0,0,0,0,0,0,0,0,0,0,0,0,0,0,0,0,0,0,0,95.5
1729,GJ30-078821,J.AmericanCeramicSoc.,1970,v.053p.0311,Glass,Aluminate,,,,,,,,,,,,8Figs4Tables,,10,0,30,0,50,0,0,0,0,0,0,0,0,0,0,10,0,0,0,0,0,0,0,0,0,0,0,0,0,0,0,0,0,0,0,0,0,0,0,0,0,0,0,0,0,0,0,0,0,0,0,0,0,0,0,0,0,0,0,0,0,0,107
1529,GB02-071333,HandbookofGlassData,1983,v.00Ap.0323,Glass,AlkaliSilicate,,,,,,,,,,,,,,85,0,0,0,0,0,15,0,0,0,0,0,0,0,0,0,0,0,0,0,0,0,0,0,0,0,0,0,0,0,0,0,0,0,0,0,0,0,0,0,0,0,0,0,0,0,0,0,0,0,0,0,0,0,0,0,0,0,0,0,0,0,76.42
2554,GJ35-144395,GlassPhysics&Chemistry,1992,v.018p.0159,Glass,Germanate,,,,,,,,,,,,,,9.85,0,0,0,0,0,0,9.85,0,0,0,0,0,0,0,0,0,0,0,0,0,0,0,0,0,0,0,0,0,0,0,0,69.88,0,0,0,0,10.41,0,0,0,0,0,0,0,0,0,0,0,0,0,0,0,0,0,0,0,0,0,0,0,0,76.7
2165,GP20-107750,EuropeanPatent,1990,A0356746,Glass,Phosphate,,,,,,,Laser,,,,,,,9,0,11.83,0,0,0,24.59,0,0,0,0,0,0,0,0,0,0,0,0,0,0,0,0.12,0,0,0.36,1.74,0,0,0,0,0,0,0,0,0,52.36,0,0,0,0,0,0,0,0,0,0,0,0,0,0,0,0,0,0,0,0,0,0,0,0,0,69
8033,XJ04-286101,J.MaterialsScience,2008,v.043p.3954,Glass-Ceramics,Lead-Silicate,,,,,,,,,,,550C30min.,crystal:Pb3Si2O7,,61.42,0,0,0,0,0,0,0,0,0,0,0,0,0,0,0,0,0,38.58,0,0,0,0,0,0,0,0,0,0,0,0,0,0,0,0,0,0,0,0,0,0,0,0,0,0,0,0,0,0,0,0,0,0,0,0,0,0,0,0,0,0,0,9.73
5795,XP02-224541,USPatentOharaInc.(J),2002,A6420286,Glass-Ceramics,AlkaliSilicate,,,GlassCeramics,,,,ColorFilter,,,,,Nucleation:580C5hCrystallization:740C3h,,68.11,0,1.81,1.57,0,0,22.18,0,1.47,0,0,0,0,0,0,0.57,0,0,0,0,0,0,0.44,0,0,0,0,0,0,0,0,0,0,3.04,0,0,0.81,0,0,0,0,0,0,0,0,0,0,0,0,0,0,0,0,0,0,0,0,0,0,0,0,0,101
5192,GP06-213976,USPatentNipponSheetGlass(J),2001,A6306786,Glass,Alumino-Silicate,AlkaliSilicate,,,,,,Substrate,MagneticMemoryDisk,,,,,,54.92,0,15.6,3,4.5,0,10.8,4.2,0,0,0,0,0,0,0,0,3,0,0,0,0,0,0,0,0,0,0,0,0,0,0.9,0,0,0,0,3,0,0,0,0.08,0,0,0,0,0,0,0,0,0,0,0,0,0,0,0,0,0,0,0,0,0,0,91
10552,GP06-353975,USPatentCorningInc.(US),2014,A1016172,Glass,Alumino-Silicate,AlkaliSilicate,,Melting,,,,ChemicalStrengthen,,,,,ex.55,,64.55,6.61,13.91,1.02,0.02,0,0,13.72,0.1,0,0,0,0,0,0,0,0,0,0,0,0,0,0,0,0,0,0,0,0,0,0,0,0,0,0,0.07,0,0,0,0,0,0,0,0,0,0,0,0,0,0,0,0,0,0,0,0,0,0,0,0,0,0,65.826
3061,GJ05-176382,GlassPhysics&Chemistry,1998,v.024p.0539,Glass,Boro-Silicate,,,,,,,,,,,,D.S.Sanditov,,30,70,0,0,0,0,0,0,0,0,0,0,0,0,0,0,0,0,0,0,0,0,0,0,0,0,0,0,0,0,0,0,0,0,0,0,0,0,0,0,0,0,0,0,0,0,0,0,0,0,0,0,0,0,0,0,0,0,0,0,0,0,24.4
374,GB02-006707,HandbookofGlassProperties,1986,v.001p.0327,Glass,AlkaliSilicate,Alumino-Silicate,,,,,,,,,,,,,70,0,5,0,0,0,25,0,0,0,0,0,0,0,0,0,0,0,0,0,0,0,0,0,0,0,0,0,0,0,0,0,0,0,0,0,0,0,0,0,0,0,0,0,0,0,0,0,0,0,0,0,0,0,0,0,0,0,0,0,0,0,81.8
1519,GB02-071323,HandbookofGlassData,1983,v.00Ap.0320,Glass,AlkaliSilicate,,,,,,,,,,,,,,70,0,0,0,0,0,0,30,0,0,0,0,0,0,0,0,0,0,0,0,0,0,0,0,0,0,0,0,0,0,0,0,0,0,0,0,0,0,0,0,0,0,0,0,0,0,0,0,0,0,0,0,0,0,0,0,0,0,0,0,0,0,56.77
4587,GP03-212012,JapanesePatentCentralGlass(J),2001,A180969,Glass,Alkaline-earthSilicate,Alumino-Silicate,,,,,,OpticalUse,Substrate,MagneticMemoryDisk,,,,,49.32,8.52,6.98,10.3,10.57,0,11.9,0,0,0,0,0,0,0,0,0,0,0,0,0,0,0,0,0,0,0,0,0,0,0,0,0,0,2.41,0,0,0,0,0,0,0,0,0,0,0,0,0,0,0,0,0,0,0,0,0,0,0,0,0,0,0,0,98
9666,GJ02-312114,J.AmericanCeramicSoc.,2013,v.096p.001436,Glass,AlkaliSilicate,Alkaline-earthSilicate,Alumino-Silicate,,,,,,,,,Annealedattheirrespectiveannealingtemp.for2hr.,,,54.64,0,21.33,7.99,0.09,0,0,15.78,0,0,0,0,0,0,0,0,0,0,0,0,0,0,0,0,0,0,0,0,0,0,0,0,0,0,0,0.16,0,0,0,0,0,0,0,0,0,0,0,0,0,0,0,0,0,0,0,0,0,0,0,0,0,0,79.6
6408,GJ02-251259,GlassPhysics&Chemistry,2003,v.029p.0002,Glass,AlkaliSilicate,,,,,,,,,,,,,,72.62,0,0,0,0,0,0,27.38,0,0,0,0,0,0,0,0,0,0,0,0,0,0,0,0,0,0,0,0,0,0,0,0,0,0,0,0,0,0,0,0,0,0,0,0,0,0,0,0,0,0,0,0,0,0,0,0,0,0,0,0,0,0,60.3
3772,GP02-205050,JapanesePatentNipponSheetGlass(J),2000,A159544,Glass,AlkaliSilicate,Alkaline-earthSilicate,,,,,,MagneticMemoryDisk,,,,,,,47.8,0,4,13.2,2,0,15.9,3.9,0,0,0,0,0,0,0,0,6.8,0,0,0,0,0,0,0,0,0,0,0,0,0,4.5,0,0,1.9,0,0,0,0,0,0,0,0,0,0,0,0,0,0,0,0,0,0,0,0,0,0,0,0,0,0,0,0,105
5042,XP07-212936,JapanesePatentKonicaMinolta(J),2001,A287969,Glass-Ceramics,Zinc-Silicate,Alumino-Silicate,Alkaline-earthSilicate,GlassCeramics,,,,MagneticMemoryDisk,,,,,crystal:Zn2Ti3O8Zn2TiO4Zn2SiO4,,73.36,0,3.6,6.08,0,0,6.15,0,0,0,0,0,0,0,0,7.52,0,0,0,0,0,0,0,0,0,0,0,0,0,0,2.3,0,0,0.99,0,0,0,0,0,0,0,0,0,0,0,0,0,0,0,0,0,0,0,0,0,0,0,0,0,0,0,0,100
4936,XP06-212830,JapanesePatentKonicaMinolta(J),2001,A287958,Glass-Ceramics,Alumino-Silicate,Alkaline-earthSilicate,Zinc-Silicate,GlassCeramics,,,,MagneticMemoryDisk,,,,,crystal:(MgAl)SiO3Zn2Ti3O8Zn2TiO4,,49.6,0,11.57,21.57,0,0,4.16,0,0,0,0,0,0,0,0,6.1,0,0,0,0,0,0,0,0,0,0,0,0,0,0,7,0,0,0,0,0,0,0,0,0,0,0,0,0,0,0,0,0,0,0,0,0,0,0,0,0,0,0,0,0,0,0,141.7
4719,XP06-212613,JapanesePatentKonicaMinolta(J),2001,A287936,Glass-Ceramics,Alumino-Silicate,Alkaline-earthSilicate,OtherSilicate,GlassCeramics,,,,MagneticMemoryDisk,,,,,crystal:(MgAl)SiO3,,35.65,0,10.78,27.25,5.88,0,16.18,0,0,0,0,0,0,0,0,0,0,0,0,0,0,0,0,0,0,0,0,0,0,0,4.26,0,0,0,0,0,0,0,0,0,0,0,0,0,0,0,0,0,0,0,0,0,0,0,0,0,0,0,0,0,0,0,121
7619,GP03-274484,JapanesePatent,2006,A213595,Glass,Alkaline-earthSilicate,Boro-Silicate,Alumino-Silicate,NonAlkali,,,,Display,LiquidCrystalDisplay,,,,HenanAncaiHigh-techCo.Ex.3,,70.21,8.58,8.91,1.61,8.56,0,0,0,0,0,0,0,0,0,0,0,2.13,0,0,0,0,0,0,0,0,0,0,0,0,0,0,0,0,0,0,0,0,0,0,0,0,0,0,0,0,0,0,0,0,0,0,0,0,0,0,0,0,0,0,0,0,0,73.2
7477,XP03-269964,EuropeanPatentHoyaCorp.(J),2005,A1577275,Glass-Ceramics,Alkaline-earthSilicate,Alumino-Silicate,,GlassCeramics,,,,Substrate,MagneticMemoryDisk,,,800C4h+1000C4h,Ex.1-7,,46.82,0,10.27,34.89,0,0,0,0,0,0,0,0,0,0,0,0,0,0,0,0,0,0,0,0.53,0,0,0,0,0,0,7.49,0,0,0,0,0,0,0,0,0,0,0,0,0,0,0,0,0,0,0,0,0,0,0,0,0,0,0,0,0,0,0,147.5
5251,XP02-214390,EuropeanPatentOharaInc.(J),2001,A1079373,Glass-Ceramics,AlkaliSilicate,,,GlassCeramics,,,,MagneticMemoryDisk,,,,,Nucleationtemp.540CCrystallizationtemp.780C,,73.69,0,1.39,0.7,0,0,20.22,0,1.8,0,0,0,0,0,0,0.35,0,0,0,0,0,0,0,0,0.04,0,0,0,0,0,0,0,0,1.01,0,0,0.8,0,0,0,0,0,0,0,0,0,0,0,0,0,0,0,0,0,0,0,0,0,0,0,0,0,105
3397,XP03-189236,JapanesePatentHoyaCorp.(J),1999,A343143,Glass-Ceramics,Alkaline-earthSilicate,Alumino-Silicate,,,,,,,,,,,,,48,0,17.5,21.5,0,0,2.5,0,0,0,0,0,0,0,0,0,0,0,0,0,0,0,0,2,0,0,0,0,0,0,8.5,0,0,0,0,0,0,0,0,0,0,0,0,0,0,0,0,0,0,0,0,0,0,0,0,0,0,0,0,0,0,0,141.1
8787,GP05-298837,JapanesePatentNipponElectricGlass(J),2010,A256930,Glass,Boro-Silicate,Alumino-Silicate,Alkaline-earthSilicate,,,,,Display,Substrate,,,,Ex.10,,69.36,12.39,9.05,0,7.04,0,0,0,0,0,0,0,0,0,0,0,0,0,0,0,0,0,0,0,0.23,0,0,0,0,0,0,0,0,0.05,0,0,1.88,0,0,0,0,0,0,0,0,0,0,0,0,0,0,0,0,0,0,0,0,0,0,0,0,0,63
7746,GP06-278197,JapanesePatentNipponElectricGlass(J),2007,A039316,Glass,Alumino-Silicate,Alkaline-earthSilicate,,,,,,Display,LiquidCrystalDisplay,Substrate,,,Ex.6,,65.9,7.71,11.19,5,4.79,0,0,0,0,0,0,0,0,0,0,0,5.18,0,0,0,0,0,0,0,0.23,0,0,0,0,0,0,0,0,0,0,0,0,0,0,0,0,0,0,0,0,0,0,0,0,0,0,0,0,0,0,0,0,0,0,0,0,0,77
3974,GP02-206828,EuropeanPatentCorningInc.(US),2000,A0980341,Glass,AlkaliSilicate,Alumino-Silicate,,Molded,,,,Lens&Prism,,,,,,,68.06,6.16,5.89,0,0,0,0,15.84,2.61,0,0,0,0,0,0,0,0,0,0,0,0,0,0,0,0.13,0,0,0,0,0,0,0,0,1.31,0,0,0,0,0,0,0,0,0,0,0,0,0,0,0,0,0,0,0,0,0,0,0,0,0,0,0,0,76.4
4081,XP06-210730,JapanesePatentKonicaMinolta(J),2001,A019469,Glass-Ceramics,Alumino-Silicate,AlkaliSilicate,,,,,,MagneticMemoryDisk,,,,,,,75.91,0,4.32,0,2.4,0,11.07,0,1.95,0,0,0,0,0,0,0,0,0,0,0,0,0,0,0,0.32,0,0,0,0,0,3.07,0,0,0.1,0,0,0.86,0,0,0,0,0,0,0,0,0,0,0,0,0,0,0,0,0,0,0,0,0,0,0,0,0,100.6
373,GB02-006706,HandbookofGlassProperties,1986,v.001p.0327,Glass,AlkaliSilicate,Alumino-Silicate,,,,,,,,,,,,,73,0,12,0,0,0,15,0,0,0,0,0,0,0,0,0,0,0,0,0,0,0,0,0,0,0,0,0,0,0,0,0,0,0,0,0,0,0,0,0,0,0,0,0,0,0,0,0,0,0,0,0,0,0,0,0,0,0,0,0,0,0,82.6
5763,XP02-224281,USPatentOharaInc.(J),2002,A6395368,Glass-Ceramics,AlkaliSilicate,,,,,,,MagneticMemoryDisk,,,,,Nucleationtemp.540CCrystallizationtemp.780C,,72.6,0,1.95,1.13,0,0,19.96,0,2.29,0,0,0,0,0,0,0.35,0,0,0,0,0,0,0,0,0.04,0,0,0,0,0,0,0,0,0.88,0,0,0.8,0,0,0,0,0,0,0,0,0,0,0,0,0,0,0,0,0,0,0,0,0,0,0,0,0,142
188,GB02-006499,HandbookofGlassProperties,1986,v.001p.0326,Glass,AlkaliSilicate,Lead-Silicate,,,,,,,,,,,,,61.52,0,0,0,0,0,0,0,2.89,0,0,0,0,0,0,0,0,0,35.29,0,0,0,0.3,0,0,0,0,0,0,0,0,0,0,0,0,0,0,0,0,0,0,0,0,0,0,0,0,0,0,0,0,0,0,0,0,0,0,0,0,0,0,0,54.11
391,GB02-006724,HandbookofGlassProperties,1986,v.001p.0327,Glass,AlkaliSilicate,Alumino-Silicate,,,,,,,,,,,,,65,0,17.5,0,0,0,17.5,0,0,0,0,0,0,0,0,0,0,0,0,0,0,0,0,0,0,0,0,0,0,0,0,0,0,0,0,0,0,0,0,0,0,0,0,0,0,0,0,0,0,0,0,0,0,0,0,0,0,0,0,0,0,0,84.5
7959,GP03-284597,JapanesePatentHoyaCorp.(J),2008,A097821,Glass,Alkaline-earthSilicate,AlkaliSilicate,,,,,,Substrate,MagneticMemoryDisk,,,,Ex.10,,52,0,5,12,8,0,10,0,0,0,0,0,0,0,0,0,0,0,0,0,0,0,0,3,0,0,0,0,0,0,8,0,0,2,0,0,0,0,0,0,0,0,0,0,0,0,0,0,0,0,0,0,0,0,0,0,0,0,0,0,0,0,112.1
7517,GP02-272138,JapanesePatentNipponElectricGlass(J),2006,A137631,Glass,AlkaliSilicate,Alkaline-earthSilicate,,,,,,LiquidCrystalDisplay,Substrate,,,,Ex.5,,64.96,0,3.8,12.8,2.3,0,0,2.08,9.59,0,0,0,0,0,0,0,4.36,0,0,0,0,0,0,0,0.11,0,0,0,0,0,0,0,0,0,0,0,0,0,0,0,0,0,0,0,0,0,0,0,0,0,0,0,0,0,0,0,0,0,0,0,0,0,80
1822,GB05-088790,TechnicalGlasses,1961,v.001p.0149,Glass,Boro-Silicate,,,,,,,,,,,,Intasil,,81.89,11.56,1.57,0,0.01,0,0,4.95,0,0,0,0,0,0,0,0,0,0,0,0,0,0,0,0,0.01,0,0,0,0,0,0,0,0,0,0,0,0,0,0,0,0,0,0,0,0,0,0,0,0,0,0,0,0,0,0,0,0,0,0,0,0,0,61.74
9800,GP06-313381,USPatentOCVIntellectualCapital(US),2013,A0210962,Glass,Alumino-Silicate,Alkaline-earthSilicate,,Fiber,,,,Fiber,,,,,OCVIntellectualCapitalLLC.Ex.7,,66.01,0,12.97,12.28,1.12,0,6.88,0.74,0,0,0,0,0,0,0,0,0,0,0,0,0,0,0,0,0,0,0,0,0,0,0,0,0,0,0,0,0,0,0,0,0,0,0,0,0,0,0,0,0,0,0,0,0,0,0,0,0,0,0,0,0,0,87.5
966,GJ02-039819,J.CeramicSoc.Japan,1983,v.091p.0116,Glass,AlkaliSilicate,,,,,,,,,,,,,,83.33,0,0,0,0,0,0,16.67,0,0,0,0,0,0,0,0,0,0,0,0,0,0,0,0,0,0,0,0,0,0,0,0,0,0,0,0,0,0,0,0,0,0,0,0,0,0,0,0,0,0,0,0,0,0,0,0,0,0,0,0,0,0,58.02
3654,GI03-191929R,NGF'sAdditionalNewData(J),2001,v.004p.0011,Glass,Alkaline-earthSilicate,AlkaliSilicate,,,,,,,,,,Annealing:at550Cfor2h.,GlassNameE111Melting:inquartzcrucibleat1300Cfor4h.,,50.13,0,0,0.14,24.2,0,0,20.23,0,0,0,0,0,0,0,0,0,0,0,0,0,0,0,0,0,0,0,0,0,0,2.71,0,0,0,0,0,2.59,0,0,0,0,0,0,0,0,0,0,0,0,0,0,0,0,0,0,0,0,0,0,0,0,0,78.7
9842,GP03-313512,EuropeanPatentOCVIntellectualCapital(US),2013,A2630095,Glass,Alkaline-earthSilicate,Alumino-Silicate,,Fiber,,,,Composite,Fiber,,,,OCVIntellectualCapitalLLC.Ex.8,,75.18,0,5.71,14.45,0.1,0,4.56,0,0,0,0,0,0,0,0,0,0,0,0,0,0,0,0,0,0,0,0,0,0,0,0,0,0,0,0,0,0,0,0,0,0,0,0,0,0,0,0,0,0,0,0,0,0,0,0,0,0,0,0,0,0,0,83.6
10567,GJ02-355087,J.Non-CrystallineSolids,2014,v.404p.0124,Glass,AlkaliSilicate,Alkaline-earthSilicate,,Melting,,,,,,,,,,,73.85,0,0,0,9.99,0,0,15.96,0,0,0,0,0,0,0,0,0,0,0,0,0,0,0,0,0,0,0,0,0,0,0,0,0,0,0,0,0,0,0,0,0,0,0.2,0,0,0,0,0,0,0,0,0,0,0,0,0,0,0,0,0,0,0,76.6
6448,GJ02-252233,PhysicsandChemistryofGlasses,2003,v.044p.0446,Glass,AlkaliSilicate,Lead-Silicate,,,,,,,,,,,,,65,0,0,0,5,0,0,3,12,0,0,0,0,0,0,0,0,0,15,0,0,0,0,0,0,0,0,0,0,0,0,0,0,0,0,0,0,0,0,0,0,0,0,0,0,0,0,0,0,0,0,0,0,0,0,0,0,0,0,0,0,0,59.7
3066,GJ04-176569,J.CeramicSoc.Japan,1998,v.106p.0260,Glass,Lead-Silicate,,,Fiber,,,,,,,,,DelayedelasticityinrelaxationM.Koide,,50,0,0,0,0,0,0,0,0,0,0,0,0,0,0,0,0,0,50,0,0,0,0,0,0,0,0,0,0,0,0,0,0,0,0,0,0,0,0,0,0,0,0,0,0,0,0,0,0,0,0,0,0,0,0,0,0,0,0,0,0,0,44
6991,GJ02-259430,J.Non-CrystallineSolids,2004,v.344p.0037,Glass,AlkaliSilicate,,,,,,,,,,,,,,66.3,0,10.3,0,0,0,0,23.4,0,0,0,0,0,0,0,0,0,0,0,0,0,0,0,0,0,0,0,0,0,0,0,0,0,0,0,0,0,0,0,0,0,0,0,0,0,0,0,0,0,0,0,0,0,0,0,0,0,0,0,0,0,0,67
1227,GJ06-053810,J.Non-CrystallineSolids,1973,v.012p.0035,Glass,Alumino-Silicate,,,,,,,,,,,,,,83.4,0,8.4,0,0,0,8.2,0,0,0,0,0,0,0,0,0,0,0,0,0,0,0,0,0,0,0,0,0,0,0,0,0,0,0,0,0,0,0,0,0,0,0,0,0,0,0,0,0,0,0,0,0,0,0,0,0,0,0,0,0,0,0,76.3
1815,GB01-087292,GlassHandBook(J),1975,v.001p.0097,Glass,Silica,,,,,,,,,,,,Transparent,,100,0,0,0,0,0,0,0,0,0,0,0,0,0,0,0,0,0,0,0,0,0,0,0,0,0,0,0,0,0,0,0,0,0,0,0,0,0,0,0,0,0,0,0,0,0,0,0,0,0,0,0,0,0,0,0,0,0,0,0,0,0,76.24
1153,GC05-051454,CorningInc.(US),,7760,Glass,Boro-Silicate,,,Pressed,Tube,PowderFrit,,,,,,,,,81.28,13.49,1.23,0,0,0,0,3.03,0.66,0,0,0,0,0,0,0,0,0,0,0,0,0,0.31,0,0,0,0,0,0,0,0,0,0,0,0,0,0,0,0,0,0,0,0,0,0,0,0,0,0,0,0,0,0,0,0,0,0,0,0,0,0,0,61.74
7377,GP06-268779,JapanesePatentNipponElectricGlass(J),2005,A308975,Glass,Alumino-Silicate,Boro-Silicate,,,,,,Display,Substrate,,,,Ex.10,,69.36,12.39,9.05,0,7.04,0,0,0,0,0,0,0,0,0,0,0,0,0,0,0,0,0,0,0,0.23,0,0,0,0,0,0,0,0,0.05,0,0,1.88,0,0,0,0,0,0,0,0,0,0,0,0,0,0,0,0,0,0,0,0,0,0,0,0,0,63
10022,GP02-316221,JapanesePatentAsahiGlass(J),2014,A232561,Glass,AlkaliSilicate,Alkaline-earthSilicate,,,,,,Substrate,MagneticMemoryDisk,,,,Ex.8,,66,0,5.5,8,0,0,6.5,4,6.5,0,0,0,0,0,0,0,0,0,0,0,0,0,0,0,0,0,0,0,0,0,1,0,0,2.5,0,0,0,0,0,0,0,0,0,0,0,0,0,0,0,0,0,0,0,0,0,0,0,0,0,0,0,0,82.2
10067,GP06-316468,USPatentNittoBoseki(J),2014,A8841222,Glass,Alumino-Silicate,Alkaline-earthSilicate,,Fiber,,,,Fiber,,,,,Ex.3,,61.3,0,12.06,18.36,8.18,0,0,0.1,0,0,0,0,0,0,0,0,0,0,0,0,0,0,0,0,0,0,0,0,0,0,0,0,0,0,0,0,0,0,0,0,0,0,0,0,0,0,0,0,0,0,0,0,0,0,0,0,0,0,0,0,0,0,96
926,GJ35-039278,J.Non-CrystallineSolids,1986,v.083p.0335,Glass,Germanate,AlkaliSilicate,,,,,,,,,,,,,45.45,0,0,0,0,0,0,9.09,0,0,0,0,0,0,0,0,0,0,0,0,0,0,0,0,0,0,0,0,0,0,0,0,45.45,0,0,0,0,0,0,0,0,0,0,0,0,0,0,0,0,0,0,0,0,0,0,0,0,0,0,0,0,0,68.34
5092,XP03-213101,JapanesePatentHoyaCorp.(J),2001,A325722,Glass-Ceramics,Alkaline-earthSilicate,Alumino-Silicate,OtherSilicate,GlassCeramics,,,,Substrate,MagneticMemoryDisk,,,,,,55,0,14.5,22.5,0,0,0,0,0,0,0,0,0,0,0,0,0,0,0,0,0,0,0,0,0,0,0,0,0,0,6.5,0,0,1.5,0,0,0,0,0,0,0,0,0,0,0,0,0,0,0,0,0,0,0,0,0,0,0,0,0,0,0,0,140.1
2493,GJ35-144334,GlassPhysics&Chemistry,1992,v.018p.0159,Glass,Germanate,,,,,,,,,,,,,,9.87,0,0,0,0,0,0,9.87,0,0,0,0,0,0,0,0,0,0,0,0,0,0,0,0,0,10.29,0,0,0,0,0,0,69.98,0,0,0,0,0,0,0,0,0,0,0,0,0,0,0,0,0,0,0,0,0,0,0,0,0,0,0,0,0,79.6
8727,GP02-298514,JapanesePatentOharaInc.(J),2010,A198679,Glass,AlkaliSilicate,,,,,,,Substrate,MagneticMemoryDisk,,,,Ex.1,,61.88,1.79,4.9,2.32,1.11,0,12.53,4.03,1.32,0,0,0,0,0,0,1.15,0,0,0,0,0,0,0,0,0,0,0,0,0,0,5.47,0,0,2.03,0.15,0,1.32,0,0,0,0,0,0,0,0,0,0,0,0,0,0,0,0,0,0,0,0,0,0,0,0,0,89.3
10300,GP02-351652,USPatentOharaInc.(J),2013,A8394515,Glass,AlkaliSilicate,OtherSilicate,,Melting,Disk,,,Substrate,ChemicalStrengthen,MagneticMemoryDisk,,,ex.1,,61.88,1.79,4.9,2.32,1.11,0,12.53,4.03,1.32,0,0,0,0,0,0,1.15,0,0,0,0,0,0,0,0,0,0,0,0,0,0,5.47,0,0,2.03,0.15,0,1.32,0,0,0,0,0,0,0,0,0,0,0,0,0,0,0,0,0,0,0,0,0,0,0,0,0,89.3
3918,GP03-205910,JapanesePatent,2000,A327365,Glass,Alkaline-earthSilicate,Alumino-Silicate,Boro-Silicate,,,,,,,,,,,,36.66,3.96,8.1,28.69,0,0,14.74,4.44,0,0,0,0,0,0,0,0,0,0,0,0,0,0,0,0,0,0,0,0,0,0,2.07,0,0,1.34,0,0,0,0,0,0,0,0,0,0,0,0,0,0,0,0,0,0,0,0,0,0,0,0,0,0,0,0,106
396,GB02-006729,HandbookofGlassProperties,1986,v.001p.0327,Glass,AlkaliSilicate,Alumino-Silicate,,,,,,,,,,,,,63,0,20,0,0,0,17,0,0,0,0,0,0,0,0,0,0,0,0,0,0,0,0,0,0,0,0,0,0,0,0,0,0,0,0,0,0,0,0,0,0,0,0,0,0,0,0,0,0,0,0,0,0,0,0,0,0,0,0,0,0,0,85.8
875,GJ06-032655,J.AmericanCeramicSoc.,1969,v.052p.0099,Glass,Alumino-Silicate,,,,,,,,,,,,,,58.45,3.54,12.08,18.34,6.59,0,0,0.99,0,0,0,0,0,0,0,0,0,0,0,0,0,0,0,0,0,0,0,0,0,0,0,0,0,0,0,0,0,0,0,0,0,0,0,0,0,0,0,0,0,0,0,0,0,0,0,0,0,0,0,0,0,0,89.1
1599,GP20-074044,EuropeanPatentSchottGlassTech.(US),1987,A0218135,Glass,Phosphate,,,Cast,Doped(Stuffed),,,Laser,,,,,,,19.99,4.99,0,0,0,0,0,0,4.99,0,0,0,0,0,0,9.98,0,0,0,0,0,0,0,0,0,1.38,3.66,0,0,0,0,0,0,0,0,0,55,0,0,0,0,0,0,0,0,0,0,0,0,0,0,0,0,0,0,0,0,0,0,0,0,0,56
7857,XP03-281603,USPatentHoyaCorp.(J),2007,A7264894,Glass-Ceramics,Alkaline-earthSilicate,Alumino-Silicate,,,,,,Substrate,MagneticMemoryDisk,,,805C4hr+1000C4hr,Ex.1-4,,52.58,0,11.78,25.09,0,0,0,0,0,0,0,0,0,0,0,2.33,0,0,0,0,0,0,0,0.7,0,0,0,0,0,0,7.52,0,0,0,0,0,0,0,0,0,0,0,0,0,0,0,0,0,0,0,0,0,0,0,0,0,0,0,0,0,0,0,131.9
3743,GP02-204868,JapanesePatentNipponSheetGlass(J),2000,A143282,Glass,AlkaliSilicate,Alkaline-earthSilicate,,,,,,MagneticMemoryDisk,,,,,,,59.03,0,4.5,4.2,7.09,0,18.48,1.9,0,0,0,0,0,0,0,0,0,0,0,0,0,0,0,0,0,0,0,0,0,0,4.8,0,0,0,0,0,0,0,0,0,0,0,0,0,0,0,0,0,0,0,0,0,0,0,0,0,0,0,0,0,0,0,94.6
256,GB05-006588,HandbookofGlassProperties,1986,v.001p.0331,Glass,Boro-Silicate,AlkaliSilicate,,,,,,,,,,,,,32.26,32.26,0,0,0,0,0,0,35.48,0,0,0,0,0,0,0,0,0,0,0,0,0,0,0,0,0,0,0,0,0,0,0,0,0,0,0,0,0,0,0,0,0,0,0,0,0,0,0,0,0,0,0,0,0,0,0,0,0,0,0,0,0,49.08
10453,GJ05-353096,J.Non-CrystallineSolids,2014,v.388p.0037,Glass,Boro-Silicate,,,Melting,,,,,,,,annealedfor2h.,S1-TiO2,,69.31,29.7,0,0,0,0,0,0,0,0,0,0,0,0,0,0,0,0,0,0,0,0,0,0,0,0,0,0,0,0,0.99,0,0,0,0,0,0,0,0,0,0,0,0,0,0,0,0,0,0,0,0,0,0,0,0,0,0,0,0,0,0,0,80.22
1595,GJ06-073521,GlassPhysics&Chemistry,1982,v.008p.0026,Glass,Alumino-Silicate,,,,,,,,,,,,,,69.7,0,16.8,13.5,0,0,0,0,0,0,0,0,0,0,0,0,0,0,0,0,0,0,0,0,0,0,0,0,0,0,0,0,0,0,0,0,0,0,0,0,0,0,0,0,0,0,0,0,0,0,0,0,0,0,0,0,0,0,0,0,0,0,92
4456,XP02-211136,JapanesePatentOharaInc.(J),2001,A019490,Glass-Ceramics,AlkaliSilicate,Alumino-Silicate,,,,,,Substrate,MagneticMemoryDisk,,,,,,69.4,0,2.02,1.6,0,0,19.66,0,1.5,0,0,0,0,0,0,1.44,0,0,0,0,0,0,0.45,0,0,0,0,0,0,0,0,0,0,3.1,0,0,0.83,0,0,0,0,0,0,0,0,0,0,0,0,0,0,0,0,0,0,0,0,0,0,0,0,0,96
9346,GP03-307918,USPatent,2012,A0135849,Glass,Alkaline-earthSilicate,Alumino-Silicate,,Fiber,,,,,,,,,OCV-IntellectualCapitalLLC.Ex.2,,61.23,0,9.73,14.99,13.7,0,0,0.03,0,0,0,0,0,0,0,0,0,0,0,0,0,0.02,0,0,0,0,0,0,0,0,0.3,0,0,0,0,0,0,0,0,0,0,0,0,0,0,0,0,0,0,0,0,0,0,0,0,0,0,0,0,0,0,0,87.7
4339,XP06-210988,JapanesePatentKonicaMinolta(J),2001,A026449,Glass-Ceramics,Alumino-Silicate,Alkaline-earthSilicate,,,,,,MagneticMemoryDisk,,,,,Crystal:Magnesium-Aluminosilicate,,44.82,0,13.43,33.17,0,0,0,0,2.69,0,0,0,0,0,0,1.56,0,0,0,0,0,0,0,0,0.43,0.49,0,0,0,0,3.41,0,0,0,0,0,0,0,0,0,0,0,0,0,0,0,0,0,0,0,0,0,0,0,0,0,0,0,0,0,0,0,112.4
3388,XP03-189133,JapanesePatentHoyaCorp.(J),1999,A322363,Glass-Ceramics,Alkaline-earthSilicate,Alumino-Silicate,,,,,,,,,,,,,47,0,12.5,26.5,0,0,0,0,0,0,0,0,0,2.5,0,0,0,0,0,0,0,0,0,2,0,0,0,0,0,0,9.5,0,0,0,0,0,0,0,0,0,0,0,0,0,0,0,0,0,0,0,0,0,0,0,0,0,0,0,0,0,0,0,153.3
10740,GP06-356685,USPatentCorningInc.(US),2014,A0141226,Glass,Alumino-Silicate,AlkaliSilicate,,Melting,SheetGlass,,,ChemicalStrengthen,ElectronicsElectrical,Display,,,ex.ANP,,53,0,26.5,0,0,0,0,14,0,0,0,0,0,0,0,0,0,0,0,0,0,0,0,6.5,0,0,0,0,0,0,0,0,0,0,0,0,0,0,0,0,0,0,0,0,0,0,0,0,0,0,0,0,0,0,0,0,0,0,0,0,0,0,90
709,GB02-025733,HandbookofGlassData,1987,v.00Cp.0450,Glass,AlkaliSilicate,Alumino-Silicate,,,,,,,,,,,,,57,0,14,0,0,0,29,0,0,0,0,0,0,0,0,0,0,0,0,0,0,0,0,0,0,0,0,0,0,0,0,0,0,0,0,0,0,0,0,0,0,0,0,0,0,0,0,0,0,0,0,0,0,0,0,0,0,0,0,0,0,0,87.6
1592,GJ06-073518,GlassPhysics&Chemistry,1982,v.008p.0026,Glass,Alumino-Silicate,,,,,,,,,,,,,,69.7,0,10,20.3,0,0,0,0,0,0,0,0,0,0,0,0,0,0,0,0,0,0,0,0,0,0,0,0,0,0,0,0,0,0,0,0,0,0,0,0,0,0,0,0,0,0,0,0,0,0,0,0,0,0,0,0,0,0,0,0,0,0,93
9355,GP05-307937,USPatent,2012,A0135852,Glass,Boro-Silicate,Alumino-Silicate,,NonAlkali,,,,Substrate,,,,,A.J.Ellisonetal.Ex.1,,63.7,11.99,13.18,2.2,5.2,0,0,0,0,0,0,0,0,0,0,0,3.59,0,0,0,0,0.01,0,0,0,0,0,0,0,0,0,0,0,0.01,0,0.1,0,0,0,0,0,0,0,0,0,0,0,0,0,0,0,0,0,0,0,0,0,0,0,0,0,0,73.08
10290,GP02-351456,USPatentAsahiGlass(J),2013,A8349476,Glass,AlkaliSilicate,Alumino-Silicate,,Melting,Disk,,,MagneticMemoryDisk,,,,,ex,,65.7,0,8.5,0,0,0,12.4,10.9,0,0,0,0,0,0,0,0,0,0,0,0,0,0,0,0,0,0,0,0,0,0,0,0,0,2.5,0,0,0,0,0,0,0,0,0,0,0,0,0,0,0,0,0,0,0,0,0,0,0,0,0,0,0,0,84
1389,GJ02-061745,GlassTechnology,1964,v.005p.0216,Glass,AlkaliSilicate,,,,,,,,,,,,,,75,0,0,0,0,0,25,0,0,0,0,0,0,0,0,0,0,0,0,0,0,0,0,0,0,0,0,0,0,0,0,0,0,0,0,0,0,0,0,0,0,0,0,0,0,0,0,0,0,0,0,0,0,0,0,0,0,0,0,0,0,0,66.7
4828,XP03-212722,JapanesePatentKonicaMinolta(J),2001,A287947,Glass-Ceramics,Alkaline-earthSilicate,Alumino-Silicate,OtherSilicate,GlassCeramics,,,,MagneticMemoryDisk,,,,,crystal:(MgAl)SiO3,,38.33,0,10.72,32.24,0,0,5.93,0,0,0,0,0,0,0,0,0,0,0,0,0,0,0,0,0,0,0,0,0,0,0,12.57,0,0,0,0,0,0.21,0,0,0,0,0,0,0,0,0,0,0,0,0,0,0,0,0,0,0,0,0,0,0,0,0,140
7355,GP02-268655,JapanesePatentCentralGlass(J),2005,A281101,Glass,AlkaliSilicate,Alkaline-earthSilicate,,,,,,Display,PlasmaDisplay,Substrate,,,Ex.2,,67.46,0,3.06,8.66,8.67,0,0,4.02,7.02,0,0,0,0,0,0,0,0.6,0,0,0,0,0,0,0,0,0,0,0,0,0,0,0,0,0.51,0,0,0,0,0,0,0,0,0,0,0,0,0,0,0,0,0,0,0,0,0,0,0,0,0,0,0,0,75
8864,GP02-299726,USPatentAsahiGlass(J),2010,A0255350,Glass,AlkaliSilicate,Alkaline-earthSilicate,,,,,,Substrate,MagneticMemoryDisk,,,,Ex.5,,65,0,6.5,8,0,0,8.4,5,4.6,0,0,0,0,0,0,0,0,0,0,0,0,0,0,0,0,0,0,0,0,0,0,0,0,2.5,0,0,0,0,0,0,0,0,0,0,0,0,0,0,0,0,0,0,0,0,0,0,0,0,0,0,0,0,83.3
5301,GJ03-216691,J.Jpn.Inst.Metals&Materials(J),2000,v.064p.0177,Glass,Alkaline-earthSilicate,Alumino-Silicate,,,,,,,,,,,,,60,0,10,30,0,0,0,0,0,0,0,0,0,0,0,0,0,0,0,0,0,0,0,0,0,0,0,0,0,0,0,0,0,0,0,0,0,0,0,0,0,0,0,0,0,0,0,0,0,0,0,0,0,0,0,0,0,0,0,0,0,0,100.3
2966,GB09-174773,DataBookofGlassComposition(J),1991,v.001p.0135,Glass,OtherSilicate,AlkaliSilicate,,Fiber,AlkaliResistant,,,Fiber,,,,,,,68.48,0,0.48,0.26,6.14,0,0,15.27,0.28,0,0,0,0,0,0,0,0,0,0,0,0,0.04,0,0,0,0,0,0,0,0,0.08,0,0,8.97,0,0,0,0,0,0,0,0,0,0,0,0,0,0,0,0,0,0,0,0,0,0,0,0,0,0,0,0,73.5
