Repository: hori1537/rexrexxion-about-SP

File: input_csv/inputcsv_SiO2_0.01-100.00_youngsmodulus.csv (part 39 of 53)
No.,GlassNo.,DataSource,Year,DataSourceNumber,State,GlassSystem1,GlassSystem2,GlassSystem3,Appearance1,Appearance2,Appearance3,Appearance4,Usage1,Usage2,Usage3,Usage4,ThermalTreatment,Note,GlassNo.(Structure),SiO2,B2O3,Al2O3,MgO,CaO,BaO,Li2O,Na2O,K2O,Ag2O,MnO,FeO,CoO,NiO,CuO,ZnO,SrO,CdO,PbO,SnO,Cr2O3,Fe2O3,As2O3,Y2O3,Sb2O3,La2O3,Nd2O3,Gd2O3,Bi2O3,Co3O4,TiO2,MnO2,GeO2,ZrO2,CeO2,SnO2,P2O5,Ta2O5,Nb2O3,SO3,MoO3,WO3,H2O,LiF,NaF,KF,MgF2,CaF2,SrF2,BaF2,ZnF2,PbF2,YF3,AlF3,LaF3,GdF3,YbF3,ErF3,F,Cl,Br,Ag,Young'sModulusatRT(GPa)
4976,XP06-212870,JapanesePatentKonicaMinolta(J),2001,A287962,Glass-Ceramics,Alumino-Silicate,Alkaline-earthSilicate,OtherSilicate,GlassCeramics,,,,MagneticMemoryDisk,,,,,crystal:(MgAl)SiO3,,37.74,0,15.77,28.49,0,0,14.41,0,0,0,0,0,0,0,0,0,0,0,0,0,0,0,0,0,0,0,0,0,0,0,3.59,0,0,0,0,0,0,0,0,0,0,0,0,0,0,0,0,0,0,0,0,0,0,0,0,0,0,0,0,0,0,0,149
7203,XP03-265086,JapanesePatentHoyaCorp.(J),2005,A119963,Glass-Ceramics,Alkaline-earthSilicate,Alumino-Silicate,,,,,,MagneticMemoryDisk,,,,Tg+33C4hr:1000C4hr,Ex.8,,45,0,10.5,30,0,0,0,0,0,0,0,0,0,0,0,0,2,0,0,0,0,0,0,0.5,0,0,0,0,0,0,10,0,0,2,0,0,0,0,0,0,0,0,0,0,0,0,0,0,0,0,0,0,0,0,0,0,0,0,0,0,0,0,145.3
7316,XP03-266554,EuropeanPatentSchottAG(DE),2004,A1520841,Glass-Ceramics,Alkaline-earthSilicate,Alumino-Silicate,,,,,,SolarCell,Substrate,,,,Ex.7,,54.83,4.22,13.81,23.06,0,0,0,0,0,0,0,0,0,0,0,0,1.43,0,0,0,0,0,0,0,0,0,0,0,0,0,1,0,0,0.99,0.1,0.11,0.45,0,0,0,0,0,0,0,0,0,0,0,0,0,0,0,0,0,0,0,0,0,0,0,0,0,100
6734,XP02-253886,USPatent,2003,A0125183,Glass-Ceramics,AlkaliSilicate,,,,,,,Substrate,MagneticMemoryDisk,,,,H.Nagataetal.Heattreatment:570C5.5h+690C2.5hEx.1,,73.67,0,3.75,0,2.62,0,16.74,0,1.12,0,0,0,0,0,0,0,0,0,0,0,0,0,0,0,0.2,0,0,0,0,0,0,0,0,0.24,0,0,1.66,0,0,0,0,0,0,0,0,0,0,0,0,0,0,0,0,0,0,0,0,0,0,0,0,0,93
4725,XP03-212619,JapanesePatentKonicaMinolta(J),2001,A287937,Glass-Ceramics,Alkaline-earthSilicate,OtherSilicate,Alumino-Silicate,GlassCeramics,,,,MagneticMemoryDisk,,,,,crystal:(MgAl)SiO3,,42.01,0,5.57,30.97,0,0,7.6,0,0,0,0,0,0,0,0,0,0,0,0,0,0,0,0,0,0,0,0,0,0,0,13.85,0,0,0,0,0,0,0,0,0,0,0,0,0,0,0,0,0,0,0,0,0,0,0,0,0,0,0,0,0,0,0,134
8389,GP02-292440,JapanesePatentCentralGlass(J),2009,A155148,Glass,AlkaliSilicate,Alkaline-earthSilicate,,FlatGlass,,,,,,,,,Ex.9,,65.62,0,1.32,15.37,3.06,0,0,5.64,5.73,0,0,0,0,0,0,0,1.48,0,0,0,0,0,0,0,0,0,0,0,0,0,0,0,0,1.74,0,0,0,0,0,0,0,0,0,0,0,0,0,0,0,0,0,0,0,0,0,0,0,0,0,0,0,0,77
3721,XP02-204750,JapanesePatentOharaInc.(J),2000,A119042,Glass-Ceramics,AlkaliSilicate,,,GlassCeramics,,,,Substrate,MagneticMemoryDisk,,,,Nucleationtemp.:540CCrystallizationtemp.:750C,,71.48,0,2.11,1.4,0,0,20.81,0,2.28,0,0,0,0,0,0,0.21,0,0,0,0,0,0,0,0,0.04,0,0,0,0,0,0,0,0,0.87,0,0,0.8,0,0,0,0,0,0,0,0,0,0,0,0,0,0,0,0,0,0,0,0,0,0,0,0,0,110
6255,XP06-227902,USPatentKonicaMinolta(J),2003,A6583078,Glass-Ceramics,Alumino-Silicate,Alkaline-earthSilicate,,GlassCeramics,,,,Substrate,MagneticMemoryDisk,,,,Ex.7Heattreatment:690C5h+760C4.5hCrystalothers:Magnesiumaluminasilicate,,55.49,0,13.78,28.68,0,0,0,0,0,0,0,0,0,0,0,0,0,0,0,0,0,0,0,0,0,0,0,0,0,0,0,0,0,1.3,0,0,0,0.75,0,0,0,0,0,0,0,0,0,0,0,0,0,0,0,0,0,0,0,0,0,0,0,0,104.2
3184,GI05-184117,NGF'sAdditionalNewData(J),2000,v.001p.0347,Glass,Boro-Silicate,,,,,,,,,,,,U.Doct.thesisUniv.ofTokyo1979,,80,10,0,0,0,0,0,10,0,0,0,0,0,0,0,0,0,0,0,0,0,0,0,0,0,0,0,0,0,0,0,0,0,0,0,0,0,0,0,0,0,0,0,0,0,0,0,0,0,0,0,0,0,0,0,0,0,0,0,0,0,0,79.87
4595,XP03-212042,JapanesePatentHoyaCorp.(J),2001,A180975,Glass-Ceramics,Alkaline-earthSilicate,Alumino-Silicate,OtherSilicate,GlassCeramics,,,,Substrate,MagneticMemoryDisk,,,,Crystalothers=Titanate,,47.97,0,10.71,29.08,0,0,0,0,0,0,0,0,0,0,0,0,0,0,0,0,0,0,0,0,0,0,0,0,0,0,10.2,0,0,2.04,0,0,0,0,0,0,0,0,0,0,0,0,0,0,0,0,0,0,0,0,0,0,0,0,0,0,0,0,147
885,XP27-035710,JapanesePatentCanonInc.(J),1987,A007648,Glass-Ceramics,Lead,,,LowMelting,GlassCeramics,,,SolderGlassSealingGlass,,,,,,,6.59,15.91,4.65,1.96,1.41,0,7.95,0,0,0,0,0,0,0,0,0.96,0,0,59.58,0,0,0,0,0,0,0,0,0,0,0,0.98,0,0,0,0,0,0,0,0,0,0,0,0,0,0,0,0,0,0,0,0,0,0,0,0,0,0,0,0,0,0,0,24.5
596,GB03-024466,HandbookofGlassData,1987,v.00Cp.0699,Glass,Alkaline-earthSilicate,,,,,,,,,,,,,,50,0,0,25,25,0,0,0,0,0,0,0,0,0,0,0,0,0,0,0,0,0,0,0,0,0,0,0,0,0,0,0,0,0,0,0,0,0,0,0,0,0,0,0,0,0,0,0,0,0,0,0,0,0,0,0,0,0,0,0,0,0,99.14
624,GB05-025635,HandbookofGlassData,1987,v.00Cp.0434,Glass,Boro-Silicate,AlkaliSilicate,,,,,,,,,,,,,64,20,0,0,0,0,0,0,16,0,0,0,0,0,0,0,0,0,0,0,0,0,0,0,0,0,0,0,0,0,0,0,0,0,0,0,0,0,0,0,0,0,0,0,0,0,0,0,0,0,0,0,0,0,0,0,0,0,0,0,0,0,75.95
5634,GP02-223403,JapanesePatentKonicaMinolta(J),2002,A338297,Glass,AlkaliSilicate,Boro-Silicate,,,,,,Substrate,MagneticMemoryDisk,,,,,,64.43,9.49,5,0,0,0,5,10.98,4,0,0,0,0,0,0,0,0,0,0,0,0,0,0,0,0.1,0,0,0,0,0,0,0,0,0,0,0,0,1,0,0,0,0,0,0,0,0,0,0,0,0,0,0,0,0,0,0,0,0,0,0,0,0,82
6166,XP02-227772,USPatentOharaInc.(J),2003,A6560049,Glass-Ceramics,AlkaliSilicate,Alumino-Silicate,,GlassCeramics,,,,ColorFilter,,,,,Ex.2,,72.6,0,3.47,0.73,0,0,17.78,0,0.81,0,0,0,0,0,0,0.36,1.42,0,0,0,0,0,0,0,0.04,0,0,0,0,0,0,0,0,1.92,0,0,0.87,0,0,0,0,0,0,0,0,0,0,0,0,0,0,0,0,0,0,0,0,0,0,0,0,0,100
3380,XP03-189125,JapanesePatentHoyaCorp.(J),1999,A322362,Glass-Ceramics,Alkaline-earthSilicate,Alumino-Silicate,,,,,,,,,,,,,47,0,15,26,0,0,0,0,0,0,0,0,0,0,0,0,0,0,0,0,0,0,0,2,0,0,0,0,0,0,10,0,0,0,0,0,0,0,0,0,0,0,0,0,0,0,0,0,0,0,0,0,0,0,0,0,0,0,0,0,0,0,153.8
2465,GJ35-144306,GlassPhysics&Chemistry,1992,v.018p.0159,Glass,Germanate,,,,,,,,,,,,,,7.89,0,0,0,0,0,0,7.89,0,0,0,0,0,0,0,0,28.22,0,0,0,0,0,0,0,0,0,0,0,0,0,0,0,55.99,0,0,0,0,0,0,0,0,0,0,0,0,0,0,0,0,0,0,0,0,0,0,0,0,0,0,0,0,0,76.5
8034,GJ03-286308,J.Non-CrystallineSolids,2008,v.354p.4749,Glass,Alkaline-earthSilicate,Alumino-Silicate,,Doped(Stuffed),,,,,,,,Annealedat800Cfor5hr.,,,34,0,27.9,4.1,34,0,0,0,0,0,0,0,0,0,0,0,0,0,0,0,0,0,0,0,0,0,0,0,0,0,0,0,0,0,0,0,0,0,0,0,0,0,0,0,0,0,0,0,0,0,0,0,0,0,0,0,0,0,0,0,0,0,112
6529,XP02-253266,USPatentKonicaMinolta(J),2003,A6593257,Glass-Ceramics,AlkaliSilicate,Alumino-Silicate,,GlassCeramics,,,,MagneticMemoryDisk,,,,,Heattreatment:575C5.5h+700C3hEx.4,,73.5,0,4.72,0,0,0,17.1,0,0,0,0,0,0,0,0,0,0,0,0,0,0,0,0,0,0,0,0,0,0,0,0,0,0,3.41,0,0,1.27,0,0,0,0,0,0,0,0,0,0,0,0,0,0,0,0,0,0,0,0,0,0,0,0,0,95.1
3833,GP02-205229,JapanesePatentNipponSheetGlass(J),2000,A203872,Glass,AlkaliSilicate,Alkaline-earthSilicate,,,,,,MagneticMemoryDisk,,,,,,,59.9,0,3.8,0,10,0,13.4,1.4,0.1,0,0,0,0,0,0,0,7,0,0,0,0,0,0,0,0,0,0,0,0,0,2.9,0,0,1.5,0,0,0,0,0,0,0,0,0,0,0,0,0,0,0,0,0,0,0,0,0,0,0,0,0,0,0,0,94.3
933,GJ35-039285,J.Non-CrystallineSolids,1986,v.083p.0335,Glass,Germanate,AlkaliSilicate,,,,,,,,,,,,,38.46,0,0,0,0,0,0,23.08,0,0,0,0,0,0,0,0,0,0,0,0,0,0,0,0,0,0,0,0,0,0,0,0,38.46,0,0,0,0,0,0,0,0,0,0,0,0,0,0,0,0,0,0,0,0,0,0,0,0,0,0,0,0,0,64.79
662,GB05-025679,HandbookofGlassData,1987,v.00Cp.0441,Glass,Boro-Silicate,AlkaliSilicate,,,,,,,,,,,,,42.69,46.88,0,0,0,0,0,10.43,0,0,0,0,0,0,0,0,0,0,0,0,0,0,0,0,0,0,0,0,0,0,0,0,0,0,0,0,0,0,0,0,0,0,0,0,0,0,0,0,0,0,0,0,0,0,0,0,0,0,0,0,0,0,41.65
8151,GP03-288178,EuropeanPatentOwensCorning(US),2008,A1951634,Glass,Alkaline-earthSilicate,Alumino-Silicate,,Fiber,,,,Composite,,,,,Ex.10,,63.81,0,11.11,10.26,13.32,0,0,0.76,0,0,0,0,0,0,0,0,0,0,0,0,0,0.15,0,0,0,0,0,0,0,0,0.59,0,0,0,0,0,0,0,0,0,0,0,0,0,0,0,0,0,0,0,0,0,0,0,0,0,0,0,0,0,0,0,84.18
4686,XP03-212580,JapanesePatentKonicaMinolta(J),2001,A287933,Glass-Ceramics,Alkaline-earthSilicate,Alumino-Silicate,OtherSilicate,GlassCeramics,,,,MagneticMemoryDisk,,,,,crystal:(MgAl)SiO3Zn2Ti3O8Zn2TiO4,,41.73,1.68,9.72,36.16,0,0,1.95,0,0,0,0,0,0,0,0,0,0,0,0,0,0,0,0,0,0,0,0,0,0,0,8.76,0,0,0,0,0,0,0,0,0,0,0,0,0,0,0,0,0,0,0,0,0,0,0,0,0,0,0,0,0,0,0,154
1571,GJ03-072989,PhysicsandChemistryofGlasses,1961,v.002p.0069,Glass,Alkaline-earthSilicate,,,,,,,,,,,,,,46.54,0,3.87,20.37,20.37,0,0,0,0,0,0,0,0,0,0,0,0,3.05,0,0,0,0,0,0,0,0,0,0,0,0,0,0,0,5.8,0,0,0,0,0,0,0,0,0,0,0,0,0,0,0,0,0,0,0,0,0,0,0,0,0,0,0,0,108.8
6542,XP03-253285,USPatentKonicaMinolta(J),2003,A6593259,Glass-Ceramics,Alkaline-earthSilicate,Alumino-Silicate,,GlassCeramics,,,,MagneticMemoryDisk,,,,,HeatTreatment:670C5.5h+730C5hCrystalothres:Mg-Al-silicateEx.7,,51.25,0,8.6,33.47,0,0,6.4,0,0,0,0,0,0,0,0,0,0,0,0,0,0,0,0,0,0,0,0,0,0,0,0,0,0,0,0,0,0,0.28,0,0,0,0,0,0,0,0,0,0,0,0,0,0,0,0,0,0,0,0,0,0,0,0,100.4
5640,GP05-223497,JapanesePatentHoyaCorp.(J),2002,A358626,Glass,Boro-Silicate,Alkaline-earthSilicate,Alumino-Silicate,,,,,Substrate,MagneticMemoryDisk,,,,,,45,20,10,10,5,0,0,5,5,0,0,0,0,0,0,0,0,0,0,0,0,0,0,0,0,0,0,0,0,0,0,0,0,0,0,0,0,0,0,0,0,0,0,0,0,0,0,0,0,0,0,0,0,0,0,0,0,0,0,0,0,0,68.82
7092,GP02-261874,USPatentSchottAG(DE),2004,A6825142,Glass,AlkaliSilicate,,,,,,,ColorFilter,,,,,Ex.11,,54.46,0.52,0,4.2,4.2,0,7.34,20.69,4.19,0,0,0,0,0,0,0,0,0,0,0,0,0,0.11,0,0,3.25,0,0,0,0,0,0,0,0.53,0,0,0,0.52,0,0,0,0,0,0,0,0,0,0,0,0,0,0,0,0,0,0,0,0,0,0,0,0,82.2
5700,GP02-224022,USPatentNipponSheetGlass(J),2002,A6365534,Glass,AlkaliSilicate,Alumino-Silicate,Alkaline-earthSilicate,,,,,Substrate,MagneticMemoryDisk,,,,,,54.86,0,15.62,3,4.5,0,11.81,6.21,1,0,0,0,0,0,0,0,3,0,0,0,0,0,0,0,0,0,0,0,0,0,0,0,0,0,0,0,0,0,0,0,0,0,0,0,0,0,0,0,0,0,0,0,0,0,0,0,0,0,0,0,0,0,90
2562,GJ35-144403,GlassPhysics&Chemistry,1992,v.018p.0159,Glass,Germanate,,,,,,,,,,,,,,10.11,0,0,0,0,0,0,10.11,0,0,0,0,0,0,0,0,0,0,0,0,0,0,0,0,0,0,0,0,8.03,0,0,0,71.74,0,0,0,0,0,0,0,0,0,0,0,0,0,0,0,0,0,0,0,0,0,0,0,0,0,0,0,0,0,65.5
10083,XP06-316494,USPatentOharaInc.(J),2014,A8852764,Glass-Ceramics,Alumino-Silicate,Zinc-Silicate,Alkaline-earthSilicate,,,,,Substrate,MagneticMemoryDisk,,,,Ex.9,,55.05,0,8.8,12.72,0,0,4.29,0,0,0,0,0,0,0,0,14.18,0,0,0,0,0,0,0,0,0,0,0,0,0,0,4.81,0,0,0,0.15,0,0,0,0,0,0,0,0,0,0,0,0,0,0,0,0,0,0,0,0,0,0,0,0,0,0,0,105
2517,GJ35-144358,GlassPhysics&Chemistry,1992,v.018p.0159,Glass,Germanate,,,,,,,,,,,,,,6.61,0,0,0,0,0,0,6.61,0,0,0,0,0,0,0,0,0,0,0,0,0,0,0,0,0,0,0,0,0,0,0,0,85.79,0,0,0.98,0,0,0,0,0,0,0,0,0,0,0,0,0,0,0,0,0,0,0,0,0,0,0,0,0,0,69.9
6251,XP03-227898,USPatentKonicaMinolta(J),2003,A6583078,Glass-Ceramics,Alkaline-earthSilicate,Alumino-Silicate,,GlassCeramics,,,,Substrate,MagneticMemoryDisk,,,,Ex.4Heattreatment:690C5h+760C4.5hCrystalothers:Magnesiumaluminasilicate,,50.39,0,14.37,33.65,0,0,0,0,0,0,0,0,0,0,0,0,0,0,0,0,0,0,0,0,0,0,0,0,0,0,0,0,0,1.08,0,0,0.51,0,0,0,0,0,0,0,0,0,0,0,0,0,0,0,0,0,0,0,0,0,0,0,0,0,94.16
10494,GP02-353682,USPatentAsahiGlass(J),2013,A0302617,Glass,AlkaliSilicate,Alumino-Silicate,Alkaline-earthSilicate,Melting,SheetGlass,,,ChemicalStrengthen,Display,,,,ex.19,,65,0,15,5,0,0,0,15,0,0,0,0,0,0,0,0,0,0,0,0,0,0,0,0,0,0,0,0,0,0,0,0,0,0,0,0,0,0,0,0,0,0,0,0,0,0,0,0,0,0,0,0,0,0,0,0,0,0,0,0,0,0,74
9508,GP06-309865,USPatent,2012,A0178610,Glass,Alumino-Silicate,,,Fiber,,,,,,,,,S.V.Hublikaretal.Ex.1,,65.17,4.29,13.9,14.47,0.1,0,2,0.03,0,0,0,0,0,0,0,0,0,0,0,0,0,0.02,0,0,0,0,0,0,0,0,0.02,0,0,0,0,0,0,0,0,0,0,0,0,0,0,0,0,0,0,0,0,0,0,0,0,0,0,0,0,0,0,0,90.2
7572,XP03-272690,USPatentHoyaCorp.(J),2006,A0040142,Glass-Ceramics,Alkaline-earthSilicate,Alumino-Silicate,,,,,,Substrate,MagneticMemoryDisk,,,810C4h+1000C4h,Ex.1-2,,50.25,0,10.51,31.58,0,0,0,0,0,0,0,0,0,0,0,0,0,0,0,0,0,0,0,0.54,0,0,0,0,0,0,7.12,0,0,0,0,0,0,0,0,0,0,0,0,0,0,0,0,0,0,0,0,0,0,0,0,0,0,0,0,0,0,0,131.9
9175,GP05-305363,JapanesePatentAsahiGlass(J),2011,A236114,Glass,Boro-Silicate,,,NonLead,,,,PlasmaDisplay,,,,,Ex.6,,27.37,41.07,10.49,0,5.29,0,10.49,0,0,0,0,0,0,0,0,5.29,0,0,0,0,0,0,0,0,0,0,0,0,0,0,0,0,0,0,0,0,0,0,0,0,0,0,0,0,0,0,0,0,0,0,0,0,0,0,0,0,0,0,0,0,0,0,64
6175,XP03-227813,USPatentKonicaMinolta(J),2003,A6569790,Glass-Ceramics,Alkaline-earthSilicate,Alumino-Silicate,,GlassCeramics,,,,Substrate,MagneticMemoryDisk,,,,Ex.3Heattreatment:680C3.5h750C4hCrystalothers:Magnesiumaluminasilicate,,55.62,0,10.17,33.74,0,0,0.39,0,0,0,0,0,0,0,0,0,0,0,0,0,0,0,0,0,0,0,0,0,0,0,0,0,0,0,0,0,0.08,0,0,0,0,0,0,0,0,0,0,0,0,0,0,0,0,0,0,0,0,0,0,0,0,0,92.56
5184,GP03-213968,USPatentNipponSheetGlass(J),2001,A6306786,Glass,Alkaline-earthSilicate,Alumino-Silicate,,,,,,Substrate,MagneticMemoryDisk,,,,,,47,0,12,12,22,0,3,0,0,0,0,0,0,0,0,0,0,0,0,0,0,0,0,0,0,0,0,0,0,0,0,0,0,3,0,1,0,0,0,0.004,0,0,0,0,0,0,0,0,0,0,0,0,0,0,0,0,0,0,0,0,0,0,104
3444,XP06-190400,EuropeanPatentOharaInc.(J),1999,A0939396,Glass-Ceramics,Alumino-Silicate,Alkaline-earthSilicate,,,,,,,,,,,,,54.65,2.71,10.49,18.73,2.24,0,4.21,0,0,0,0,0,0,0,0,0,0,0,0,0,0,0,0,0,0.06,0,0,0,0,0,3.94,0,0,1.02,0,0.63,0.66,0,0,0,0.66,0,0,0,0,0,0,0,0,0,0,0,0,0,0,0,0,0,0,0,0,0,120
7091,GP02-261873,USPatentSchottAG(DE),2004,A6825142,Glass,AlkaliSilicate,,,,,,,ColorFilter,,,,,Ex.10,,44.1,0,0,9.83,0,0,9.83,24.57,0,0,0,0,0,0,0,0,0,0,0,0,0,0,0.1,4.91,0,0,0,0,0,0,5,0,0,0,0,0,0,0,0,0,0,0,0,0,0,0,0,0,0,0,0,0,0,0,0,0,0,0,1.66,0,0,0,93
6951,GJ02-258702,PhysicsandChemistryofGlasses,2004,v.045p.0037,Glass,AlkaliSilicate,,,,,,,,,,,,,,79,0,2,4,1,0,0,13,1,0,0,0,0,0,0,0,0,0,0,0,0,0,0,0,0,0,0,0,0,0,0,0,0,0,0,0,0,0,0,0,0,0,0,0,0,0,0,0,0,0,0,0,0,0,0,0,0,0,0,0,0,0,67.2
1882,GJ02-091207,GlassPhysics&Chemistry,1980,v.006p.0310,Glass,AlkaliSilicate,Alumino-Silicate,,,,,,,,,,,,,57,0,25,0,0,0,18,0,0,0,0,0,0,0,0,0,0,0,0,0,0,0,0,0,0,0,0,0,0,0,0,0,0,0,0,0,0,0,0,0,0,0,0,0,0,0,0,0,0,0,0,0,0,0,0,0,0,0,0,0,0,0,91.1
6896,XP06-256861,USPatentAsahiGlass(J),2004,A0116268,Glass-Ceramics,Alumino-Silicate,,,GlassCeramics,,,,Substrate,ColorFilter,,,,Ex.8Crystal:NaK3Al4Si4O16,,47.4,0,23.7,0,0,0,0,4.5,13.6,0,0,0,0,0,0,3,0,0,0,0,0,0,0,0,0,0,0,0,0,0,6.8,0,0,1,0,0,0,0,0,0,0,0,0,0,0,0,0,0,0,0,0,0,0,0,0,0,0,0,0,0,0,0,91
7916,GP06-284069,JapanesePatentNipponElectricGlass(J),2008,A001589,Glass,Alumino-Silicate,Alkaline-earthSilicate,Boro-Silicate,NonAlkali,,,,LiquidCrystalDisplay,VideoCamera,Substrate,,,Ex.31,,66.76,10.76,9.64,0,9.18,0,0,0,0,0,0,0,0,0,0,0,3.23,0,0,0,0,0,0,0,0.23,0,0,0,0,0,0,0,0,0.11,0,0.09,0,0,0,0,0,0,0,0,0,0,0,0,0,0,0,0,0,0,0,0,0,0,0,0,0,0,71
6610,XP03-253531,USPatentHoyaCorp.(J),2003,A6627566,Glass-Ceramics,Alkaline-earthSilicate,Alumino-Silicate,,,,,,Substrate,MagneticMemoryDisk,,,,Heattreatment:770C4h+1000C4hCrystalothers:TitanateEx.7,,43,0,12.5,32.5,0,0,0,0,0,0,0,0,0,0,0,0,0,0,0,0,0,0,0,2,0,0,0,0,0,0,10,0,0,0,0,0,0,0,0,0,0,0,0,0,0,0,0,0,0,0,0,0,0,0,0,0,0,0,0,0,0,0,170
4965,XP06-212859,JapanesePatentKonicaMinolta(J),2001,A287961,Glass-Ceramics,Alumino-Silicate,Alkaline-earthSilicate,OtherSilicate,GlassCeramics,,,,MagneticMemoryDisk,,,,,crystal:(MgAl)SiO3,,40.3,0,11.73,24.48,0,0,10.01,0,0,0,0,0,0,0,0,0,0,0,0,0,0,0,0,0,0,0,0,0,0,0,13.48,0,0,0,0,0,0,0,0,0,0,0,0,0,0,0,0,0,0,0,0,0,0,0,0,0,0,0,0,0,0,0,153.7
5111,XP02-213316,USPatentOharaInc.(J),2001,A6174827,Glass-Ceramics,AlkaliSilicate,Alumino-Silicate,,GlassCeramics,,,,Substrate,MagneticMemoryDisk,,,,,,72.69,0,2.54,1.28,0,0,19.23,0,1.53,0,0,0,0,0,0,0.28,0,0,0,0,0,0,0,0,0.04,0,0,0,0,0,0,0,0,1.4,0,0,1.01,0,0,0,0,0,0,0,0,0,0,0,0,0,0,0,0,0,0,0,0,0,0,0,0,0,108
6910,GI02-257646,Proc.ICG,2004,v.007p.0019,Glass,AlkaliSilicate,Alkaline-earthSilicate,,,,,,,,,,,,,77,0,0,0,9.1,0,0,13.9,0,0,0,0,0,0,0,0,0,0,0,0,0,0,0,0,0,0,0,0,0,0,0,0,0,0,0,0,0,0,0,0,0,0,0,0,0,0,0,0,0,0,0,0,0,0,0,0,0,0,0,0,0,0,69.2
6335,GJ02-240741,Silikattechnik(G),1981,v.032p.0197,Glass,AlkaliSilicate,,,,,,,,,,,,,,87,0,0,0,0,0,0,13,0,0,0,0,0,0,0,0,0,0,0,0,0,0,0,0,0,0,0,0,0,0,0,0,0,0,0,0,0,0,0,0,0,0,0,0,0,0,0,0,0,0,0,0,0,0,0,0,0,0,0,0,0,0,63.36
3965,GP02-206819,EuropeanPatentCorningInc.(US),2000,A0980341,Glass,AlkaliSilicate,Alkaline-earthSilicate,,Molded,,,,Lens&Prism,,,,,,,72.71,0.49,0.43,1.55,10.03,0,0,11.34,3.32,0,0,0,0,0,0,0,0,0,0,0,0,0,0,0,0.13,0,0,0,0,0,0,0,0,0,0,0,0,0,0,0,0,0,0,0,0,0,0,0,0,0,0,0,0,0,0,0,0,0,0,0,0,0,73.6
9407,GP20-308263,EuropeanPatentSchottGlassTech.(US),2012,A2436659,Glass,Phosphate,,,,,,,Laser,,,,,Ex.7,,7.37,7.37,8.24,0,0,0,10.09,0,0,0,0,0,0,0,0,0,0,0,0,0,0,0,0.13,0,0,1.25,1.05,0,0,0,0,0,0,0,0,0,64.5,0,0,0,0,0,0,0,0,0,0,0,0,0,0,0,0,0,0,0,0,0,0,0,0,0,71.4
10061,GP05-316442,USPatentNipponElectricGlass(J),2014,A8835335,Glass,Boro-Silicate,Alumino-Silicate,,NonAlkali,,,,Display,LiquidCrystalDisplay,Substrate,,,Ex.7,,64.96,15.21,10.71,0,8.26,0,0,0,0,0,0,0,0,0,0,0,0.64,0,0,0,0,0,0,0,0,0,0,0,0,0,0,0,0,0,0,0.22,0,0,0,0,0,0,0,0,0,0,0,0,0,0,0,0,0,0,0,0,0,0,0,0,0,0,67
428,GJ03-008319,GlassScienceandTechnology,1978,v.051p.0008,Glass,Alkaline-earthSilicate,,,,,,,,,,,,,,70.5,0,0,0,22,0,0,7.5,0,0,0,0,0,0,0,0,0,0,0,0,0,0,0,0,0,0,0,0,0,0,0,0,0,0,0,0,0,0,0,0,0,0,0,0,0,0,0,0,0,0,0,0,0,0,0,0,0,0,0,0,0,0,77.8
3722,XP02-204751,JapanesePatentOharaInc.(J),2000,A119042,Glass-Ceramics,AlkaliSilicate,,,GlassCeramics,,,,Substrate,MagneticMemoryDisk,,,,Nucleationtemp.:530CCrystallizationtemp.:740C,,72.62,0,1.96,1.84,0,0,19.09,0,2.3,0,0,0,0,0,0,0.35,0,0,0,0,0,0,0,0,0.04,0,0,0,0,0,0,0,0,0.88,0,0,0.92,0,0,0,0,0,0,0,0,0,0,0,0,0,0,0,0,0,0,0,0,0,0,0,0,0,122
1867,XJ06-091188,GlassTechnology,1974,v.015p.0071,Glass-Ceramics,Alumino-Silicate,,,GlassCeramics,,,,,,,,,HT=740CX8h+1100CX3h.,,56.44,0,15.11,22.95,5.49,0,0,0,0,0,0,0,0,0,0,0,0,0,0,0,0,0,0,0,0,0,0,0,0,0,0,0,0,0,0,0,0,0,0,0,0,0,0,0,0,0,0,0,0,0,0,0,0,0,0,0,0,0,0,0,0,0,131
8830,GP02-299309,USPatentAsahiGlass(J),2010,A7803472,Glass,AlkaliSilicate,Alkaline-earthSilicate,Alumino-Silicate,,,,,Substrate,MagneticMemoryDisk,,,,Ex.4,,60.13,0,8.49,6.93,4.49,0,0,3.95,4.49,0,0,0,0,0,0,0,7.04,0,0,0,0,0,0,0,0,0,0,0,0,0,3.49,0,0,0.99,0,0,0,0,0,0,0,0,0,0,0,0,0,0,0,0,0,0,0,0,0,0,0,0,0,0,0,0,81
10038,GP05-316362,USPatentCorningInc.(US),2014,A8796165,Glass,Boro-Silicate,Alumino-Silicate,,,,,,Substrate,,,,,Ex.2,,63.71,13.48,11.68,2.2,5.2,0,0,0,0,0,0,0,0,0,0,0,3.59,0,0,0,0,0.01,0,0,0,0,0,0,0,0,0,0,0,0.01,0,0.1,0,0,0,0,0,0,0,0,0,0,0,0,0,0,0,0,0,0,0,0,0,0,0,0,0,0,71.02
7495,GP06-270025,EuropeanPatentSchottAG(DE),2005,A1593658,Glass,Alumino-Silicate,,,FlatGlass,,,,,,,,,Ex.10,,69.86,0,14.29,2.63,0.22,0,8.76,0.55,0.07,0,0,0,0,0,0,0.31,0,0,0,0,0,0,0,0,0,0,0,0,0,0,0,0,0,0,0,0.21,0.31,0,0,0,0,0,0,0,0,0,0,0,0,0,0,0,0,0,0,0,0,0,2.79,0,0,0,85
6754,GP02-254221,USPatentNipponSheetGlass(J),2003,A0220183,Glass,AlkaliSilicate,Alkaline-earthSilicate,Alumino-Silicate,,,,,Substrate,MagneticMemoryDisk,,,,Ex.1,,64.97,0,6.52,5.03,8.69,0,0,10,4.3,0,0,0,0,0,0,0,0.49,0,0,0,0,0,0,0,0,0,0,0,0,0,0,0,0,0,0,0,0,0,0,0,0,0,0,0,0,0,0,0,0,0,0,0,0,0,0,0,0,0,0,0,0,0,75
1023,GJ02-045749,GlassPhysics&Chemistry,1982,v.008p.0463,Glass,AlkaliSilicate,,,,,,,,,,,,,,65,0,0,0,0,0,0,35,0,0,0,0,0,0,0,0,0,0,0,0,0,0,0,0,0,0,0,0,0,0,0,0,0,0,0,0,0,0,0,0,0,0,0,0,0,0,0,0,0,0,0,0,0,0,0,0,0,0,0,0,0,0,59
5079,XP03-213088,JapanesePatentHoyaCorp.(J),2001,A325718,Glass-Ceramics,Alkaline-earthSilicate,Alumino-Silicate,OtherSilicate,GlassCeramics,,,,Substrate,MagneticMemoryDisk,,,,Crystal:Titanate,,46,0,10.5,31,0,0,0,0,0,0,0,0,0,0,0,0,0,0,0,0,0,0,0,0.5,0,0,0,0,0,0,10,0,0,2,0,0,0,0,0,0,0,0,0,0,0,0,0,0,0,0,0,0,0,0,0,0,0,0,0,0,0,0,153.2
6234,XP02-227881,USPatentOharaInc.(J),2003,A6582826,Glass-Ceramics,AlkaliSilicate,Alumino-Silicate,,GlassCeramics,,,,ColorFilter,,,,,Ex.7Nucleation:560CCrystallization:760C,,68.86,0,3.98,1.44,0,0,19.42,0,0.92,0,0,0,1.55,0.39,0,0.36,0,0,0,0,0.19,0,0,0,0.04,0,0,0,0,0,1.09,0,0,0.94,0,0,0.82,0,0,0,0,0,0,0,0,0,0,0,0,0,0,0,0,0,0,0,0,0,0,0,0,0,115
6703,XP03-253714,USPatentKonicaMinolta(J),2003,A6645891,Glass-Ceramics,Alkaline-earthSilicate,Alumino-Silicate,Zinc-Silicate,,,,,Substrate,MagneticMemoryDisk,,,,Heattreat:660C5h+700C5hCrystalothers:ClinoenstatiteMg-Al-silicateZn-TioxideEx.1,,47.02,0,10.85,36.12,0,0,0.97,0,0,0,0,0,0,0,0,3.58,0,0,0,0,0,0,0,0,0,0,0,0,0,0,1.46,0,0,0,0,0,0,0,0,0,0,0,0,0,0,0,0,0,0,0,0,0,0,0,0,0,0,0,0,0,0,0,110
5633,GP02-223402,JapanesePatentKonicaMinolta(J),2002,A338297,Glass,AlkaliSilicate,Alumino-Silicate,,,,,,Substrate,MagneticMemoryDisk,,,,,,65.74,5.09,7.09,0,0,0,11.39,4.4,6.09,0,0,0,0,0,0,0,0,0,0,0,0,0,0,0,0.1,0,0,0,0,0,0,0,0,0,0,0,0,0.1,0,0,0,0,0,0,0,0,0,0,0,0,0,0,0,0,0,0,0,0,0,0,0,0,78
3305,GP03-188089,JapanesePatentHoyaCorp.(J),1999,A116267,Glass,Alkaline-earthSilicate,Alumino-Silicate,,,,,,Substrate,MagneticMemoryDisk,,,,,,45,0,25,15,10,0,0,0,0,0,0,0,0,0,0,0,0,0,0,0,0,0,0,0,0,0,0,0,0,0,5,0,0,0,0,0,0,0,0,0,0,0,0,0,0,0,0,0,0,0,0,0,0,0,0,0,0,0,0,0,0,0,109.7
6278,GP02-228231,USPatent,2003,A0092559,Glass,AlkaliSilicate,,,,,,,ColorFilter,Substrate,,,,S.Pucilowskietal.Ex.10,,44.1,0,0,9.83,0,0,9.83,24.57,0,0,0,0,0,0,0,0,0,0,0,0,0,0,0.1,4.91,0,0,0,0,0,0,5,0,0,0,0,0,0,0,0,0,0,0,0,0,0,0,0,0,0,0,0,0,0,0,0,0,0,0,1.66,0,0,0,93
335,GB02-006668,HandbookofGlassProperties,1986,v.001p.0329,Glass,AlkaliSilicate,Boro-Silicate,,,,,,,,,,,,,65,25,0,0,0,0,0,10,0,0,0,0,0,0,0,0,0,0,0,0,0,0,0,0,0,0,0,0,0,0,0,0,0,0,0,0,0,0,0,0,0,0,0,0,0,0,0,0,0,0,0,0,0,0,0,0,0,0,0,0,0,0,73.9
4874,XP06-212768,JapanesePatentKonicaMinolta(J),2001,A287952,Glass-Ceramics,Alumino-Silicate,Alkaline-earthSilicate,OtherSilicate,GlassCeramics,,,,MagneticMemoryDisk,,,,,crystal:(MgAl)SiO3,,38.68,0,12.95,31.33,0,0,10.57,0,0,0,0,0,0,0,0,0,0,0,0,0,0,0,0,0,0,0,0,0,0,0,6.47,0,0,0,0,0,0,0,0,0,0,0,0,0,0,0,0,0,0,0,0,0,0,0,0,0,0,0,0,0,0,0,132.9
7367,GP05-268739,JapanesePatentHoyaCorp.(J),2005,A302289,Glass,Boro-Silicate,Alkaline-earthSilicate,,,,,,Substrate,MagneticMemoryDisk,,,,Ex.9,,50,10,10,10,10,0,5,5,0,0,0,0,0,0,0,0,0,0,0,0,0,0,0,0,0,0,0,0,0,0,0,0,0,0,0,0,0,0,0,0,0,0,0,0,0,0,0,0,0,0,0,0,0,0,0,0,0,0,0,0,0,0,88.53
2305,GP20-117175,JapanesePatentSchottGlassTech.(US),1991,A075235,Glass,Phosphate,,,Doped(Stuffed),,,,Laser,,,,,,,3.47,4,8.08,0,0,0,57.31,0,0,0,0,0,0,0,0,0,0,0,0,0,0,0,0.04,0,0,0.08,0.35,0,0,0,0,0,0,0,0,0,26.67,0,0,0,0,0,0,0,0,0,0,0,0,0,0,0,0,0,0,0,0,0,0,0,0,0,71
2575,GJ35-144416,GlassPhysics&Chemistry,1992,v.018p.0159,Glass,Germanate,,,,,,,,,,,,,,9.99,0,0,0,0,0,0,9.99,0,0,0,0,0,0,0,0,0,0,0,0,0,0,0,0,0,0,0,0,0,0,0,0,70.82,0,0,0,0,0,0,0,0,9.21,0,0,0,0,0,0,0,0,0,0,0,0,0,0,0,0,0,0,0,0,63.2
1429,GJ02-062785,J.AmericanCeramicSoc.,1984,v.067p.0270,Glass,AlkaliSilicate,Alumino-Silicate,,Fiber,,,,,,,,,TherearetwoFigsofYoung'smoduli,,64.1,0,6.4,0,0,0,29.5,0,0,0,0,0,0,0,0,0,0,0,0,0,0,0,0,0,0,0,0,0,0,0,0,0,0,0,0,0,0,0,0,0,0,0,0,0,0,0,0,0,0,0,0,0,0,0,0,0,0,0,0,0,0,0,79.8
6290,GP02-228302,USPatent,2003,A0109370,Glass,AlkaliSilicate,Alkaline-earthSilicate,Boro-Silicate,,,,,Substrate,MagneticMemoryDisk,,,,M.Ikenishietal.Ex.31,,65,5,5,5,3,0,2,10,5,0,0,0,0,0,0,0,0,0,0,0,0,0,0,0,0,0,0,0,0,0,0,0,0,0,0,0,0,0,0,0,0,0,0,0,0,0,0,0,0,0,0,0,0,0,0,0,0,0,0,0,0,0,76.71
4177,XP06-210826,JapanesePatentKonicaMinolta(J),2001,A019483,Glass-Ceramics,Alumino-Silicate,AlkaliSilicate,,,,,,MagneticMemoryDisk,,,,,,,68.44,2.52,6.15,0,0,0,19.21,0,0,0,0,0,0,0,0,0,0,0,0,0,0,0,0,0,0,0,0,0,0,0,2.2,0,0,0.86,0,0,0.62,0,0,0,0,0,0,0,0,0,0,0,0,0,0,0,0,0,0,0,0,0,0,0,0,0,91.1
2270,XJ03-112830,J.CeramicSoc.Japan,1990,v.098p.0204,Glass-Ceramics,Alkaline-earthSilicate,,,GlassCeramics,,,,ArtificialBone,,,,,,,37.34,0,0,18.5,37.76,0,0,0,0,0,0,0,0,0,0,0,0,0,0,0,0,0,0,0,0,0,0,0,0,0,0,0,0,0,0,0,6.39,0,0,0,0,0,0,0,0,0,0,0,0,0,0,0,0,0,0,0,0,0,0,0,0,0,115
3454,XP03-190418,EuropeanPatentHoyaCorp.(J),1999,A0941973,Glass-Ceramics,Alkaline-earthSilicate,Alumino-Silicate,,,,,,,,,,,,,50,0,17.5,20.5,0,0,0,0,0,0,0,0,0,0,0,0,0,0,0,0,0,0,0,2,0,0,0,0,0,0,10,0,0,0,0,0,0,0,0,0,0,0,0,0,0,0,0,0,0,0,0,0,0,0,0,0,0,0,0,0,0,0,135.6
1398,XJ03-062269,J.MaterialsScience,1988,v.023p.2622,Glass-Ceramics,Alkaline-earthSilicate,Alumino-Silicate,AlkaliSilicate,GlassCeramics,,,,,,,,,,,55.22,0,7.7,9.19,22.53,0,0,2.83,0.06,0,0.09,0,0,0,0,0,0,0,0,0,0.33,1.81,0,0,0,0,0,0,0,0,0.23,0,0,0,0,0,0,0,0,0,0,0,0,0,0,0,0,0,0,0,0,0,0,0,0,0,0,0,0,0,0,0,115
1172,GC01-051938,HoyaCorp.(J),,QZ,Glass,Silica,,,Disk,,,,Substrate,,,,,SuperLowExpansion,,100,0,0,0,0,0,0,0,0,0,0,0,0,0,0,0,0,0,0,0,0,0,0,0,0,0,0,0,0,0,0,0,0,0,0,0,0,0,0,0,0,0,0,0,0,0,0,0,0,0,0,0,0,0,0,0,0,0,0,0,0,0,72.65
2017,GB02-096381,PropertiesofGlass,1954,v.001p.0303,Glass,AlkaliSilicate,Alkaline-earthSilicate,,,,,,,,,,,,,73.63,0,0.17,0.31,6.74,0,0,18.9,0,0,0,0,0,0,0,0,0,0,0,0,0,0.23,0,0,0,0,0,0,0,0,0,0,0,0,0,0,0,0,0,0,0,0,0,0,0,0,0,0,0,0,0,0,0,0,0,0,0,0,0,0,0,0,65.67
250,GB05-006582,HandbookofGlassProperties,1986,v.001p.0331,Glass,Boro-Silicate,AlkaliSilicate,,,,,,,,,,,,,54.05,27.03,0,0,0,0,0,0,18.92,0,0,0,0,0,0,0,0,0,0,0,0,0,0,0,0,0,0,0,0,0,0,0,0,0,0,0,0,0,0,0,0,0,0,0,0,0,0,0,0,0,0,0,0,0,0,0,0,0,0,0,0,0,65.44
7946,GP03-284406,JapanesePatentNipponElectricGlass(J),2008,A069021,Glass,Alkaline-earthSilicate,Alumino-Silicate,,NonAlkali,,,,SolarCell,LiquidCrystalDisplay,Substrate,,,Ex.7,,57.14,8.54,9.71,0,21.19,0,0,0,0,0,0,0,0,0,0,0,3.19,0,0,0,0,0,0,0,0.23,0,0,0,0,0,0,0,0,0,0,0,0,0,0,0,0,0,0,0,0,0,0,0,0,0,0,0,0,0,0,0,0,0,0,0,0,0,84
184,GB02-006495,HandbookofGlassProperties,1986,v.001p.0326,Glass,AlkaliSilicate,Lead-Silicate,,,,,,,,,,,,,66.1,0,0,0,0,0,0,0,16.6,0,0,0,0,0,0,0,0,0,17.3,0,0,0,0,0,0,0,0,0,0,0,0,0,0,0,0,0,0,0,0,0,0,0,0,0,0,0,0,0,0,0,0,0,0,0,0,0,0,0,0,0,0,0,44.1
9421,GP06-308912,JapanesePatentOharaInc.(J),2012,A146392,Glass,Alumino-Silicate,Zinc-Silicate,,,,,,Substrate,MagneticMemoryDisk,,,,Ex.G6,,57.82,0,11.05,9.87,2.36,0,0,4.28,0,0,0,0,0,0,0,9.77,0,0,0,0,0,0,0,0,0,0,0,0,0,0,4.15,0,0,0,0.23,0,0.47,0,0,0,0,0,0,0,0,0,0,0,0,0,0,0,0,0,0,0,0,0,0,0,0,0,92
1184,GC02-052114,AsahiGlass(J),,Float-Clear,Glass,AlkaliSilicate,Alkaline-earthSilicate,,FlatGlass,,,,ArchitectureTrafficIndustry,Window,,,,,,71.39,0,1.17,4.43,9.56,0,0,13.45,0,0,0,0,0,0,0,0,0,0,0,0,0,0,0,0,0,0,0,0,0,0,0,0,0,0,0,0,0,0,0,0,0,0,0,0,0,0,0,0,0,0,0,0,0,0,0,0,0,0,0,0,0,0,70.56
4035,GJ03-209907,J.Non-CrystallineSolids,2001,v.290p.0180,Glass,Alkaline-earthSilicate,AlkaliSilicate,Alumino-Silicate,,,,,MagneticMemoryDisk,,,,,,,52,0,5,10,11,0,12.5,0,0,0,0,0,0,0,0,0,0,0,0,0,0,0,0,3,0,0,0,0,0,0,6.5,0,0,0,0,0,0,0,0,0,0,0,0,0,0,0,0,0,0,0,0,0,0,0,0,0,0,0,0,0,0,0,110.5
3696,GP06-204431,JapanesePatentAsahiGlass(J),2000,A063144,Glass,Alumino-Silicate,AlkaliSilicate,,,,,,Substrate,MagneticMemoryDisk,,,,,,47,7,31,0,0,0,10.5,0,0,0,0,0,0,0,0,0,0,0,0,0,0,0,0,4.5,0,0,0,0,0,0,0,0,0,0,0,0,0,0,0,0,0,0,0,0,0,0,0,0,0,0,0,0,0,0,0,0,0,0,0,0,0,0,100
893,GJ06-037030,J.AmericanCeramicSoc.,1978,v.061p.0027,Glass,Alumino-Silicate,,,,,,,,,,,,8Figures1Table,,60,0,22.5,0,0,0,0,17.5,0,0,0,0,0,0,0,0,0,0,0,0,0,0,0,0,0,0,0,0,0,0,0,0,0,0,0,0,0,0,0,0,0,0,0,0,0,0,0,0,0,0,0,0,0,0,0,0,0,0,0,0,0,0,77
5766,XP02-224284,USPatentOharaInc.(J),2002,A6395368,Glass-Ceramics,AlkaliSilicate,,,,,,,MagneticMemoryDisk,,,,,Nucleationtemp.540CCrystallizationtemp.780C,,72.4,0,1.95,1.13,0,0,19.98,0,2.29,0,0,0,0,0,0,0.56,0,0,0,0,0,0,0,0,0.04,0,0,0,0,0,0,0,0,0.69,0,0,0.96,0,0,0,0,0,0,0,0,0,0,0,0,0,0,0,0,0,0,0,0,0,0,0,0,0,125
7646,GP02-275039,JapanesePatentKonicaMinolta(J),2006,A327936,Glass,AlkaliSilicate,Alkaline-earthSilicate,,,,,,Substrate,MagneticMemoryDisk,,,,Ex.7,,60.16,2.57,2.48,6.58,6.93,0,8.46,4.48,1.51,0,0,0,0,0,0,0,0,0,0,0,0,0,0,0,0.06,0.36,0,0,0,0,2.7,0,0,3.71,0,0,0,0,0,0,0,0,0,0,0,0,0,0,0,0,0,0,0,0,0,0,0,0,0,0,0,0,92
7784,GP03-279496,USPatentOwensCorning(US),2007,A0105701,Glass,Alkaline-earthSilicate,Alumino-Silicate,,Fiber,,,,Fiber,,,,,Ex.10,,63.81,0,11.11,10.26,13.32,0,0,0.76,0,0,0,0,0,0,0,0,0,0,0,0,0,0.15,0,0,0,0,0,0,0,0,0.59,0,0,0,0,0,0,0,0,0,0,0,0,0,0,0,0,0,0,0,0,0,0,0,0,0,0,0,0,0,0,0,84.18
245,GB05-006577,HandbookofGlassProperties,1986,v.001p.0331,Glass,Boro-Silicate,AlkaliSilicate,,,,,,,,,,,,,46.51,23.26,0,0,0,0,0,0,30.23,0,0,0,0,0,0,0,0,0,0,0,0,0,0,0,0,0,0,0,0,0,0,0,0,0,0,0,0,0,0,0,0,0,0,0,0,0,0,0,0,0,0,0,0,0,0,0,0,0,0,0,0,0,51.8
6191,XP06-227829,USPatentKonicaMinolta(J),2003,A6569791,Glass-Ceramics,Alumino-Silicate,Alkaline-earthSilicate,,GlassCeramics,,,,Substrate,MagneticMemoryDisk,,,,Ex.9Heattreatment:700C4.5h+760C4.5hCrystalothers:Magnesiumaluminasilicate,,51.94,0,12.14,25.51,0,0,4.8,0,0,0,0,0,0,0,0,0,0,0,0,0,0,0,0,0,0,0,0,0,0,0,5.61,0,0,0,0,0,0,0,0,0,0,0,0,0,0,0,0,0,0,0,0,0,0,0,0,0,0,0,0,0,0,0,109.2
1129,GC04-051356,CorningInc.(US),,137,Glass,Lead-Silicate,AlkaliSilicate,,Tube,Rod,PowderFrit,,CathodeRayTube,,,,,CTVNeckTubing,,72.62,0,0.81,0,0,0,0,0.66,11.47,0,0,0,0,0,0,0,4.01,0,10.42,0,0,0,0,0,0,0,0,0,0,0,0,0,0,0,0,0,0,0,0,0,0,0,0,0,0,0,0,0,0,0,0,0,0,0,0,0,0,0,0,0,0,0,64.77
5758,XP02-224276,USPatentOharaInc.(J),2002,A6395368,Glass-Ceramics,AlkaliSilicate,,,,,,,MagneticMemoryDisk,,,,,Nucleationtemp.540CCrystallizationtemp.730C,,72.43,0,1.95,1.13,0,0,20,0,2.3,0,0,0,0,0,0,0.35,0,0,0,0,0,0,0,0,0.04,0,0,0,0,0,0,0,0,0.88,0,0,0.92,0,0,0,0,0,0,0,0,0,0,0,0,0,0,0,0,0,0,0,0,0,0,0,0,0,85
8025,GP06-285500,EuropeanPatentCorningInc.(US),2008,A1899275,Glass,Alumino-Silicate,Alkaline-earthSilicate,Alumino-Silicate,,,,,Display,LiquidCrystalDisplay,Substrate,,,Ex.1,,68.8,9.94,10.55,2.01,8.13,0,0,0,0,0,0,0,0,0,0,0,0.5,0,0,0,0,0,0,0,0,0,0,0,0,0,0,0,0,0,0,0.07,0,0,0,0,0,0,0,0,0,0,0,0,0,0,0,0,0,0,0,0,0,0,0,0,0,0,73.14
4130,XP06-210779,JapanesePatentKonicaMinolta(J),2001,A019479,Glass-Ceramics,Alumino-Silicate,AlkaliSilicate,,,,,,MagneticMemoryDisk,,,,,,,74.57,0,6.1,0,0.22,0,12.49,0,2.64,0,0,0,0,0,0,0,0,0,0,0,0,0,0,0,0,0,0,0,0,0,0.93,0,0,1.16,0,0,1.89,0,0,0,0,0,0,0,0,0,0,0,0,0,0,0,0,0,0,0,0,0,0,0,0,0,94
7663,GP05-275321,USPatentHoyaCorp.(J),2006,A7090937,Glass,Boro-Silicate,Alkaline-earthSilicate,Alumino-Silicate,,,,,Substrate,MagneticMemoryDisk,,,,Ex.5,,40,20,12,8,10,0,0,5,5,0,0,0,0,0,0,0,0,0,0,0,0,0,0,0,0,0,0,0,0,0,0,0,0,0,0,0,0,0,0,0,0,0,0,0,0,0,0,0,0,0,0,0,0,0,0,0,0,0,0,0,0,0,72.71
4247,XP06-210896,JapanesePatentKonicaMinolta(J),2001,A026440,Glass-Ceramics,Alumino-Silicate,Alkaline-earthSilicate,,,,,,MagneticMemoryDisk,,,,,Crystal:Magnesium-Aluminosilicate,,54.9,0,13.64,30.1,0,0,0,0,0,0,0,0,0,0,0,0,0,0,0,0,0,0,0,0,0,0,0,0,0,0,0,0,0,0,0,0,0.62,0.74,0,0,0,0,0,0,0,0,0,0,0,0,0,0,0,0,0,0,0,0,0,0,0,0,97.56
7243,GP04-265720,USPatentSchottGlassTech.(US),2005,A6903038,Glass,Lead-Silicate,,,,,,,Display,,,,,Ex.1,,54.04,0,0,0,0,0,0,0.86,0.84,0,0,0,0,0,0,0,0,0,44.06,0,0,0,0.2,0,0,0,0,0,0,0,0,0,0,0,0,0,0,0,0,0,0,0,0,0,0,0,0,0,0,0,0,0,0,0,0,0,0,0,0,0,0,0,52.4
190,GB27-006501,HandbookofGlassProperties,1986,v.001p.0336,Glass,Lead,,,,,,,,,,,,,,5,10,0,0,0,0,0,0,0,0,0,0,0,0,0,0,0,0,85,0,0,0,0,0,0,0,0,0,0,0,0,0,0,0,0,0,0,0,0,0,0,0,0,0,0,0,0,0,0,0,0,0,0,0,0,0,0,0,0,0,0,0,77.33
4909,XP03-212803,JapanesePatentKonicaMinolta(J),2001,A287955,Glass-Ceramics,Alkaline-earthSilicate,Alumino-Silicate,OtherSilicate,GlassCeramics,,,,MagneticMemoryDisk,,,,,crystal:(MgAl)SiO3,,40.83,0,10.57,23.46,0,0,10.02,0,0.13,0,0,0,0,0,0,0,0,0,0,0,0,0,0,0,0,0,0,0,0,0,14.99,0,0,0,0,0,0,0,0,0,0,0,0,0,0,0,0,0,0,0,0,0,0,0,0,0,0,0,0,0,0,0,139.4
6749,XP03-254073,USPatent,2003,A0171201,Glass-Ceramics,Alkaline-earthSilicate,Alumino-Silicate,OtherSilicate,,,,,Substrate,MagneticMemoryDisk,,,,X.Zouetal.Heattreatment:800C4h+1000C4hCrystal:MgO-Al2O3-SiO2Mg-Al-titanateEx.2-1,,44.8,0,7.02,40.5,0,0,0,0,0,0,0,0,0,0,0,0,0,0,0,0,0,0,0,0.51,0,0,0,0,0,0,7.17,0,0,0,0,0,0,0,0,0,0,0,0,0,0,0,0,0,0,0,0,0,0,0,0,0,0,0,0,0,0,0,157.3
8875,GP02-299796,USPatentCentralGlass(J),2010,A0273635,Glass,AlkaliSilicate,Alkaline-earthSilicate,,FlatGlass,,,,Window,,,,,Ex.6,,67.49,0,1.03,15.03,2.54,0,0,3.79,4.27,0,0,0,0,0,0,0,4.3,0,0,0,0,0,0,0,0,0,0,0,0,0,0,0,0,1.51,0,0,0,0,0,0,0,0,0,0,0,0,0,0,0,0,0,0,0,0,0,0,0,0,0,0,0,0,78
5742,XP02-224228,USPatentOharaInc.(J),2002,A6383645,Glass-Ceramics,AlkaliSilicate,Alumino-Silicate,,,,,,MagneticMemoryDisk,,,,,,,72.55,0,3.45,0.73,0,0,18.65,0,1.25,0,0,0,0,0,0,0.36,0,0,0,0,0,0,0,0,0.04,0,0,0,0,0,0,0,0,0.95,0,0.58,0.83,0,0,0,0.61,0,0,0,0,0,0,0,0,0,0,0,0,0,0,0,0,0,0,0,0,0,105
10620,XP02-355849,JapanesePatentAsahiGlass(J),2012,AW121116,Glass-Ceramics,AlkaliSilicate,,,Melting,GlassCeramics,,,Display,,,,537C4h+800C4h,ex.1,,66.03,0,1.9,0,0,0,27.57,0,1.8,0,0,0,0,0,0,0,0,0,0,0,0,0,0,0,0,0,0,0,0,0,0,0,0,1.4,0,0,1.3,0,0,0,0,0,0,0,0,0,0,0,0,0,0,0,0,0,0,0,0,0,0,0,0,0,106
6561,XP03-253324,USPatentHoyaCorp.(J),2003,A6599606,Glass-Ceramics,Alkaline-earthSilicate,Alumino-Silicate,,GlassCeramics,,,,MagneticMemoryDisk,,,,,HeatTreatment:750C4h+1000C4hEx.6,,45,0,10.5,30,0,0,0,0,0,0,0,0,0,0,0,2,0,0,0,0,0,0,0,0.5,0,0,0,0,0,0,10,0,0,2,0,0,0,0,0,0,0,0,0,0,0,0,0,0,0,0,0,0,0,0,0,0,0,0,0,0,0,0,149.2
10614,GP02-355843,JapanesePatentAsahiGlass(J),2012,AW118029,Glass,AlkaliSilicate,Alkaline-earthSilicate,,Melting,FlatGlass,,,VehicleWindow,Window,Airplane,LivingConsumerPArts,,ex.6,,70.13,2.84,0.71,2.98,12.06,0,0,10.73,0.51,0,0,0,0,0,0,0,0,0,0,0,0,0.04,0,0,0,0,0,0,0,0,0,0,0,0,0,0,0,0,0,0,0,0,0,0,0,0,0,0,0,0,0,0,0,0,0,0,0,0,0,0,0,0,73.2
8259,GP03-289841,JapanesePatent,2009,A514772,Glass,Alkaline-earthSilicate,Alumino-Silicate,,Fiber,,,,Fiber,,,,,OCVCo.Ex.7,,63.9,0,10.43,12.2,12.69,0,0,0.7,0,0,0,0,0,0,0,0,0,0,0,0,0,0.08,0,0,0,0,0,0,0,0,0,0,0,0,0,0,0,0,0,0,0,0,0,0,0,0,0,0,0,0,0,0,0,0,0,0,0,0,0,0,0,0,84.1
4368,XP06-211017,JapanesePatentKonicaMinolta(J),2001,A026452,Glass-Ceramics,Alumino-Silicate,Alkaline-earthSilicate,,,,,,MagneticMemoryDisk,,,,,Crystal:Magnesium-Aluminosilicate,,52.51,0,16.24,25.79,0,0,4.85,0,0,0,0,0,0,0,0,0,0,0,0,0,0,0,0,0,0,0,0,0,0,0,0.61,0,0,0,0,0,0,0,0,0,0,0,0,0,0,0,0,0,0,0,0,0,0,0,0,0,0,0,0,0,0,0,111.4
1573,GJ03-072991,PhysicsandChemistryofGlasses,1961,v.002p.0069,Glass,Alkaline-earthSilicate,,,,,,,,,,,,,,46.54,0,3.87,20.37,20.37,0,0,0,0,0,3.05,0,0,0,0,0,0,0,0,0,0,0,0,0,0,0,0,0,0,0,0,0,0,5.8,0,0,0,0,0,0,0,0,0,0,0,0,0,0,0,0,0,0,0,0,0,0,0,0,0,0,0,0,106.8
3052,GJ02-176338,GlassPhysics&Chemistry,1998,v.024p.0539,Glass,AlkaliSilicate,,,,,,,,,,,,D.S.Sanditov,,63.74,0,0,0,0,0,0,36.26,0,0,0,0,0,0,0,0,0,0,0,0,0,0,0,0,0,0,0,0,0,0,0,0,0,0,0,0,0,0,0,0,0,0,0,0,0,0,0,0,0,0,0,0,0,0,0,0,0,0,0,0,0,0,60.5
6935,GI03-257682,Proc.ICG,2004,v.007p.0030,Glass,Alkaline-earthSilicate,Alumino-Silicate,,,,,,,,,,,,,39.55,0,19.08,23.28,1.1,0,9.59,1,0,0,0,0,0,0,0,0,0.8,0,0,0,0,0,0,0,0,0,0,0,0,0,3.8,0,0,1.8,0,0,0,0,0,0,0,0,0,0,0,0,0,0,0,0,0,0,0,0,0,0,0,0,0,0,0,0,110
6708,XP03-253719,USPatentKonicaMinolta(J),2003,A6645891,Glass-Ceramics,Alkaline-earthSilicate,Zinc-Silicate,Alumino-Silicate,,,,,Substrate,MagneticMemoryDisk,,,,Heattreat:660C5h+700C5hCrystalothers:ClinoenstatiteMg-Al-silicateZn-TioxideEx.6,,44.09,0,5.78,28.49,0,0,4.93,0,0,0,0,0,0,0,0,13.02,0,0,0,0,0,0,0,0,0,0,0,0,0,0,3.69,0,0,0,0,0,0,0,0,0,0,0,0,0,0,0,0,0,0,0,0,0,0,0,0,0,0,0,0,0,0,0,115
7049,GP06-261442,JapanesePatentCarlZeiss(DE),2004,A531443,Glass,Alumino-Silicate,Alkaline-earthSilicate,,NonAlkali,,,,Display,Substrate,,,,Ex.A3,,63.66,2.65,11.12,16.81,5.6,0,0,0,0,0,0,0,0,0,0,0,0,0,0,0,0,0,0,0,0,0,0,0,0,0,0,0,0,0,0,0.16,0,0,0,0,0,0,0,0,0,0,0,0,0,0,0,0,0,0,0,0,0,0,0,0,0,0,91
5094,XP03-213103,JapanesePatentHoyaCorp.(J),2001,A325722,Glass-Ceramics,Alkaline-earthSilicate,Alumino-Silicate,OtherSilicate,GlassCeramics,,,,Substrate,MagneticMemoryDisk,,,,,,52,0,16,23,0,0,0,0,0,0,0,0,0,0,0,0,0,0,0,0,0,0,0,0.5,0,0,0,0,0,0,8.5,0,0,0,0,0,0,0,0,0,0,0,0,0,0,0,0,0,0,0,0,0,0,0,0,0,0,0,0,0,0,0,139.5
10699,GP05-356479,JapanesePatentNipponSheetGlass(J),2014,A108897,Glass,Boro-Silicate,AlkaliSilicate,,Melting,,,,PlasticsFRP,,,,,ex.12,,70.06,13,4.88,0.63,0,0,0,11.06,0.37,0,0,0,0,0,0,0,0,0,0,0,0,0,0,0,0,0,0,0,0,0,0,0,0,0,0,0,0,0,0,0,0,0,0,0,0,0,0,0,0,0,0,0,0,0,0,0,0,0,0,0,0,0,74
5399,GI04-218514,Proc.ICG,1998,v.A07p.:011,Glass,Lead-Silicate,AlkaliSilicate,,,,,,WasteDisposal,,,,,,,53.12,0,0,0,0,0,0,0,16.19,0,0,0,0,0,0,0,0,0,29.7,0,0,0,0,0,0,0.99,0,0,0,0,0,0,0,0,0,0,0,0,0,0,0,0,0,0,0,0,0,0,0,0,0,0,0,0,0,0,0,0,0,0,0,0,81.44
5744,XP02-224230,USPatentOharaInc.(J),2002,A6383645,Glass-Ceramics,AlkaliSilicate,Alumino-Silicate,,,,,,MagneticMemoryDisk,,,,,,,68.86,0,3.98,1.44,0,0,19.42,0,0.92,0,0,0,1.55,0.39,0,0.36,0,0,0,0,0.19,0,0,0,0.04,0,0,0,0,0,1.09,0,0,0.94,0,0,0.82,0,0,0,0,0,0,0,0,0,0,0,0,0,0,0,0,0,0,0,0,0,0,0,0,0,115
10365,GP02-352073,JapanesePatentNipponElectricGlass(J),2012,A236760,Glass,AlkaliSilicate,Alumino-Silicate,,Melting,SheetGlass,,,ChemicalStrengthen,,,,,ex.25,,75.11,0,8.47,0,0,0,4.07,8.56,3.66,0,0,0,0,0,0,0,0,0,0,0,0,0,0,0,0,0,0,0,0,0,0,0,0,0,0,0.13,0,0,0,0,0,0,0,0,0,0,0,0,0,0,0,0,0,0,0,0,0,0,0,0,0,0,73
8142,GP03-288167,EuropeanPatentOwensCorning(US),2008,A1951633,Glass,Alkaline-earthSilicate,Alumino-Silicate,,Fiber,,,,Composite,,,,,Ex.9,,65.15,0,9.97,10.18,13.22,0,0,0.75,0,0,0,0,0,0,0,0,0,0,0,0,0,0.15,0,0,0,0,0,0,0,0,0.58,0,0,0,0,0,0,0,0,0,0,0,0,0,0,0,0,0,0,0,0,0,0,0,0,0,0,0,0,0,0,0,84.18
6301,GP02-228365,EuropeanPatentNipponSheetGlass(J),2003,A1270524,Glass,AlkaliSilicate,Alkaline-earthSilicate,,SheetGlass,,,,IRAbsorbingMaterial,UVAbsorbingMaterial,VehicleWindow,,,Ex.7,,70.9,0,0.79,5.47,8.25,0,0.66,12.84,0.48,0,0,0,0.02,0.08,0,0,0,0,0,0,0,0.49,0,0,0,0,0,0,0,0,0.02,0,0,0,0,0,0,0,0,0,0,0,0,0,0,0,0,0,0,0,0,0,0,0,0,0,0,0,0,0,0,0,75
9722,GP20-312947,USPatentSchottGlassTech.(US),2013,A8486850,Glass,Phosphate,,,,,,,Laser,,,,,Ex.3,,5,5,9.83,0,0,0,14.59,0,0,0,0,0,0,0,0,0,0,0,0,0,0,0,0.12,0,0,3.19,1,0,0,0,0,0,0,0,0,0,61.27,0,0,0,0,0,0,0,0,0,0,0,0,0,0,0,0,0,0,0,0,0,0,0,0,0,69.1
8690,XP06-298310,JapanesePatentOharaInc.(J),2010,A150117,Glass-Ceramics,Alumino-Silicate,AlkaliSilicate,,,,,,,,,,650-750C40hr+750-850C100hr.,Ex.2,,57.36,0,15.21,1.71,1.23,0,9.23,0,0,0,0,0,0,7.38,0,0.85,0.67,0,0,0,0,0,0.09,0,0.06,0,0,0,0,0,1.73,0,0,0.84,0,0,3.64,0,0,0,0,0,0,0,0,0,0,0,0,0,0,0,0,0,0,0,0,0,0,0,0,0,91
3489,GI06-190626R,NGF'sAdditionalNewData(J),2000,v.002p.0001,Glass,Alumino-Silicate,AlkaliSilicate,,,,,,MagneticMemoryDisk,,,,,GlassNameA45.Melt:inPtat1600Cfor5hr.Anneal:at750Cfor2hr.GlassforChem.Strengthen.,,61.69,0,11.28,5.17,0,0,11.41,10.45,0,0,0,0,0,0,0,0,0,0,0,0,0,0,0,0,0,0,0,0,0,0,0,0,0,0,0,0,0,0,0,0,0,0,0,0,0,0,0,0,0,0,0,0,0,0,0,0,0,0,0,0,0,0,79.98
6231,XP02-227878,USPatentOharaInc.(J),2003,A6582826,Glass-Ceramics,AlkaliSilicate,Alumino-Silicate,,GlassCeramics,,,,ColorFilter,,,,,Ex.4Nucleation:550CCrystallization:780C,,74.01,0,3.94,0.71,0,0,19.01,0,0,0,0,0,0,0,0,0.35,0,0,0,0,0,0,0,0,0.04,0,0,0,0,0,0,0,0,1.21,0,0,0.73,0,0,0,0,0,0,0,0,0,0,0,0,0,0,0,0,0,0,0,0,0,0,0,0,0,120
7728,GP05-275915,USPatentCorningInc.(US),2006,A0293162,Glass,Boro-Silicate,Alumino-Silicate,Alkaline-earthSilicate,,,,,Display,LiquidCrystalDisplay,Substrate,,,Ex.2,,68.64,9.99,10.6,2.02,8.18,0,0,0,0,0,0,0,0,0,0,0,0.5,0,0,0,0,0,0,0,0,0,0,0,0,0,0,0,0,0,0,0.07,0,0,0,0,0,0,0,0,0,0,0,0,0,0,0,0,0,0,0,0,0,0,0,0,0,0,10.6
934,GJ35-039286,J.Non-CrystallineSolids,1986,v.083p.0335,Glass,Germanate,AlkaliSilicate,,,,,,,,,,,,,37.04,0,0,0,0,0,0,25.93,0,0,0,0,0,0,0,0,0,0,0,0,0,0,0,0,0,0,0,0,0,0,0,0,37.04,0,0,0,0,0,0,0,0,0,0,0,0,0,0,0,0,0,0,0,0,0,0,0,0,0,0,0,0,0,61.16
1245,GJ03-053831,J.Non-CrystallineSolids,1973,v.012p.0035,Glass,Alkaline-earthSilicate,,,,,,,,,,,,,,49.95,0,5.12,19.86,25.08,0,0,0,0,0,0,0,0,0,0,0,0,0,0,0,0,0,0,0,0,0,0,0,0,0,0,0,0,0,0,0,0,0,0,0,0,0,0,0,0,0,0,0,0,0,0,0,0,0,0,0,0,0,0,0,0,0,89
211,GB03-006528,HandbookofGlassProperties,1986,v.001p.0335,Glass,Alkaline-earthSilicate,Alumino-Silicate,,,,,,,,,,,,,47.5,0,17.5,35,0,0,0,0,0,0,0,0,0,0,0,0,0,0,0,0,0,0,0,0,0,0,0,0,0,0,0,0,0,0,0,0,0,0,0,0,0,0,0,0,0,0,0,0,0,0,0,0,0,0,0,0,0,0,0,0,0,0,109.7
4645,XP03-212503,JapanesePatentKonicaMinolta(J),2001,A266329,Glass-Ceramics,Alkaline-earthSilicate,Alumino-Silicate,,,,,,Substrate,MagneticMemoryDisk,,,,Crystal:MgO-Al2O3-4SiO2,,49.23,0,10.44,27.14,0,0,5.63,0,1.15,0,0,0,0,0,0,0,0,0,0,0,0,0,0,0,0.08,0,0,0,0,0,4.89,0,0,0,0,0,1.44,0,0,0,0,0,0,0,0,0,0,0,0,0,0,0,0,0,0,0,0,0,0,0,0,0,120
4095,XP06-210744,JapanesePatentKonicaMinolta(J),2001,A019475,Glass-Ceramics,Alumino-Silicate,AlkaliSilicate,,,,,,MagneticMemoryDisk,,,,,,,70.63,0,3.66,5.69,1.33,0,15.93,0,0,0,0,0,0,0,0,0,0,0,0,0,0,0,0,0,0,0,0,0,0,0,0.36,0,0,1.63,0,0,0.77,0,0,0,0,0,0,0,0,0,0,0,0,0,0,0,0,0,0,0,0,0,0,0,0,0,92
3738,GP02-204863,JapanesePatentNipponSheetGlass(J),2000,A143281,Glass,AlkaliSilicate,Alkaline-earthSilicate,,,,,,MagneticMemoryDisk,,,,,,,61.53,0,3.41,4.31,7.41,0,16.33,1.5,0,0,0,0,0,0,0,0,4.31,0,0,0,0,0,0,0,0,0,0,0,0,0,0,0,0,1.2,0,0,0,0,0,0,0,0,0,0,0,0,0,0,0,0,0,0,0,0,0,0,0,0,0,0,0,0,92.5
5848,XP03-224797,USPatentKonicaMinolta(J),2002,A6458729,Glass-Ceramics,Alkaline-earthSilicate,Alumino-Silicate,,,,,,Substrate,MagneticMemoryDisk,,,,1stheattreat.:690C3.5h2ndheattreat.:780C3.5hCrystal:Magnesiumaluminasilicate,,49.06,0,9.05,35.63,0,0,0,0,0,0,0,0,0,0,0,0,0,0,0,0,0,0,0,0,0,0,0,0,0,0,5.77,0,0,0,0,0,0.49,0,0,0,0,0,0,0,0,0,0,0,0,0,0,0,0,0,0,0,0,0,0,0,0,0,95.51
2315,GP05-118659,JapanesePatentMitsubishiMaterials(J),1991,A193639,Glass,Boro-Silicate,Alumino-Silicate,,PowderFrit,EnamelGlaze,Colored,Sintered,CoatingonCeramics,,,,,,,62.08,21.32,4.96,0,0,0,3,1.65,1.15,0,0,0,0,0,0,0.94,2.9,1.99,0,0,0,0,0,0,0,0,0,0,0,0,0,0,0,0,0,0,0,0,0,0,0,0,0,0,0,0,0,0,0,0,0,0,0,0,0,0,0,0,0,0,0,0,60.17
9819,GP05-313464,EuropeanPatentPPGIndustries(US),2013,A2616399,Glass,Boro-Silicate,Alkaline-earthSilicate,Alumino-Silicate,Fiber,,,,Fiber,,,,,Ex.14,,66.65,7.46,5.08,14.37,1.15,0,2.99,0.5,0.5,0,0,0,0,0,0,0,0,0,0,0,0,0.15,0,0,0,0,0,0,0,0,0.15,0,0,0,0,0,0,0,0,0,0,0,0,0,0,0,0,0,0,0,0,0,0,0,0,0,0,0,1,0,0,0,87.2
6974,XJ09-259016,J.AmericanCeramicSoc.,2004,v.087p.1574,Glass-Ceramics,OtherSilicate,AlkaliSilicate,,Sintered,,,,,,,,970C,othercrystal:pyroxene,,49.37,0,5.8,0,7.04,0,0,10.66,2.28,0,0,0,0,0,0,4.76,0,0,0.52,0,0,19.57,0,0,0,0,0,0,0,0,0,0,0,0,0,0,0,0,0,0,0,0,0,0,0,0,0,0,0,0,0,0,0,0,0,0,0,0,0,0,0,0,60
