Repository: hori1537/rexrexxion-about-SP

File: input_csv/inputcsv_SiO2_0.01-100.00_youngsmodulus.csv (part 40 of 53)
No.,GlassNo.,DataSource,Year,DataSourceNumber,State,GlassSystem1,GlassSystem2,GlassSystem3,Appearance1,Appearance2,Appearance3,Appearance4,Usage1,Usage2,Usage3,Usage4,ThermalTreatment,Note,GlassNo.(Structure),SiO2,B2O3,Al2O3,MgO,CaO,BaO,Li2O,Na2O,K2O,Ag2O,MnO,FeO,CoO,NiO,CuO,ZnO,SrO,CdO,PbO,SnO,Cr2O3,Fe2O3,As2O3,Y2O3,Sb2O3,La2O3,Nd2O3,Gd2O3,Bi2O3,Co3O4,TiO2,MnO2,GeO2,ZrO2,CeO2,SnO2,P2O5,Ta2O5,Nb2O3,SO3,MoO3,WO3,H2O,LiF,NaF,KF,MgF2,CaF2,SrF2,BaF2,ZnF2,PbF2,YF3,AlF3,LaF3,GdF3,YbF3,ErF3,F,Cl,Br,Ag,Young'sModulusatRT(GPa)
8340,GP06-290735,USPatentCorningInc.(US),2009,A0142568,Glass,Alumino-Silicate,AlkaliSilicate,,,,,,Window,,,,,Ex.6,,64.76,3.01,9.43,2.99,1.31,0,0.91,12.02,3.71,0,0,0,0,0,0,0,0,0,0,0,0,0,0,0,0,0,0,0,0,0,0,0,0,1.61,0,0.25,0,0,0,0,0,0,0,0,0,0,0,0,0,0,0,0,0,0,0,0,0,0,0,0,0,0,75.2
5771,GP02-224324,USPatentNipponSheetGlass(J),2002,A6399527,Glass,AlkaliSilicate,Alkaline-earthSilicate,,,,,,Substrate,MagneticMemoryDisk,,,,,,51.45,0,2.2,7.41,3.4,0,17.52,5.31,0,0,0,0,0,0,0,0,7.71,0,0,0,0,0,0,0,0,0,0,0,0,0,3.3,0,0,1.7,0,0,0,0,0,0,0,0,0,0,0,0,0,0,0,0,0,0,0,0,0,0,0,0,0,0,0,0,100
5150,GP02-213648,USPatentNipponSheetGlass(J),2001,A6251812,Glass,AlkaliSilicate,Alkaline-earthSilicate,Alumino-Silicate,,,,,Substrate,MagneticMemoryDisk,,,,,,52.25,0,15.62,4.2,6.31,0,10.81,9.31,0,0,0,0,0,0,0,0,0,0,0,0,0,0,0,0,0,0,0,0,0,0,1.5,0,0,0,0,0,0,0,0,0,0,0,0,0,0,0,0,0,0,0,0,0,0,0,0,0,0,0,0,0,0,0,90
1478,GJ05-068547,J.Non-CrystallineSolids,1973,v.012p.0271,Glass,Boro-Silicate,,,,,,,,,,,,,,27.58,56.28,0,0,0,0,0,16.15,0,0,0,0,0,0,0,0,0,0,0,0,0,0,0,0,0,0,0,0,0,0,0,0,0,0,0,0,0,0,0,0,0,0,0,0,0,0,0,0,0,0,0,0,0,0,0,0,0,0,0,0,0,0,52.76
2807,GB02-164781,FundamentalsofInorganicGlasses,1994,v.001p.0169,Glass,AlkaliSilicate,,,,,,,,,,,,,,70,0,0,0,0,0,30,0,0,0,0,0,0,0,0,0,0,0,0,0,0,0,0,0,0,0,0,0,0,0,0,0,0,0,0,0,0,0,0,0,0,0,0,0,0,0,0,0,0,0,0,0,0,0,0,0,0,0,0,0,0,0,80
5419,GJ03-219903,J.Non-CrystallineSolids,2002,v.304p.0293,Glass,Alkaline-earthSilicate,Alumino-Silicate,,Doped(Stuffed),,,,,,,,,,,7.9,0,27.1,6.9,58.1,0,0,0,0,0,0,0,0,0,0,0,0,0,0,0,0,0,0,0,0,0,0,0,0,0,0,0,0,0,0,0,0,0,0,0,0,0,0,0,0,0,0,0,0,0,0,0,0,0,0,0,0,0,0,0,0,0,103
8845,GP02-299565,USPatentSaint-Gobain(FR),2010,A0184581,Glass,AlkaliSilicate,Alumino-Silicate,Alkaline-earthSilicate,Fiber,,,,Filler,,,,,Ex.2,,51.34,0,15.52,7.65,10.54,0,0,13.24,1.46,0,0,0,0,0,0,0,0,0,0,0,0,0.25,0,0,0,0,0,0,0,0,0,0,0,0,0,0,0,0,0,0,0,0,0,0,0,0,0,0,0,0,0,0,0,0,0,0,0,0,0,0,0,0,84
6683,XP03-253694,USPatentKonicaMinolta(J),2003,A6645889,Glass-Ceramics,Alkaline-earthSilicate,Alumino-Silicate,,,,,,Substrate,MagneticMemoryDisk,,,,Heattreatment:660C5h+700C5hCrystalothers:ClinoenstatiteMg-Al-silicateEx.1,,48.61,0,11.94,30.19,0,0,0.2,0,0,0,0,0,0,0,0,0,0,0,0,0,0,0,0,0,0,0,0,0,0,0,9.06,0,0,0,0,0,0,0,0,0,0,0,0,0,0,0,0,0,0,0,0,0,0,0,0,0,0,0,0,0,0,0,148
10319,GP03-351671,USPatentHoyaCorp.(J),2013,A8394516,Glass,Alkaline-earthSilicate,AlkaliSilicate,,Melting,Disk,,,MagneticMemoryDisk,,,,,ex.29,,62,0,5,0,14,0,0.5,12.5,2,0,0,0,0,0,0,0,0,0,0,0,0,0,0,0,0,0,0,0,0,0,0,0,0,4,0,0,0,0,0,0,0,0,0,0,0,0,0,0,0,0,0,0,0,0,0,0,0,0,0,0,0,0,83.1
9537,GJ02-310485,J.Non-CrystallineSolids,2013,v.364p.000040,Glass,AlkaliSilicate,,,,,,,,,,,,,,75,0,0,0,0,0,0,25,0,0,0,0,0,0,0,0,0,0,0,0,0,0,0,0,0,0,0,0,0,0,0,0,0,0,0,0,0,0,0,0,0,0,0,0,0,0,0,0,0,0,0,0,0,0,0,0,0,0,0,0,0,0,59.2
1514,GB02-071318,HandbookofGlassData,1983,v.00Ap.0320,Glass,AlkaliSilicate,,,,,,,,,,,,,,75,0,0,0,0,0,0,25,0,0,0,0,0,0,0,0,0,0,0,0,0,0,0,0,0,0,0,0,0,0,0,0,0,0,0,0,0,0,0,0,0,0,0,0,0,0,0,0,0,0,0,0,0,0,0,0,0,0,0,0,0,0,47.25
737,GB02-025761,HandbookofGlassData,1987,v.00Cp.0453,Glass,AlkaliSilicate,Boro-Silicate,,,,,,,,,,,,,65,17.5,0,0,0,0,0,17.5,0,0,0,0,0,0,0,0,0,0,0,0,0,0,0,0,0,0,0,0,0,0,0,0,0,0,0,0,0,0,0,0,0,0,0,0,0,0,0,0,0,0,0,0,0,0,0,0,0,0,0,0,0,0,71.2
7582,GP06-272999,EuropeanPatent,2006,A1617241,Glass,Alumino-Silicate,Zinc-Silicate,,,,,,Mirror,Substrate,,,,OsakaSpecialGlassCo.Ltd.Ex.2,,65.57,2.75,9.39,12.67,0,0,0,0.52,0.34,0,0,0,0,0,0,6.28,0,0,0,0,0,0,0.05,0,0.03,0,0,0,0,0,2.4,0,0,0,0,0,0,0,0,0,0,0,0,0,0,0,0,0,0,0,0,0,0,0,0,0,0,0,0,0,0,0,84
561,GB02-019760,HandbookofGlassData,1987,v.00Cp.0210,Glass,AlkaliSilicate,Alkaline-earthSilicate,,,,,,,,,,,,,80.7,0,0,0,0,0,0,0,14.7,0,0,0,0,0,0,0,4.6,0,0,0,0,0,0,0,0,0,0,0,0,0,0,0,0,0,0,0,0,0,0,0,0,0,0,0,0,0,0,0,0,0,0,0,0,0,0,0,0,0,0,0,0,0,57.33
6913,GI02-257649,Proc.ICG,2004,v.007p.0024,Glass,AlkaliSilicate,,,,,,,,,,,,,,85,0,0,0,0,0,0,15,0,0,0,0,0,0,0,0,0,0,0,0,0,0,0,0,0,0,0,0,0,0,0,0,0,0,0,0,0,0,0,0,0,0,0,0,0,0,0,0,0,0,0,0,0,0,0,0,0,0,0,0,0,0,58
3694,GP06-204429,JapanesePatentAsahiGlass(J),2000,A063144,Glass,Alumino-Silicate,Alkaline-earthSilicate,,,,,,Substrate,MagneticMemoryDisk,,,,,,40,4,32,5,19,0,0,0,0,0,0,0,0,0,0,0,0,0,0,0,0,0,0,0,0,0,0,0,0,0,0,0,0,0,0,0,0,0,0,0,0,0,0,0,0,0,0,0,0,0,0,0,0,0,0,0,0,0,0,0,0,0,102
8620,GP05-296555,USPatentCorningInc.(US),2010,A7696113,Glass,Boro-Silicate,Alumino-Silicate,Alkaline-earthSilicate,NonAlkali,,,,Display,Substrate,,,,Ex.9,,68.44,9.99,10.6,1.21,9.19,0,0,0,0,0,0,0,0,0,0,0,0.5,0,0,0,0,0,0,0,0,0,0,0,0,0,0,0,0,0,0,0.07,0,0,0,0,0,0,0,0,0,0,0,0,0,0,0,0,0,0,0,0,0,0,0,0,0,0,72.45
6916,GI02-257652,Proc.ICG,2004,v.007p.0024,Glass,AlkaliSilicate,,,,,,,,,,,,,,50,0,0,0,0,0,0,50,0,0,0,0,0,0,0,0,0,0,0,0,0,0,0,0,0,0,0,0,0,0,0,0,0,0,0,0,0,0,0,0,0,0,0,0,0,0,0,0,0,0,0,0,0,0,0,0,0,0,0,0,0,0,46
5308,GJ03-216698,J.Jpn.Inst.Metals&Materials(J),2000,v.064p.0177,Glass,Alkaline-earthSilicate,Alumino-Silicate,,,,,,,,,,,,,30,0,30,0,40,0,0,0,0,0,0,0,0,0,0,0,0,0,0,0,0,0,0,0,0,0,0,0,0,0,0,0,0,0,0,0,0,0,0,0,0,0,0,0,0,0,0,0,0,0,0,0,0,0,0,0,0,0,0,0,0,0,103.6
6803,GP02-255426,JapanesePatentCentralGlass(J),2004,A026580,Glass,AlkaliSilicate,OtherSilicate,,Colored,,,,ColorFilter,,,,,Ex.3,,49,0,0,0,0,0,0,14.97,11.02,0,0,0,0,0,0,0,0,0,0,0,0,0,0,0,0,0,0,0,0,0,20,0,0,0,5.01,0,0,0,0,0,0,0,0,0,0,0,0,0,0,0,0,0,0,0,0,0,0,0,0,0,0,0,76
529,GB02-019728,HandbookofGlassData,1987,v.00Cp.0206,Glass,AlkaliSilicate,Alkaline-earthSilicate,Alumino-Silicate,,,,,,,,,,,,64.8,0,0.3,15.9,0,0,0,19,0,0,0,0,0,0,0,0,0,0,0,0,0,0,0,0,0,0,0,0,0,0,0,0,0,0,0,0,0,0,0,0,0,0,0,0,0,0,0,0,0,0,0,0,0,0,0,0,0,0,0,0,0,0,70.56
3998,GJ05-207741,J.CeramicSoc.Japan,2001,v.109p.0511,Glass,Boro-Silicate,AlkaliSilicate,,,,,,,,,,,,,23.5,46.5,0,0,0,0,0,30,0,0,0,0,0,0,0,0,0,0,0,0,0,0,0,0,0,0,0,0,0,0,0,0,0,0,0,0,0,0,0,0,0,0,0,0,0,0,0,0,0,0,0,0,0,0,0,0,0,0,0,0,0,0,73
861,XP06-030426,JapanesePatentSchottAG(DE),1984,A174543,Glass-Ceramics,Alumino-Silicate,AlkaliSilicate,Boro-Silicate,GlassCeramics,,,,SolderGlassSealingGlass,,,,,,,45.02,7.69,22.57,2.34,0,0,22.37,0,0,0,0,0,0,0,0,0,0,0,0,0,0,0,0,0,0,0,0,0,0,0,0,0,0,0,0,0,0,0,0,0,0,0,0,0,0,0,0,0,0,0,0,0,0,0,0,0,0,0,0,0,0,0,12.5
773,GB05-025797,HandbookofGlassData,1987,v.00Cp.0454,Glass,Boro-Silicate,AlkaliSilicate,,,,,,,,,,,,,41.67,41.67,0,0,0,0,0,0,16.67,0,0,0,0,0,0,0,0,0,0,0,0,0,0,0,0,0,0,0,0,0,0,0,0,0,0,0,0,0,0,0,0,0,0,0,0,0,0,0,0,0,0,0,0,0,0,0,0,0,0,0,0,0,51.89
4869,XP06-212763,JapanesePatentKonicaMinolta(J),2001,A287951,Glass-Ceramics,Alumino-Silicate,Alkaline-earthSilicate,OtherSilicate,GlassCeramics,,,,MagneticMemoryDisk,,,,,crystal:(MgAl)SiO3,,45.62,0,11.44,24.6,0,0,13.66,0,0,0,0,0,0,0,0,0,0,0,0,0,0,0,0,1.03,0,0,0,0,0,0,3.65,0,0,0,0,0,0,0,0,0,0,0,0,0,0,0,0,0,0,0,0,0,0,0,0,0,0,0,0,0,0,0,115.6
7635,GP02-275028,JapanesePatentKonicaMinolta(J),2006,A327935,Glass,AlkaliSilicate,Alkaline-earthSilicate,,,,,,Substrate,MagneticMemoryDisk,,,,Ex.6,,58.04,3.48,3.42,6.63,6.99,0,8.53,4.51,1.52,0,0,0,0,0,0,0,0,0,0,0,0,0,0,0,0.06,0.36,0,0,0,0,2.72,0,0,3.74,0,0,0,0,0,0,0,0,0,0,0,0,0,0,0,0,0,0,0,0,0,0,0,0,0,0,0,0,93
395,GB02-006728,HandbookofGlassProperties,1986,v.001p.0327,Glass,AlkaliSilicate,Alumino-Silicate,,,,,,,,,,,,,63,0,5,0,0,0,32,0,0,0,0,0,0,0,0,0,0,0,0,0,0,0,0,0,0,0,0,0,0,0,0,0,0,0,0,0,0,0,0,0,0,0,0,0,0,0,0,0,0,0,0,0,0,0,0,0,0,0,0,0,0,0,84.2
6442,GJ05-252154,PhysicsandChemistryofGlasses,2003,v.044p.0383,Glass,Boro-Silicate,,,MixedAlkali,,,,RadioActiveWasteSolidi,,,,,,,57.66,17.67,0,0,0,0,9.8,10.04,0,0,0,0,0,0,0,0,0,0,0,0,0,0,0,0,0,0,0,0,4.83,0,0,0,0,0,0,0,0,0,0,0,0,0,0,0,0,0,0,0,0,0,0,0,0,0,0,0,0,0,0,0,0,0,87
10075,XP06-316486,USPatentOharaInc.(J),2014,A8852764,Glass-Ceramics,Alumino-Silicate,Zinc-Silicate,Alkaline-earthSilicate,,,,,Substrate,MagneticMemoryDisk,,,,Ex.1,,50.85,0,11.33,15.93,0,0,4.3,0,0,0,0,0,0,0,0,12.62,0,0,0,0,0,0,0,0,0,0,0,0,0,0,4.82,0,0,0,0.15,0,0,0,0,0,0,0,0,0,0,0,0,0,0,0,0,0,0,0,0,0,0,0,0,0,0,0,105
6247,XP03-227894,USPatentKonicaMinolta(J),2003,A6583077,Glass-Ceramics,Alkaline-earthSilicate,Alumino-Silicate,,GlassCeramics,,,,Substrate,MagneticMemoryDisk,,,,Ex.10Heattreatment:680C5.5h+800C5.5hCrystalothers:Magnesiumaluminasilicate,,47.5,0,6.94,26.97,0,0,11.19,0,0,0,0,0,0,0,0,0,0,0,0,0,0,0,0,0,0,0,0,0,0,0,7.4,0,0,0,0,0,0,0,0,0,0,0,0,0,0,0,0,0,0,0,0,0,0,0,0,0,0,0,0,0,0,0,110.2
1881,GJ02-091206,GlassPhysics&Chemistry,1980,v.006p.0310,Glass,AlkaliSilicate,Alumino-Silicate,,,,,,,,,,,,,51,0,29,0,0,0,20,0,0,0,0,0,0,0,0,0,0,0,0,0,0,0,0,0,0,0,0,0,0,0,0,0,0,0,0,0,0,0,0,0,0,0,0,0,0,0,0,0,0,0,0,0,0,0,0,0,0,0,0,0,0,0,91.8
4255,XP06-210904,JapanesePatentKonicaMinolta(J),2001,A026441,Glass-Ceramics,Alumino-Silicate,Alkaline-earthSilicate,,,,,,MagneticMemoryDisk,,,,,Crystal:Magnesium-Aluminosilicate,,59.09,2.9,14.25,22.25,0,0,0,0,0,0,0,0,0,0,0,0,0,0,0,0,0,0,0,0,0,0,0,0,0,0,0,0,0,0,0,0,1.51,0,0,0,0,0,0,0,0,0,0,0,0,0,0,0,0,0,0,0,0,0,0,0,0,0,92.48
10528,GP03-353775,USPatentHoyaCorp.(J),2013,A0343166,Glass,Alkaline-earthSilicate,AlkaliSilicate,Alumino-Silicate,Melting,Disk,,,MagneticMemoryDisk,ChemicalStrengthen,,,,ex.14,,64.94,0,5.99,16.98,1.1,0,0.6,8.39,0,0,0,0,0,0,0,0,0,0,0,0,0,0,0,0,0,0,0,0,0,0,0,0,0,2,0,0,0,0,0,0,0,0,0,0,0,0,0,0,0,0,0,0,0,0,0,0,0,0,0,0,0,0,84.9
8341,GP02-290736,USPatentCorningInc.(US),2009,A0142568,Glass,AlkaliSilicate,Alumino-Silicate,,,,,,Window,,,,,Ex.7,,64.56,1.01,8.95,3.74,1.63,0,0,13.49,4.36,0,0,0,0,0,0,0,0,0,0,0,0,0,0,0,0,0,0,0,0,0,0,0,0,2.01,0,0.25,0,0,0,0,0,0,0,0,0,0,0,0,0,0,0,0,0,0,0,0,0,0,0,0,0,0,74.8
7669,GP02-275344,USPatentCentralGlass(J),2006,A7091144,Glass,AlkaliSilicate,Alkaline-earthSilicate,,,,,,ColorFilter,OpticalDemulti-MultiPlexor,,,,Ex.1-1,,59.95,0,0,0,16.03,0,0,12.04,11.98,0,0,0,0,0,0,0,0,0,0,0,0,0,0,0,0,0,0,0,0,0,0,0,0,0,0,0,0,0,0,0,0,0,0,0,0,0,0,0,0,0,0,0,0,0,0,0,0,0,0,0,0,0,71
3739,GP02-204864,JapanesePatentNipponSheetGlass(J),2000,A143282,Glass,AlkaliSilicate,Alkaline-earthSilicate,,,,,,MagneticMemoryDisk,,,,,,,59.67,0,4.5,4.2,7.21,0,18.62,1.9,0,0,0,0,0,0,0,0,0,0,0,0,0,0,0,0,0,0,0,0,0,0,2.9,0,0,1,0,0,0,0,0,0,0,0,0,0,0,0,0,0,0,0,0,0,0,0,0,0,0,0,0,0,0,0,93.7
7267,GP02-265764,USPatentKonicaMinolta(J),2005,A6908870,Glass,AlkaliSilicate,Alkaline-earthSilicate,,,,,,Substrate,MagneticMemoryDisk,,,,Ex.10,,61.68,2.7,5.7,6.84,4.92,0,7.14,3.84,1.26,0,0,0,0,0,0,0,0,0,0,0,0,0,0,0,0.04,0.27,0,0,0,0,2.82,0,0,2.79,0,0,0,0,0,0,0,0,0,0,0,0,0,0,0,0,0,0,0,0,0,0,0,0,0,0,0,0,89
9180,GP03-305436,JapanesePatentOharaInc.(J),2011,A246290,Glass,Alkaline-earthSilicate,Alumino-Silicate,Zinc-Silicate,,,,,Substrate,MagneticMemoryDisk,,,,Ex.1,,55.22,2.87,10.43,10.31,1.18,0,0,4.29,0,0,0,0,0,0,0,10.42,0,0,0,0,0,0,0,0,0,0,0,0,0,0,4.58,0,0,0,0.23,0,0.47,0,0,0,0,0,0,0,0,0,0,0,0,0,0,0,0,0,0,0,0,0,0,0,0,0,90
6921,GI03-257668,Proc.ICG,2004,v.007p.0030,Glass,Alkaline-earthSilicate,Alumino-Silicate,,,,,,,,,,,,,38.46,0,16.78,27.57,3.4,0,5.39,0.8,0,0,0,0,0,0,0,0,1,0,0,0,0,0,0,0,0,0,0,0,0,0,3.5,0,0,3.1,0,0,0,0,0,0,0,0,0,0,0,0,0,0,0,0,0,0,0,0,0,0,0,0,0,0,0,0,115
8520,GP02-294359,EuropeanPatentNipponElectricGlass(J),2009,A2075237,Glass,AlkaliSilicate,Alumino-Silicate,,,,,,Display,Substrate,,,,Ex.1,,73.58,0,8.42,0,0,0,4.07,8.48,3.67,0,0,0,0,0,0,1.65,0,0,0,0,0,0,0,0,0.11,0,0,0,0,0,0.02,0,0,0,0,0,0,0,0,0,0,0,0,0,0,0,0,0,0,0,0,0,0,0,0,0,0,0,0,0,0,0,73
2515,GJ35-144356,GlassPhysics&Chemistry,1992,v.018p.0159,Glass,Germanate,,,,,,,,,,,,,,6.68,0,0,0,0,0,0,6.68,0,0,0,0,0,0,0,0,0,0,0,0,0,0,0,0,0,0,0,0,0,0,0,0,86.64,0,0,0,0,0,0,0,0,0,0,0,0,0,0,0,0,0,0,0,0,0,0,0,0,0,0,0,0,0,57.4
3638,GI03-191822R,NGF'sAdditionalNewData(J),2001,v.004p.0007,Glass,Alkaline-earthSilicate,AlkaliSilicate,Alumino-Silicate,,,,,ColorFilter,,,,Annealing:at760Cfor1h.,GlassNameD066Melting:inPtcrucibleat1600Cfor7h.,,70.25,0,3.04,0,15.21,0,0,0.03,9.94,0,0,0,0,0,0,0,0,0,0,0,1.26,0,0.27,0,0,0,0,0,0,0,0,0,0,0,0,0,0,0,0,0,0,0,0,0,0,0,0,0,0,0,0,0,0,0,0,0,0,0,0,0,0,0,71
4688,XP03-212582,JapanesePatentKonicaMinolta(J),2001,A287933,Glass-Ceramics,Alkaline-earthSilicate,Alumino-Silicate,OtherSilicate,GlassCeramics,,,,MagneticMemoryDisk,,,,,crystal:(MgAl)SiO3Zn2Ti3O8Zn2TiO4,,43.82,0,8.61,36.3,0,0,1.96,0,0,0,0,0,0,0,0,0,0,0,0,0,0,0,0,0.52,0,0,0,0,0,0,8.79,0,0,0,0,0,0,0,0,0,0,0,0,0,0,0,0,0,0,0,0,0,0,0,0,0,0,0,0,0,0,0,154
7780,GP03-279491,USPatentOwensCorning(US),2007,A0105701,Glass,Alkaline-earthSilicate,Alumino-Silicate,,Fiber,,,,Fiber,,,,,Ex.5,,64.63,0,12.09,17.24,5.32,0,0,0.7,0,0,0,0,0,0,0,0,0,0,0,0,0,0.02,0,0,0,0,0,0,0,0,0.007707,0,0,0,0,0,0,0,0,0,0,0,0,0,0,0,0,0,0,0,0,0,0,0,0,0,0,0,0,0,0,0,87.63
2874,GC01-167701,TosohQuartz(J),1998,NSG-OPAQUEQU-OP-3,Glass,Silica,,,Block,,,,ElectronicsElectrical,,,,,,,99.93,0,0,0,0,0,0,0,0,0,0,0,0,0,0,0,0,0,0,0,0,0,0,0,0,0,0,0,0,0,0,0,0,0,0,0,0,0,0,0,0,0,0,0,0,0,0,0,0,0,0,0,0,0,0,0,0,0,0,0,0,0,68
7015,GJ02-260234,J.Non-CrystallineSolids,2004,v.349p.0168,Glass,AlkaliSilicate,,,Fiber,,,,,,,,,,,90,0,0,0,0,0,0,10,0,0,0,0,0,0,0,0,0,0,0,0,0,0,0,0,0,0,0,0,0,0,0,0,0,0,0,0,0,0,0,0,0,0,0,0,0,0,0,0,0,0,0,0,0,0,0,0,0,0,0,0,0,0,62.11
8281,GP05-290244,USPatentAsahiGlass(J),2009,A0004366,Glass,Boro-Silicate,,,,,,,PlasmaDisplay,Substrate,,,,Ex.3,,40.02,35.04,0,0,0,0,0.47,1.46,10.03,0,0,0,0,0,0,12.98,0,0,0,0,0,0,0,0,0,0,0,0,0,0,0,0,0,0,0,0,0,0,0,0,0,0,0,0,0,0,0,0,0,0,0,0,0,0,0,0,0,0,0,0,0,0,60
2021,GB02-096385,PropertiesofGlass,1954,v.001p.0303,Glass,AlkaliSilicate,Alkaline-earthSilicate,,,,,,,,,,,,,74.41,0,0.22,0.44,11.09,0,0,13.75,0,0,0,0,0,0,0,0,0,0,0,0,0,0.08,0,0,0,0,0,0,0,0,0,0,0,0,0,0,0,0,0,0,0,0,0,0,0,0,0,0,0,0,0,0,0,0,0,0,0,0,0,0,0,0,71.06
8742,GP06-298614,JapanesePatentNipponElectricGlass(J),2010,A215463,Glass,Alumino-Silicate,Alkaline-earthSilicate,,NonAlkali,,,,ElectroLuminescence,,,,,EX.6,,67.08,7.74,11.9,0,10.82,0,0,0,0,0,0,0,0,0,0,0,0,0,0,0,0,0,0,0,0,0,0,0,0,0,0,0,0,0,0,0.09,2.37,0,0,0,0,0,0,0,0,0,0,0,0,0,0,0,0,0,0,0,0,0,0,0,0,0,72
110,GB02-006408,HandbookofGlassProperties,1986,v.001p.0320,Glass,AlkaliSilicate,Lead-Silicate,,,,,,,,,,,,,68.55,0,0,0,0,0,15.82,0,0,0,0,0,0,0,0,0,0,0,15.64,0,0,0,0,0,0,0,0,0,0,0,0,0,0,0,0,0,0,0,0,0,0,0,0,0,0,0,0,0,0,0,0,0,0,0,0,0,0,0,0,0,0,0,65
8849,GP05-299579,USPatentCorningInc.(US),2010,A0197477,Glass,Boro-Silicate,Alkaline-earthSilicate,Alumino-Silicate,NonAlkali,,,,Display,LiquidCrystalDisplay,Substrate,,,Ex.2,,68.64,9.99,10.6,2.02,8.18,0,0,0,0,0,0,0,0,0,0,0,0.5,0,0,0,0,0,0,0,0,0,0,0,0,0,0,0,0,0,0,0.07,0,0,0,0,0,0,0,0,0,0,0,0,0,0,0,0,0,0,0,0,0,0,0,0,0,0,73.14
2973,GB06-175036,DataBookofGlassComposition(J),1991,v.001p.0215,Glass,Alumino-Silicate,OtherSilicate,,,,,,,,,,,,,58,0,24.4,0,0,0,0,0,0,0,0,0,0,0,0,0,0,0,0,0,0,0,0,17.6,0,0,0,0,0,0,0,0,0,0,0,0,0,0,0,0,0,0,0,0,0,0,0,0,0,0,0,0,0,0,0,0,0,0,0,0,0,0,112.7
1950,GP09-093240,USPatentFujifilmCorp.(J),1982,A4366253,Glass,OtherSilicate,Alkaline-earthSilicate,Alumino-Silicate,,,,,ArtificialBone,ArtificialTooth,,,,,,17.98,5.21,17.71,0,41.9,0,0,0,0,0,0,0,0,0,0,0,0,0,0,0,0,0,0,0,0,0,0,0,0,0,1.97,0,0,1.28,0,0,13.94,0,0,0,0,0,0,0,0,0,0,0,0,0,0,0,0,0,0,0,0,0,0,0,0,0,82.91
4960,XP03-212854,JapanesePatentKonicaMinolta(J),2001,A287960,Glass-Ceramics,Alkaline-earthSilicate,Alumino-Silicate,OtherSilicate,GlassCeramics,,,,MagneticMemoryDisk,,,,,crystal:(MgAl)SiO3,,38.14,0,8.07,34.99,0,0,9.83,0,0,0,0,0,0,0,0,0,0,0,0,0,0,0,0,0,1.61,0,0,0,0,0,7.36,0,0,0,0,0,0,0,0,0,0,0,0,0,0,0,0,0,0,0,0,0,0,0,0,0,0,0,0,0,0,0,150.6
8657,GP05-297150,USPatentHoyaCorp.(J),2010,A0160141,Glass,Boro-Silicate,AlkaliSilicate,Alumino-Silicate,,,,,Substrate,MagneticMemoryDisk,,,,Ex.26,,60,20,10,0,0,0,0,5,5,0,0,0,0,0,0,0,0,0,0,0,0,0,0,0,0,0,0,0,0,0,0,0,0,0,0,0,0,0,0,0,0,0,0,0,0,0,0,0,0,0,0,0,0,0,0,0,0,0,0,0,0,0,52
4381,XP06-211030,JapanesePatentKonicaMinolta(J),2001,A026454,Glass-Ceramics,Alumino-Silicate,Alkaline-earthSilicate,,,,,,MagneticMemoryDisk,,,,,Crystal:Magnesium-Aluminosilicate,,59.41,0,12.82,18.19,0,0,0,0,0,0,0,0,0,0,0,0,0,0,0,0,0,0,0,0,0,0,0,0,0,0,9.58,0,0,0,0,0,0,0,0,0,0,0,0,0,0,0,0,0,0,0,0,0,0,0,0,0,0,0,0,0,0,0,109.4
3877,GP09-205819,JapanesePatentNipponSheetGlass(J),2000,A313634,Glass,OtherSilicate,Alumino-Silicate,,,,,,MagneticMemoryDisk,,,,,,,48.1,0,15.8,0,0,0,0,0,0,0,31.3,0,0,0,0,0,0,0,0,0,0,0,0,0,0,0,0,0,0,0,4.8,0,0,0,0,0,0,0,0,0,0,0,0,0,0,0,0,0,0,0,0,0,0,0,0,0,0,0,0,0,0,0,97
4893,XP06-212787,JapanesePatentKonicaMinolta(J),2001,A287954,Glass-Ceramics,Alumino-Silicate,Alkaline-earthSilicate,OtherSilicate,GlassCeramics,,,,MagneticMemoryDisk,,,,,crystal:(MgAl)SiO3,,43.18,0,10.29,23.87,0,0,11.71,0,0,0,0,0,0,0,0,0,0,0,0,0,0,0,0,0,0,0,0,0,0,0,10.95,0,0,0,0,0,0,0,0,0,0,0,0,0,0,0,0,0,0,0,0,0,0,0,0,0,0,0,0,0,0,0,150.5
2738,GJ02-158748,GlassPhysics&Chemistry,1994,v.020p.0139,Glass,AlkaliSilicate,OtherSilicate,,,,,,,,,,,,,47.3,0,0,0,0,0,0,23.7,1.9,0,0,0,0,0,0,0,0,0,0,0,0,0,0,0,0,0,0,0,0,0,0,0,9.5,7.6,0,0,0,10,0,0,0,0,0,0,0,0,0,0,0,0,0,0,0,0,0,0,0,0,0,0,0,0,94.17
10455,GJ05-353098,J.Non-CrystallineSolids,2014,v.388p.0037,Glass,Boro-Silicate,,,Melting,,,,,,,,annealedfor2h.,S3-TiO2,,67.96,29.13,0,0,0,0,0,0,0,0,0,0,0,0,0,0,0,0,0,0,0,0,0,0,0,0,0,0,0,0,2.91,0,0,0,0,0,0,0,0,0,0,0,0,0,0,0,0,0,0,0,0,0,0,0,0,0,0,0,0,0,0,0,71.47
3655,GI03-191930R,NGF'sAdditionalNewData(J),2001,v.004p.0011,Glass,Alkaline-earthSilicate,AlkaliSilicate,,,,,,,,,,Annealing:at550Cfor2h.,GlassNameE112Melting:inquartzcrucibleat1300Cfor4h.,,47.71,0,0,0.17,22.81,0,0,20.75,0,0,0,0,0,0,0,0.28,0,0,0,0,0,0,0,0,0,0,0,0,0,0,5.48,0,0,0,0,0,2.8,0,0,0,0,0,0,0,0,0,0,0,0,0,0,0,0,0,0,0,0,0,0,0,0,0,79.6
7325,GJ02-267285,J.Non-CrystallineSolids,2005,v.351p.3195,Glass,AlkaliSilicate,Alkaline-earthSilicate,,,,,,,,,,,,,56.5,0,0,0,21.47,0,0,19.42,0,0,0,0,0,0,0,0,0,0,0,0,0,0,0,0,0,0,0,0,0,0,0,0,0,0,0,0,2.61,0,0,0,0,0,0,0,0,0,0,0,0,0,0,0,0,0,0,0,0,0,0,0,0,0,75.9
4083,XP06-210732,JapanesePatentKonicaMinolta(J),2001,A019469,Glass-Ceramics,Alumino-Silicate,AlkaliSilicate,,,,,,MagneticMemoryDisk,,,,,,,73.26,0,6.01,0,0,0,16.92,0,0,0,0,0,0,0,0,0,0,0,0,0,0,0,0,0,0,0,0,0,0,0,1.49,0,0,1.06,0,0,1.26,0,0,0,0,0,0,0,0,0,0,0,0,0,0,0,0,0,0,0,0,0,0,0,0,0,95.6
10703,GP05-356483,JapanesePatentNipponSheetGlass(J),2014,A108897,Glass,Boro-Silicate,AlkaliSilicate,,Melting,,,,PlasticsFRP,,,,,ex.26,,70.7,12.99,4.88,0,0,0,0,11.06,0.37,0,0,0,0,0,0,0,0,0,0,0,0,0,0,0,0,0,0,0,0,0,0,0,0,0,0,0,0,0,0,0,0,0,0,0,0,0,0,0,0,0,0,0,0,0,0,0,0,0,0,0,0,0,73
40,GB02-004789,HandbookofGlassProperties,1986,v.001p.0312,Glass,AlkaliSilicate,,,,,,,,,,,,,,85,0,0,0,0,0,0,15,0,0,0,0,0,0,0,0,0,0,0,0,0,0,0,0,0,0,0,0,0,0,0,0,0,0,0,0,0,0,0,0,0,0,0,0,0,0,0,0,0,0,0,0,0,0,0,0,0,0,0,0,0,0,62.9
10705,XP03-356551,JapanesePatentOharaInc.(J),2014,A114200,Glass-Ceramics,Alkaline-earthSilicate,Alumino-Silicate,,Melting,GlassCeramics,,,MagneticMemoryDisk,,,,750C300min,ex.1crystal:MgAl2O4,,55.68,3.58,10.69,20.08,1.11,0,0,4.02,0,0,0,0,0,0,0,0,0,0,0,0,0,0,0,0,0,0,0,0,0,0,4.29,0,0,0,0,0,0.55,0,0,0,0,0,0,0,0,0,0,0,0,0,0,0,0,0,0,0,0,0,0,0,0,0,92
10491,GP02-353679,USPatentAsahiGlass(J),2013,A0302617,Glass,AlkaliSilicate,Alumino-Silicate,Alkaline-earthSilicate,Melting,SheetGlass,,,ChemicalStrengthen,Display,,,,ex.1,,73,0,7,6,0,0,0,14,0,0,0,0,0,0,0,0,0,0,0,0,0,0,0,0,0,0,0,0,0,0,0,0,0,0,0,0,0,0,0,0,0,0,0,0,0,0,0,0,0,0,0,0,0,0,0,0,0,0,0,0,0,0,70.8
10364,GP02-352072,JapanesePatentNipponElectricGlass(J),2012,A236760,Glass,AlkaliSilicate,Alumino-Silicate,,Melting,SheetGlass,,,ChemicalStrengthen,,,,,ex.24,,74.77,0,8.45,0,0,0,4.09,8.5,3.68,0,0,0,0,0,0,0,0,0,0,0,0,0,0,0,0,0,0,0,0,0,0,0,0,0,0,0.51,0,0,0,0,0,0,0,0,0,0,0,0,0,0,0,0,0,0,0,0,0,0,0,0,0,0,74
2306,GP20-117176,JapanesePatentSchottGlassTech.(US),1991,A075235,Glass,Phosphate,,,Doped(Stuffed),,,,Laser,,,,,,,10.08,2.89,7.81,0,0,0,55.39,0,0,0,0,0,0,0,0,0,0,0,0,0,0,0,0.04,0,0,0.07,0.34,0,0,0,0,0,0,0,0,0,23.36,0,0,0,0,0,0,0,0,0,0,0,0,0,0,0,0,0,0,0,0,0,0,0,0,0,69
7392,GP05-269195,JapanesePatentCorningInc.(US),2005,A537209,Glass,Boro-Silicate,Alkaline-earthSilicate,Alumino-Silicate,,,,,Display,LiquidCrystalDisplay,,,,Ex.3,,73.86,9.98,7.98,0,7.98,0,0,0,0,0,0,0,0,0,0,0,0,0,0,0,0,0,0.2,0,0,0,0,0,0,0,0,0,0,0,0,0,0,0,0,0,0,0,0,0,0,0,0,0,0,0,0,0,0,0,0,0,0,0,0,0,0,0,68.31
660,GB01-025677,HandbookofGlassData,1987,v.00Cp.0438,Glass,Silica,,,,,,,,,,,,,,100,0,0,0,0,0,0,0,0,0,0,0,0,0,0,0,0,0,0,0,0,0,0,0,0,0,0,0,0,0,0,0,0,0,0,0,0,0,0,0,0,0,0,0,0,0,0,0,0,0,0,0,0,0,0,0,0,0,0,0,0,0,68.8
7279,XP06-266109,USPatent,2005,A0096208,Glass-Ceramics,Alumino-Silicate,Alkaline-earthSilicate,,,,,,SolarCell,Display,Substrate,,,T.Zachauetal.Ex.2,,49.36,7.16,12.56,20.92,3.11,0,0,0,0,0,0,0,0,0,0,1.02,0,0,0,0,0,0,0,0.51,0,0,0,0,0,0,1.54,0,0,1.53,0.11,0.13,2.05,0,0,0,0,0,0,0,0,0,0,0,0,0,0,0,0,0,0,0,0,0,0,0,0,0,104
7202,XP03-265085,JapanesePatentHoyaCorp.(J),2005,A119963,Glass-Ceramics,Alkaline-earthSilicate,Alumino-Silicate,,,,,,MagneticMemoryDisk,,,,Tg+25C4hr:1000C4hr,Ex.7,,45,0,10.5,30,2,0,0,0,0,0,0,0,0,0,0,0,0,0,0,0,0,0,0,0.5,0,0,0,0,0,0,10,0,0,2,0,0,0,0,0,0,0,0,0,0,0,0,0,0,0,0,0,0,0,0,0,0,0,0,0,0,0,0,149.5
10281,GP03-351434,USPatentOCVIntellectualCapital(US),2013,A8341978,Glass,Alkaline-earthSilicate,Alumino-Silicate,,Melting,Fiber,,,,,,,,ex.8,,65.96,0,9.97,10.19,12.4,0,0,0.75,0,0,0,0,0,0,0,0,0,0,0,0,0,0.15,0,0,0,0,0,0,0,0,0.58,0,0,0,0,0,0,0,0,0,0,0,0,0,0,0,0,0,0,0,0,0,0,0,0,0,0,0,0,0,0,0,12.2
6055,GP09-225776,EuropeanPatentSchottAG(DE),2002,A1169274,Glass,OtherSilicate,AlkaliSilicate,Alkaline-earthSilicate,,,,,ReinforcementofCement,,,,,,,72.56,0,0.65,1.64,9.45,0,0,8.55,0.7,0,0,0,0,0,0,0,0,0,0,0,0,0,0,0,0,1.02,0,0,0,0,0,0,0,5.43,0,0,0,0,0,0,0,0,0,0,0,0,0,0,0,0,0,0,0,0,0,0,0,0,0,0,0,0,83
8382,GP02-292433,JapanesePatentCentralGlass(J),2009,A155148,Glass,AlkaliSilicate,Alkaline-earthSilicate,,FlatGlass,,,,,,,,,Ex.2,,66.99,0,0.55,15.96,2.1,0,0,3.09,7.16,0,0,0,0,0,0,0,1.85,0,0,0,0,0,0,0,0,0,0,0,0,0,0,0,0,2.26,0,0,0,0,0,0,0,0,0,0,0,0,0,0,0,0,0,0,0,0,0,0,0,0,0,0,0,0,77
470,GB03-014487,HandbookofGlassData,1987,v.00Cp.0914,Glass,Alkaline-earthSilicate,OtherSilicate,,,,,,,,,,,,,10.03,0,0,0,42.61,0,0,0,0,0,0,0,0,0,0,0,0,0,0,0,0,0,0,0,0,0,0,0,0,0,0,0,0,0,0,0,47.37,0,0,0,0,0,0,0,0,0,0,0,0,0,0,0,0,0,0,0,0,0,0,0,0,0,54.86
4399,XP06-211048,JapanesePatentKonicaMinolta(J),2001,A026455,Glass-Ceramics,Alumino-Silicate,Alkaline-earthSilicate,,,,,,MagneticMemoryDisk,,,,,Crystal:Magnesium-Aluminosilicate,,62.94,0,7.79,19.24,0,0,0,0,2.72,0,0,0,0,0,0,1.57,0,0,0,0,0,0,0,0,0.44,0.49,0,0,0,0,4.81,0,0,0,0,0,0,0,0,0,0,0,0,0,0,0,0,0,0,0,0,0,0,0,0,0,0,0,0,0,0,0,106.4
2022,GB02-096386,PropertiesofGlass,1954,v.001p.0303,Glass,AlkaliSilicate,Alkaline-earthSilicate,,,,,,,,,,,,,74.49,0,0,0.45,12.44,0,0,12.55,0,0,0,0,0,0,0,0,0,0,0,0,0,0.06,0,0,0,0,0,0,0,0,0,0,0,0,0,0,0,0,0,0,0,0,0,0,0,0,0,0,0,0,0,0,0,0,0,0,0,0,0,0,0,0,67.76
3841,XP02-205289,JapanesePatentOharaInc.(J),2000,A203880,Glass-Ceramics,AlkaliSilicate,,,GlassCeramics,,,,MagneticMemoryDisk,,,,,,,72.73,0,1.94,1.4,0,0,20.08,0,1.56,0,0,0,0,0,0,0.35,0,0,0,0,0,0,0,0,0.04,0,0,0,0,0,0,0,0,1.1,0,0,0.8,0,0,0,0,0,0,0,0,0,0,0,0,0,0,0,0,0,0,0,0,0,0,0,0,0,100
9076,XP06-302814,USPatentOharaInc.(J),2011,A0135964,Glass-Ceramics,Alumino-Silicate,Zinc-Silicate,,,,,,Substrate,MagneticMemoryDisk,,,670C+750C.,Ex.9crystal:RAl2O4,,55.05,0,8.8,12.72,0,0,4.29,0,0,0,0,0,0,0,0,14.18,0,0,0,0,0,0,0,0,0,0,0,0,0,0,4.81,0,0,0,0.15,0,0,0,0,0,0,0,0,0,0,0,0,0,0,0,0,0,0,0,0,0,0,0,0,0,0,0,105
2462,GJ35-144303,GlassPhysics&Chemistry,1992,v.018p.0159,Glass,Germanate,,,,,,,,,,,,,,9.47,0,0,0,0,0,0,9.47,0,0,0,0,0,0,0,0,13.9,0,0,0,0,0,0,0,0,0,0,0,0,0,0,0,67.16,0,0,0,0,0,0,0,0,0,0,0,0,0,0,0,0,0,0,0,0,0,0,0,0,0,0,0,0,0,81
3893,XP03-205861,JapanesePatentNipponSheetGlass(J),2000,A313639,Glass-Ceramics,Alkaline-earthSilicate,Alumino-Silicate,OtherSilicate,GlassCeramics,,,,Substrate,MagneticMemoryDisk,,,,Heattreat:800C.2h950C.4h,,39.96,0,9.99,26.67,0,0,0,0,0,0,10.49,0,0,0,0,0,0,0,0,0,0,0,0,0,0,0,0,0,0,0,10.49,0,0,2.4,0,0,0,0,0,0,0,0,0,0,0,0,0,0,0,0,0,0,0,0,0,0,0,0,0,0,0,0,171
2833,GB02-164807,FundamentalsofInorganicGlasses,1994,v.001p.0171,Glass,AlkaliSilicate,Alkaline-earthSilicate,,,,,,,,,,,,,62.5,0,0,0,0,0,0,12.5,0,0,0,0,0,0,0,0,0,25,0,0,0,0,0,0,0,0,0,0,0,0,0,0,0,0,0,0,0,0,0,0,0,0,0,0,0,0,0,0,0,0,0,0,0,0,0,0,0,0,0,0,0,0,70
10749,XP03-356703,USPatentOharaInc.(J),2014,A0141285,Glass-Ceramics,Alkaline-earthSilicate,Alumino-Silicate,,Melting,Disk,GlassCeramics,,MagneticMemoryDisk,Glass-Ceramics,,,750C420min,ex.74,,62.6,3.1,7.26,15.3,0,0,0,6.96,1.31,0,0,0,0,0,0,0,0,0,0,0,0,0,0,0,0,0,0,0,0,0,3.47,0,0,0,0,0,0,0,0,0,0,0,0,0,0,0,0,0,0,0,0,0,0,0,0,0,0,0,0,0,0,0,89
1819,GJ01-087592,PhysicsandChemistryofGlasses,1964,v.005p.0091,Glass,Silica,,,,,,,,,,,,E=7.33(1+5.75e)E3kg/mm2G=3.21(1+3.06e)E3kg/mm2,,100,0,0,0,0,0,0,0,0,0,0,0,0,0,0,0,0,0,0,0,0,0,0,0,0,0,0,0,0,0,0,0,0,0,0,0,0,0,0,0,0,0,0,0,0,0,0,0,0,0,0,0,0,0,0,0,0,0,0,0,0,0,71.83
4852,XP03-212746,JapanesePatentKonicaMinolta(J),2001,A287950,Glass-Ceramics,Alkaline-earthSilicate,Alumino-Silicate,OtherSilicate,GlassCeramics,,,,MagneticMemoryDisk,,,,,crystal:(MgAl)SiO3,,41.89,0,6.58,36.77,0,0,7.49,0,0,0,0,0,0,0,0,0,0,0,0,0,0,0,0,0,0,0,0,0,0,0,4.55,0,0,2.72,0,0,0,0,0,0,0,0,0,0,0,0,0,0,0,0,0,0,0,0,0,0,0,0,0,0,0,0,122
1038,GJ02-045764,GlassPhysics&Chemistry,1982,v.008p.0463,Glass,AlkaliSilicate,Alumino-Silicate,,,,,,,,,,,,,73,0,12,0,0,0,15,0,0,0,0,0,0,0,0,0,0,0,0,0,0,0,0,0,0,0,0,0,0,0,0,0,0,0,0,0,0,0,0,0,0,0,0,0,0,0,0,0,0,0,0,0,0,0,0,0,0,0,0,0,0,0,83
6514,GP02-253110,JapanesePatentCentralGlass(J),2003,A342036,Glass,AlkaliSilicate,Alkaline-earthSilicate,,,,,,ColorFilter,,,,,Ex.8,,55.03,0,4.97,0,20.04,0,0,9.96,10,0,0,0,0,0,0,0,0,0,0,0,0,0,0,0,0,0,0,0,0,0,0,0,0,0,0,0,0,0,0,0,0,0,0,0,0,0,0,0,0,0,0,0,0,0,0,0,0,0,0,0,0,0,72
5160,XP03-213874,USPatentHoyaCorp.(J),2001,A6294490,Glass-Ceramics,Alkaline-earthSilicate,Alumino-Silicate,,,,,,OpticalMemory,Magneto-OpticalMemory,Substrate,MagneticMemoryDisk,,Crystal:other=2MgO.2Al2O3.4SiO2MgO.2Al2O3.5SiO2Mg-Al-titanate,,52.58,0,11.78,25.09,0,0,0,0,0,0,0,0,0,0,0,2.33,0,0,0,0,0,0,0,0.7,0,0,0,0,0,0,7.52,0,0,0,0,0,0,0,0,0,0,0,0,0,0,0,0,0,0,0,0,0,0,0,0,0,0,0,0,0,0,0,131.9
4141,XP06-210790,JapanesePatentKonicaMinolta(J),2001,A019480,Glass-Ceramics,Alumino-Silicate,AlkaliSilicate,,,,,,MagneticMemoryDisk,,,,,,,73.69,1.7,5.5,0,0,0,16.8,0,0,0,0,0,0,0,0,0,0,0,0,0,0,0,0,0,0,0,0,0,0,0,0.52,0,0,0,0,0,1.79,0,0,0,0,0,0,0,0,0,0,0,0,0,0,0,0,0,0,0,0,0,0,0,0,0,84.5
2555,GJ35-144396,GlassPhysics&Chemistry,1992,v.018p.0159,Glass,Germanate,,,,,,,,,,,,,,9.62,0,0,0,0,0,0,9.62,0,0,0,0,0,0,0,0,0,0,0,0,0,0,0,0,0,0,0,0,0,0,0,0,68.26,0,0,0,0,12.49,0,0,0,0,0,0,0,0,0,0,0,0,0,0,0,0,0,0,0,0,0,0,0,0,77.9
1538,GB02-071354,HandbookofGlassData,1983,v.00Ap.0325,Glass,AlkaliSilicate,,,,,,,,,,,,,,70,0,0,0,0,0,30,0,0,0,0,0,0,0,0,0,0,0,0,0,0,0,0,0,0,0,0,0,0,0,0,0,0,0,0,0,0,0,0,0,0,0,0,0,0,0,0,0,0,0,0,0,0,0,0,0,0,0,0,0,0,0,76.93
9959,GP05-315210,USPatentPPGIndustries(US),2014,A8697591,Glass,Boro-Silicate,Alumino-Silicate,Alkaline-earthSilicate,Fiber,,,,Fiber,,,,,Ex.16,,64.5,7.44,6.05,16.33,2.13,0,1,0.5,0.5,0,0,0,0,0,0,0,0,0,0,0,0,0.15,0,0,0,0,0,0,0,0,0.15,0,0,0,0,0,0,0,0,0,0,0,0,0,0,0,0,0,0,0,0,0,0,0,0,0,0,0,1.25,0,0,0,85.3
6628,GP03-253559,USPatentSchottAG(DE),2003,A6627569,Glass,Alkaline-earthSilicate,AlkaliSilicate,OtherSilicate,,,,,ReinforcementofCement,,,,,Ex.A5,,71.03,0,0.6,15.15,4.36,0,0,2.96,0,0,0,0,0,0,0,0,0,0,0,0,0,0,0,0,0,0,0,0,0,0,0,0,0,5.9,0,0,0,0,0,0,0,0,0,0,0,0,0,0,0,0,0,0,0,0,0,0,0,0,0,0,0,0,88
9676,GJ02-312124,J.AmericanCeramicSoc.,2013,v.096p.001436,Glass,AlkaliSilicate,Alkaline-earthSilicate,Alumino-Silicate,,,,,,,,,Annealedattheirrespectiveannealingtemp.for2hr.,,,54.26,0,21.34,0.13,8.4,0,0,15.7,0,0,0,0,0,0,0,0,0,0,0,0,0,0,0,0,0,0,0,0,0,0,0,0,0,0,0,0.16,0,0,0,0,0,0,0,0,0,0,0,0,0,0,0,0,0,0,0,0,0,0,0,0,0,0,80
10501,GP03-353693,USPatentAsahiGlass(J),2013,A0306145,Glass,Alkaline-earthSilicate,AlkaliSilicate,Alumino-Silicate,Melting,SheetGlass,,,SolarCell,,,,,ex.1forCu-In-Ga-Sesolarcell,,64.5,0,6.5,12,2.5,0,0,4.5,7,0,0,0,0,0,0,0,1,0,0,0,0,0,0,0,0,0,0,0,0,0,0,0,0,2,0,0,0,0,0,0,0,0,0,0,0,0,0,0,0,0,0,0,0,0,0,0,0,0,0,0,0,0,76.4
10279,GP03-351432,USPatentOCVIntellectualCapital(US),2013,A8341978,Glass,Alkaline-earthSilicate,Alumino-Silicate,,Melting,Fiber,,,,,,,,ex.4,,64.61,0,12.08,17.21,5.32,0,0,0.7,0,0,0,0,0,0,0,0,0,0,0,0,0,0.08,0,0,0,0,0,0,0,0,0,0,0,0,0,0,0,0,0,0,0,0,0,0,0,0,0,0,0,0,0,0,0,0,0,0,0,0,0,0,0,0,12.6
5472,XP06-222396,JapanesePatent,2002,A083413,Glass-Ceramics,Alumino-Silicate,,,,,,,MagneticMemoryDisk,,,,,KKMaruwa,,62,0,27,5.5,5.5,0,0,0,0,0,0,0,0,0,0,0,0,0,0,0,0,0,0,0,0,0,0,0,0,0,0,0,0,0,0,0,0,0,0,0,0,0,0,0,0,0,0,0,0,0,0,0,0,0,0,0,0,0,0,0,0,0,120
2909,XP06-169835,USPatent,1996,A5569629,Glass-Ceramics,Alumino-Silicate,Alkaline-earthSilicate,,Fiber,GlassCeramics,,,Fiber,,,,,,,80.1,0,10,8.1,0,0,0,0,0,0,0,0,0,0,0,0,0,0,0,0,0,0,0,0,0,0,0,0,0,0,1.8,0,0,0,0,0,0,0,0,0,0,0,0,0,0,0,0,0,0,0,0,0,0,0,0,0,0,0,0,0,0,0,66.93
72,GB09-004832,HandbookofGlassProperties,1986,v.001p.0316,Glass,OtherSilicate,,,,,,,,,,,,,,96.19,0,0,0,0,0,0,0,0,0,0,0,0,0,0,0,0,0,0,0,0,0,0,0,0,0,0,0,0,0,3.81,0,0,0,0,0,0,0,0,0,0,0,0,0,0,0,0,0,0,0,0,0,0,0,0,0,0,0,0,0,0,0,66
1716,GJ05-078673,GlassTechnology,1970,v.011p.0080,Glass,Boro-Silicate,,,PhaseSeparated,,,,,,,,phaseseparation:700C~30h.,200umsurfacelayerwasremovedbyHF.,,66.66,29.21,0,0,0,0,4.12,0,0,0,0,0,0,0,0,0,0,0,0,0,0,0,0,0,0,0,0,0,0,0,0,0,0,0,0,0,0,0,0,0,0,0,0,0,0,0,0,0,0,0,0,0,0,0,0,0,0,0,0,0,0,0,34.3
4338,XP06-210987,JapanesePatentKonicaMinolta(J),2001,A026449,Glass-Ceramics,Alumino-Silicate,Alkaline-earthSilicate,,,,,,MagneticMemoryDisk,,,,,Crystal:Magnesium-Aluminosilicate,,50.62,0,16.09,28.96,0,0,0,0,0.67,0,0,0,0,0,0,0.39,0,0,0,0,0,0,0,0,0.04,0.39,0,0,0,0,2.84,0,0,0,0,0,0,0,0,0,0,0,0,0,0,0,0,0,0,0,0,0,0,0,0,0,0,0,0,0,0,0,109.4
5187,GP02-213971,USPatentNipponSheetGlass(J),2001,A6306786,Glass,AlkaliSilicate,Alkaline-earthSilicate,Alumino-Silicate,,,,,Substrate,MagneticMemoryDisk,,,,,,54.9,0,10,0,5,0,5,7,0,0,0,0,0,0,0,0,10,0,0,0,0,0,0,0,0,0,0,0,0,0,0,0,0,5,0,3,0,0,0,0.09,0,0,0,0,0,0,0,0,0,0,0,0,0,0,0,0,0,0,0,0,0,0,92
2759,GJ20-160346,GlassPhysics&Chemistry,1995,v.021p.0115,Glass,Phosphate,,,,,,,,,,,,,,1,0,16.2,0,0,0,0,0,16.8,0,0,0,0,0,0,0,0,0,0,0,0,0,0,0,0,0,0.9,0,0,0,0,0,0,0,0,0,65.1,0,0,0,0,0,0,0,0,0,0,0,0,0,0,0,0,0,0,0,0,0,0,0,0,0,58.8
599,GB03-024469,HandbookofGlassData,1987,v.00Cp.0700,Glass,Alkaline-earthSilicate,,,,,,,,,,,,,,50,0,0,12.5,0,0,0,0,0,0,0,0,0,0,0,0,37.5,0,0,0,0,0,0,0,0,0,0,0,0,0,0,0,0,0,0,0,0,0,0,0,0,0,0,0,0,0,0,0,0,0,0,0,0,0,0,0,0,0,0,0,0,0,87.22
9225,GP05-305872,USPatentAsahiGlass(J),2011,A0169403,Glass,Boro-Silicate,,,NonLead,,,,PlasmaDisplay,,,,,Ex.7,,41,41,0,0,0,0,0,4,6,0,0,0,0,0,0,8,0,0,0,0,0,0,0,0,0,0,0,0,0,0,0,0,0,0,0,0,0,0,0,0,0,0,0,0,0,0,0,0,0,0,0,0,0,0,0,0,0,0,0,0,0,0,57
6200,XP03-227838,USPatentHoyaCorp.(J),2003,A6569792,Glass-Ceramics,Alkaline-earthSilicate,Alumino-Silicate,,GlassCeramics,,,,Substrate,MagneticMemoryDisk,,,,Ex.2-3Heattreatment:790C4h+1000C4hCrystal:Mg-Al-titanatequartzsolidsolution,,40.24,0,6.89,45.33,0,0,0,0,0,0,0,0,0,0,0,0,0,0,0,0,0,0,0,0.5,0,0,0,0,0,0,7.04,0,0,0,0,0,0,0,0,0,0,0,0,0,0,0,0,0,0,0,0,0,0,0,0,0,0,0,0,0,0,0,170
10826,GP06-357043,USPatentCorningInc.(US),2014,A0264356,Glass,Alumino-Silicate,Alkaline-earthSilicate,,Melting,SheetGlass,NonAlkali,,Display,Substrate,LiquidCrystalDisplay,,,ex.19,,68.03,5.16,12.23,4.19,6.32,0,0,0,0,0,0,0,0,0,0,0,3.92,0,0,0,0,0.02,0,0,0,0,0,0,0,0,0,0,0,0.02,0,0.09,0,0,0,0,0,0,0,0,0,0,0,0,0,0,0,0,0,0,0,0,0,0,0,0,0,0,80.7
4030,GJ03-209902,J.Non-CrystallineSolids,2001,v.290p.0180,Glass,Alkaline-earthSilicate,Alumino-Silicate,,,,,,MagneticMemoryDisk,,,,,,,40,0,20,25,5,0,0,0,0,0,0,0,0,0,0,0,0,0,0,0,0,0,0,5,0,0,0,0,0,0,5,0,0,0,0,0,0,0,0,0,0,0,0,0,0,0,0,0,0,0,0,0,0,0,0,0,0,0,0,0,0,0,120.4
912,GJ35-039264,J.Non-CrystallineSolids,1986,v.083p.0335,Glass,Germanate,AlkaliSilicate,,,,,,,,,,,,,23.24,0,0,0,0,0,0,6.98,0,0,0,0,0,0,0,0,0,0,0,0,0,0,0,0,0,0,0,0,0,0,0,0,69.78,0,0,0,0,0,0,0,0,0,0,0,0,0,0,0,0,0,0,0,0,0,0,0,0,0,0,0,0,0,63.31
4639,GP03-212455,JapanesePatentAsahiGlass(J),2001,A261365,Glass,Alkaline-earthSilicate,Alumino-Silicate,,,,,,Substrate,MagneticMemoryDisk,,,,,,7,0,28,0,58,0,3.5,3.5,0,0,0,0,0,0,0,0,0,0,0,0,0,0,0,0,0,0,0,0,0,0,0,0,0,0,0,0,0,0,0,0,0,0,0,0,0,0,0,0,0,0,0,0,0,0,0,0,0,0,0,0,0,0,108
4729,XP03-212623,JapanesePatentKonicaMinolta(J),2001,A287937,Glass-Ceramics,Alkaline-earthSilicate,OtherSilicate,Alumino-Silicate,GlassCeramics,,,,MagneticMemoryDisk,,,,,crystal:(MgAl)SiO3,,37.44,0,5.52,34.88,0,0,7.53,0,0,0,0,0,0,0,0,0,0,0,0,0,0,0,0,0,0,0,0,0,0,0,14.43,0,0,0,0,0,0.2,0,0,0,0,0,0,0,0,0,0,0,0,0,0,0,0,0,0,0,0,0,0,0,0,0,142
3912,GP03-205904,JapanesePatent,2000,A327365,Glass,Alkaline-earthSilicate,Alumino-Silicate,Boro-Silicate,,,,,,,,,,,,39.27,8.07,6.06,25.08,0,0,13.16,0,1.19,0,0,0,2.25,0,0,0,0,0,0,0,0,0,0,0,0,0,0,0,0,0,4.92,0,0,0,0,0,0,0,0,0,0,0,0,0,0,0,0,0,0,0,0,0,0,0,0,0,0,0,0,0,0,0,108
10421,GP03-352325,USPatentOthers,2013,A0244858,Glass,Alkaline-earthSilicate,Alumino-Silicate,,Melting,Fiber,,,PlasticsFRP,,,,,ex.15,,62,0,9.09,10.54,17.8,0,0,0.06,0.05,0,0,0,0,0,0,0,0,0,0,0,0,0.1,0,0,0,0,0,0,0,0,0.36,0,0,0,0,0,0,0,0,0,0,0,0,0,0,0,0,0,0,0,0,0,0,0,0,0,0,0,0,0,0,0,88.1
3504,GI05-190659R,NGF'sAdditionalNewData(J),2000,v.002p.0003,Glass,Boro-Silicate,,,,,,,,,,,Annealing:at650Cfor2hr.,GlassNameB07.Melting:inPtcrucibleat1640Cfor5hr.,,78.73,14.46,0,0,0,0,0,3.87,0.87,0,0,0,0,0,0,0,0,0,0,0,0,0,0,0,0,0,0,0,0,0,2.07,0,0,0,0,0,0,0,0,0,0,0,0,0,0,0,0,0,0,0,0,0,0,0,0,0,0,0,0,0,0,0,62.12
3573,GI03-191705R,NGF'sAdditionalNewData(J),2001,v.004p.0003,Glass,Alkaline-earthSilicate,AlkaliSilicate,Alumino-Silicate,,,,,ElectronicsElectrical,Substrate,PlasmaDisplay,,Annealing:at640Cfor2hr.,GlassNameC065.Melting:inPtPtRhcrucibleat1600Cfor4hr.,,63.95,0,4.97,0.1,9.93,0,0,6.19,5.18,0,0,0,0,0,0,0,9.68,0,0,0,0,0,0,0,0,0,0,0,0,0,0,0,0,0,0,0,0,0,0,0,0,0,0,0,0,0,0,0,0,0,0,0,0,0,0,0,0,0,0,0,0,0,75.5
2560,GJ35-144401,GlassPhysics&Chemistry,1992,v.018p.0159,Glass,Germanate,,,,,,,,,,,,,,10.62,0,0,0,0,0,0,10.62,0,0,0,0,0,0,0,0,0,0,0,0,0,0,0,0,0,0,0,0,3.46,0,0,0,75.3,0,0,0,0,0,0,0,0,0,0,0,0,0,0,0,0,0,0,0,0,0,0,0,0,0,0,0,0,0,67.2
8843,GP05-299497,USPatentCorningInc.(US),2010,A7851394,Glass,Boro-Silicate,Alkaline-earthSilicate,Alumino-Silicate,,,,,Display,Substrate,,,,Ex.10,,68.59,9.94,10.55,1.21,9.14,0,0,0,0,0,0,0,0,0,0,0,0.5,0,0,0,0,0,0,0,0,0,0,0,0,0,0,0,0,0,0,0.07,0,0,0,0,0,0,0,0,0,0,0,0,0,0,0,0,0,0,0,0,0,0,0,0,0,0,73.14
6325,GJ06-240008,MaterialsRes.Bull.,2004,v.039p.0033,Glass,Alumino-Silicate,OtherSilicate,,,,,,,,,,,,,50,0,35,0,0,0,0,0,0,0,0,0,0,0,0,0,0,0,0,0,0,0,0,0,0,15,0,0,0,0,0,0,0,0,0,0,0,0,0,0,0,0,0,0,0,0,0,0,0,0,0,0,0,0,0,0,0,0,0,0,0,0,111
946,GJ35-039298,J.Non-CrystallineSolids,1986,v.083p.0335,Glass,Germanate,AlkaliSilicate,,,,,,,,,,,,,43.48,0,0,0,0,0,0,0,13.04,0,0,0,0,0,0,0,0,0,0,0,0,0,0,0,0,0,0,0,0,0,0,0,43.48,0,0,0,0,0,0,0,0,0,0,0,0,0,0,0,0,0,0,0,0,0,0,0,0,0,0,0,0,0,65.21
1829,GB04-088979,TechnicalGlasses,1961,v.001p.0316,Glass,Lead-Silicate,AlkaliSilicate,Alkaline-earthSilicate,,,,,SolderGlassSealingGlass,,,,,,,75.65,0,0.47,0,0,0,0,4.97,8.7,0,0,0,0,0,0,0,0,0,10.21,0,0,0,0,0,0,0,0,0,0,0,0,0,0,0,0,0,0,0,0,0,0,0,0,0,0,0,0,0,0,0,0,0,0,0,0,0,0,0,0,0,0,0,56.84
8573,GP20-295562,JapanesePatentAsahiGlass(J),2010,A008908,Glass,Phosphate,Aluminate,,,,,,ColorFilter,IRAbsorbingMaterial,,,,Ex.7,,5.85,0,17.07,3.9,0,0,0,0.98,0,0,0,0,0,0,7.32,0,0,0,0,0,0,0,0,0,0,0,0,0,0,0,0,0,0,0,0,0,64.88,0,0,0,0,0,0,0,0,0,0,0,0,0,0,0,0,0,0,0,0,0,0,0,0,0,85
646,GB05-025663,HandbookofGlassData,1987,v.00Cp.0438,Glass,Boro-Silicate,AlkaliSilicate,,,,,,,,,,,,,5,70,0,0,0,0,0,25,0,0,0,0,0,0,0,0,0,0,0,0,0,0,0,0,0,0,0,0,0,0,0,0,0,0,0,0,0,0,0,0,0,0,0,0,0,0,0,0,0,0,0,0,0,0,0,0,0,0,0,0,0,0,67.42
6272,GP02-228225,USPatent,2003,A0092559,Glass,AlkaliSilicate,,,,,,,ColorFilter,Substrate,,,,S.Pucilowskietal.Ex.3,,54.93,0,0,5,0,0,10,24.98,0,0,0,0,0,0,0,0,0,0,0,0,0,0,0.1,4.99,0,0,0,0,0,0,0,0,0,0,0,0,0,0,0,0,0,0,0,0,0,0,0,0,0,0,0,0,0,0,0,0,0,0,0,0,0,0,85
295,GB02-006628,HandbookofGlassProperties,1986,v.001p.0329,Glass,AlkaliSilicate,Boro-Silicate,,,,,,,,,,,,,41.67,33.33,0,0,0,0,0,25,0,0,0,0,0,0,0,0,0,0,0,0,0,0,0,0,0,0,0,0,0,0,0,0,0,0,0,0,0,0,0,0,0,0,0,0,0,0,0,0,0,0,0,0,0,0,0,0,0,0,0,0,0,0,73.5
6524,GP03-253140,JapanesePatentSaint-Gobain(FR),2003,A526187,Glass,Alkaline-earthSilicate,,,,,,,Display,Material,,,,Ex.5,,53.87,0,8.55,23.17,0,0,10.42,0,0,0,0,0,0,0,0,1.53,0,0,0,0,0,0,0,0.55,0,1.91,0,0,0,0,0,0,0,0,0,0,0,0,0,0,0,0,0,0,0,0,0,0,0,0,0,0,0,0,0,0,0,0,0,0,0,0,107
1300,GJ35-060087,PhysicsandChemistryofGlasses,1979,v.020p.0135,Glass,Germanate,Borate,,GradedIndex,CVD,,,,,,,,Clad:Silicaglass,,11.11,33.33,0,0,0,0,0,0,0,0,0,0,0,0,0,0,0,0,0,0,0,0,0,0,0,0,0,0,0,0,0,0,55.56,0,0,0,0,0,0,0,0,0,0,0,0,0,0,0,0,0,0,0,0,0,0,0,0,0,0,0,0,0,70.77
3276,GP02-187636,JapanesePatent,1999,A029339,Glass,AlkaliSilicate,Alkaline-earthSilicate,Alumino-Silicate,,,,,PlasmaDisplay,Display,,,,No.2,,67.18,0,8.22,0,4.98,0,0,3.38,9.64,0,0,0,0,0,0,0,3.24,0,0,0,0,0,0,0,0,0,0,0,0,0,0.87,0,0,2.49,0,0,0,0,0,0,0,0,0,0,0,0,0,0,0,0,0,0,0,0,0,0,0,0,0,0,0,0,71
6687,XP03-253698,USPatentKonicaMinolta(J),2003,A6645889,Glass-Ceramics,Alkaline-earthSilicate,Alumino-Silicate,,,,,,Substrate,MagneticMemoryDisk,,,,Heattreatment:660C5h+700C5hCrystalothers:ClinoenstatiteMg-Al-silicateEx.5,,43.54,0,9.7,36.07,0,0,1.95,0,0,0,0,0,0,0,0,0,0,0,0,0,0,0,0,0,0,0,0,0,0,0,8.74,0,0,0,0,0,0,0,0,0,0,0,0,0,0,0,0,0,0,0,0,0,0,0,0,0,0,0,0,0,0,0,150
9145,XP06-305037,JapanesePatentOharaInc.(J),2011,A201758,Glass-Ceramics,Alumino-Silicate,Zinc-Silicate,Alkaline-earthSilicate,,,,,Substrate,MagneticMemoryDisk,,,670C+800C,Ex.11crystal:RAl2O4,,50.79,0.96,11.81,13.28,0,0,0,4.32,0,0,0,0,0,0,0,11.51,0,0,0,0,0,0,0,0,0,0,0,0,0,0,6.7,0,0,0,0.16,0,0.47,0,0,0,0,0,0,0,0,0,0,0,0,0,0,0,0,0,0,0,0,0,0,0,0,0,108
4360,XP03-211009,JapanesePatentKonicaMinolta(J),2001,A026452,Glass-Ceramics,Alkaline-earthSilicate,Alumino-Silicate,,,,,,MagneticMemoryDisk,,,,,Crystal:Magnesium-Aluminosilicate,,52.8,0,9.5,24.47,0,0,9.07,0,0.61,0,0,0,0,0,0,0,0,0,0,0,0,0,0,0,0.06,0,0,0,0,0,3.25,0,0,0,0,0,0.24,0,0,0,0,0,0,0,0,0,0,0,0,0,0,0,0,0,0,0,0,0,0,0,0,0,99.45
7957,GP03-284595,JapanesePatentHoyaCorp.(J),2008,A097821,Glass,Alkaline-earthSilicate,AlkaliSilicate,,,,,,Substrate,MagneticMemoryDisk,,,,Ex.8,,54.64,0,6.19,16.49,4.12,0,10.31,0,0,0,0,0,0,0,0,0,0,0,0,0,0,0,0,2.06,0,0,0,0,0,0,6.19,0,0,0,0,0,0,0,0,0,0,0,0,0,0,0,0,0,0,0,0,0,0,0,0,0,0,0,0,0,0,0,111
9184,GP03-305440,JapanesePatentOharaInc.(J),2011,A246290,Glass,Alkaline-earthSilicate,Alumino-Silicate,Zinc-Silicate,,,,,Substrate,MagneticMemoryDisk,,,,Ex.6,,56.2,4.72,7.73,8.15,2.35,0,0,6.36,0,0,0,0,0,0,0,9.69,0,0,0,0,0,0,0,0,0,0,0,0,0,0,4.11,0,0,0,0.23,0,0.46,0,0,0,0,0,0,0,0,0,0,0,0,0,0,0,0,0,0,0,0,0,0,0,0,0,85
5712,GP09-224074,USPatentNipponSheetGlass(J),2002,A6376084,Glass,OtherSilicate,Alkaline-earthSilicate,,GlassCeramics,,,,Substrate,MagneticMemoryDisk,,,,,,42.8,0,8.1,19.3,0,0,0,0,0,0,21.7,0,0,0,0,0,0,0,0,0,0,0,0,0,0,0,0,0,0,0,5.7,0,0,2.4,0,0,0,0,0,0,0,0,0,0,0,0,0,0,0,0,0,0,0,0,0,0,0,0,0,0,0,0,109
1934,GJ01-092141,AppliedOptics,1981,v.020p.3276,Glass,Silica,,,Fiber,,,,OpticalFiber,,,,,Core.Temp.insensitivefiber.1/n(dn/dT),,99.94,0,0,0,0,0,0,0,0,0,0,0,0,0,0,0,0,0,0,0,0,0,0,0,0,0,0,0,0,0,0,0,0.05,0,0,0,0,0,0,0,0,0,0,0,0,0,0,0,0,0,0,0,0,0,0,0,0,0,0,0,0,0,72.45
3393,XP03-189138,JapanesePatentHoyaCorp.(J),1999,A322363,Glass-Ceramics,Alkaline-earthSilicate,Alumino-Silicate,,,,,,,,,,,,,39,0,12.5,36.5,0,0,0,0,0,0,0,0,0,0,0,0,0,0,0,0,0,0,0,2,0,0,0,0,0,0,10,0,0,0,0,0,0,0,0,0,0,0,0,0,0,0,0,0,0,0,0,0,0,0,0,0,0,0,0,0,0,0,187.9
5815,GP02-224652,USPatentCorningInc.(US),2002,A6436858,Glass,AlkaliSilicate,Alkaline-earthSilicate,,,,,,Material,,,,,Organiclensmold.,,72.99,0.49,0.04,1.56,10.07,0,0,11.39,3.33,0,0,0,0,0,0,0,0,0,0,0,0,0,0,0,0.13,0,0,0,0,0,0,0,0,0,0,0,0,0,0,0,0,0,0,0,0,0,0,0,0,0,0,0,0,0,0,0,0,0,0,0,0,0,73.6
1412,GJ02-062452,J.AmericanCeramicSoc.,1972,v.055p.0360,Glass,AlkaliSilicate,OtherSilicate,,,,,,,,,,,Pressuredependencedata.,,48.54,0,0,0,0,0,0,32.04,0,0,0,0,0,0,0,0,0,0,0,0,0,0,0,0,0,0,0,0,0,0,19.42,0,0,0,0,0,0,0,0,0,0,0,0,0,0,0,0,0,0,0,0,0,0,0,0,0,0,0,0,0,0,0,75.48
6186,XP06-227824,USPatentKonicaMinolta(J),2003,A6569791,Glass-Ceramics,Alumino-Silicate,Alkaline-earthSilicate,,GlassCeramics,,,,Substrate,MagneticMemoryDisk,,,,Ex.4Heattreatment:700C4.5h+760C4.5hCrystalothers:Magnesiumaluminasilicate,,52.98,0,11.49,28.44,0,0,0,0,0,0,0,0,0,0,0,0,0,0,0,0,0,0,0,0,0,0,0,0,0,0,6.57,0,0,0,0,0,0.52,0,0,0,0,0,0,0,0,0,0,0,0,0,0,0,0,0,0,0,0,0,0,0,0,0,95.23
