Repository: hori1537/rexrexxion-about-SP

File: input_csv/inputcsv_SiO2_0.01-100.00_youngsmodulus.csv (part 41 of 53)
No.,GlassNo.,DataSource,Year,DataSourceNumber,State,GlassSystem1,GlassSystem2,GlassSystem3,Appearance1,Appearance2,Appearance3,Appearance4,Usage1,Usage2,Usage3,Usage4,ThermalTreatment,Note,GlassNo.(Structure),SiO2,B2O3,Al2O3,MgO,CaO,BaO,Li2O,Na2O,K2O,Ag2O,MnO,FeO,CoO,NiO,CuO,ZnO,SrO,CdO,PbO,SnO,Cr2O3,Fe2O3,As2O3,Y2O3,Sb2O3,La2O3,Nd2O3,Gd2O3,Bi2O3,Co3O4,TiO2,MnO2,GeO2,ZrO2,CeO2,SnO2,P2O5,Ta2O5,Nb2O3,SO3,MoO3,WO3,H2O,LiF,NaF,KF,MgF2,CaF2,SrF2,BaF2,ZnF2,PbF2,YF3,AlF3,LaF3,GdF3,YbF3,ErF3,F,Cl,Br,Ag,Young'sModulusatRT(GPa)
4233,XP06-210882,JapanesePatentKonicaMinolta(J),2001,A019491,Glass-Ceramics,Alumino-Silicate,AlkaliSilicate,,,,,,MagneticMemoryDisk,,,,,,,73.52,0,2.85,0,2.9,0,16.54,0,0,0,0,0,0,0,0,1.57,0,0,0,0,0,0,0,0,0,0,0,0,0,0,0.36,0,0,1.65,0,0,0.61,0,0,0,0,0,0,0,0,0,0,0,0,0,0,0,0,0,0,0,0,0,0,0,0,0,95.2
1888,GJ02-091213,GlassPhysics&Chemistry,1980,v.006p.0310,Glass,AlkaliSilicate,Alumino-Silicate,,,,,,,,,,,,,66,0,19,0,0,0,15,0,0,0,0,0,0,0,0,0,0,0,0,0,0,0,0,0,0,0,0,0,0,0,0,0,0,0,0,0,0,0,0,0,0,0,0,0,0,0,0,0,0,0,0,0,0,0,0,0,0,0,0,0,0,0,86.7
6378,GJ03-244870,Contrib.Mineral.Petrol.,2001,v.141p.0297,Glass,Alkaline-earthSilicate,Alumino-Silicate,,,,,,,,,,,,,45.69,0,13.7,21.35,19.26,0,0,0,0,0,0,0,0,0,0,0,0,0,0,0,0,0,0,0,0,0,0,0,0,0,0,0,0,0,0,0,0,0,0,0,0,0,0,0,0,0,0,0,0,0,0,0,0,0,0,0,0,0,0,0,0,0,105.2
6755,GP02-254222,USPatentNipponSheetGlass(J),2003,A0220183,Glass,AlkaliSilicate,Alkaline-earthSilicate,Alumino-Silicate,,,,,Substrate,MagneticMemoryDisk,,,,Ex.2,,65.25,0,6.52,3.04,8.74,0,0,9.99,3.97,0,0,0,0,0,0,0,2.49,0,0,0,0,0,0,0,0,0,0,0,0,0,0,0,0,0,0,0,0,0,0,0,0,0,0,0,0,0,0,0,0,0,0,0,0,0,0,0,0,0,0,0,0,0,77
4136,XP06-210785,JapanesePatentKonicaMinolta(J),2001,A019479,Glass-Ceramics,Alumino-Silicate,AlkaliSilicate,,,,,,MagneticMemoryDisk,,,,,,,70.53,0,4.45,6.01,0,0,12.56,0,1.03,0,0,0,0,0,0,0,0,0,0,0,0,0,0,0,0,0,0,0,0,0,1.06,0,0,2.95,0,0,1.41,0,0,0,0,0,0,0,0,0,0,0,0,0,0,0,0,0,0,0,0,0,0,0,0,0,95.5
7676,GP02-275351,USPatentCentralGlass(J),2006,A7091144,Glass,AlkaliSilicate,OtherSilicate,,,,,,ColorFilter,OpticalDemulti-MultiPlexor,,,,Ex.3-1,,49.96,0,0,0,0,0,0,25.01,0,0,0,0,0,0,0,0,0,0,0,0,0,0,0,0,0,0,0,0,0,0,20.02,0,0,0,5.01,0,0,0,0,0,0,0,0,0,0,0,0,0,0,0,0,0,0,0,0,0,0,0,0,0,0,0,80
1615,GJ30-076005,J.AmericanCeramicSoc.,1969,v.052p.0539,Glass,Aluminate,,,,,,,,,,,,4FiguresMeltedinVacuumo,,7.07,0,28.28,7.07,57.58,0,0,0,0,0,0,0,0,0,0,0,0,0,0,0,0,0,0,0,0,0,0,0,0,0,0,0,0,0,0,0,0,0,0,0,0,0,0,0,0,0,0,0,0,0,0,0,0,0,0,0,0,0,0,0,0,0,109.4
2225,GJ01-111031,J.Non-CrystallineSolids,1990,v.125p.0195,Glass,Silica,,,Sol-Gel,HotPressed,,,,,,,,Preparationofoxynitridesiliconglass,,100,0,0,0,0,0,0,0,0,0,0,0,0,0,0,0,0,0,0,0,0,0,0,0,0,0,0,0,0,0,0,0,0,0,0,0,0,0,0,0,0,0,0,0,0,0,0,0,0,0,0,0,0,0,0,0,0,0,0,0,0,0,52
5635,GP05-223492,JapanesePatentHoyaCorp.(J),2002,A358626,Glass,Boro-Silicate,Alkaline-earthSilicate,,,,,,Substrate,MagneticMemoryDisk,,,,,,10,50,12,8,20,0,0,0,0,0,0,0,0,0,0,0,0,0,0,0,0,0,0,0,0,0,0,0,0,0,0,0,0,0,0,0,0,0,0,0,0,0,0,0,0,0,0,0,0,0,0,0,0,0,0,0,0,0,0,0,0,0,80
3330,XP03-188838,JapanesePatentNGKInsulators(J),1999,A278864,Glass-Ceramics,Alkaline-earthSilicate,Alumino-Silicate,,GlassCeramics,,,,MagneticMemoryDisk,,,,,,,49.1,0,12.18,28.35,0,0,0,0,0,0,0,0,0,0,0,1.14,0,0,0,0,0,0,0,0,0.21,0,0,0,0,0,9.02,0,0,0,0,0,0,0,0,0,0,0,0,0,0,0,0,0,0,0,0,0,0,0,0,0,0,0,0,0,0,0,133
4872,XP06-212766,JapanesePatentKonicaMinolta(J),2001,A287952,Glass-Ceramics,Alumino-Silicate,Alkaline-earthSilicate,OtherSilicate,GlassCeramics,,,,MagneticMemoryDisk,,,,,crystal:(MgAl)SiO3,,38.8,0,14.12,31.43,0,0,10.6,0,0,0,0,0,0,0,0,0,0,0,0,0,0,0,0,0,0,0,0,0,0,0,5.05,0,0,0,0,0,0,0,0,0,0,0,0,0,0,0,0,0,0,0,0,0,0,0,0,0,0,0,0,0,0,0,124.1
8232,GP05-289669,JapanesePatentAsahiGlass(J),2009,A102222,Glass,Boro-Silicate,,,NonLead,,,,PlasmaDisplay,SolderGlassSealingGlass,Substrate,,,Ex.21,,45,45,0,0,0,0,0,5,5,0,0,0,0,0,0,0,0,0,0,0,0,0,0,0,0,0,0,0,0,0,0,0,0,0,0,0,0,0,0,0,0,0,0,0,0,0,0,0,0,0,0,0,0,0,0,0,0,0,0,0,0,0,50
10622,XP02-355851,JapanesePatentAsahiGlass(J),2012,AW121116,Glass-Ceramics,AlkaliSilicate,,,Melting,GlassCeramics,,,Display,,,,588C4h+800C4h,ex.8,,65,0,4.7,0,0,0,27.6,0,0,0,0,0,0,0,0,0,0,0,0,0,0,0,0,0,0,0,0,0,0,0,0,0,0,1.4,0,0,1.3,0,0,0,0,0,0,0,0,0,0,0,0,0,0,0,0,0,0,0,0,0,0,0,0,0,106
3909,GP05-205901,JapanesePatent,2000,A327365,Glass,Boro-Silicate,Alumino-Silicate,,,,,,,,,,,,,42.1,13.22,9.59,22.82,0,0,11.55,0,0,0,0,0,0,0,0,0,0,0,0,0,0,0,0,0,0,0,0,0,0,0,0.72,0,0,0,0,0,0,0,0,0,0,0,0,0,0,0,0,0,0,0,0,0,0,0,0,0,0,0,0,0,0,0,95
1457,GP09-065234,JapanesePatentSchottGlassTech.(US),1987,A216938,Glass,OtherSilicate,Boro-Silicate,AlkaliSilicate,,,,,Laser,,,,,,,15,20,0,0,0,0,0,0,5,0,0,0,0,0,0,0,0,0,0,0,0,0,0,0,0,2.5,2.5,0,0,0,0,0,0,0,0,0,55,0,0,0,0,0,0,0,0,0,0,0,0,0,0,0,0,0,0,0,0,0,0,0,0,0,67
306,GB02-006639,HandbookofGlassProperties,1986,v.001p.0329,Glass,AlkaliSilicate,Boro-Silicate,,,,,,,,,,,,,20,55,0,0,0,0,0,25,0,0,0,0,0,0,0,0,0,0,0,0,0,0,0,0,0,0,0,0,0,0,0,0,0,0,0,0,0,0,0,0,0,0,0,0,0,0,0,0,0,0,0,0,0,0,0,0,0,0,0,0,0,0,73.2
4777,XP03-212671,JapanesePatentKonicaMinolta(J),2001,A287942,Glass-Ceramics,Alkaline-earthSilicate,Alumino-Silicate,OtherSilicate,GlassCeramics,,,,MagneticMemoryDisk,,,,,crystal:(MgAl)SiO3,,46.42,0,7.38,27.67,0,0,11.2,0,0,0,0,0,0,0,0,0,0,0,0,0,0,0,0,0,0,0,0,0,0,0,7.33,0,0,0,0,0,0,0,0,0,0,0,0,0,0,0,0,0,0,0,0,0,0,0,0,0,0,0,0,0,0,0,153.9
9176,GP05-305364,JapanesePatentAsahiGlass(J),2011,A236114,Glass,Boro-Silicate,,,NonLead,,,,PlasmaDisplay,,,,,Ex.7,,28.9,44.4,11.1,0,0,0,10,0,0,0,0,0,0,0,0,5.6,0,0,0,0,0,0,0,0,0,0,0,0,0,0,0,0,0,0,0,0,0,0,0,0,0,0,0,0,0,0,0,0,0,0,0,0,0,0,0,0,0,0,0,0,0,0,60
10624,XP02-355853,JapanesePatentAsahiGlass(J),2012,AW121116,Glass-Ceramics,AlkaliSilicate,,,Melting,GlassCeramics,,,Display,,,,537C4h+790C4h,ex.13,,65.23,0,1.8,0,0,0,27.27,0,3,0,0,0,0,0,0,0,0,0,0,0,0,0,0,0,0,0,0,0,0,0,0,0,0,1.4,0,0,1.3,0,0,0,0,0,0,0,0,0,0,0,0,0,0,0,0,0,0,0,0,0,0,0,0,0,107
4911,XP06-212805,JapanesePatentKonicaMinolta(J),2001,A287955,Glass-Ceramics,Alumino-Silicate,Alkaline-earthSilicate,OtherSilicate,GlassCeramics,,,,MagneticMemoryDisk,,,,,crystal:(MgAl)SiO3,,41.28,1.74,10.68,21.02,0,0,10.13,0,0,0,0,0,0,0,0,0,0,0,0,0,0,0,0,0,0,0,0,0,0,0,15.15,0,0,0,0,0,0,0,0,0,0,0,0,0,0,0,0,0,0,0,0,0,0,0,0,0,0,0,0,0,0,0,137.1
1002,GJ02-044998,J.AmericanCeramicSoc.,1975,v.058p.0085,Glass,AlkaliSilicate,,,,,,,,,,,,,,67,0,0,0,0,0,0,21,0,0,0,0,0,0,0,0,0,0,0,0,0,0,0,0,0,0,0,0,0,0,12,0,0,0,0,0,0,0,0,0,0,0,0,0,0,0,0,0,0,0,0,0,0,0,0,0,0,0,0,0,0,0,74.27
344,GB05-006677,HandbookofGlassProperties,1986,v.001p.0328,Glass,Boro-Silicate,AlkaliSilicate,,,,,,,,,,,,,54.05,27.03,0,0,0,0,0,18.92,0,0,0,0,0,0,0,0,0,0,0,0,0,0,0,0,0,0,0,0,0,0,0,0,0,0,0,0,0,0,0,0,0,0,0,0,0,0,0,0,0,0,0,0,0,0,0,0,0,0,0,0,0,0,76.5
10526,GP03-353773,USPatentHoyaCorp.(J),2013,A0343166,Glass,Alkaline-earthSilicate,AlkaliSilicate,Alumino-Silicate,Melting,Disk,,,MagneticMemoryDisk,ChemicalStrengthen,,,,ex.10,,65.5,0,5,16,1,0,1,8,0,0,0,0,0,0,0,0,0,0,0,0,0,0,0,0,0,0,0,0,0,0,0,0,0,3.5,0,0,0,0,0,0,0,0,0,0,0,0,0,0,0,0,0,0,0,0,0,0,0,0,0,0,0,0,86.3
7782,GP03-279494,USPatentOwensCorning(US),2007,A0105701,Glass,Alkaline-earthSilicate,Alumino-Silicate,,Fiber,,,,Fiber,,,,,Ex.8,,65.96,0,9.97,10.19,12.4,0,0,0.75,0,0,0,0,0,0,0,0,0,0,0,0,0,0.15,0,0,0,0,0,0,0,0,0.58,0,0,0,0,0,0,0,0,0,0,0,0,0,0,0,0,0,0,0,0,0,0,0,0,0,0,0,0,0,0,0,84.18
10537,GP03-353841,USPatentHoyaCorp.(J),2014,A0036644,Glass,Alkaline-earthSilicate,Alumino-Silicate,AlkaliSilicate,Melting,Disk,,,MagneticMemoryDisk,ChemicalStrengthen,,,,ex.11,,66,0,5,17,1,0,1,7,0,0,0,0,0,0,0,0,0,0,0,0,0,0,0,0,0,0,0,0,0,0,0,0,0,3,0,0,0,0,0,0,0,0,0,0,0,0,0,0,0,0,0,0,0,0,0,0,0,0,0,0,0,0,86.5
944,GJ35-039296,J.Non-CrystallineSolids,1986,v.083p.0335,Glass,Germanate,AlkaliSilicate,,,,,,,,,,,,,47.62,0,0,0,0,0,0,0,4.76,0,0,0,0,0,0,0,0,0,0,0,0,0,0,0,0,0,0,0,0,0,0,0,47.62,0,0,0,0,0,0,0,0,0,0,0,0,0,0,0,0,0,0,0,0,0,0,0,0,0,0,0,0,0,60.57
10871,GP02-357354,USPatentCorningInc.(US),2014,A0356576,Glass,AlkaliSilicate,,,Melting,SheetGlass,Disk,,MagneticMemoryDisk,ChemicalStrengthen,,,,ex.5,,65.28,0,6.96,0.03,2.07,0,9.67,10.49,2.48,0,0,0,0,0,0,0,0,0,0,0,0,0.01,0,0,0,0,0,0,0,0,0.01,0,0,3.01,0,0,0,0,0,0,0,0,0,0,0,0,0,0,0,0,0,0,0,0,0,0,0,0,0,0,0,0,83.61
5205,XP03-214219,EuropeanPatentHoyaCorp.(J),2001,A1067101,Glass-Ceramics,Alkaline-earthSilicate,Alumino-Silicate,OtherSilicate,,,,,MagneticMemoryDisk,,,,,,,47.97,0,10.71,29.08,0,0,0,0,0,0,0,0,0,0,0,0,0,0,0,0,0,0,0,0,0,0,0,0,0,0,10.2,0,0,2.04,0,0,0,0,0,0,0,0,0,0,0,0,0,0,0,0,0,0,0,0,0,0,0,0,0,0,0,0,147
2298,GP20-117168,JapanesePatentSchottGlassTech.(US),1991,A075235,Glass,Phosphate,,,Doped(Stuffed),,,,Laser,,,,,,,6.96,0,8.08,0,0,0,57.34,0,0,0,0,0,0,0,0,0,0,0,0,0,0,0,0.04,0,0,0.08,0.35,0,0,0,0,0,0,0,0,0,27.13,0,0,0,0,0,0,0,0,0,0,0,0,0,0,0,0,0,0,0,0,0,0,0,0,0,69
394,GB02-006727,HandbookofGlassProperties,1986,v.001p.0327,Glass,AlkaliSilicate,Alumino-Silicate,,,,,,,,,,,,,65,0,22,0,0,0,13,0,0,0,0,0,0,0,0,0,0,0,0,0,0,0,0,0,0,0,0,0,0,0,0,0,0,0,0,0,0,0,0,0,0,0,0,0,0,0,0,0,0,0,0,0,0,0,0,0,0,0,0,0,0,0,88.8
4124,XP06-210773,JapanesePatentKonicaMinolta(J),2001,A019478,Glass-Ceramics,Alumino-Silicate,AlkaliSilicate,,,,,,MagneticMemoryDisk,,,,,,,73.37,0,6.01,0,0.55,0,14.34,0,0.2,0,0,0,0,0,0,0,0,0,0,0,0,0,0,0,0,0,0,0,0,0,1.69,0,0,2.98,0,0,0.86,0,0,0,0,0,0,0,0,0,0,0,0,0,0,0,0,0,0,0,0,0,0,0,0,0,94.6
8936,GP02-301038,JapanesePatentAsahiGlass(J),2011,A040122,Glass,AlkaliSilicate,Alumino-Silicate,,,,,,Substrate,MagneticMemoryDisk,,,,Ex.3,,65.69,0,8.47,0,0,0,12.39,10.95,0,0,0,0,0,0,0,0,0,0,0,0,0,0,0,0,0,0,0,0,0,0,0,0,0,2.5,0,0,0,0,0,0,0,0,0,0,0,0,0,0,0,0,0,0,0,0,0,0,0,0,0,0,0,0,84
4880,XP06-212774,JapanesePatentKonicaMinolta(J),2001,A287952,Glass-Ceramics,Alumino-Silicate,Alkaline-earthSilicate,OtherSilicate,GlassCeramics,,,,MagneticMemoryDisk,,,,,crystal:(MgAl)SiO3,,42.83,0,15.26,32.66,0,0,4.01,0,0,0,0,0,0,0,0,0,0,0,0,0,0,0,0,0,0,0,0,0,0,0,5.24,0,0,0,0,0,0,0,0,0,0,0,0,0,0,0,0,0,0,0,0,0,0,0,0,0,0,0,0,0,0,0,130.3
2342,GP03-126532,JapanesePatentNipponElectricGlass(J),1993,A085771,Glass,Alkaline-earthSilicate,OtherSilicate,Boro-Silicate,Balloon,,,,Filler,Composite,,,,,,47.05,3.96,3.02,14.34,5.04,0,0,9.01,4.02,0,0,0,0,0,0,0,0,0,0,0,0,0,0,0,0,0,0,0,0,0,10.05,0,0,3.02,0,0,0,0,0,0.47,0,0,0,0,0,0,0,0,0,0,0,0,0,0,0,0,0,0,0,0,0,0,81
638,GB05-025654,HandbookofGlassData,1987,v.00Cp.0438,Glass,Boro-Silicate,AlkaliSilicate,,,,,,,,,,,,,30,50,0,0,0,0,0,20,0,0,0,0,0,0,0,0,0,0,0,0,0,0,0,0,0,0,0,0,0,0,0,0,0,0,0,0,0,0,0,0,0,0,0,0,0,0,0,0,0,0,0,0,0,0,0,0,0,0,0,0,0,0,68.6
1852,XJ06-090302,GlassTechnology,1974,v.015p.0127,Glass-Ceramics,Alumino-Silicate,Zinc-Silicate,,GlassCeramics,,,,,,,,,StrengthningbysurfaceCristaln.,,48.77,0,9.99,0,1.29,0,0,0,0,0,0,0,0,0,0,39.94,0,0,0,0,0,0,0,0,0,0,0,0,0,0,0,0,0,0,0,0,0,0,0,0,0,0,0,0,0,0,0,0,0,0,0,0,0,0,0,0,0,0,0,0,0,0,100
10345,GP06-351971,EuropeanPatentAsahiGlass(J),2013,A2660213,Glass,Alumino-Silicate,Alkaline-earthSilicate,,Melting,SheetGlass,,,Substrate,Display,SubstrateforPhotolithographyMask,,,ex.7,,68.6,0,14.3,6,9,0,0,0,0,0,0,0,0,0,0,0,2.1,0,0,0,0,0,0,0,0,0,0,0,0,0,0,0,0,0,0,0,0,0,0,0,0,0,0,0,0,0,0,0,0,0,0,0,0,0,0,0,0,0,0,0,0,0,87.1
6006,XP03-225533,USPatent,2002,A0115550,Glass-Ceramics,Alkaline-earthSilicate,AlkaliSilicate,Alumino-Silicate,,,,,Substrate,MagneticMemoryDisk,,,,H.Kawaietal.(JP)Nucleating:580C5hNucleousgrowing:680C2h,,69.74,0,4.54,3.1,0,0,12.56,0,1.33,0,0,0,0,0,0,1.54,4.22,0,0,0,0,0,0,0,0.21,0,0,0,0,0,0,0,0,2.28,0,0,0.48,0,0,0,0,0,0,0,0,0,0,0,0,0,0,0,0,0,0,0,0,0,0,0,0,0,77
3618,GI02-191762R,NGF'sAdditionalNewData(J),2001,v.004p.0005,Glass,AlkaliSilicate,Alkaline-earthSilicate,Alumino-Silicate,,,,,,,,,,GlassNameC126Melting:inPtcrucibleat1550Cfor7h.Annealing:at590Cfor1h.,,49.82,0,10.09,0,0,0,0,15.23,15.02,0,0,0,0,0,0,9.84,0,0,0,0,0,0,0,0,0,0,0,0,0,0,0,0,0,0,0,0,0,0,0,0,0,0,0,0,0,0,0,0,0,0,0,0,0,0,0,0,0,0,0,0,0,0,69.7
426,GJ03-008317,GlassScienceandTechnology,1978,v.051p.0008,Glass,Alkaline-earthSilicate,,,,,,,,,,,,,,70.5,0,0,0,17.5,0,0,12,0,0,0,0,0,0,0,0,0,0,0,0,0,0,0,0,0,0,0,0,0,0,0,0,0,0,0,0,0,0,0,0,0,0,0,0,0,0,0,0,0,0,0,0,0,0,0,0,0,0,0,0,0,0,70.3
6445,GJ05-252157,PhysicsandChemistryofGlasses,2003,v.044p.0383,Glass,Boro-Silicate,,,MixedAlkali,,,,RadioActiveWasteSolidi,,,,,,,53.33,16.34,0,0,0,0,9.06,9.28,0,0,0,0,0,0,0,0,0,0,0,0,0,0,0,0,0,0,0,0,11.99,0,0,0,0,0,0,0,0,0,0,0,0,0,0,0,0,0,0,0,0,0,0,0,0,0,0,0,0,0,0,0,0,0,81
9356,GP05-307938,USPatent,2012,A0135852,Glass,Boro-Silicate,Alumino-Silicate,,NonAlkali,,,,Substrate,,,,,A.J.Ellisonetal.Ex.2,,63.71,13.48,11.68,2.2,5.2,0,0,0,0,0,0,0,0,0,0,0,3.59,0,0,0,0,0.01,0,0,0,0,0,0,0,0,0,0,0,0.01,0,0.1,0,0,0,0,0,0,0,0,0,0,0,0,0,0,0,0,0,0,0,0,0,0,0,0,0,0,71.02
5637,GP05-223494,JapanesePatentHoyaCorp.(J),2002,A358626,Glass,Boro-Silicate,Alkaline-earthSilicate,,,,,,Substrate,MagneticMemoryDisk,,,,,,30,30,12,8,15,0,0,0,5,0,0,0,0,0,0,0,0,0,0,0,0,0,0,0,0,0,0,0,0,0,0,0,0,0,0,0,0,0,0,0,0,0,0,0,0,0,0,0,0,0,0,0,0,0,0,0,0,0,0,0,0,0,75.52
8783,GP02-298833,JapanesePatentAsahiGlass(J),2010,A254549,Glass,AlkaliSilicate,Alkaline-earthSilicate,,,,,,Substrate,MagneticMemoryDisk,,,,Ex.104,,66.27,0,8.01,7.51,4,0,0.9,10.01,0.5,0,0,0,0,0,0,0,0,0,0,0,0,0,0,0,0,0,0,0,0,0,1.1,0,0,1.7,0,0,0,0,0,0,0,0,0,0,0,0,0,0,0,0,0,0,0,0,0,0,0,0,0,0,0,0,81.9
6716,XP03-253727,USPatentKonicaMinolta(J),2003,A6645892,Glass-Ceramics,Alkaline-earthSilicate,Alumino-Silicate,OtherSilicate,,,,,Substrate,MagneticMemoryDisk,,,,Heattreatment:660C5h+700C5hCrystalothers:ClinoenstatiteMg-Al-silicateEx.4,,32.21,0,7.86,36.36,0,0,11.11,0,0,0,0,0,0,0,0,0,0,0,0,0,0,0,0,0,0,0,0,0,0,0,12.46,0,0,0,0,0,0,0,0,0,0,0,0,0,0,0,0,0,0,0,0,0,0,0,0,0,0,0,0,0,0,0,136
3148,GP02-182536,USPatentSchottAG(DE),1998,A5846280,Glass,AlkaliSilicate,Alkaline-earthSilicate,Alumino-Silicate,,,,,Substrate,MagneticMemoryDisk,,,,,,63.7,0,9.79,3.97,0.14,0,0,16.03,2.89,0,0,0,0,0,0,0,0,0,0,0,0,0,0,0,0,0,0,0,0,0,0.64,0,0,0,0.15,0.15,0,0,0,0,0,0,0,0,0,0,0,0,0,0,0,0,0,0,0,0,0,0,2.53,0,0,0,66
1488,XJ06-068676,J.Non-CrystallineSolids,1978,v.027p.0209,Glass-Ceramics,Alumino-Silicate,,,GlassCeramics,,,,,,,,,ZERODUR(R),,63.8,0,17.14,1.71,0,0,8.55,0.55,0,0,0,0,0,0,0,1.19,0,0,0,0,0,0,0.17,0,0,0,0,0,0,0,1.98,0,0,1.06,0,0,3.84,0,0,0,0,0,0,0,0,0,0,0,0,0,0,0,0,0,0,0,0,0,0,0,0,0,89.53
8807,GP03-299160,USPatentAsahiGlass(J),2010,A7754631,Glass,Alkaline-earthSilicate,Alumino-Silicate,,NonAlkali,,,,LiquidCrystalDisplay,Substrate,,,,Ex.1,,63.5,7.5,11,8,7,0,0,0,0,0,0,0,0,0,0,0,3,0,0,0,0,0,0,0,0,0,0,0,0,0,0,0,0,0,0,0,0,0,0,0,0,0,0,0,0,0,0,0,0,0,0,0,0,0,0,0,0,0,0,0,0,0,81
7442,GP02-269555,USPatentHoyaCorp.(J),2005,A0181218,Glass,AlkaliSilicate,Alkaline-earthSilicate,,,,,,Substrate,MagneticMemoryDisk,,,,Ex.5,,58,0,5,5,8,0,15,2,0,0,0,0,0,0,0,0,0,0,0,0,0,0,0,0,0,0,0,0,0,0,2,0,0,5,0,0,0,0,0,0,0,0,0,0,0,0,0,0,0,0,0,0,0,0,0,0,0,0,0,0,0,0,99.07
2654,XP06-154331,USPatentCorningInc.(US),1994,A5352638,Glass-Ceramics,Alumino-Silicate,,,GlassCeramics,,,,,,,,,,,51.37,0,16.45,13.32,0,0,0,0,0,0,0,0,0,18.87,0,0,0,0,0,0,0,0,0,0,0,0,0,0,0,0,0,0,0,0,0,0,0,0,0,0,0,0,0,0,0,0,0,0,0,0,0,0,0,0,0,0,0,0,0,0,0,0,133.7
6336,GJ02-240742,Silikattechnik(G),1981,v.032p.0197,Glass,AlkaliSilicate,,,,,,,,,,,,,,84,0,0,0,0,0,0,16,0,0,0,0,0,0,0,0,0,0,0,0,0,0,0,0,0,0,0,0,0,0,0,0,0,0,0,0,0,0,0,0,0,0,0,0,0,0,0,0,0,0,0,0,0,0,0,0,0,0,0,0,0,0,61.44
8954,XP06-301056,JapanesePatentOharaInc.(J),2011,A040145,Glass-Ceramics,Alumino-Silicate,Zinc-Silicate,Alkaline-earthSilicate,,,,,Substrate,MagneticMemoryDisk,,,,Ex.4,,55.21,2.87,10.43,10.31,1.19,0,0,4.29,0,0,0,0,0,0,0,10.42,0,0,0,0,0,0,0,0,0,0,0,0,0,0,4.58,0,0,0,0.23,0,0.47,0,0,0,0,0,0,0,0,0,0,0,0,0,0,0,0,0,0,0,0,0,0,0,0,0,88
7500,XP06-271781,JapanesePatentNipponElectricGlass(J),2006,A056745,Glass-Ceramics,Alumino-Silicate,,,,,,,OpticsOptoelectronics,Window,CookingWareCulinary,,800C10h,Ex.1,,66,0,22,0.5,0,0,4.5,0.5,0.5,0,0,0,0,0,0,0,0,0,0,0,0,0,0,0,0,0,0,0,0,0,2,0,0,2.5,0,0,1.5,0,0,0,0,0,0,0,0,0,0,0,0,0,0,0,0,0,0,0,0,0,0,0,0,0,87
9080,XP02-302818,USPatentOharaInc.(J),2011,A0136651,Glass-Ceramics,AlkaliSilicate,,,,,,,Substrate,MagneticMemoryDisk,,,,Ex.3,,71.79,0,4,0,0.83,0,19.31,0,1.24,0,0,0,0,0,0,0.36,0,0,0,0,0,0,0,0,0,0,0,0,0,0,0,0,0,1.09,0.17,0.39,0.82,0,0,0,0,0,0,0,0,0,0,0,0,0,0,0,0,0,0,0,0,0,0,0,0,0,98
1825,GB05-088957,TechnicalGlasses,1961,v.001p.0273,Glass,Boro-Silicate,AlkaliSilicate,Alumino-Silicate,,,,,LaboratoryWare,,,,,Thermometerglass59No3,,75.03,10.79,3.07,0,0,0,0,11.11,0,0,0,0,0,0,0,0,0,0,0,0,0,0,0,0,0,0,0,0,0,0,0,0,0,0,0,0,0,0,0,0,0,0,0,0,0,0,0,0,0,0,0,0,0,0,0,0,0,0,0,0,0,0,71.15
6359,GJ02-241086,J.MaterialsScience,1987,v.022p.1682,Glass,AlkaliSilicate,Alumino-Silicate,,,,,,,,,,Annealing:from50KaboveTgtoRTat5K/min.,,,81,0,4,0,0,0,0,15,0,0,0,0,0,0,0,0,0,0,0,0,0,0,0,0,0,0,0,0,0,0,0,0,0,0,0,0,0,0,0,0,0,0,0,0,0,0,0,0,0,0,0,0,0,0,0,0,0,0,0,0,0,0,67.7
907,GJ02-037281,GlassTechnology,1975,v.016p.0139,Glass,AlkaliSilicate,,,Fiber,,,,,,,,,95CH2O26-72HA-glass,,72.22,0,0.7,0,14.87,0,0,12.2,0,0,0,0,0,0,0,0,0,0,0,0,0,0,0,0,0,0,0,0,0,0,0,0,0,0,0,0,0,0,0,0,0,0,0,0,0,0,0,0,0,0,0,0,0,0,0,0,0,0,0,0,0,0,55
4379,XP06-211028,JapanesePatentKonicaMinolta(J),2001,A026453,Glass-Ceramics,Alumino-Silicate,Alkaline-earthSilicate,,,,,,MagneticMemoryDisk,,,,,Crystal:Magnesium-Aluminosilicate,,47.59,0,10.05,27.1,0,0,11.31,0,0,0,0,0,0,0,0,0,0,0,0,0,0,0,0,0,0,0,0,0,0,0,3.95,0,0,0,0,0,0,0,0,0,0,0,0,0,0,0,0,0,0,0,0,0,0,0,0,0,0,0,0,0,0,0,107.5
9252,GJ02-306795,J.Non-CrystallineSolids,2012,v.358p.001002,Glass,AlkaliSilicate,,,,,,,,,,,,,,78.92,4.95,0.69,0,0,0,0,14.52,0,0,0,0,0,0,0,0,0,0,0,0,0,0.93,0,0,0,0,0,0,0,0,0,0,0,0,0,0,0,0,0,0,0,0,0,0,0,0,0,0,0,0,0,0,0,0,0,0,0,0,0,0,0,0,72.9
10152,GP02-316946,EuropeanPatentAsahiGlass(J),2014,A2774895,Glass,AlkaliSilicate,Alumino-Silicate,Alkaline-earthSilicate,,,,,Display,PlasmaDisplay,LiquidCrystalDisplay,Substrate,,Ex.7,,69.5,0,9.5,7.5,0,0,0,13.5,0,0,0,0,0,0,0,0,0,0,0,0,0,0,0,0,0,0,0,0,0,0,0,0,0,0,0,0,0,0,0,0,0,0,0,0,0,0,0,0,0,0,0,0,0,0,0,0,0,0,0,0,0,0,71
9966,GP05-315218,USPatentOharaInc.(J),2014,A8697592,Glass,Boro-Silicate,Alkaline-earthSilicate,Alumino-Silicate,,,,,Substrate,MagneticMemoryDisk,,,,Ex.4,,30,30,12,8,15,0,0,0,5,0,0,0,0,0,0,0,0,0,0,0,0,0,0,0,0,0,0,0,0,0,0,0,0,0,0,0,0,0,0,0,0,0,0,0,0,0,0,0,0,0,0,0,0,0,0,0,0,0,0,0,0,0,75.52
5199,GP02-214139,USPatentNipponSheetGlass(J),2001,A6333286,Glass,AlkaliSilicate,Alkaline-earthSilicate,,,,,,Substrate,MagneticMemoryDisk,,,,,,59.03,0,4.5,4.2,7.09,0,15.58,1.9,0,0,0,0,0,0,0,0,2.9,0,0,0,0,0,0,0,0,0,0,0,0,0,4.8,0,0,0,0,0,0,0,0,0,0,0,0,0,0,0,0,0,0,0,0,0,0,0,0,0,0,0,0,0,0,0,94.9
1097,GJ05-047324,J.CeramicSoc.Japan,1983,v.091p.0199,Glass,Boro-Silicate,,,,,,,,,,,,,,37.04,37.04,0,0,0,0,0,0,25.93,0,0,0,0,0,0,0,0,0,0,0,0,0,0,0,0,0,0,0,0,0,0,0,0,0,0,0,0,0,0,0,0,0,0,0,0,0,0,0,0,0,0,0,0,0,0,0,0,0,0,0,0,0,60.07
2201,GJ02-108588,J.Non-CrystallineSolids,1989,v.108p.0187,Glass,AlkaliSilicate,,,,,,,,,,,,ExtensionofMakishimaandMackenzie'stheory,,52.5,0,0,0,0,0,0,22.5,0,0,0,0,0,0,0,0,0,0,0,0,0,0,0,0,0,0,0,0,0,0,25,0,0,0,0,0,0,0,0,0,0,0,0,0,0,0,0,0,0,0,0,0,0,0,0,0,0,0,0,0,0,0,83.1
4249,XP06-210898,JapanesePatentKonicaMinolta(J),2001,A026440,Glass-Ceramics,Alumino-Silicate,Alkaline-earthSilicate,,,,,,MagneticMemoryDisk,,,,,Crystal:Magnesium-Aluminosilicate,,39.99,0,11.09,37.26,0,0,10.97,0,0,0,0,0,0,0,0,0,0,0,0,0,0,0,0,0,0,0,0,0,0,0,0,0,0,0,0,0,0.69,0,0,0,0,0,0,0,0,0,0,0,0,0,0,0,0,0,0,0,0,0,0,0,0,0,99.56
9271,GJ05-307013,J.AmericanCeramicSoc.,2012,v.095p.000721,Glass,Boro-Silicate,,,,,,,,,,,,,,83.13,11.32,1.55,0.02,0.02,0,0,3.54,0.42,0,0,0,0,0,0,0,0,0,0,0,0,0.005826,0,0,0,0,0,0,0,0,0,0,0,0,0,0,0,0,0,0,0,0,0,0,0,0,0,0,0,0,0,0,0,0,0,0,0,0,0,0,0,0,62.2
9670,GJ02-312118,J.AmericanCeramicSoc.,2013,v.096p.001436,Glass,AlkaliSilicate,Alkaline-earthSilicate,,,,,,,,,,Annealedattheirrespectiveannealingtemp.for2hr.,,,70.73,0,5.3,0.11,7.91,0,0,15.78,0,0,0,0,0,0,0,0,0,0,0,0,0,0,0,0,0,0,0,0,0,0,0,0,0,0,0,0.16,0,0,0,0,0,0,0,0,0,0,0,0,0,0,0,0,0,0,0,0,0,0,0,0,0,0,69.1
6815,GP02-255565,JapanesePatentNipponSheetGlass(J),2004,A043295,Glass,AlkaliSilicate,Alkaline-earthSilicate,Alumino-Silicate,,,,,Substrate,MagneticMemoryDisk,,,,Ex.8,,67.78,0,6.52,5.03,6.66,0,0,10.02,1.48,0,0,0,0,0,0,0,2.51,0,0,0,0,0,0,0,0,0,0,0,0,0,0,0,0,0,0,0,0,0,0,0,0,0,0,0,0,0,0,0,0,0,0,0,0,0,0,0,0,0,0,0,0,0,77
8967,GP06-301674,JapanesePatentNipponElectricGlass(J),2011,A105554,Glass,Alumino-Silicate,,,Fiber,,,,Substrate,ElectricCircuitCircuitBoard,,,,Ex.1,,66.89,4.34,12.36,15.32,0.22,0,0,0.1,0.07,0,0,0,0,0,0,0,0,0,0,0,0,0.12,0,0,0,0,0,0,0,0,0.47,0,0,0,0.11,0,0,0,0,0,0,0,0,0,0,0,0,0,0,0,0,0,0,0,0,0,0,0,0,0,0,0,88.4
8020,GP06-285454,EuropeanPatentSaint-Gobain(FR),2008,A1888473,Glass,Alumino-Silicate,Boro-Silicate,,,,,,Substrate,,,,,Ex.3,,69.79,9.63,10.28,0.16,8.6,0,0,0,0,0,0,0,0,0,0,0,0,0,0,0,0,0,0,0,0,0,0,0,0,0,1.54,0,0,0,0,0,0,0,0,0,0,0,0,0,0,0,0,0,0,0,0,0,0,0,0,0,0,0,0,0,0,0,73
5816,GP02-224653,USPatentCorningInc.(US),2002,A6436858,Glass,AlkaliSilicate,Zinc-Silicate,,,,,,Material,,,,,Organiclensmold.,,70.67,2.82,1.73,0,1.17,0,0,10.75,5.87,0,0,0,0,0,0,5.63,0,0,0,0,0,0,0,0,0.13,0,0,0,0,0,1.23,0,0,0,0,0,0,0,0,0,0,0,0,0,0,0,0,0,0,0,0,0,0,0,0,0,0,0,0,0,0,0,71.5
1399,XJ03-062270,J.MaterialsScience,1988,v.023p.2622,Glass-Ceramics,Alkaline-earthSilicate,Alumino-Silicate,AlkaliSilicate,GlassCeramics,,,,,,,,,,,50.54,0,8.2,8.88,27.7,0,0,1.21,0.73,0,0.35,0,0,0,0,0,0,0,0,0,0.33,1.57,0,0,0,0,0,0,0,0,0.47,0,0,0,0,0,0,0,0,0,0,0,0,0,0,0,0,0,0,0,0,0,0,0,0,0,0,0,0,0,0,0,122
9161,GP02-305249,JapanesePatentAsahiGlass(J),2011,A230942,Glass,AlkaliSilicate,Alumino-Silicate,,,,,,Window,,,,,Ex.2,,55.06,4.01,5.47,0,0,0,19.46,13.04,2.96,0,0,0,0,0,0,0,0,0,0,0,0,0,0,0,0,0,0,0,0,0,0,0,0,0,0,0,0,0,0,0,0,0,0,0,0,0,0,0,0,0,0,0,0,0,0,0,0,0,0,0,0,0,77
5891,XP03-225192,USPatent,2002,A0028740,Glass-Ceramics,Alkaline-earthSilicate,Alumino-Silicate,,,,,,Substrate,MagneticMemoryDisk,,,,X.Zouetal.(JP)1sttreatment:790C4h2ndtreatment:1000C4hCrystal:Mg-Al-titanate,,47.15,0,7.09,38.01,0,0,0,0,0,0,0,0,0,0,0,0,0,0,0,0,0,0,0,0.51,0,0,0,0,0,0,7.24,0,0,0,0,0,0,0,0,0,0,0,0,0,0,0,0,0,0,0,0,0,0,0,0,0,0,0,0,0,0,0,149
8499,GP02-293989,USPatentAsahiGlass(J),2009,A0239035,Glass,AlkaliSilicate,Alkaline-earthSilicate,Alumino-Silicate,,,,,Substrate,MagneticMemoryDisk,,,,Ex.9,,59.97,0,8.3,8,6.22,0,0,4.01,6.48,0,0,0,0,0,0,0,2.01,0,0,0,0,0,0,0,0,0,0,0,0,0,2.02,0,0,2.99,0,0,0,0,0,0,0,0,0,0,0,0,0,0,0,0,0,0,0,0,0,0,0,0,0,0,0,0,81
3260,GJ05-187173,J.AmericanCeramicSoc.,1999,v.082p.3501,Glass,Boro-Silicate,,,,,,,,,,,,,,40,40,0,0,0,0,0,0,20,0,0,0,0,0,0,0,0,0,0,0,0,0,0,0,0,0,0,0,0,0,0,0,0,0,0,0,0,0,0,0,0,0,0,0,0,0,0,0,0,0,0,0,0,0,0,0,0,0,0,0,0,0,55.9
4644,GP03-212460,JapanesePatentAsahiGlass(J),2001,A261365,Glass,Alkaline-earthSilicate,Alumino-Silicate,,,,,,Substrate,MagneticMemoryDisk,,,,,,7,0,28,0,58,0,3.5,0,0,0,0,0,0,0,0,0,0,0,0,0,0,0,0,0,0,3.5,0,0,0,0,0,0,0,0,0,0,0,0,0,0,0,0,0,0,0,0,0,0,0,0,0,0,0,0,0,0,0,0,0,0,0,0,112
8854,GP02-299622,USPatentOharaInc.(J),2010,A0215993,Glass,AlkaliSilicate,,,,,,,Substrate,MagneticMemoryDisk,,,,Ex.5,,62.42,1.79,4.9,5.42,0,0,10.44,8.05,0.66,0,0,0,0,0,0,0,0,0,0,0,0,0,0,0,0,0,0,0,0,0,0.78,0,0,4.05,0,0.17,1.32,0,0,0,0,0,0,0,0,0,0,0,0,0,0,0,0,0,0,0,0,0,0,0,0,0,87.9
5392,GI04-218507,Proc.ICG,1998,v.A07p.:011,Glass,Lead-Silicate,,,,,,,WasteDisposal,,,,,,,64.25,0,0,0,0,0,0,0,6.11,0,0,0,0,0,0,0,0,0,29.64,0,0,0,0,0,0,0,0,0,0,0,0,0,0,0,0,0,0,0,0,0,0,0,0,0,0,0,0,0,0,0,0,0,0,0,0,0,0,0,0,0,0,0,56.05
6137,XP02-227514,USPatentKonicaMinolta(J),2003,A6514890,Glass-Ceramics,AlkaliSilicate,Alumino-Silicate,,GlassCeramics,,,,Substrate,MagneticMemoryDisk,,,,Ex.2Heattreatment:570C5.5h700C3h,,71.01,0,5.88,0,0,0,21.23,0,0,0,0,0,0,0,0,0,0,0,0,0,0,0,0,0,0,0,0,0,0,0,0,0,0,0.05,0,0,1.83,0,0,0,0,0,0,0,0,0,0,0,0,0,0,0,0,0,0,0,0,0,0,0,0,0,88
5720,GP05-224169,USPatentSchottAG(DE),2002,A6376402,Glass,Boro-Silicate,Alkaline-earthSilicate,Alumino-Silicate,,,,,MagneticMemoryDisk,,,,,,,35.37,13.57,6.95,23.43,0,0,11.85,4.76,0,0,0,0,0,0,0,0,0,0,0,0,0,0,0,0,0,0,0,0,0,0,0.74,0,0,0,0,0,3.33,0,0,0,0,0,0,0,0,0,0,0,0,0,0,0,0,0,0,0,0,0,0,0,0,0,92
8265,GP03-289848,JapanesePatent,2009,A514773,Glass,Alkaline-earthSilicate,Alumino-Silicate,,Fiber,,,,Fiber,,,,,OCVCo.Ex.14,,66.47,0,9.04,9.15,15.34,0,0,0,0,0,0,0,0,0,0,0,0,0,0,0,0,0,0,0,0,0,0,0,0,0,0,0,0,0,0,0,0,0,0,0,0,0,0,0,0,0,0,0,0,0,0,0,0,0,0,0,0,0,0,0,0,0,82.7
5702,GP02-224024,USPatentNipponSheetGlass(J),2002,A6365534,Glass,AlkaliSilicate,Alumino-Silicate,Alkaline-earthSilicate,,,,,Substrate,MagneticMemoryDisk,,,,,,56.86,0,9.91,4.1,6.01,0,10.41,7.71,0,0,0,0,0,0,0,0,2,0,0,0,0,0,0,0,0,0,0,0,0,0,3,0,0,0,0,0,0,0,0,0,0,0,0,0,0,0,0,0,0,0,0,0,0,0,0,0,0,0,0,0,0,0,90
850,XP02-030017,JapanesePatentAsahiGlass(J),1984,A092942,Glass-Ceramics,AlkaliSilicate,Alkaline-earthSilicate,Alumino-Silicate,GlassCeramics,,,,Wall,,,,,(1)1450-1500(2)950-1000(3)700-600,,55.63,0,1.58,24.07,0,0,0,17.4,0,0,0,0,0,0,0,1.32,0,0,0,0,0,0,0,0,0,0,0,0,0,0,0,0,0,0,0,0,0,0,0,0,0,0,0,0,0,0,0,0,0,0,0,0,0,0,0,0,0,0,0,0,0,0,98
3046,GJ02-176332,GlassPhysics&Chemistry,1998,v.024p.0539,Glass,AlkaliSilicate,,,,,,,,,,,,D.S.Sanditov,,64.1,0,0,0,0,0,35.9,0,0,0,0,0,0,0,0,0,0,0,0,0,0,0,0,0,0,0,0,0,0,0,0,0,0,0,0,0,0,0,0,0,0,0,0,0,0,0,0,0,0,0,0,0,0,0,0,0,0,0,0,0,0,0,79.8
5389,GI04-217335,Proc.ICG,1998,v.D04p.:012,Glass,Lead-Silicate,,,Fiber,,,,,,,,,,,50,0,0,0,0,0,0,0,0,0,0,0,0,0,0,0,0,0,50,0,0,0,0,0,0,0,0,0,0,0,0,0,0,0,0,0,0,0,0,0,0,0,0,0,0,0,0,0,0,0,0,0,0,0,0,0,0,0,0,0,0,0,44.1
3902,GP06-205883,JapanesePatentIshizukaGlass(J),2000,A322731,Glass,Alumino-Silicate,Boro-Silicate,,,,,,MagneticMemoryDisk,,,,,,,59.18,2.47,8.44,7.12,0,0,19.2,0,0,0,0,0,0,0,0,0,0,0,0,0,0,0,0,0,0,0,0,0,0,0,3.59,0,0,0,0,0,0,0,0,0,0,0,0,0,0,0,0,0,0,0,0,0,0,0,0,0,0,0,0,0,0,0,95.55
8660,GP02-297153,USPatentHoyaCorp.(J),2010,A0160141,Glass,AlkaliSilicate,Alkaline-earthSilicate,,,,,,Substrate,MagneticMemoryDisk,,,,Ex.29,,65,5,5,10,0,0,0,10,5,0,0,0,0,0,0,0,0,0,0,0,0,0,0,0,0,0,0,0,0,0,0,0,0,0,0,0,0,0,0,0,0,0,0,0,0,0,0,0,0,0,0,0,0,0,0,0,0,0,0,0,0,0,72.1
9273,GP30-307175,JapanesePatentNipponSheetGlass(J),2012,A017254,Glass,Aluminate,,,,,,,OpticalUse,Lens&Prism,,,,Ex.8,,10,0,50,0,0,0,0,0,0,0,0,0,0,0,0,0,0,0,0,0,0,0,0,0,0,30,0,0,0,0,0,0,0,0,0,0,0,10,0,0,0,0,0,0,0,0,0,0,0,0,0,0,0,0,0,0,0,0,0,0,0,0,134
100,GJ06-005819,J.AmericanCeramicSoc.,1978,v.061p.0248,Glass,Alumino-Silicate,,,,,,,,,,,,3Tables4Figures,,46,0,32,0,0,0,0,0,0,0,0,0,0,0,0,0,0,0,0,0,0,0,0,11,0,11,0,0,0,0,0,0,0,0,0,0,0,0,0,0,0,0,0,0,0,0,0,0,0,0,0,0,0,0,0,0,0,0,0,0,0,0,110.9
1845,GJ01-089733,AppliedOptics,1979,v.018p.3208,Glass,Silica,,,OtherProcess,Leached,Sintered,,,,,,,CorningVycor7900,,97.21,2.52,0.23,0,0,0,0,0.02,0.01,0,0,0,0,0,0,0,0,0,0,0,0,0,0,0,0,0,0,0,0,0,0,0,0,0,0,0,0,0,0,0,0,0,0,0,0,0,0,0,0,0,0,0,0,0,0,0,0,0,0,0,0,0,94.08
2460,GJ35-144301,GlassPhysics&Chemistry,1992,v.018p.0159,Glass,Germanate,,,,,,,,,,,,,,10.49,0,0,0,0,0,0,10.49,0,0,0,0,0,0,0,0,4.61,0,0,0,0,0,0,0,0,0,0,0,0,0,0,0,74.4,0,0,0,0,0,0,0,0,0,0,0,0,0,0,0,0,0,0,0,0,0,0,0,0,0,0,0,0,0,77.9
10014,GP20-316081,JapanesePatentNipponElectricGlass(J),2014,A210696,Glass,Phosphate,,,NonLead,NonPbAsSb,,,OpticalUse,Lens&Prism,,,,Ex.10,,1.6,3,0,1.4,0,0,1.5,0,0,0,0,0,0,0,0,0,0,0,0,65.5,0,0,0,0,0,0,0,0,0,0,0,0,0,0.5,0,0,24.5,0,0,0,0,2,0,0,0,0,0,0,0,0,0,0,0,0,0,0,0,0,0,0,0,0,32
10696,GP05-356476,JapanesePatentNipponSheetGlass(J),2014,A108897,Glass,Boro-Silicate,AlkaliSilicate,,Melting,,,,PlasticsFRP,,,,,ex.3,,67.38,16.12,4.46,0.19,0.06,0,0.64,10.62,0.53,0,0,0,0,0,0,0,0,0,0,0,0,0,0,0,0,0,0,0,0,0,0,0,0,0,0,0,0,0,0,0,0,0,0,0,0,0,0,0,0,0,0,0,0,0,0,0,0,0,0,0,0,0,71
10422,GP03-352326,USPatentOthers,2013,A0244858,Glass,Alkaline-earthSilicate,Alumino-Silicate,,Melting,Fiber,,,PlasticsFRP,,,,,ex.18,,61.36,0,9.05,10.78,16.97,0,1.26,0.07,0.06,0,0,0,0,0,0,0,0,0,0,0,0,0.1,0,0,0,0,0,0,0,0,0.35,0,0,0,0,0,0,0,0,0,0,0,0,0,0,0,0,0,0,0,0,0,0,0,0,0,0,0,0,0,0,0,88.58
4066,XP06-210715,JapanesePatentKonicaMinolta(J),2001,A019467,Glass-Ceramics,Alumino-Silicate,AlkaliSilicate,,,,,,MagneticMemoryDisk,,,,,,,68.17,0,6,0,1.64,0,17.39,0,0,0,0,0,0,0,0,0,0,0,0,0,0,0,0,0,0.31,0,0,0,0,0,2.68,0,0,2.73,0,0,1.08,0,0,0,0,0,0,0,0,0,0,0,0,0,0,0,0,0,0,0,0,0,0,0,0,0,95
9815,GP05-313460,EuropeanPatentPPGIndustries(US),2013,A2616399,Glass,Boro-Silicate,Alkaline-earthSilicate,Alumino-Silicate,Fiber,,,,Fiber,,,,,Ex.10,,62.68,9.46,7.06,14.38,3.14,0,0.99,0.5,0.5,0,0,0,0,0,0,0,0,0,0,0,0,0.15,0,0,0,0,0,0,0,0,0.15,0,0,0,0,0,0,0,0,0,0,0,0,0,0,0,0,0,0,0,0,0,0,0,0,0,0,0,0.99,0,0,0,87.4
1885,GJ02-091210,GlassPhysics&Chemistry,1980,v.006p.0310,Glass,AlkaliSilicate,Alumino-Silicate,,,,,,,,,,,,,64,0,21,0,0,0,15,0,0,0,0,0,0,0,0,0,0,0,0,0,0,0,0,0,0,0,0,0,0,0,0,0,0,0,0,0,0,0,0,0,0,0,0,0,0,0,0,0,0,0,0,0,0,0,0,0,0,0,0,0,0,0,88.4
4524,GP03-211705,JapanesePatentNipponSheetGlass(J),2001,A114531,Glass,Alkaline-earthSilicate,Alumino-Silicate,,,,,,Substrate,MagneticMemoryDisk,,,,,,39.9,0,17.2,23.7,2.3,0,5.4,0.9,0,0,0,0,0,0,0,0,0.7,0,0,0,0,0,0,0,0,0,0,0,0,0,7.1,0,0,2.8,0,0,0,0,0,0,0,0,0,0,0,0,0,0,0,0,0,0,0,0,0,0,0,0,0,0,0,0,114
8541,GJ09-294652,J.Non-CrystallineSolids,2009,v.355p.2622,Glass,OtherSilicate,Phosphate,,,,,,,,,,,,,51.2,0,5,0,0,0,0,0,0,0,0,0,0,0,0,0,0,0,0,0,0,0,0,0,0,0,0,0,0,0,0,0,0,0,8.5,0,35.3,0,0,0,0,0,0,0,0,0,0,0,0,0,0,0,0,0,0,0,0,0,0,0,0,0,80
9322,GP20-307731,USPatentSchottGlassTech.(US),2012,A0063479,Glass,Phosphate,,,,,,,Laser,,,,,Ex.7,,7.37,7.37,8.24,0,0,0,10.09,0,0,0,0,0,0,0,0,0,0,0,0,0,0,0,0.13,0,0,1.25,1.05,0,0,0,0,0,0,0,0,0,64.5,0,0,0,0,0,0,0,0,0,0,0,0,0,0,0,0,0,0,0,0,0,0,0,0,0,71.4
3495,GI06-190633R,NGF'sAdditionalNewData(J),2000,v.002p.0001,Glass,Alumino-Silicate,AlkaliSilicate,,,,,,MagneticMemoryDisk,,,,,GlassNameA52.Melt:inPtat1640Cfor5hr.Anneal:at650Cfor2hr.GlassforChem.Strengthen.,,65,0,9.99,0,0,0,10.04,9.98,0,0,0,0,0,0,0,4.99,0,0,0,0,0,0,0,0,0,0,0,0,0,0,0,0,0,0,0,0,0,0,0,0,0,0,0,0,0,0,0,0,0,0,0,0,0,0,0,0,0,0,0,0,0,0,79.54
1366,GJ02-061722,GlassTechnology,1964,v.005p.0216,Glass,AlkaliSilicate,Boro-Silicate,Alumino-Silicate,,,,,,,,,,,,56,20,8,0,0,0,0,16,0,0,0,0,0,0,0,0,0,0,0,0,0,0,0,0,0,0,0,0,0,0,0,0,0,0,0,0,0,0,0,0,0,0,0,0,0,0,0,0,0,0,0,0,0,0,0,0,0,0,0,0,0,0,66.66
708,GB06-025732,HandbookofGlassData,1987,v.00Cp.0450,Glass,Alumino-Silicate,AlkaliSilicate,,,,,,,,,,,,,69,0,20,0,0,0,11,0,0,0,0,0,0,0,0,0,0,0,0,0,0,0,0,0,0,0,0,0,0,0,0,0,0,0,0,0,0,0,0,0,0,0,0,0,0,0,0,0,0,0,0,0,0,0,0,0,0,0,0,0,0,0,87
3883,GP09-205851,JapanesePatentNipponSheetGlass(J),2000,A313638,Glass,OtherSilicate,Alumino-Silicate,,,,,,Substrate,MagneticMemoryDisk,,,,,,35.7,0,12.8,0,0,0,0,0,0,0,41.3,0,0,0,0,0,0,0,0,0,0,0,0,0,0,0,0,0,0,0,10.2,0,0,0,0,0,0,0,0,0,0,0,0,0,0,0,0,0,0,0,0,0,0,0,0,0,0,0,0,0,0,0,105
5165,XP03-213879,USPatentHoyaCorp.(J),2001,A6294490,Glass-Ceramics,Alkaline-earthSilicate,Alumino-Silicate,,,,,,OpticalMemory,Magneto-OpticalMemory,Substrate,MagneticMemoryDisk,,Crystal:other=2MgO.2Al2O3.4SiO2MgO.2Al2O3.5SiO2Mg-Al-titanate,,47.5,0,10.43,32.4,0,0,0,0,0,0,0,0,0,0,0,0,0,0,0,0,0,0,0,0.54,0,0,0,0,0,0,9.13,0,0,0,0,0,0,0,0,0,0,0,0,0,0,0,0,0,0,0,0,0,0,0,0,0,0,0,0,0,0,0,140.1
6832,GP06-255686,JapanesePatentNipponElectricGlass(J),2004,A075494,Glass,Alumino-Silicate,Boro-Silicate,,,,,,Display,Substrate,,,,Ex.8,,71.55,8.66,7.87,0,11.67,0,0,0,0,0,0,0,0,0,0,0,0.06,0,0,0,0,0,0,0,0.15,0,0,0,0,0,0,0,0,0,0,0,0,0,0,0,0,0,0,0,0,0,0,0,0,0,0,0,0,0,0,0,0,0,0,0,0,0,66
5683,GP03-223919,USPatentNipponSheetGlass(J),2002,A6340647,Glass,Alkaline-earthSilicate,AlkaliSilicate,Alumino-Silicate,,,,,Substrate,MagneticMemoryDisk,,,,,,47,0,13,8,10,0,14,3,0,0,0,0,0,0,0,0,0,0,0,0,0,0,0,0,0,0,0,0,0,0,0,0,0,5,0,0,0,0,0,0,0,0,0,0,0,0,0,0,0,0,0,0,0,0,0,0,0,0,0,0,0,0,107
9308,GP06-307633,USPatentSchottGlassTech.(US),2012,A0033639,Glass,Alumino-Silicate,Boro-Silicate,OtherSilicate,,,,,Laser,,,,,Ex.6,,46.42,12.35,18.92,0,0,0,0,0,0,0,0,0,0,0,0,0,0,0,0,0,0,0,0,0,0,18.31,4,0,0,0,0,0,0,0,0,0,0,0,0,0,0,0,0,0,0,0,0,0,0,0,0,0,0,0,0,0,0,0,0,0,0,0,105.3
1781,GB04-081679,HandbookofGlassData,1983,v.00Ap.0501,Glass,Lead-Silicate,,,,,,,,,,,,,,55,0,0,0,0,0,0,0,0,0,0,0,0,0,0,0,0,0,45,0,0,0,0,0,0,0,0,0,0,0,0,0,0,0,0,0,0,0,0,0,0,0,0,0,0,0,0,0,0,0,0,0,0,0,0,0,0,0,0,0,0,0,51.7
257,GB05-006589,HandbookofGlassProperties,1986,v.001p.0331,Glass,Boro-Silicate,AlkaliSilicate,,,,,,,,,,,,,33.33,33.33,0,0,0,0,0,0,33.33,0,0,0,0,0,0,0,0,0,0,0,0,0,0,0,0,0,0,0,0,0,0,0,0,0,0,0,0,0,0,0,0,0,0,0,0,0,0,0,0,0,0,0,0,0,0,0,0,0,0,0,0,0,52.4
1465,XP02-068127,EuropeanPatentCorningInc.(US),1981,A0022655,Glass-Ceramics,AlkaliSilicate,Alkaline-earthSilicate,Fluoro-Silicate,GlassCeramics,,,,ArtificialTooth,,,,,CrystalPhaseTetrasilicicFluormica.,,59.98,0,0,20.02,0,0,0,0,10.02,0,0,0,0,0,0,0,0,0,0,0,0,0,0,0,0,0,0,0,0,0,0,0,0,0,0,0,0,0,0,0,0,0,0,0,0,0,9.98,0,0,0,0,0,0,0,0,0,0,0,0,0,0,0,96.63
1920,GJ02-091259,GlassPhysics&Chemistry,1980,v.006p.0372,Glass,AlkaliSilicate,,,,,,,,,,,,,,80.4,0,0,0,0,0,0,19.6,0,0,0,0,0,0,0,0,0,0,0,0,0,0,0,0,0,0,0,0,0,0,0,0,0,0,0,0,0,0,0,0,0,0,0,0,0,0,0,0,0,0,0,0,0,0,0,0,0,0,0,0,0,0,56.71
2549,GJ35-144390,GlassPhysics&Chemistry,1992,v.018p.0159,Glass,Germanate,,,,,,,,,,,,,,3.87,0,0,0,0,0,0,3.87,0,0,0,0,0,0,0,0,0,0,0,0,0,0,0,0,64.86,0,0,0,0,0,0,0,27.41,0,0,0,0,0,0,0,0,0,0,0,0,0,0,0,0,0,0,0,0,0,0,0,0,0,0,0,0,0,32.9
488,GJ04-015831,J.Non-CrystallineSolids,1977,v.026p.0517,Glass,Lead-Silicate,,,,,,,,,,,,LeadTubing,,76.38,0,0.78,0,0,0,0,5.17,7.24,0,0,0,0,0,0,0,0,0,10.42,0,0,0,0,0,0,0,0,0,0,0,0,0,0,0,0,0,0,0,0,0,0,0,0,0,0,0,0,0,0,0,0,0,0,0,0,0,0,0,0,0,0,0,57.5
5468,XP06-222392,JapanesePatent,2002,A083413,Glass-Ceramics,Alumino-Silicate,,,,,,,MagneticMemoryDisk,,,,,KKMaruwa,,56,0,27,6.8,10.2,0,0,0,0,0,0,0,0,0,0,0,0,0,0,0,0,0,0,0,0,0,0,0,0,0,0,0,0,0,0,0,0,0,0,0,0,0,0,0,0,0,0,0,0,0,0,0,0,0,0,0,0,0,0,0,0,0,92
3934,GP03-206023,JapanesePatentAsahiGlass(J),2000,A357318,Glass,Alkaline-earthSilicate,AlkaliSilicate,Alumino-Silicate,,,,,Substrate,MagneticMemoryDisk,,,,,,60.2,0,8.2,6,5.7,0,6,3.2,4.3,0,0,0,0,0,0,0,2,0,0,0,0,0,0,1.1,0,0,0,0,0,0,2,0,0,1.3,0,0,0,0,0,0,0,0,0,0,0,0,0,0,0,0,0,0,0,0,0,0,0,0,0,0,0,0,87
2511,GJ35-144352,GlassPhysics&Chemistry,1992,v.018p.0159,Glass,Germanate,,,,,,,,,,,,,,7.59,0,0,0,0,0,0,7.59,0,0,0,0,0,0,0,0,0,0,0,0,0,0,0,0,0,0,0,0,0,0,0,0,84.82,0,0,0,0,0,0,0,0,0,0,0,0,0,0,0,0,0,0,0,0,0,0,0,0,0,0,0,0,0,61.4
5765,XP02-224283,USPatentOharaInc.(J),2002,A6395368,Glass-Ceramics,AlkaliSilicate,,,,,,,MagneticMemoryDisk,,,,,Nucleationtemp.530CCrystallizationtemp.740C,,72.62,0,1.96,1.84,0,0,19.09,0,2.3,0,0,0,0,0,0,0.35,0,0,0,0,0,0,0,0,0.04,0,0,0,0,0,0,0,0,0.88,0,0,0.92,0,0,0,0,0,0,0,0,0,0,0,0,0,0,0,0,0,0,0,0,0,0,0,0,0,122
5112,XP02-213317,USPatentOharaInc.(J),2001,A6174827,Glass-Ceramics,AlkaliSilicate,Alumino-Silicate,,GlassCeramics,,,,Substrate,MagneticMemoryDisk,,,,,,68.01,0,4.55,0.43,0,0,22.31,0,0.92,0,0,0,0,0,0,0.21,0,0,0,0,0,0,0.06,0,0,0,0,0,0,0,0,0,0,2.82,0,0,0.69,0,0,0,0,0,0,0,0,0,0,0,0,0,0,0,0,0,0,0,0,0,0,0,0,0,110
6599,XP03-253520,USPatentHoyaCorp.(J),2003,A6627565,Glass-Ceramics,Alkaline-earthSilicate,Alumino-Silicate,,,,,,Substrate,MagneticMemoryDisk,,,,Heattreatment:820C2h+1050C4hEx.6,,53,0,14,23,0,0,0,0,0,0,0,0,0,0,0,0,0,0,0,0,0,0,0,1,0,0,0,0,0,0,9,0,0,0,0,0,0,0,0,0,0,0,0,0,0,0,0,0,0,0,0,0,0,0,0,0,0,0,0,0,0,0,138.5
770,GB05-025794,HandbookofGlassData,1987,v.00Cp.0454,Glass,Boro-Silicate,AlkaliSilicate,,,,,,,,,,,,,80,13.33,0,0,0,0,0,6.67,0,0,0,0,0,0,0,0,0,0,0,0,0,0,0,0,0,0,0,0,0,0,0,0,0,0,0,0,0,0,0,0,0,0,0,0,0,0,0,0,0,0,0,0,0,0,0,0,0,0,0,0,0,0,68.98
6750,XP03-254074,USPatent,2003,A0171201,Glass-Ceramics,Alkaline-earthSilicate,Alumino-Silicate,OtherSilicate,,,,,Substrate,MagneticMemoryDisk,,,,X.Zouetal.Heattreatment:790C4h+1000C4hCrystal:MgO-Al2O3-SiO2Mg-Al-titanateEx.2-2,,38.02,0,6.83,47.69,0,0,0,0,0,0,0,0,0,0,0,0,0,0,0,0,0,0,0,0.49,0,0,0,0,0,0,6.97,0,0,0,0,0,0,0,0,0,0,0,0,0,0,0,0,0,0,0,0,0,0,0,0,0,0,0,0,0,0,0,179.1
10420,GP03-352324,USPatentOthers,2013,A0244858,Glass,Alkaline-earthSilicate,Alumino-Silicate,,Melting,Fiber,,,PlasticsFRP,,,,,ex.12,,62.14,0,8.8,9.32,19.16,0,0,0.06,0.05,0,0,0,0,0,0,0,0,0,0,0,0,0.1,0,0,0,0,0,0,0,0,0.37,0,0,0,0,0,0,0,0,0,0,0,0,0,0,0,0,0,0,0,0,0,0,0,0,0,0,0,0,0,0,0,87.93
1528,GB02-071332,HandbookofGlassData,1983,v.00Ap.0323,Glass,AlkaliSilicate,,,,,,,,,,,,,,80,0,0,0,0,0,20,0,0,0,0,0,0,0,0,0,0,0,0,0,0,0,0,0,0,0,0,0,0,0,0,0,0,0,0,0,0,0,0,0,0,0,0,0,0,0,0,0,0,0,0,0,0,0,0,0,0,0,0,0,0,0,76.99
7637,GP02-275030,JapanesePatentKonicaMinolta(J),2006,A327935,Glass,AlkaliSilicate,Alkaline-earthSilicate,,,,,,Substrate,MagneticMemoryDisk,,,,Ex.8,,61.31,4.48,4.45,6.8,4.89,0,7.09,3.82,1.26,0,0,0,0,0,0,0,0,0,0,0,0,0,0,0,0.04,0.27,0,0,0,0,2.81,0,0,2.78,0,0,0,0,0,0,0,0,0,0,0,0,0,0,0,0,0,0,0,0,0,0,0,0,0,0,0,0,88
1854,GJ02-090316,GlassTechnology,1974,v.015p.0099,Glass,AlkaliSilicate,,,,,,,,,,,,Photometricmethod.,,66.83,0,0,4.84,0,0,0,28.33,0,0,0,0,0,0,0,0,0,0,0,0,0,0,0,0,0,0,0,0,0,0,0,0,0,0,0,0,0,0,0,0,0,0,0,0,0,0,0,0,0,0,0,0,0,0,0,0,0,0,0,0,0,0,67.62
10264,GP02-351129,USPatentCorningInc.(US),2012,A0308803,Glass,AlkaliSilicate,Alumino-Silicate,Boro-Silicate,Melting,SheetGlass,,,ChemicalStrengthen,Display,Window,Solar,,ex.3,,65.17,7.02,10.37,1.49,0.65,0,2.74,9.11,2.4,0,0,0,0,0,0,0,0,0,0,0,0,0,0,0,0,0,0,0,0,0,0,0,0,0.8,0,0.25,0,0,0,0,0,0,0,0,0,0,0,0,0,0,0,0,0,0,0,0,0,0,0,0,0,0,74.7
2618,GJ06-147199,J.AmericanCeramicSoc.,1992,v.075p.0503,Glass,Alumino-Silicate,OtherSilicate,,,,,,,,,,,,,50,0,31.25,0,0,0,0,0,0,0,0,0,0,0,0,0,0,0,0,0,0,0,0,0,0,18.75,0,0,0,0,0,0,0,0,0,0,0,0,0,0,0,0,0,0,0,0,0,0,0,0,0,0,0,0,0,0,0,0,0,0,0,0,115
2489,GJ35-144330,GlassPhysics&Chemistry,1992,v.018p.0159,Glass,Germanate,,,,,,,,,,,,,,10.63,0,0,0,0,0,0,10.63,0,0,0,0,0,0,0,0,0,0,0,0,0,0,0,3.32,0,0,0,0,0,0,0,0,75.41,0,0,0,0,0,0,0,0,0,0,0,0,0,0,0,0,0,0,0,0,0,0,0,0,0,0,0,0,0,70.5
9887,GP02-314440,JapanesePatentAsahiGlass(J),2014,A026717,Glass,AlkaliSilicate,Alumino-Silicate,,,,,,Substrate,MagneticMemoryDisk,,,,Ex.3,,65.69,0,8.47,0,0,0,12.39,10.95,0,0,0,0,0,0,0,0,0,0,0,0,0,0,0,0,0,0,0,0,0,0,0,0,0,2.5,0,0,0,0,0,0,0,0,0,0,0,0,0,0,0,0,0,0,0,0,0,0,0,0,0,0,0,0,84
5899,XP02-225210,USPatent,2002,A0031670,Glass-Ceramics,AlkaliSilicate,Alumino-Silicate,,,,,,Substrate,MagneticMemoryDisk,,,,N.Gotoetal.(JP)Nucleationtemp.:550CCrystallizationtemp.:780C,,73.34,0,3.69,0.71,0,0,19.87,0,0,0,0,0,0,0,0,0.35,0,0,0,0,0,0,0,0,0.04,0,0,0,0,0,0,0,0,1.2,0,0,0.8,0,0,0,0,0,0,0,0,0,0,0,0,0,0,0,0,0,0,0,0,0,0,0,0,0,113
4923,XP03-212817,JapanesePatentKonicaMinolta(J),2001,A287957,Glass-Ceramics,Alkaline-earthSilicate,Alumino-Silicate,OtherSilicate,GlassCeramics,,,,MagneticMemoryDisk,,,,,crystal:(MgAl)SiO3,,40.7,0,8.79,33.02,0,0,12.73,0,0,0,0,0,0,0,0,0,0,0,0,0,0,0,0,0,0,0,0,0,0,0,4.76,0,0,0,0,0,0,0,0,0,0,0,0,0,0,0,0,0,0,0,0,0,0,0,0,0,0,0,0,0,0,0,129.9
1165,GC04-051486,CorningInc.(US),,8395,Glass,Lead-Silicate,,,,,,,Lens&Prism,,,,,,,60.71,0,0,0,0,0,0,2.08,2.48,0,0,0,0,0,0,0,0,0,34.63,0,0,0,0.06,0,0.03,0,0,0,0,0,0,0,0,0,0,0,0,0,0,0,0,0,0,0,0,0,0,0,0,0,0,0,0,0,0,0,0,0,0,0,0,0,55.12
2411,GB06-139715,HandbookofGlassData,1993,v.00Ep.0562,Glass,Alumino-Silicate,,,,,,,,,,,,p565,,69,0,14,0,0,0,0,0,0,0,0,0,0,0,0,0,0,0,0,0,0,0,0,0,0,0,0,17,0,0,0,0,0,0,0,0,0,0,0,0,0,0,0,0,0,0,0,0,0,0,0,0,0,0,0,0,0,0,0,0,0,0,103.8
7218,GP02-265239,JapanesePatentCentralGlass(J),2005,A162520,Glass,AlkaliSilicate,,,,,,,ColorFilter,,,,,Ex.1,,61.5,0,5,0,2.01,0,4.99,5,19.5,0,0,0,0,0,0,2,0,0,0,0,0,0,0,0,0,0,0,0,0,0,0,0,0,0,0,0,0,0,0,0,0,0,0,0,0,0,0,0,0,0,0,0,0,0,0,0,0,0,0,0,0,0,71
9139,XP06-305031,JapanesePatentOharaInc.(J),2011,A201758,Glass-Ceramics,Alumino-Silicate,Zinc-Silicate,Alkaline-earthSilicate,,,,,Substrate,MagneticMemoryDisk,,,670C+750C,Ex.4crystal:RAl2O4,,56.58,0,8.71,12.59,0,0,4.25,2.05,0,0,0,0,0,0,0,10.91,0,0,0,0,0,0,0,0,0,0,0,0,0,0,4.76,0,0,0,0.15,0,0,0,0,0,0,0,0,0,0,0,0,0,0,0,0,0,0,0,0,0,0,0,0,0,0,0,100
5152,GP02-213650,USPatentNipponSheetGlass(J),2001,A6251812,Glass,AlkaliSilicate,Alkaline-earthSilicate,Alumino-Silicate,,,,,Substrate,MagneticMemoryDisk,,,,,,57.4,0,8,2.6,5.9,0,8.7,9.4,0,0,0,0,0,0,0,0,5,0,0,0,0,0,0,0,0,0,0,0,0,0,3,0,0,0,0,0,0,0,0,0,0,0,0,0,0,0,0,0,0,0,0,0,0,0,0,0,0,0,0,0,0,0,91
8878,GP02-299799,USPatentCentralGlass(J),2010,A0273635,Glass,AlkaliSilicate,Alkaline-earthSilicate,,FlatGlass,,,,Window,,,,,Ex.9,,65.62,0,1.32,15.37,3.06,0,0,5.64,5.73,0,0,0,0,0,0,0,1.48,0,0,0,0,0,0,0,0,0,0,0,0,0,0,0,0,1.74,0,0,0,0,0,0,0,0,0,0,0,0,0,0,0,0,0,0,0,0,0,0,0,0,0,0,0,0,77
10595,XJ03-355435,J.MaterialsScience,2013,v.048p.3461,Glass-Ceramics,Alkaline-earthSilicate,Alumino-Silicate,,Melting,GlassCeramics,,,,,,,950C10h,C2othercrystal:indialite,,51.4,0,21,21,0,0,0,0,0,0,0,0,0,0,0,0,0,0,0,0,0,0,0,1,0,0,0,0,0,0,0,0,0,5.6,0,0,0,0,0,0,0,0,0,0,0,0,0,0,0,0,0,0,0,0,0,0,0,0,0,0,0,0,105
941,GJ35-039293,J.Non-CrystallineSolids,1986,v.083p.0335,Glass,Germanate,AlkaliSilicate,,,,,,,,,,,,,20.89,0,0,0,0,0,0,0,15.82,0,0,0,0,0,0,0,0,0,0,0,0,0,0,0,0,0,0,0,0,0,0,0,63.29,0,0,0,0,0,0,0,0,0,0,0,0,0,0,0,0,0,0,0,0,0,0,0,0,0,0,0,0,0,62.39
