Repository: hori1537/rexrexxion-about-SP

File: input_csv/inputcsv_SiO2_0.01-100.00_youngsmodulus.csv (part 42 of 53)
No.,GlassNo.,DataSource,Year,DataSourceNumber,State,GlassSystem1,GlassSystem2,GlassSystem3,Appearance1,Appearance2,Appearance3,Appearance4,Usage1,Usage2,Usage3,Usage4,ThermalTreatment,Note,GlassNo.(Structure),SiO2,B2O3,Al2O3,MgO,CaO,BaO,Li2O,Na2O,K2O,Ag2O,MnO,FeO,CoO,NiO,CuO,ZnO,SrO,CdO,PbO,SnO,Cr2O3,Fe2O3,As2O3,Y2O3,Sb2O3,La2O3,Nd2O3,Gd2O3,Bi2O3,Co3O4,TiO2,MnO2,GeO2,ZrO2,CeO2,SnO2,P2O5,Ta2O5,Nb2O3,SO3,MoO3,WO3,H2O,LiF,NaF,KF,MgF2,CaF2,SrF2,BaF2,ZnF2,PbF2,YF3,AlF3,LaF3,GdF3,YbF3,ErF3,F,Cl,Br,Ag,Young'sModulusatRT(GPa)
9817,GP05-313462,EuropeanPatentPPGIndustries(US),2013,A2616399,Glass,Boro-Silicate,Alkaline-earthSilicate,Alumino-Silicate,Fiber,,,,Fiber,,,,,Ex.12,,60.67,7.46,7.07,18.36,3.14,0,1,0.5,0.5,0,0,0,0,0,0,0,0,0,0,0,0,0.15,0,0,0,0,0,0,0,0,0.15,0,0,0,0,0,0,0,0,0,0,0,0,0,0,0,0,0,0,0,0,0,0,0,0,0,0,0,1,0,0,0,86.5
4283,XP03-210932,JapanesePatentKonicaMinolta(J),2001,A026444,Glass-Ceramics,Alkaline-earthSilicate,Alumino-Silicate,,,,,,MagneticMemoryDisk,,,,,Crystal:Magnesium-Aluminosilicate,,44.65,0,10.85,33.42,0,0,11,0,0,0,0,0,0,0,0,0,0,0,0,0,0,0,0,0,0,0,0,0,0,0,0,0,0,0,0,0,0.08,0,0,0,0,0,0,0,0,0,0,0,0,0,0,0,0,0,0,0,0,0,0,0,0,0,96.55
3782,XP03-205110,JapanesePatentHoyaCorp.(J),2000,A169184,Glass-Ceramics,Alkaline-earthSilicate,AlkaliSilicate,OtherSilicate,GlassCeramics,,,,MagneticMemoryDisk,,,,,,,58,0,2.5,14,0,0,14,0,0,0,0,0,0,0,0,0,0,0,0,0,0,0,0,1,0,0,0,0,0,0,8.5,0,0,2,0,0,0,0,0,0,0,0,0,0,0,0,0,0,0,0,0,0,0,0,0,0,0,0,0,0,0,0,130
4290,XP06-210939,JapanesePatentKonicaMinolta(J),2001,A026445,Glass-Ceramics,Alumino-Silicate,Alkaline-earthSilicate,,,,,,MagneticMemoryDisk,,,,,Crystal:Magnesium-Aluminosilicate,,46.63,0,11.11,30.9,0,0,8.53,0,0,0,0,0,0,0,0,0,0,0,0,0,0,0,0,0,0,0,0,0,0,0,2.83,0,0,0,0,0,0,0,0,0,0,0,0,0,0,0,0,0,0,0,0,0,0,0,0,0,0,0,0,0,0,0,109.2
608,GB04-025281,HandbookofGlassData,1987,v.00Cp.0799,Glass,Lead-Silicate,Boro-Silicate,,,,,,,,,,,,,11.01,47.5,0,0,0,0,0,0,0,0,0,0,0,0,0,0,0,0,41.49,0,0,0,0,0,0,0,0,0,0,0,0,0,0,0,0,0,0,0,0,0,0,0,0,0,0,0,0,0,0,0,0,0,0,0,0,0,0,0,0,0,0,0,73.74
5360,GJ06-216751,J.Jpn.Inst.Metals&Materials(J),2001,v.065p.0680,Glass,Alumino-Silicate,OtherSilicate,,,,,,,,,,,,,40,0,30,0,0,0,0,0,0,0,0,0,0,0,0,0,0,0,0,0,0,0,0,0,0,0,0,0,0,0,0,0,0,0,0,0,0,30,0,0,0,0,0,0,0,0,0,0,0,0,0,0,0,0,0,0,0,0,0,0,0,0,140.1
5704,GP02-224026,USPatentNipponSheetGlass(J),2002,A6365534,Glass,AlkaliSilicate,Alkaline-earthSilicate,Alumino-Silicate,,,,,Substrate,MagneticMemoryDisk,,,,,,57.4,0,8,5,6.5,0,8.7,9.4,0,0,0,0,0,0,0,0,2,0,0,0,0,0,0,0,0,0,0,0,0,0,3,0,0,0,0,0,0,0,0,0,0,0,0,0,0,0,0,0,0,0,0,0,0,0,0,0,0,0,0,0,0,0,91
4710,XP03-212604,JapanesePatentKonicaMinolta(J),2001,A287935,Glass-Ceramics,Alkaline-earthSilicate,Alumino-Silicate,OtherSilicate,GlassCeramics,,,,MagneticMemoryDisk,,,,,crystal:(MgAl)SiO3,,44.65,0,9.36,25.14,0,0,11.97,0,0,0,0,0,0,0,0,0,0,0,0,0,0,0,0,0,0,0,0,0,0,0,8.21,0,0,0,0,0,0,0.67,0,0,0,0,0,0,0,0,0,0,0,0,0,0,0,0,0,0,0,0,0,0,0,0,145
1525,GB02-071329,HandbookofGlassData,1983,v.00Ap.0323,Glass,AlkaliSilicate,,,,,,,,,,,,,,65,0,0,0,0,0,35,0,0,0,0,0,0,0,0,0,0,0,0,0,0,0,0,0,0,0,0,0,0,0,0,0,0,0,0,0,0,0,0,0,0,0,0,0,0,0,0,0,0,0,0,0,0,0,0,0,0,0,0,0,0,0,81.28
9354,GP03-307926,USPatent,2012,A0135849,Glass,Alkaline-earthSilicate,Alumino-Silicate,,Fiber,,,,,,,,,OCV-IntellectualCapitalLLC.Ex.10,,61.42,0,9.3,15.3,13.22,0,0,0,0,0,0,0,0,0,0,0,0,0,0,0,0,0,0,0,0,0,0,0,0,0,0.76,0,0,0,0,0,0,0,0,0,0,0,0,0,0,0,0,0,0,0,0,0,0,0,0,0,0,0,0,0,0,0,87.1
2588,GJ35-145883,GlassPhysics&Chemistry,1990,v.016p.0379,Glass,Germanate,,,,,,,,,,,,,,9.05,0,0,0,0,0,0,9.05,0,0,0,0,0,0,0,0,0,0,0,0,0,0,0,0,0,0,0,0,0,0,0,0,64.2,0,0,0,0,17.7,0,0,0,0,0,0,0,0,0,0,0,0,0,0,0,0,0,0,0,0,0,0,0,0,83.2
720,GB02-025744,HandbookofGlassData,1987,v.00Cp.0450,Glass,AlkaliSilicate,Alumino-Silicate,,,,,,,,,,,,,61,0,9,0,0,0,30,0,0,0,0,0,0,0,0,0,0,0,0,0,0,0,0,0,0,0,0,0,0,0,0,0,0,0,0,0,0,0,0,0,0,0,0,0,0,0,0,0,0,0,0,0,0,0,0,0,0,0,0,0,0,0,86.2
7134,GP02-262311,USPatentKonicaMinolta(J),2004,A0214047,Glass,AlkaliSilicate,Alkaline-earthSilicate,,,,,,Substrate,MagneticMemoryDisk,,,,Ex.6,,58.04,3.48,3.42,6.63,6.99,0,8.53,4.51,1.52,0,0,0,0,0,0,0,0,0,0,0,0,0,0,0,0.06,0.36,0,0,0,0,2.72,0,0,3.74,0,0,0,0,0,0,0,0,0,0,0,0,0,0,0,0,0,0,0,0,0,0,0,0,0,0,0,0,93
3518,GI06-190810,NGF'sAdditionalNewData(J),2001,v.003p.0212,Glass,Alumino-Silicate,,,RapidQuenching,,,,,,,,,DoctoralthesisKyotoUniv.(1992/3),,50,0,50,0,0,0,0,0,0,0,0,0,0,0,0,0,0,0,0,0,0,0,0,0,0,0,0,0,0,0,0,0,0,0,0,0,0,0,0,0,0,0,0,0,0,0,0,0,0,0,0,0,0,0,0,0,0,0,0,0,0,0,102
997,GJ02-044993,J.AmericanCeramicSoc.,1975,v.058p.0085,Glass,AlkaliSilicate,,,,,,,,,,,,,,50,0,0,0,0,0,0,26,0,0,0,0,0,0,0,0,0,0,0,0,0,0,0,0,0,0,0,0,0,0,24,0,0,0,0,0,0,0,0,0,0,0,0,0,0,0,0,0,0,0,0,0,0,0,0,0,0,0,0,0,0,0,81.52
2590,GJ05-146426,J.CeramicSoc.Japan,1991,v.099p.0448,Glass,Boro-Silicate,,,,,,,,,,,,,,58.56,22.02,2,0,0,0,0,0,14.71,0,0,0,0,0,0,2.7,0,0,0,0,0,0,0,0,0,0,0,0,0,0,0,0,0,0,0,0,0,0,0,0,0,0,0,0,0,0,0,0,0,0,0,0,0,0,0,0,0,0,0,0,0,0,72.6
7001,GJ02-259440,J.Non-CrystallineSolids,2004,v.344p.0044,Glass,AlkaliSilicate,Alkaline-earthSilicate,,,,,,,,,,,,,80,0,0,0,7.9,0,0,12.1,0,0,0,0,0,0,0,0,0,0,0,0,0,0,0,0,0,0,0,0,0,0,0,0,0,0,0,0,0,0,0,0,0,0,0,0,0,0,0,0,0,0,0,0,0,0,0,0,0,0,0,0,0,0,68
6894,XP06-256859,USPatentAsahiGlass(J),2004,A0116268,Glass-Ceramics,Alumino-Silicate,,,GlassCeramics,,,,Substrate,ColorFilter,,,,Ex.6Crystal:NaK3Al4Si4O16,,44.06,0,25.27,5.99,0,0,0,4.2,12.69,0,0,0,0,0,0,0,0,0,0,0,0,0,0,0,0,0,0,0,0,0,6.79,0,0,1,0,0,0,0,0,0,0,0,0,0,0,0,0,0,0,0,0,0,0,0,0,0,0,0,0,0,0,0,97
10446,GJ02-352746,PhysicsandChemistryofGlasses,2013,v.054p.0232,Glass,AlkaliSilicate,Lead-Silicate,,Melting,,,,,,,,,,,65,0,0,0,5,0,0,12,3,0,0,0,0,0,0,0,0,0,15,0,0,0,0,0,0,0,0,0,0,0,0,0,0,0,0,0,0,0,0,0,0,0,0,0,0,0,0,0,0,0,0,0,0,0,0,0,0,0,0,0,0,0,67
1814,GJ02-085430,J.Non-CrystallineSolids,1986,v.080p.0533,Glass,AlkaliSilicate,,,,,,,,,,,,,,57.01,0,0,13.07,0,0,26.46,0,0,0,0,0,0,0,0,0,0,0,0,0,3.46,0,0,0,0,0,0,0,0,0,0,0,0,0,0,0,0,0,0,0,0,0,0,0,0,0,0,0,0,0,0,0,0,0,0,0,0,0,0,0,0,0,67.7
6861,GP02-256469,USPatentNipponSheetGlass(J),2004,A6753280,Glass,AlkaliSilicate,Alkaline-earthSilicate,,,,,,IRAbsorbingMaterial,UVAbsorbingMaterial,VehicleWindow,,,Ex.9,,70.65,0,0.78,5.44,8.24,0,2.96,10.85,0.48,0,0,0,0.02,0.08,0,0,0,0,0,0,0,0.48,0,0,0,0,0,0,0,0,0.02,0,0,0,0,0,0,0,0,0,0,0,0,0,0,0,0,0,0,0,0,0,0,0,0,0,0,0,0,0,0,0,77.5
2925,XP06-169886,USPatent,1996,A5585312,Glass-Ceramics,Alumino-Silicate,Alkaline-earthSilicate,,Fiber,GlassCeramics,,,Fiber,ThermalInsulator,,,,,,76,0,11.66,10.84,0,0,0,0,0,0,0,0,0,0,0,0,0,0,0,0,0,0,0,0,0,0,0,0,0,0,1.5,0,0,0,0,0,0,0,0,0,0,0,0,0,0,0,0,0,0,0,0,0,0,0,0,0,0,0,0,0,0,0,80.04
1730,GJ30-078822,J.AmericanCeramicSoc.,1970,v.053p.0311,Glass,Aluminate,,,,,,,,,,,,8Figs4Tables,,10,0,30,0,50,0,0,0,0,0,0,0,0,0,0,0,0,0,10,0,0,0,0,0,0,0,0,0,0,0,0,0,0,0,0,0,0,0,0,0,0,0,0,0,0,0,0,0,0,0,0,0,0,0,0,0,0,0,0,0,0,0,110.4
10854,GP03-357276,USPatentHoyaCorp.(J),2014,A0334276,Glass,Alkaline-earthSilicate,AlkaliSilicate,,Melting,Disk,,,MagneticMemoryDisk,ChemicalStrengthen,,,,ex.16,,64.94,0,5.99,16.98,1.1,0,0.6,8.39,0,0,0,0,0,0,0,0,0,0,0,0,0,0,0,0,0,0,0,0,0,0,0,0,0,2,0,0,0,0,0,0,0,0,0,0,0,0,0,0,0,0,0,0,0,0,0,0,0,0,0,0,0,0,84.9
7608,GJ03-273528,J.Non-CrystallineSolids,2006,v.352p.3613,Glass,Alkaline-earthSilicate,Alumino-Silicate,,,,,,,,,,,,,41.59,0,16.02,6.52,35.87,0,0,0,0,0,0,0,0,0,0,0,0,0,0,0,0,0,0,0,0,0,0,0,0,0,0,0,0,0,0,0,0,0,0,0,0,0,0,0,0,0,0,0,0,0,0,0,0,0,0,0,0,0,0,0,0,0,101
84,GB02-004869,HandbookofGlassProperties,1986,v.001p.0318,Glass,AlkaliSilicate,,,,,,,,,,,,,,70,0,0,0,0,0,0,5,25,0,0,0,0,0,0,0,0,0,0,0,0,0,0,0,0,0,0,0,0,0,0,0,0,0,0,0,0,0,0,0,0,0,0,0,0,0,0,0,0,0,0,0,0,0,0,0,0,0,0,0,0,0,52.1
305,GB02-006638,HandbookofGlassProperties,1986,v.001p.0329,Glass,AlkaliSilicate,Boro-Silicate,,,,,,,,,,,,,15,60,0,0,0,0,0,25,0,0,0,0,0,0,0,0,0,0,0,0,0,0,0,0,0,0,0,0,0,0,0,0,0,0,0,0,0,0,0,0,0,0,0,0,0,0,0,0,0,0,0,0,0,0,0,0,0,0,0,0,0,0,68.8
904,GJ02-037041,J.AmericanCeramicSoc.,1978,v.061p.0027,Glass,AlkaliSilicate,Boro-Silicate,,,,,,,,,,,8Figures1Table,,60,16,0,0,0,0,0,24,0,0,0,0,0,0,0,0,0,0,0,0,0,0,0,0,0,0,0,0,0,0,0,0,0,0,0,0,0,0,0,0,0,0,0,0,0,0,0,0,0,0,0,0,0,0,0,0,0,0,0,0,0,0,84
5822,GP02-224659,USPatentCorningInc.(US),2002,A6436858,Glass,AlkaliSilicate,Alumino-Silicate,,,,,,Material,,,,,Organiclensmold.,,68.06,6.16,5.89,0,0,0,0,15.84,2.61,0,0,0,0,0,0,0,0,0,0,0,0,0,0,0,0.13,0,0,0,0,0,0,0,0,1.31,0,0,0,0,0,0,0,0,0,0,0,0,0,0,0,0,0,0,0,0,0,0,0,0,0,0,0,0,76.4
5453,GP03-222060,JapanesePatentAsahiGlass(J),2002,A029774,Glass,Alkaline-earthSilicate,AlkaliSilicate,Alumino-Silicate,,,,,MagneticMemoryDisk,,,,,,,66,0,6,5.6,0,0,6,1.1,0,0,0,0,0,0,0,2,8.8,0,0,0,0,0,0,0,0,0,0,0,0,0,3.6,0,0,0.9,0,0,0,0,0,0,0,0,0,0,0,0,0,0,0,0,0,0,0,0,0,0,0,0,0,0,0,0,89
10310,GP03-351662,USPatentHoyaCorp.(J),2013,A8394516,Glass,Alkaline-earthSilicate,AlkaliSilicate,,Melting,Disk,,,MagneticMemoryDisk,,,,,ex.1,,64,0,5,4,13,0,1.5,8.5,0,0,0,0,0,0,0,0,0,0,0,0,0,0,0,0,0,0,0,0,0,0,0,0,0,4,0,0,0,0,0,0,0,0,0,0,0,0,0,0,0,0,0,0,0,0,0,0,0,0,0,0,0,0,87.5
1155,GC01-051463,CorningInc.(US),,7913,Glass,Silica,Boro-Silicate,,Tube,Rod,SheetGlass,PowderFrit,ChemicalPlant,Space,DentalCement,Composite,,VYCORStandardHeatResistant,,97.1,2.6,0.3,0,0,0,0,0,0,0,0,0,0,0,0,0,0,0,0,0,0,0,0,0,0,0,0,0,0,0,0,0,0,0,0,0,0,0,0,0,0,0,0,0,0,0,0,0,0,0,0,0,0,0,0,0,0,0,0,0,0,0,66.15
6682,XP06-253693,USPatentKonicaMinolta(J),2003,A6645888,Glass-Ceramics,Alumino-Silicate,Alkaline-earthSilicate,,,,,,Substrate,MagneticMemoryDisk,,,,Heattreatment:660C5h+700C5hCrystalothers:ClinoenstatiteMg-Al-silicateEx.10,,50.35,0,17.62,21.89,0,0,4.22,0,0,0,0,0,0,0,0,0,0,0,0,0,0,0,0,0,0,0,0,0,0,0,5.92,0,0,0,0,0,0,0,0,0,0,0,0,0,0,0,0,0,0,0,0,0,0,0,0,0,0,0,0,0,0,0,122.8
10096,GP02-316565,USPatentOthers,2014,A8877663,Glass,AlkaliSilicate,Alkaline-earthSilicate,,NonPbAsSb,NonLead,,,,,,,,PreciosaA.S.Ex.2,,68.36,1.88,1.58,0,9.86,0,1.18,2.94,10.64,0,0,0,0,0,0,1.61,0,0,0,0,0,0,0,0,0.12,0,0,0.02,0,0,1.58,0,0,0,0,0,0.23,0,0,0,0,0,0,0,0,0,0,0,0,0,0,0,0,0,0,0,0,0,0,0,0,0,99.19
10475,GP03-353462,JapanesePatentOwensCorning(US),2013,A500939,Glass,Alkaline-earthSilicate,Alumino-Silicate,,Fiber,Melting,,,Fiber,PlasticsFRP,,,,ex.27,,61.23,0,9.73,14.99,13.7,0,0,0.03,0,0,0,0,0,0,0,0,0,0,0,0,0,0.02,0,0,0,0,0,0,0,0,0.3,0,0,0,0,0,0,0,0,0,0,0,0,0,0,0,0,0,0,0,0,0,0,0,0,0,0,0,0,0,0,0,87.7
3605,GI03-191741R,NGF'sAdditionalNewData(J),2001,v.004p.0003,Glass,Alkaline-earthSilicate,Alumino-Silicate,,,,,,Fiber,,,,Annealing:at850Cfor1h.,GlassNameC105Melting:inPtcrucibleat1600Cfor7h.,,65.3,0,7.39,12.84,14.47,0,0,0,0,0,0,0,0,0,0,0,0,0,0,0,0,0,0,0,0,0,0,0,0,0,0,0,0,0,0,0,0,0,0,0,0,0,0,0,0,0,0,0,0,0,0,0,0,0,0,0,0,0,0,0,0,0,91.9
1040,GJ06-045925,J.Non-CrystallineSolids,1974,v.014p.0225,Glass,Alumino-Silicate,AlkaliSilicate,,,,,,,,,,,,,64.15,3.67,11.95,0,0,0,10.73,9.45,0.04,0,0,0,0,0,0,0,0,0,0,0,0,0,0,0,0,0,0,0,0,0,0,0,0,0,0,0,0,0,0,0,0,0,0,0,0,0,0,0,0,0,0,0,0,0,0,0,0,0,0,0,0,0,77
7850,GP03-281392,JapanesePatentNipponSheetGlass(J),2007,A320846,Glass,Alkaline-earthSilicate,Alumino-Silicate,AlkaliSilicate,,,,,Display,,,,,Ex.7,,48.68,0,5.71,6.46,19.59,0,5.79,1.88,0,0,0,0,0,0,0,0,8,0,0,0,0,0,0,0,0,2,0,0,0,0,0,0,0,1.89,0,0,0,0,0,0,0,0,0,0,0,0,0,0,0,0,0,0,0,0,0,0,0,0,0,0,0,0,105
7196,XP03-265079,JapanesePatentHoyaCorp.(J),2005,A119963,Glass-Ceramics,Alkaline-earthSilicate,Alumino-Silicate,,,,,,MagneticMemoryDisk,,,,Tg+28C4hr:1000C4hr,Ex.1,,48,0,11,30,0,0,0,0,0,0,0,0,0,0,0,0,0,0,0,0,0,0,0,1,0,0,0,0,0,0,10,0,0,0,0,0,0,0,0,0,0,0,0,0,0,0,0,0,0,0,0,0,0,0,0,0,0,0,0,0,0,0,148.5
565,GB02-019764,HandbookofGlassData,1987,v.00Cp.0210,Glass,AlkaliSilicate,Alkaline-earthSilicate,,,,,,,,,,,,,78.2,0,0,0,0,0,0,0,7.6,0,0,0,0,0,0,0,14.2,0,0,0,0,0,0,0,0,0,0,0,0,0,0,0,0,0,0,0,0,0,0,0,0,0,0,0,0,0,0,0,0,0,0,0,0,0,0,0,0,0,0,0,0,0,65.66
9968,GP05-315220,USPatentOharaInc.(J),2014,A8697592,Glass,Boro-Silicate,Alkaline-earthSilicate,Alumino-Silicate,,,,,Substrate,MagneticMemoryDisk,,,,Ex.6,,45,10,15,10,10,0,5,5,0,0,0,0,0,0,0,0,0,0,0,0,0,0,0,0,0,0,0,0,0,0,0,0,0,0,0,0,0,0,0,0,0,0,0,0,0,0,0,0,0,0,0,0,0,0,0,0,0,0,0,0,0,0,87.97
3973,GP02-206827,EuropeanPatentCorningInc.(US),2000,A0980341,Glass,AlkaliSilicate,Zinc-Silicate,,Molded,,,,Lens&Prism,,,,,,,65.69,0.88,1.76,4.71,0,0,0,8.77,6.41,0,0,0,0,0,0,9.29,0,0,0,0,0,0,0,0,0.14,0,0,0,0,0,0,0,0,2.35,0,0,0,0,0,0,0,0,0,0,0,0,0,0,0,0,0,0,0,0,0,0,0,0,0,0,0,0,74
7175,GP02-264552,JapanesePatentNipponSheetGlass(J),2005,A015328,Glass,AlkaliSilicate,Alumino-Silicate,Alkaline-earthSilicate,,,,,Substrate,MagneticMemoryDisk,ChemicalStrengthen,,,Ex.4,,65.31,0,7.58,5.87,4.22,0,0,13.28,1.22,0,0,0,0,0,0,0,1.48,0,0,0,0,0,0,0,0,0,0,0,0,0,0,0,0,1.04,0,0,0,0,0,0,0,0,0,0,0,0,0,0,0,0,0,0,0,0,0,0,0,0,0,0,0,0,80
9795,GP06-313376,USPatentOCVIntellectualCapital(US),2013,A0210962,Glass,Alumino-Silicate,Alkaline-earthSilicate,,Fiber,,,,Fiber,,,,,OCVIntellectualCapitalLLC.Ex.2,,73.31,0,9.94,9.52,0.48,0,6.66,0.09,0,0,0,0,0,0,0,0,0,0,0,0,0,0,0,0,0,0,0,0,0,0,0,0,0,0,0,0,0,0,0,0,0,0,0,0,0,0,0,0,0,0,0,0,0,0,0,0,0,0,0,0,0,0,82.6
7398,GP02-269312,USPatentKonicaMinolta(J),2005,A6942934,Glass,AlkaliSilicate,Alkaline-earthSilicate,,,,,,Substrate,MagneticMemoryDisk,,,,Ex.14,,55.36,3.51,3.44,6.68,7.04,0,8.59,4.55,1.53,0,0,0,0,0,0,0,0,0,0,0,0,0,0,0,0.06,0.37,0,0,0,0,5.1,0,0,3.77,0,0,0,0,0,0,0,0,0,0,0,0,0,0,0,0,0,0,0,0,0,0,0,0,0,0,0,0,94
421,GJ03-008312,GlassScienceandTechnology,1978,v.051p.0008,Glass,Alkaline-earthSilicate,,,,,,,,,,,,,,80,0,0,0,10,0,0,10,0,0,0,0,0,0,0,0,0,0,0,0,0,0,0,0,0,0,0,0,0,0,0,0,0,0,0,0,0,0,0,0,0,0,0,0,0,0,0,0,0,0,0,0,0,0,0,0,0,0,0,0,0,0,71.7
4013,GJ02-209885,J.Non-CrystallineSolids,2001,v.290p.0180,Glass,AlkaliSilicate,OtherSilicate,,,,,,MagneticMemoryDisk,,,,,,,50,0,0,0,0,0,0,30,0,0,0,0,0,0,0,0,0,0,0,0,0,0,0,0,0,0,0,0,0,0,20,0,0,0,0,0,0,0,0,0,0,0,0,0,0,0,0,0,0,0,0,0,0,0,0,0,0,0,0,0,0,0,74
6101,GP02-226432,JapanesePatentNipponSheetGlass(J),2003,A012342,Glass,AlkaliSilicate,Alkaline-earthSilicate,,SheetGlass,,,,IRAbsorbingMaterial,UVAbsorbingMaterial,VehicleWindow,,,Ex.8,,69.03,0,1.71,2.49,9.98,0,0.67,14.49,0.6,0,0,0,0,0,0,0,0,0,0,0,0,0.3,0,0,0,0,0,0,0,0,0.22,0,0,0,0.51,0,0,0,0,0,0,0,0,0,0,0,0,0,0,0,0,0,0,0,0,0,0,0,0,0,0,0,75.3
3656,GI03-191931R,NGF'sAdditionalNewData(J),2001,v.004p.0011,Glass,Alkaline-earthSilicate,AlkaliSilicate,,,,,,,,,,Annealing:at560Cfor2h.,GlassNameE113Melting:inquartzcrucibleat1300Cfor4h.,,45.9,0,0,0.19,22.73,0,0,19.83,0,0,0,0,0,0,0,0,0,0,0,0,0,0,0,0,0,0,0,0,0,0,8.52,0,0,0,0,0,2.83,0,0,0,0,0,0,0,0,0,0,0,0,0,0,0,0,0,0,0,0,0,0,0,0,0,80.5
5223,XP02-214311,EuropeanPatentOharaInc.(J),2001,A1074523,Glass-Ceramics,AlkaliSilicate,,,GlassCeramics,,,,Substrate,MagneticMemoryDisk,,,,Nucleationtemp.540CCrystallizationtemp.730C,,72.43,0,1.95,1.13,0,0,20,0,2.3,0,0,0,0,0,0,0.35,0,0,0,0,0,0,0,0,0.04,0,0,0,0,0,0,0,0,0.88,0,0,0.92,0,0,0,0,0,0,0,0,0,0,0,0,0,0,0,0,0,0,0,0,0,0,0,0,0,85
9120,GJ05-304061,J.Non-CrystallineSolids,2011,v.357p.003313,Glass,Boro-Silicate,AlkaliSilicate,,,,,,,,,,,,,44.36,46.05,0,0,0,0,0,9.59,0,0,0,0,0,0,0,0,0,0,0,0,0,0,0,0,0,0,0,0,0,0,0,0,0,0,0,0,0,0,0,0,0,0,0,0,0,0,0,0,0,0,0,0,0,0,0,0,0,0,0,0,0,0,45.63
1206,GC01-052318,Philips(NL),,Philips-308,Glass,Silica,,,Tube,,,,Machinary,,,,,FusedSilica,,100,0,0,0,0,0,0,0,0,0,0,0,0,0,0,0,0,0,0,0,0,0,0,0,0,0,0,0,0,0,0,0,0,0,0,0,0,0,0,0,0,0,0,0,0,0,0,0,0,0,0,0,0,0,0,0,0,0,0,0,0,0,73
7895,GP06-282136,USPatent,2007,A0265156,Glass,Alumino-Silicate,Alkaline-earthSilicate,,NonAlkali,,,,Battery,Display,Substrate,,,U.Peuchertetal.Ex.A3,,63.66,2.65,11.12,16.81,5.6,0,0,0,0,0,0,0,0,0,0,0,0,0,0,0,0,0,0,0,0,0,0,0,0,0,0,0,0,0,0,0.16,0,0,0,0,0,0,0,0,0,0,0,0,0,0,0,0,0,0,0,0,0,0,0,0,0,0,91
1176,GC02-052106,AsahiGlass(J),,Sunlux-TGL12,Glass,AlkaliSilicate,Alkaline-earthSilicate,,FlatGlass,,,,ArchitectureTrafficIndustry,Window,,,,,,71.39,0,1.17,4.43,9.56,0,0,13.45,0,0,0,0,0,0,0,0,0,0,0,0,0,0,0,0,0,0,0,0,0,0,0,0,0,0,0,0,0,0,0,0,0,0,0,0,0,0,0,0,0,0,0,0,0,0,0,0,0,0,0,0,0,0,70.56
7547,XP06-272464,USPatentAsahiGlass(J),2006,A7008891,Glass-Ceramics,Alumino-Silicate,,,GlassCeramics,,,,ColorFilter,Substrate,,,,Ex.3Crystal:Na2K2Al4Si4O16,,44.1,0,25.3,6,0,0,0,8.4,8.4,0,0,0,0,0,0,0,0,0,0,0,0,0,0,0,0,0,0,0,0,0,6.8,0,0,1,0,0,0,0,0,0,0,0,0,0,0,0,0,0,0,0,0,0,0,0,0,0,0,0,0,0,0,0,96
3414,GP03-189943,USPatentHoyaCorp.(J),1999,A5981015,Glass,Alkaline-earthSilicate,Alumino-Silicate,,,,,,,,,,,,,35,0,15,15,15,0,0,0,0,0,0,0,0,0,0,0,0,0,0,0,0,0,0,0,0,0,0,0,0,0,20,0,0,0,0,0,0,0,0,0,0,0,0,0,0,0,0,0,0,0,0,0,0,0,0,0,0,0,0,0,0,0,120
5691,XP06-223946,USPatentOharaInc.(J),2002,A6344423,Glass-Ceramics,Alumino-Silicate,Alkaline-earthSilicate,,,,,,Substrate,MagneticMemoryDisk,,,,,,54.36,3.15,9.82,18.63,2.79,0,4.19,0,0,0,0,0,0,0,0,0,0,0,0,0,0,0,0,0,0.06,0,0,0,0,0,4.31,0,0,0.76,0,0.62,0.66,0,0,0,0.65,0,0,0,0,0,0,0,0,0,0,0,0,0,0,0,0,0,0,0,0,0,157
3263,GJ20-187188,J.AmericanCeramicSoc.,1999,v.082p.3501,Glass,Phosphate,,,,,,,,,,,,,,15,0,0,0,42.5,0,0,0,0,0,0,0,0,0,0,0,0,0,0,0,0,0,0,0,0,0,0,0,0,0,0,0,0,0,0,0,42.5,0,0,0,0,0,0,0,0,0,0,0,0,0,0,0,0,0,0,0,0,0,0,0,0,0,56.5
2492,GJ35-144333,GlassPhysics&Chemistry,1992,v.018p.0159,Glass,Germanate,,,,,,,,,,,,,,10.09,0,0,0,0,0,0,10.09,0,0,0,0,0,0,0,0,0,0,0,0,0,0,0,0,0,8.23,0,0,0,0,0,0,71.58,0,0,0,0,0,0,0,0,0,0,0,0,0,0,0,0,0,0,0,0,0,0,0,0,0,0,0,0,0,77.4
6699,XP03-253710,USPatentKonicaMinolta(J),2003,A6645890,Glass-Ceramics,Alkaline-earthSilicate,Alumino-Silicate,,,,,,Substrate,MagneticMemoryDisk,,,,Heattreat:660C5h+700C5hCrystalothers:ClinoenstatiteMg-Al-silicateZn-TioxideEx.7,,44.76,0,9.67,25.21,0,0,7,0,0,0,0,0,0,0,0,5.88,0,0,0,0,0,0,0,0,0,0,0,0,0,0,7.48,0,0,0,0,0,0,0,0,0,0,0,0,0,0,0,0,0,0,0,0,0,0,0,0,0,0,0,0,0,0,0,143
1381,GJ02-061737,GlassTechnology,1964,v.005p.0216,Glass,AlkaliSilicate,Boro-Silicate,,,,,,,,,,,,,76,8,0,0,0,0,0,16,0,0,0,0,0,0,0,0,0,0,0,0,0,0,0,0,0,0,0,0,0,0,0,0,0,0,0,0,0,0,0,0,0,0,0,0,0,0,0,0,0,0,0,0,0,0,0,0,0,0,0,0,0,0,72.64
4979,XP06-212873,JapanesePatentKonicaMinolta(J),2001,A287962,Glass-Ceramics,Alumino-Silicate,Alkaline-earthSilicate,Zinc-Silicate,GlassCeramics,,,,MagneticMemoryDisk,,,,,crystal:(MgAl)SiO3Zn2Ti3O8Zn2TiO4,,34.54,0,12.21,29.41,0,0,9.92,0,0,0,0,0,0,0,0,9.47,0,0,0,0,0,0,0,0,0,0,0,0,0,0,4.45,0,0,0,0,0,0,0,0,0,0,0,0,0,0,0,0,0,0,0,0,0,0,0,0,0,0,0,0,0,0,0,151
6233,XP02-227880,USPatentOharaInc.(J),2003,A6582826,Glass-Ceramics,AlkaliSilicate,Alumino-Silicate,,GlassCeramics,,,,ColorFilter,,,,,Ex.6Nucleation:560CCrystallization:770C,,70.67,0,3.4,0.72,0,0,19.34,0,0.92,0,0,0,1.39,0.39,0,0.35,0,0,0,0,0.19,0,0,0,0.04,0,0,0,0,0,1.08,0,0,0.7,0,0,0.81,0,0,0,0,0,0,0,0,0,0,0,0,0,0,0,0,0,0,0,0,0,0,0,0,0,100
8224,GP05-289552,JapanesePatentAsahiGlass(J),2009,A091184,Glass,Boro-Silicate,,,NonLead,,,,PlasmaDisplay,SolderGlassSealingGlass,,,,Ex.9,,29.83,48.77,3.02,0,5.62,0,0,0,11.97,0,0,0,0,0,0.79,0,0,0,0,0,0,0,0,0,0,0,0,0,0,0,0,0,0,0,0,0,0,0,0,0,0,0,0,0,0,0,0,0,0,0,0,0,0,0,0,0,0,0,0,0,0,0,52
7068,XP02-261623,USPatentOharaInc.(J),2004,A6794043,Glass-Ceramics,AlkaliSilicate,Alumino-Silicate,,,,,,ColorFilter,,,,,Ex.4Nucleationtemp:550CCrystallizationtemp.:780C,,74.01,0,3.94,0.71,0,0,19.01,0,0,0,0,0,0,0,0,0.35,0,0,0,0,0,0,0,0,0.04,0,0,0,0,0,0,0,0,1.21,0,0,0.73,0,0,0,0,0,0,0,0,0,0,0,0,0,0,0,0,0,0,0,0,0,0,0,0,0,120
4424,XP06-211073,JapanesePatentKonicaMinolta(J),2001,A026458,Glass-Ceramics,Alumino-Silicate,Alkaline-earthSilicate,,GlassCeramics,,,,MagneticMemoryDisk,,,,,Crystal:Magnesium-Aluminosilicate,,52.82,0.43,12.82,32.86,0,0,0,0,0,0,0,0,0,0,0,0,0,0,0,0,0,0,0,0,0,0,0,0,0,0,0,0,0,1.07,0,0,0,0,0,0,0,0,0,0,0,0,0,0,0,0,0,0,0,0,0,0,0,0,0,0,0,0,96.16
5696,XP03-223951,USPatentOharaInc.(J),2002,A6344423,Glass-Ceramics,Alkaline-earthSilicate,Alumino-Silicate,,,,,,Substrate,MagneticMemoryDisk,,,,,,48.14,2.97,6.37,27.82,0.53,0,7.71,0,0,0,0,0,0,0,0,0,0,0,0,0,0,0,0.09,0,0.02,0,0,0,0,0,1.85,0,0,2.25,0,0.59,1.04,0,0,0,0.62,0,0,0,0,0,0,0,0,0,0,0,0,0,0,0,0,0,0,0,0,0,140
3209,GJ02-186680,GlassPhysics&Chemistry,1999,v.025p.0257,Glass,AlkaliSilicate,OtherSilicate,,,,,,,,,,,,,57,0,0,0,0,0,5,20,0,0,0,0,0,0,0,0,0,0,0,0,0,0,0,0,0,0,0,0,0,0,15,0,0,3,0,0,0,0,0,0,0,0,0,0,0,0,0,0,0,0,0,0,0,0,0,0,0,0,0,0,0,0,87.66
7933,GP02-284379,JapanesePatentPanasonicCorp.(J),2008,A057745,Glass,AlkaliSilicate,Alkaline-earthSilicate,,Fiber,,,,ThermalInsulator,,,,,Ex.4,,65.29,0.09,3.57,9.04,2.17,0,0,19.21,0.26,0,0,0,0,0,0,0.37,0,0,0,0,0,0,0,0,0,0,0,0,0,0,0,0,0,0,0,0,0,0,0,0,0,0,0,0,0,0,0,0,0,0,0,0,0,0,0,0,0,0,0,0,0,0,77
146,GB02-006445,HandbookofGlassProperties,1986,v.001p.0322,Glass,AlkaliSilicate,Alkaline-earthSilicate,,,,,,,,,,,,,70.5,0,0,0,22,0,0,7.5,0,0,0,0,0,0,0,0,0,0,0,0,0,0,0,0,0,0,0,0,0,0,0,0,0,0,0,0,0,0,0,0,0,0,0,0,0,0,0,0,0,0,0,0,0,0,0,0,0,0,0,0,0,0,77.8
1593,GJ06-073519,GlassPhysics&Chemistry,1982,v.008p.0026,Glass,Alumino-Silicate,,,,,,,,,,,,,,69.7,0,12,18.3,0,0,0,0,0,0,0,0,0,0,0,0,0,0,0,0,0,0,0,0,0,0,0,0,0,0,0,0,0,0,0,0,0,0,0,0,0,0,0,0,0,0,0,0,0,0,0,0,0,0,0,0,0,0,0,0,0,0,91
8550,GJ09-294661,J.Non-CrystallineSolids,2009,v.355p.2622,Glass,OtherSilicate,Phosphate,Alumino-Silicate,,,,,,,,,,,,13.7,0,24.6,0,0,0,0,0,0,0,0,0,0,0,0,0,0,0,0,0,0,0,0,0,0,0,0,0,0,0,0,0,0,0,8.1,0,53.6,0,0,0,0,0,0,0,0,0,0,0,0,0,0,0,0,0,0,0,0,0,0,0,0,0,94
7532,GP05-272412,USPatentCorningInc.(US),2006,A6992030,Glass,Boro-Silicate,Alumino-Silicate,Alkaline-earthSilicate,,,,,Display,Substrate,,,,Ex.4,,73.85,9.98,7.98,2,5.99,0,0,0,0,0,0,0,0,0,0,0,0,0,0,0,0,0,0.2,0,0,0,0,0,0,0,0,0,0,0,0,0,0,0,0,0,0,0,0,0,0,0,0,0,0,0,0,0,0,0,0,0,0,0,0,0,0,0,67.62
327,GB02-006660,HandbookofGlassProperties,1986,v.001p.0329,Glass,AlkaliSilicate,Boro-Silicate,,,,,,,,,,,,,25,65,0,0,0,0,0,10,0,0,0,0,0,0,0,0,0,0,0,0,0,0,0,0,0,0,0,0,0,0,0,0,0,0,0,0,0,0,0,0,0,0,0,0,0,0,0,0,0,0,0,0,0,0,0,0,0,0,0,0,0,0,44.9
10418,GP03-352322,USPatentOthers,2013,A0244858,Glass,Alkaline-earthSilicate,Alumino-Silicate,,Melting,Fiber,,,PlasticsFRP,,,,,ex.8,,62.03,0,9.24,10.66,16.39,0,0.61,0.65,0.06,0,0,0,0,0,0,0,0,0,0,0,0,0.11,0,0,0,0,0,0,0,0,0.22,0,0,0.004965,0,0,0,0,0,0,0,0,0,0,0,0,0,0,0,0,0,0,0,0,0,0,0,0,0.03,0,0,0,83.17
7055,XP03-261536,USPatentHoyaCorp.(J),2004,A6774072,Glass-Ceramics,Alkaline-earthSilicate,Alumino-Silicate,,,,,,Substrate,MagneticMemoryDisk,OpticalMemory,,,Ex.1-1Heattreat:800C4h+1000C4h,,50.54,0,10.43,30.89,0,0,0,0,0,0,0,0,0,0,0,0,0,0,0,0,0,0,0,0.54,0,0,0,0,0,0,7.6,0,0,0,0,0,0,0,0,0,0,0,0,0,0,0,0,0,0,0,0,0,0,0,0,0,0,0,0,0,0,0,135.6
8016,GP03-285360,USPatentCorningInc.(US),2008,A0130171,Glass,Alkaline-earthSilicate,,,,,,,Substrate,MagneticMemoryDisk,,,,Ex.7,,64,3.5,10,3,13.5,0,1,3,2,0,0,0,0,0,0,0,0,0,0,0,0,0,0,0,0,0,0,0,0,0,0,0,0,0,0,0,0,0,0,0,0,0,0,0,0,0,0,0,0,0,0,0,0,0,0,0,0,0,0,0,0,0,83
3346,GP03-188924,JapanesePatentNipponSheetGlass(J),1999,A302031,Glass,Alkaline-earthSilicate,Alumino-Silicate,AlkaliSilicate,,,,,Substrate,MagneticMemoryDisk,,,,,,41.8,0,9.5,12.5,18.4,0,16.8,0,0,0,0,0,0,0,0,0,0,0,0,0,0,0,0,0,0,0,0,0,0,0,0,0,0,0,0,1,0,0,0,0,0,0,0,0,0,0,0,0,0,0,0,0,0,0,0,0,0,0,0,0,0,0,108
986,GJ02-041108,GlassPhysics&Chemistry,1981,v.007p.0131,Glass,AlkaliSilicate,,,,,,,,,,,,,,67,0,0,0,0,0,33,0,0,0,0,0,0,0,0,0,0,0,0,0,0,0,0,0,0,0,0,0,0,0,0,0,0,0,0,0,0,0,0,0,0,0,0,0,0,0,0,0,0,0,0,0,0,0,0,0,0,0,0,0,0,0,81.1
4705,XP03-212599,JapanesePatentKonicaMinolta(J),2001,A287935,Glass-Ceramics,Alkaline-earthSilicate,Alumino-Silicate,OtherSilicate,GlassCeramics,,,,MagneticMemoryDisk,,,,,crystal:(MgAl)SiO3,,38.57,0,11.94,27.32,2.07,0,11.25,0,0,0,0,0,0,0,0,0,0,0,0,0,0,0,0,0,0,0,0,0,0,0,8.85,0,0,0,0,0,0,0,0,0,0,0,0,0,0,0,0,0,0,0,0,0,0,0,0,0,0,0,0,0,0,0,146
815,GB02-027404,HandbookofGlassData,1987,v.00Cp.0607,Glass,AlkaliSilicate,OtherSilicate,,,,,,,,,,,,,70.3,0,0,0,0,0,0,20,0,0,0,0,0,0,0,0,0,0,0,0,0,0,0,0,0,0,0,0,0,0,0,0,0,9.7,0,0,0,0,0,0,0,0,0,0,0,0,0,0,0,0,0,0,0,0,0,0,0,0,0,0,0,0,77.9
221,GB03-006538,HandbookofGlassProperties,1986,v.001p.0335,Glass,Alkaline-earthSilicate,Alumino-Silicate,,,,,,,,,,,,,55,0,15,30,0,0,0,0,0,0,0,0,0,0,0,0,0,0,0,0,0,0,0,0,0,0,0,0,0,0,0,0,0,0,0,0,0,0,0,0,0,0,0,0,0,0,0,0,0,0,0,0,0,0,0,0,0,0,0,0,0,0,106.8
2911,XP06-169837,USPatent,1996,A5569629,Glass-Ceramics,Alumino-Silicate,Alkaline-earthSilicate,,Fiber,GlassCeramics,,,Fiber,,,,,,,78,0,12,9,0,0,0,0,0,0,0,0,0,0,0,0,0,0,0,0,0,0,0,0,0,0,0,0,0,0,1,0,0,0,0,0,0,0,0,0,0,0,0,0,0,0,0,0,0,0,0,0,0,0,0,0,0,0,0,0,0,0,63.48
5183,GP03-213967,USPatentNipponSheetGlass(J),2001,A6306786,Glass,Alkaline-earthSilicate,AlkaliSilicate,Alumino-Silicate,,,,,Substrate,MagneticMemoryDisk,,,,,,41.91,0,9.5,12.51,18.31,0,16.71,0,0,0,0,0,0,0,0,0,0,0,0,0,0,0,0,0,0,0,0,0,0,0,0,0,0,0,0,1,0,0,0,0.06,0,0,0,0,0,0,0,0,0,0,0,0,0,0,0,0,0,0,0,0,0,0,108
5044,XP07-212938,JapanesePatentKonicaMinolta(J),2001,A287969,Glass-Ceramics,Zinc-Silicate,Alumino-Silicate,Alkaline-earthSilicate,GlassCeramics,,,,MagneticMemoryDisk,,,,,crystal:Zn2Ti3O8Zn2TiO4Zn2SiO4,,66.83,0,2.9,7.33,2.11,0,9.87,0,0,0,0,0,0,0,0,7.26,0,0,0,0,0,0,0,0,0,0,0,0,0,0,3.7,0,0,0,0,0,0,0,0,0,0,0,0,0,0,0,0,0,0,0,0,0,0,0,0,0,0,0,0,0,0,0,103
4401,XP06-211050,JapanesePatentKonicaMinolta(J),2001,A026456,Glass-Ceramics,Alumino-Silicate,Alkaline-earthSilicate,,,,,,MagneticMemoryDisk,,,,,Crystal:Magnesium-Aluminosilicate,,55.58,0,8.17,17.36,0,0,10.38,0,1.1,0,0,0,0,0,0,0,0,0,0,0,0,0,0,1,0.08,0,0,0,0,0,5.64,0,0,0,0,0,0.69,0,0,0,0,0,0,0,0,0,0,0,0,0,0,0,0,0,0,0,0,0,0,0,0,0,98.85
381,GB02-006714,HandbookofGlassProperties,1986,v.001p.0327,Glass,AlkaliSilicate,Alumino-Silicate,,,,,,,,,,,,,66,0,9,0,0,0,25,0,0,0,0,0,0,0,0,0,0,0,0,0,0,0,0,0,0,0,0,0,0,0,0,0,0,0,0,0,0,0,0,0,0,0,0,0,0,0,0,0,0,0,0,0,0,0,0,0,0,0,0,0,0,0,84.5
2175,GP20-107760,EuropeanPatent,1990,A0356746,Glass,Phosphate,,,,,,,Laser,,,,,,,9.01,3,11.84,0,0,0,24.61,0,0,0,0,0,0,0,0,0,0,0,0,0,0,0,0.12,0,0,0.36,1.74,0,0,0,0,0,0,0,0,0,49.31,0,0,0,0,0,0,0,0,0,0,0,0,0,0,0,0,0,0,0,0,0,0,0,0,0,69
8336,GP05-290730,USPatentCorningInc.(US),2009,A0142568,Glass,Boro-Silicate,Alumino-Silicate,AlkaliSilicate,,,,,Window,,,,,Ex.1,,65.59,10.98,11.3,0,0,0,4.56,6.21,1.11,0,0,0,0,0,0,0,0,0,0,0,0,0,0,0,0,0,0,0,0,0,0,0,0,0,0,0.25,0,0,0,0,0,0,0,0,0,0,0,0,0,0,0,0,0,0,0,0,0,0,0,0,0,0,66.4
2495,GJ35-144336,GlassPhysics&Chemistry,1992,v.018p.0159,Glass,Germanate,,,,,,,,,,,,,,22.64,0,0,0,0,0,0,9.56,0,0,0,0,0,0,0,0,0,0,0,0,0,0,0,0,0,0,0,0,0,0,0,0,67.8,0,0,0,0,0,0,0,0,0,0,0,0,0,0,0,0,0,0,0,0,0,0,0,0,0,0,0,0,0,70.3
1876,XJ06-091197,GlassTechnology,1974,v.015p.0071,Glass-Ceramics,Alumino-Silicate,,,GlassCeramics,,,,,,,,,HT=745CX8h+1200CX3h.,,59.18,0,19.02,16.04,5.76,0,0,0,0,0,0,0,0,0,0,0,0,0,0,0,0,0,0,0,0,0,0,0,0,0,0,0,0,0,0,0,0,0,0,0,0,0,0,0,0,0,0,0,0,0,0,0,0,0,0,0,0,0,0,0,0,0,127
4590,GP03-212015,JapanesePatentCentralGlass(J),2001,A180969,Glass,Alkaline-earthSilicate,Alumino-Silicate,,,,,,OpticalUse,Substrate,MagneticMemoryDisk,,,,,47.47,3.28,8.39,14.15,15.26,0,11.45,0,0,0,0,0,0,0,0,0,0,0,0,0,0,0,0,0,0,0,0,0,0,0,0,0,0,0,0,0,0,0,0,0,0,0,0,0,0,0,0,0,0,0,0,0,0,0,0,0,0,0,0,0,0,0,102
4378,XP06-211027,JapanesePatentKonicaMinolta(J),2001,A026453,Glass-Ceramics,Alumino-Silicate,Alkaline-earthSilicate,,,,,,MagneticMemoryDisk,,,,,Crystal:Magnesium-Aluminosilicate,,52.17,0,13.78,25.62,0,0,4.82,0,0,0,0,0,0,0,0,0,0,0,0,0,0,0,0,0,0,0,0,0,0,0,3.61,0,0,0,0,0,0,0,0,0,0,0,0,0,0,0,0,0,0,0,0,0,0,0,0,0,0,0,0,0,0,0,109.5
3154,GP03-182919,EuropeanPatentHoyaCorp.(J),1998,A0858974,Glass,Alkaline-earthSilicate,Alumino-Silicate,,,,,,Substrate,MagneticMemoryDisk,,,,,,40,0,15,25,10,0,0,0,0,0,0,0,0,0,0,0,0,0,0,0,0,0,0,5,0,0,0,0,0,0,5,0,0,0,0,0,0,0,0,0,0,0,0,0,0,0,0,0,0,0,0,0,0,0,0,0,0,0,0,0,0,0,119.4
10566,GJ02-355086,J.Non-CrystallineSolids,2014,v.404p.0124,Glass,AlkaliSilicate,Alkaline-earthSilicate,,Melting,,,,,,,,,,,73.92,0,0,0,10,0,0,15.98,0,0,0,0,0,0,0,0,0,0,0,0,0,0,0,0,0,0,0,0,0,0,0,0,0,0,0,0,0,0,0,0,0,0,0.1,0,0,0,0,0,0,0,0,0,0,0,0,0,0,0,0,0,0,0,77.4
2271,GJ05-113136,GlassScienceandTechnology,1989,v.062p.0399,Glass,Boro-Silicate,,,,,,,,,,,,Industrialborosilicateglass,,81.8,8.8,1.8,1.5,1.1,0,0,5,0,0,0,0,0,0,0,0,0,0,0,0,0,0,0,0,0,0,0,0,0,0,0,0,0,0,0,0,0,0,0,0,0,0,0,0,0,0,0,0,0,0,0,0,0,0,0,0,0,0,0,0,0,0,59
163,GB02-006474,HandbookofGlassProperties,1986,v.001p.0326,Glass,AlkaliSilicate,Alkaline-earthSilicate,,,,,,,,,,,,,52.3,0,0,0,0,0,0,0,21.3,0,0,0,0,0,0,0,26.4,0,0,0,0,0,0,0,0,0,0,0,0,0,0,0,0,0,0,0,0,0,0,0,0,0,0,0,0,0,0,0,0,0,0,0,0,0,0,0,0,0,0,0,0,0,65.9
8624,GP03-296637,USPatentSchottAG(DE),2010,A7727916,Glass,Alkaline-earthSilicate,Alumino-Silicate,,NonAlkali,,,,SolarCell,Display,Substrate,,,Ex.A3,,63.66,2.65,11.12,16.81,5.6,0,0,0,0,0,0,0,0,0,0,0,0,0,0,0,0,0,0,0,0,0,0,0,0,0,0,0,0,0,0,0.16,0,0,0,0,0,0,0,0,0,0,0,0,0,0,0,0,0,0,0,0,0,0,0,0,0,0,91
9948,GP02-315056,USPatentCorningInc.(US),2014,A8652978,Glass,AlkaliSilicate,Alumino-Silicate,Boro-Silicate,,,,,,,,,,Improvedtoughnessandscrachresistance.Ex.6,,64.76,3.01,9.43,2.99,1.31,0,0.91,12.02,3.71,0,0,0,0,0,0,0,0,0,0,0,0,0,0,0,0,0,0,0,0,0,0,0,0,1.61,0,0.25,0,0,0,0,0,0,0,0,0,0,0,0,0,0,0,0,0,0,0,0,0,0,0,0,0,0,75.2
4163,XP06-210812,JapanesePatentKonicaMinolta(J),2001,A019482,Glass-Ceramics,Alumino-Silicate,AlkaliSilicate,,,,,,MagneticMemoryDisk,,,,,,,72.57,0,4.62,0,0,0,16.76,0,0,0,0,0,0,0,0,0,0,0,0,0,0,0,0,0,0,0,0,0,0,0,4.8,0,0,0,0,0,1.25,0,0,0,0,0,0,0,0,0,0,0,0,0,0,0,0,0,0,0,0,0,0,0,0,0,93.9
9361,GP05-307943,USPatent,2012,A0135852,Glass,Boro-Silicate,Alumino-Silicate,,NonAlkali,,,,Substrate,,,,,A.J.Ellisonetal.Ex.7,,63.91,16.48,8.49,4.25,3.24,0,0,0,0,0,0,0,0,0,0,0,3.49,0,0,0,0,0.01,0,0,0,0,0,0,0,0,0,0,0,0,0,0.1,0,0,0,0,0,0,0,0,0,0,0,0,0,0,0,0,0,0,0,0,0,0,0,0,0,0,66.19
10776,GP06-356854,USPatentCorningInc.(US),2014,A0179510,Glass,Alumino-Silicate,Alkaline-earthSilicate,,Melting,SheetGlass,,,Display,LiquidCrystalDisplay,,,,ex.17,,68.11,4.5,12.72,4.38,6.44,0,0,0,0,0,0,0,0,0,0,0,3.7,0,0,0,0,0.01,0,0,0,0,0,0,0,0,0,0,0,0.03,0,0.09,0,0,0,0,0,0,0,0,0,0,0,0,0,0,0,0,0,0,0,0,0,0,0,0,0,0,81.8
2858,GB02-164832,FundamentalsofInorganicGlasses,1994,v.001p.0171,Glass,AlkaliSilicate,Alkaline-earthSilicate,,,,,,,,,,,,,58.82,0,0,0,29.41,0,0,11.76,0,0,0,0,0,0,0,0,0,0,0,0,0,0,0,0,0,0,0,0,0,0,0,0,0,0,0,0,0,0,0,0,0,0,0,0,0,0,0,0,0,0,0,0,0,0,0,0,0,0,0,0,0,0,82
1594,GJ06-073520,GlassPhysics&Chemistry,1982,v.008p.0026,Glass,Alumino-Silicate,,,,,,,,,,,,,,69.77,0,15.12,15.12,0,0,0,0,0,0,0,0,0,0,0,0,0,0,0,0,0,0,0,0,0,0,0,0,0,0,0,0,0,0,0,0,0,0,0,0,0,0,0,0,0,0,0,0,0,0,0,0,0,0,0,0,0,0,0,0,0,0,91
6271,GP02-228224,USPatent,2003,A0092559,Glass,AlkaliSilicate,,,,,,,ColorFilter,Substrate,,,,S.Pucilowskietal.Ex.2,,59.93,0,0,0,0,0,10,24.98,0,0,0,0,0,0,0,0,0,0,0,0,0,0,0.1,4.99,0,0,0,0,0,0,0,0,0,0,0,0,0,0,0,0,0,0,0,0,0,0,0,0,0,0,0,0,0,0,0,0,0,0,0,0,0,0,83
4794,XP03-212688,JapanesePatentKonicaMinolta(J),2001,A287944,Glass-Ceramics,Alkaline-earthSilicate,OtherSilicate,,GlassCeramics,,,,MagneticMemoryDisk,,,,,crystal:(MgAl)SiO3,,45.01,0,2.76,30.75,0,0,9.43,0,0,0,0,0,0,0,0,0,0,0,0,0,0,0,0,0,0.77,0,0,0,0,0,11.28,0,0,0,0,0,0,0,0,0,0,0,0,0,0,0,0,0,0,0,0,0,0,0,0,0,0,0,0,0,0,0,148.6
4574,GP02-211958,JapanesePatentAsahiGlass(J),2001,A172043,Glass,AlkaliSilicate,Alkaline-earthSilicate,,,,,,Substrate,MagneticMemoryDisk,,,,,,70.5,0,3.5,6.5,1.5,0,6,8,0,0,0,0,0,0,0,0,0,0,0,0,0,0,0,2,0,0,0,0,0,0,1.5,0,0,0.5,0,0,0,0,0,0,0,0,0,0,0,0,0,0,0,0,0,0,0,0,0,0,0,0,0,0,0,0,84
4115,XP06-210764,JapanesePatentKonicaMinolta(J),2001,A019477,Glass-Ceramics,Alumino-Silicate,AlkaliSilicate,,,,,,MagneticMemoryDisk,,,,,,,74.24,0,2.88,0,0,0,16.7,0,2.8,0,0,0,0,0,0,1.44,0,0,0,0,0,0,0,0,0,0,0,0,0,0,0.37,0,0,0.95,0,0,0.62,0,0,0,0,0,0,0,0,0,0,0,0,0,0,0,0,0,0,0,0,0,0,0,0,0,94.8
1391,GJ02-061747,GlassTechnology,1964,v.005p.0216,Glass,AlkaliSilicate,,,,,,,,,,,,,,70,0,0,0,0,0,0,0,30,0,0,0,0,0,0,0,0,0,0,0,0,0,0,0,0,0,0,0,0,0,0,0,0,0,0,0,0,0,0,0,0,0,0,0,0,0,0,0,0,0,0,0,0,0,0,0,0,0,0,0,0,0,54.7
3521,GI06-191644,NGF'sAdditionalNewData(J),2001,v.004p.0001,Glass,Alumino-Silicate,AlkaliSilicate,,,,,,ElectronicsElectrical,Substrate,,,,GlassName:C004.Melt:inPt-Rhat1550Cfor19.5hr.Anneal:at510Cfor1hr.Crystalizedalittle.,,63.94,0,7.46,0,0,0,28.6,0,0,0,0,0,0,0,0,0,0,0,0,0,0,0,0,0,0,0,0,0,0,0,0,0,0,0,0,0,0,0,0,0,0,0,0,0,0,0,0,0,0,0,0,0,0,0,0,0,0,0,0,0,0,0,82.7
5777,GP02-224330,USPatentNipponSheetGlass(J),2002,A6399527,Glass,AlkaliSilicate,Alkaline-earthSilicate,,,,,,Substrate,MagneticMemoryDisk,,,,,,51,0,4,15,1.7,0,16.2,3.3,0,0,0,0,0,0,0,0,4.2,0,0,0,0,0,0,0,0,0,0,0,0,0,4.6,0,0,0,0,0,0,0,0,0,0,0,0,0,0,0,0,0,0,0,0,0,0,0,0,0,0,0,0,0,0,0,101
3335,XP03-188843,JapanesePatentNGKInsulators(J),1999,A278864,Glass-Ceramics,Alkaline-earthSilicate,Alumino-Silicate,,GlassCeramics,,,,MagneticMemoryDisk,,,,,,,47.52,1.04,10.08,31.21,0,0,0,0,0,0,0,0,0,0,0,0.74,0,0,0,0,0,0,0,0,0.1,0,0,0,0,0,9.31,0,0,0,0,0,0,0,0,0,0,0,0,0,0,0,0,0,0,0,0,0,0,0,0,0,0,0,0,0,0,0,135
1757,GJ30-078849,J.AmericanCeramicSoc.,1970,v.053p.0311,Glass,Aluminate,,,,,,,,,,,,8Figs4Tables.,,4,10,20,0,66,0,0,0,0,0,0,0,0,0,0,0,0,0,0,0,0,0,0,0,0,0,0,0,0,0,0,0,0,0,0,0,0,0,0,0,0,0,0,0,0,0,0,0,0,0,0,0,0,0,0,0,0,0,0,0,0,0,86.25
2611,GJ06-147192,J.AmericanCeramicSoc.,1992,v.075p.0503,Glass,Alumino-Silicate,OtherSilicate,,,,,,,,,,,,,50,0,25,0,0,0,0,0,0,0,0,0,0,0,0,0,0,0,0,0,0,0,0,25,0,0,0,0,0,0,0,0,0,0,0,0,0,0,0,0,0,0,0,0,0,0,0,0,0,0,0,0,0,0,0,0,0,0,0,0,0,0,128
2999,GJ02-176254,GlassPhysics&Chemistry,1998,v.024p.0525,Glass,AlkaliSilicate,Alkaline-earthSilicate,,,,,,,,,,,D.S.Sanditov,,70,0,0,0,0,0,0,12,0,0,0,0,0,0,0,18,0,0,0,0,0,0,0,0,0,0,0,0,0,0,0,0,0,0,0,0,0,0,0,0,0,0,0,0,0,0,0,0,0,0,0,0,0,0,0,0,0,0,0,0,0,0,65.66
6292,GP02-228304,USPatent,2003,A0109370,Glass,AlkaliSilicate,Alkaline-earthSilicate,Boro-Silicate,,,,,Substrate,MagneticMemoryDisk,,,,M.Ikenishietal.Ex.33,,65,5,5,5,5,0,2,11,2,0,0,0,0,0,0,0,0,0,0,0,0,0,0,0,0,0,0,0,0,0,0,0,0,0,0,0,0,0,0,0,0,0,0,0,0,0,0,0,0,0,0,0,0,0,0,0,0,0,0,0,0,0,78.97
8948,GP02-301050,JapanesePatentOharaInc.(J),2011,A040144,Glass,AlkaliSilicate,,,,,,,Substrate,MagneticMemoryDisk,,,,Ex.5,,63.93,0.9,4.89,3.09,1.11,0,10.44,6.04,0.66,0,0,0,0,0,0,0,0,0,0,0,0,0,0,0,0,0,0,0,0,0,5.46,0,0,2.02,0.14,0,1.32,0,0,0,0,0,0,0,0,0,0,0,0,0,0,0,0,0,0,0,0,0,0,0,0,0,87
8716,GP02-298463,JapanesePatentKonicaMinolta(J),2010,A184862,Glass,AlkaliSilicate,Alkaline-earthSilicate,,,,,,Substrate,MagneticMemoryDisk,,,,Ex.6,,58.04,3.48,3.42,6.63,6.99,0,8.53,4.51,1.52,0,0,0,0,0,0,0,0,0,0,0,0,0,0,0,0.06,0.36,0,0,0,0,2.72,0,0,3.74,0,0,0,0,0,0,0,0,0,0,0,0,0,0,0,0,0,0,0,0,0,0,0,0,0,0,0,0,93
9565,XP06-310833,JapanesePatentOharaInc.(J),2013,A023420,Glass-Ceramics,Alumino-Silicate,,,,,,,Substrate,,,,,Ex.14,,58.56,3.23,10.38,13.53,0,0,1.07,4.14,0,0,0,0,0,0,0,3.94,0,0,0,0,0,0,0,0,0,0,0,0,0,0,4.42,0,0,0,0,0.17,0.56,0,0,0,0,0,0,0,0,0,0,0,0,0,0,0,0,0,0,0,0,0,0,0,0,0,93
235,GB02-006560,HandbookofGlassProperties,1986,v.001p.0333,Glass,AlkaliSilicate,OtherSilicate,,,,,,,,,,,,,47.5,0,0,0,0,0,0,27.5,0,0,0,0,0,0,0,0,0,0,0,0,0,0,0,0,0,0,0,0,0,0,25,0,0,0,0,0,0,0,0,0,0,0,0,0,0,0,0,0,0,0,0,0,0,0,0,0,0,0,0,0,0,0,78.98
7548,XP06-272465,USPatentAsahiGlass(J),2006,A7008891,Glass-Ceramics,Alumino-Silicate,,,GlassCeramics,,,,ColorFilter,Substrate,,,,Ex.4Crystal:Na2K2Al4Si4O16,,47.35,0,23.68,0,0,0,0,9.09,9.09,0,0,0,0,0,0,3,0,0,0,0,0,0,0,0,0,0,0,0,0,0,6.79,0,0,1,0,0,0,0,0,0,0,0,0,0,0,0,0,0,0,0,0,0,0,0,0,0,0,0,0,0,0,0,91
6293,GP02-228305,USPatent,2003,A0109370,Glass,AlkaliSilicate,Alkaline-earthSilicate,Boro-Silicate,,,,,Substrate,MagneticMemoryDisk,,,,M.Ikenishietal.Ex.34,,65,5,5,5,5,0,2,9,4,0,0,0,0,0,0,0,0,0,0,0,0,0,0,0,0,0,0,0,0,0,0,0,0,0,0,0,0,0,0,0,0,0,0,0,0,0,0,0,0,0,0,0,0,0,0,0,0,0,0,0,0,0,78.28
4816,XP03-212710,JapanesePatentKonicaMinolta(J),2001,A287946,Glass-Ceramics,Alkaline-earthSilicate,Alumino-Silicate,OtherSilicate,GlassCeramics,,,,MagneticMemoryDisk,,,,,crystal:(MgAl)SiO3,,42.63,0,9.99,26.71,0,0,9.74,0,0,0,0,0,0,0,0,0,0,0,0,0,0,0,0,0,0,0,0,0,0,0,10.93,0,0,0,0,0,0,0,0,0,0,0,0,0,0,0,0,0,0,0,0,0,0,0,0,0,0,0,0,0,0,0,139.1
3609,GI03-191746R,NGF'sAdditionalNewData(J),2001,v.004p.0003,Glass,Alkaline-earthSilicate,Alumino-Silicate,AlkaliSilicate,,,,,Fiber,,,,Annealing:at730Cfor1h.,GlassNameC110Melting:inPtcrucibleat1600Cfor7h.,,62.54,0,7.04,4.4,15.2,0,0,0.11,10.54,0,0,0,0,0,0,0,0.006255,0,0,0,0,0,0.17,0,0,0,0,0,0,0,0,0,0,0,0,0,0,0,0,0,0,0,0,0,0,0,0,0,0,0,0,0,0,0,0,0,0,0,0,0,0,0,71.3
5191,GP03-213975,USPatentNipponSheetGlass(J),2001,A6306786,Glass,Alkaline-earthSilicate,Alumino-Silicate,AlkaliSilicate,,,,,Substrate,MagneticMemoryDisk,,,,,,50.1,0,15,17.9,5,0,5,0,0,0,0,0,0,0,0,0,0,0,0,0,0,0,0,0,0,0,0,0,0,0,0,0,0,5,0,2,0,0,0,0,0,0,0,0,0,0,0,0,0,0,0,0,0,0,0,0,0,0,0,0,0,0,106
230,GB03-006549,HandbookofGlassProperties,1986,v.001p.0334,Glass,Alkaline-earthSilicate,,,,,,,,,,,,,,50,0,0,12.5,0,0,0,0,0,0,0,0,0,0,0,0,37.5,0,0,0,0,0,0,0,0,0,0,0,0,0,0,0,0,0,0,0,0,0,0,0,0,0,0,0,0,0,0,0,0,0,0,0,0,0,0,0,0,0,0,0,0,0,87.22
7290,GP06-266140,USPatent,2005,A0101469,Glass,Alumino-Silicate,Alkaline-earthSilicate,,NonAlkali,,,,SolarCell,Display,Substrate,,,U.Peuchertatal.Ex.A4,,63.59,4.49,10.98,13.96,6.25,0,0,0,0,0,0,0,0,0,0,0,0.48,0,0,0,0,0,0,0,0,0,0,0,0,0,0,0,0,0,0,0.17,0,0,0,0,0,0,0,0,0,0,0,0,0,0,0,0,0,0,0,0,0,0,0,0,0,0,87
4111,XP06-210760,JapanesePatentKonicaMinolta(J),2001,A019477,Glass-Ceramics,Alumino-Silicate,AlkaliSilicate,,,,,,MagneticMemoryDisk,,,,,,,71.08,0,2.94,4.73,0,0,16.42,0,2.45,0,0,0,0,0,0,0,0,0,0,0,0,0,0,0,0,0,0,0,0,0,0.36,0,0,1.41,0,0,0.61,0,0,0,0,0,0,0,0,0,0,0,0,0,0,0,0,0,0,0,0,0,0,0,0,0,93.8
10070,GP06-316471,USPatentNittoBoseki(J),2014,A8841222,Glass,Alumino-Silicate,Alkaline-earthSilicate,,Fiber,,,,Fiber,,,,,Ex.6,,58.85,0,12,19.78,9.23,0,0,0.1,0,0,0,0,0,0,0,0,0,0,0,0,0,0.04,0,0,0,0,0,0,0,0,0,0,0,0,0,0,0,0,0,0,0,0,0,0,0,0,0,0,0,0,0,0,0,0,0,0,0,0,0,0,0,0,98
123,GB02-006422,HandbookofGlassProperties,1986,v.001p.0321,Glass,AlkaliSilicate,Alkaline-earthSilicate,Alumino-Silicate,,,,,,,,,,,,67.33,0,0.1,0,0,0,0,16.38,0,0,0,0,0,0,0,0,16.18,0,0,0,0,0,0,0,0,0,0,0,0,0,0,0,0,0,0,0,0,0,0,0,0,0,0,0,0,0,0,0,0,0,0,0,0,0,0,0,0,0,0,0,0,0,74
361,GB05-006694,HandbookofGlassProperties,1986,v.001p.0328,Glass,Boro-Silicate,AlkaliSilicate,,,,,,,,,,,,,39.22,39.22,0,0,0,0,0,21.57,0,0,0,0,0,0,0,0,0,0,0,0,0,0,0,0,0,0,0,0,0,0,0,0,0,0,0,0,0,0,0,0,0,0,0,0,0,0,0,0,0,0,0,0,0,0,0,0,0,0,0,0,0,0,72.27
8761,GP05-298746,JapanesePatentNipponElectricGlass(J),2010,A241676,Glass,Boro-Silicate,Alumino-Silicate,,NonAlkali,,,,Substrate,PlasmaDisplay,LiquidCrystalDisplay,,,Ex.9,,65.42,16.74,8.26,0,9.58,0,0,0,0,0,0,0,0,0,0,0,0,0,0,0,0,0,0,0,0,0,0,0,0,0,0,0,0,0,0,0,0,0,0,0,0,0,0,0,0,0,0,0,0,0,0,0,0,0,0,0,0,0,0,0,0,0,64
6312,GJ02-228910,J.Non-CrystallineSolids,2003,v.316p.0054,Glass,AlkaliSilicate,Alkaline-earthSilicate,,,,,,,,,,,Surfacedamageofglass,,77,0,0,0,9.1,0,0,13.9,0,0,0,0,0,0,0,0,0,0,0,0,0,0,0,0,0,0,0,0,0,0,0,0,0,0,0,0,0,0,0,0,0,0,0,0,0,0,0,0,0,0,0,0,0,0,0,0,0,0,0,0,0,0,68.6
419,GJ03-008310,GlassScienceandTechnology,1978,v.051p.0008,Glass,Alkaline-earthSilicate,,,,,,,,,,,,,,70.5,0,0,0,8,0,0,21.5,0,0,0,0,0,0,0,0,0,0,0,0,0,0,0,0,0,0,0,0,0,0,0,0,0,0,0,0,0,0,0,0,0,0,0,0,0,0,0,0,0,0,0,0,0,0,0,0,0,0,0,0,0,0,66.4
2358,GB02-137462,HandbookofGlassData,1993,v.00Ep.0073,Glass,AlkaliSilicate,,,,,,,,,,,,,,85,0,0,0,0,0,0,15,0,0,0,0,0,0,0,0,0,0,0,0,0,0,0,0,0,0,0,0,0,0,0,0,0,0,0,0,0,0,0,0,0,0,0,0,0,0,0,0,0,0,0,0,0,0,0,0,0,0,0,0,0,0,62.3
748,GB05-025772,HandbookofGlassData,1987,v.00Cp.0454,Glass,Boro-Silicate,AlkaliSilicate,,,,,,,,,,,,,34.48,34.48,0,0,0,0,0,31.03,0,0,0,0,0,0,0,0,0,0,0,0,0,0,0,0,0,0,0,0,0,0,0,0,0,0,0,0,0,0,0,0,0,0,0,0,0,0,0,0,0,0,0,0,0,0,0,0,0,0,0,0,0,0,71.57
9820,GP05-313465,EuropeanPatentPPGIndustries(US),2013,A2616399,Glass,Boro-Silicate,Alkaline-earthSilicate,Alumino-Silicate,Fiber,,,,Fiber,,,,,Ex.15,,62.67,7.46,7.07,14.37,3.14,0,2.98,0.5,0.5,0,0,0,0,0,0,0,0,0,0,0,0,0.15,0,0,0,0,0,0,0,0,0.15,0,0,0,0,0,0,0,0,0,0,0,0,0,0,0,0,0,0,0,0,0,0,0,0,0,0,0,1.01,0,0,0,91.5
8842,GP05-299496,USPatentCorningInc.(US),2010,A7851394,Glass,Boro-Silicate,Alkaline-earthSilicate,Alumino-Silicate,,,,,Display,Substrate,,,,Ex.9,,68.44,9.99,10.6,1.21,9.19,0,0,0,0,0,0,0,0,0,0,0,0.5,0,0,0,0,0,0,0,0,0,0,0,0,0,0,0,0,0,0,0.07,0,0,0,0,0,0,0,0,0,0,0,0,0,0,0,0,0,0,0,0,0,0,0,0,0,0,72.45
3164,GP02-183024,EuropeanPatentSchottAG(DE),1998,A0879800,Glass,AlkaliSilicate,Alkaline-earthSilicate,Alumino-Silicate,,,,,PlasmaDisplay,Substrate,,,,,,70.3,0,3.47,0,10.62,0,0,3.2,8.92,0,0,0,0,0,0,0,0.38,0,0,0,0,0,0,0,0,0,0,0,0,0,0.41,0,0,2.68,0,0,0,0,0,0,0,0,0,0,0,0,0,0,0,0,0,0,0,0,0,0,0,0,0,0,0,0,74
8417,GP02-293130,JapanesePatentOharaInc.(J),2009,A280461,Glass,AlkaliSilicate,,,,,,,Substrate,,,,,Ex.1,,72.1,0,3.97,1.15,0,0,19.14,0,1.23,0,0,0,0,0,0,0.35,0,0,0,0,0,0,0,0,0,0,0,0,0,0,0,0,0,1.08,0.17,0,0.81,0,0,0,0,0,0,0,0,0,0,0,0,0,0,0,0,0,0,0,0,0,0,0,0,0,83
4766,XP06-212660,JapanesePatentKonicaMinolta(J),2001,A287941,Glass-Ceramics,Alumino-Silicate,Alkaline-earthSilicate,OtherSilicate,GlassCeramics,,,,MagneticMemoryDisk,,,,,crystal:(MgAl)SiO3,,41.06,0,14.22,22.95,0,0,8.26,0,0,0,0,0,0,0,0,0,0,0,0,0,0,0,0,0,0,0,0,0,0,0,13.51,0,0,0,0,0,0,0,0,0,0,0,0,0,0,0,0,0,0,0,0,0,0,0,0,0,0,0,0,0,0,0,135.5
