Repository: hori1537/rexrexxion-about-SP

File: input_csv/inputcsv_SiO2_0.01-100.00_youngsmodulus.csv (part 43 of 53)
No.,GlassNo.,DataSource,Year,DataSourceNumber,State,GlassSystem1,GlassSystem2,GlassSystem3,Appearance1,Appearance2,Appearance3,Appearance4,Usage1,Usage2,Usage3,Usage4,ThermalTreatment,Note,GlassNo.(Structure),SiO2,B2O3,Al2O3,MgO,CaO,BaO,Li2O,Na2O,K2O,Ag2O,MnO,FeO,CoO,NiO,CuO,ZnO,SrO,CdO,PbO,SnO,Cr2O3,Fe2O3,As2O3,Y2O3,Sb2O3,La2O3,Nd2O3,Gd2O3,Bi2O3,Co3O4,TiO2,MnO2,GeO2,ZrO2,CeO2,SnO2,P2O5,Ta2O5,Nb2O3,SO3,MoO3,WO3,H2O,LiF,NaF,KF,MgF2,CaF2,SrF2,BaF2,ZnF2,PbF2,YF3,AlF3,LaF3,GdF3,YbF3,ErF3,F,Cl,Br,Ag,Young'sModulusatRT(GPa)
7070,XP02-261625,USPatentOharaInc.(J),2004,A6794043,Glass-Ceramics,AlkaliSilicate,Alumino-Silicate,,,,,,ColorFilter,,,,,Ex.6Nucleationtemp:560CCrystallizationtemp.:770C,,70.67,0,3.4,0.72,0,0,19.34,0,0.92,0,0,0,1.39,0.39,0,0.35,0,0,0,0,0.19,0,0,0,0.04,0,0,0,0,0,1.08,0,0,0.7,0,0,0.81,0,0,0,0,0,0,0,0,0,0,0,0,0,0,0,0,0,0,0,0,0,0,0,0,0,100
2409,GB06-139713,HandbookofGlassData,1993,v.00Ep.0561,Glass,Alumino-Silicate,,,,,,,,,,,,p571574,,64.1,0,18.9,0,0,0,0,0,0,0,0,0,0,0,0,0,0,0,0,0,0,0,0,17,0,0,0,0,0,0,0,0,0,0,0,0,0,0,0,0,0,0,0,0,0,0,0,0,0,0,0,0,0,0,0,0,0,0,0,0,0,0,80.21
5008,XP06-212902,JapanesePatentKonicaMinolta(J),2001,A287965,Glass-Ceramics,Alumino-Silicate,Alkaline-earthSilicate,OtherSilicate,GlassCeramics,,,,MagneticMemoryDisk,,,,,crystal:(MgAl)SiO3,,37.09,0,13.39,31.11,0,0,14.92,0,0,0,0,0,0,0,0,0,0,0,0,0,0,0,0,0,0,0,0,0,0,0,3.49,0,0,0,0,0,0,0,0,0,0,0,0,0,0,0,0,0,0,0,0,0,0,0,0,0,0,0,0,0,0,0,148.6
4822,XP03-212716,JapanesePatentKonicaMinolta(J),2001,A287947,Glass-Ceramics,Alkaline-earthSilicate,Alumino-Silicate,OtherSilicate,GlassCeramics,,,,MagneticMemoryDisk,,,,,crystal:(MgAl)SiO3,,40.62,0,10.14,29.92,0,0,9.61,0,0,0,0,0,0,0,0,0,0,0,0,0,0,0,0,0,0,0,0,0,0,0,9.71,0,0,0,0,0,0,0,0,0,0,0,0,0,0,0,0,0,0,0,0,0,0,0,0,0,0,0,0,0,0,0,147.6
9648,GP02-311606,USPatentNipponElectricGlass(J),2013,A0165312,Glass,AlkaliSilicate,Alumino-Silicate,,,,,,SolderGforSemiconPackage,Substrate,,,,Ex.9,,63.7,0.65,10.85,4.84,0.58,0,0,16.49,2.76,0,0,0,0,0,0,0,0,0,0,0,0,0.001223,0,0,0,0,0,0,0,0,0,0,0,0,0,0.13,0,0,0,0,0,0,0,0,0,0,0,0,0,0,0,0,0,0,0,0,0,0,0,0,0,0,72
3204,GJ02-186675,GlassPhysics&Chemistry,1999,v.025p.0257,Glass,AlkaliSilicate,OtherSilicate,,,,,,,,,,,,,60,0,0,0,0,0,0,25,0,0,0,0,0,0,0,0,0,0,0,0,0,0,0,0,0,0,0,0,0,0,15,0,0,0,0,0,0,0,0,0,0,0,0,0,0,0,0,0,0,0,0,0,0,0,0,0,0,0,0,0,0,0,76.4
1779,GB04-081677,HandbookofGlassData,1983,v.00Ap.0501,Glass,Lead-Silicate,,,,,,,,,,,,,,45,0,0,0,0,0,0,0,0,0,0,0,0,0,0,0,0,0,55,0,0,0,0,0,0,0,0,0,0,0,0,0,0,0,0,0,0,0,0,0,0,0,0,0,0,0,0,0,0,0,0,0,0,0,0,0,0,0,0,0,0,0,49.31
3192,GI02-184126,NGF'sAdditionalNewData(J),2000,v.001p.0347,Glass,AlkaliSilicate,,,,,,,,,,,,U.Doct.thesisUniv.ofTokyo1979,,80,0,0,0,0,0,0,20,0,0,0,0,0,0,0,0,0,0,0,0,0,0,0,0,0,0,0,0,0,0,0,0,0,0,0,0,0,0,0,0,0,0,0,0,0,0,0,0,0,0,0,0,0,0,0,0,0,0,0,0,0,0,67.91
3300,GP03-188084,JapanesePatentHoyaCorp.(J),1999,A116267,Glass,Alkaline-earthSilicate,Alumino-Silicate,,,,,,Substrate,MagneticMemoryDisk,,,,,,40,0,20,30,0,0,0,0,0,0,0,0,0,0,0,0,0,0,0,0,0,0,0,5,0,0,0,0,0,0,5,0,0,0,0,0,0,0,0,0,0,0,0,0,0,0,0,0,0,0,0,0,0,0,0,0,0,0,0,0,0,0,124.5
8017,GP03-285361,USPatentCorningInc.(US),2008,A0130171,Glass,Alkaline-earthSilicate,,,,,,,Substrate,MagneticMemoryDisk,,,,Ex.8,,63,2.5,10,3.5,14,0,0,3,3,0,0,0,0,0,0,0,0,0,0,0,0,0,0,0,0,0,0,0,0,0,0,0,0,1,0,0,0,0,0,0,0,0,0,0,0,0,0,0,0,0,0,0,0,0,0,0,0,0,0,0,0,0,82
2364,GB02-137472,HandbookofGlassData,1993,v.00Ep.0079,Glass,AlkaliSilicate,,,,,,,,,,,,,,72.5,0,0,0,0,0,27.5,0,0,0,0,0,0,0,0,0,0,0,0,0,0,0,0,0,0,0,0,0,0,0,0,0,0,0,0,0,0,0,0,0,0,0,0,0,0,0,0,0,0,0,0,0,0,0,0,0,0,0,0,0,0,0,74.46
8150,GP03-288177,EuropeanPatentOwensCorning(US),2008,A1951634,Glass,Alkaline-earthSilicate,Alumino-Silicate,,Fiber,,,,Composite,,,,,Ex.9,,65.15,0,9.97,10.18,13.22,0,0,0.75,0,0,0,0,0,0,0,0,0,0,0,0,0,0.15,0,0,0,0,0,0,0,0,0.58,0,0,0,0,0,0,0,0,0,0,0,0,0,0,0,0,0,0,0,0,0,0,0,0,0,0,0,0,0,0,0,84.18
1150,GC27-051430,CorningInc.(US),,7570,Glass,Lead,Borate,,PowderFrit,Disk,Sintered,,SolderGlassSealingGlass,,,,,HighLeadContent,,7.54,26.05,16.3,0,0,0,0,0,0,0,0,0,0,0,0,0,0,0,50.11,0,0,0,0,0,0,0,0,0,0,0,0,0,0,0,0,0,0,0,0,0,0,0,0,0,0,0,0,0,0,0,0,0,0,0,0,0,0,0,0,0,0,0,53.51
9709,GP03-312523,JapanesePatentNipponElectricGlass(J),2013,A173670,Glass,Alkaline-earthSilicate,Alumino-Silicate,,NonAlkali,,,,LiquidCrystalDisplay,Substrate,,,,Ex.3,,66.28,9.61,10.5,0,9.19,0,0,0,0,0,0,0,0,0,0,0.41,3.88,0,0,0,0,0,0,0,0,0,0,0,0,0,0,0,0,0,0,0.13,0,0,0,0,0,0,0,0,0,0,0,0,0,0,0,0,0,0,0,0,0,0,0,0,0,0,72
6672,XP03-253683,USPatentKonicaMinolta(J),2003,A6642162,Glass-Ceramics,Alkaline-earthSilicate,Alumino-Silicate,,,,,,Substrate,MagneticMemoryDisk,,,,Heattreatment:660C5h+700C5hCrystalothers:Mg-Al-silicateZinctitaniumoxideEx.10,,53.67,0,6.78,28.58,0,0,3.86,0,0,0,0,0,0,0,0,4.95,0,0,0,0,0,0,0,0,0,0,0,0,0,0,2.16,0,0,0,0,0,0,0,0,0,0,0,0,0,0,0,0,0,0,0,0,0,0,0,0,0,0,0,0,0,0,0,115
2616,GJ06-147197,J.AmericanCeramicSoc.,1992,v.075p.0503,Glass,Alumino-Silicate,OtherSilicate,,,,,,,,,,,,,50,0,31.25,0,0,0,0,0,0,0,0,0,0,0,0,0,0,0,0,0,0,0,0,0,0,0,18.75,0,0,0,0,0,0,0,0,0,0,0,0,0,0,0,0,0,0,0,0,0,0,0,0,0,0,0,0,0,0,0,0,0,0,0,115
4044,GJ03-209916,J.Non-CrystallineSolids,2001,v.290p.0180,Glass,Alkaline-earthSilicate,Alumino-Silicate,,,,,,MagneticMemoryDisk,,,,,,,42.1,0,13.16,31.58,0,0,0,0,0,0,0,0,0,0,0,0,0,0,0,0,0,0,0,13.16,0,0,0,0,0,0,0,0,0,0,0,0,0,0,0,0,0,0,0,0,0,0,0,0,0,0,0,0,0,0,0,0,0,0,0,0,0,0,127.8
938,GJ35-039290,J.Non-CrystallineSolids,1986,v.083p.0335,Glass,Germanate,AlkaliSilicate,,,,,,,,,,,,,23.91,0,0,0,0,0,0,0,3.62,0,0,0,0,0,0,0,0,0,0,0,0,0,0,0,0,0,0,0,0,0,0,0,72.46,0,0,0,0,0,0,0,0,0,0,0,0,0,0,0,0,0,0,0,0,0,0,0,0,0,0,0,0,0,54.72
6091,GP02-226361,JapanesePatentNipponSheetGlass(J),2003,A002683,Glass,AlkaliSilicate,Alkaline-earthSilicate,,,,,,IRAbsorbingMaterial,UVAbsorbingMaterial,VehicleWindow,,,Ex.8,,70.61,0,0.79,5.44,8.22,0,2,11.85,0.48,0,0,0,0.02,0.08,0,0,0,0,0,0,0,0.49,0,0,0,0,0,0,0,0,0.02,0,0,0,0,0,0,0,0,0,0,0,0,0,0,0,0,0,0,0,0,0,0,0,0,0,0,0,0,0,0,0,76.3
7262,GP02-265759,USPatentKonicaMinolta(J),2005,A6908870,Glass,AlkaliSilicate,Alkaline-earthSilicate,,,,,,Substrate,MagneticMemoryDisk,,,,Ex.5,,68.53,3.13,1.84,5.84,4,0,7.5,4,1.29,0,0,0,0,0,0,0,0,0,0,0,0,0,0,0,0.06,0.32,0,0,0,0,1.67,0,0,1.82,0,0,0,0,0,0,0,0,0,0,0,0,0,0,0,0,0,0,0,0,0,0,0,0,0,0,0,0,85
1756,GJ30-078848,J.AmericanCeramicSoc.,1970,v.053p.0311,Glass,Aluminate,,,,,,,,,,,,8Figs4Tables.,,4,5,25,0,66,0,0,0,0,0,0,0,0,0,0,0,0,0,0,0,0,0,0,0,0,0,0,0,0,0,0,0,0,0,0,0,0,0,0,0,0,0,0,0,0,0,0,0,0,0,0,0,0,0,0,0,0,0,0,0,0,0,91.08
5632,GP02-223401,JapanesePatentKonicaMinolta(J),2002,A338297,Glass,AlkaliSilicate,Boro-Silicate,,,,,,Substrate,MagneticMemoryDisk,,,,,,64.93,9.49,5,0,0,0,5,12.98,2,0,0,0,0,0,0,0,0,0,0,0,0,0,0,0,0.1,0,0,0,0,0,0,0,0,0,0,0,0,0.5,0,0,0,0,0,0,0,0,0,0,0,0,0,0,0,0,0,0,0,0,0,0,0,0,81
9242,GP05-306236,USPatent,2011,A0318561,Glass,Boro-Silicate,Alumino-Silicate,,NonAlkali,,,,,,,,,T.Murataetal.Ex.9,,65.42,16.74,8.26,0,9.58,0,0,0,0,0,0,0,0,0,0,0,0,0,0,0,0,0,0,0,0,0,0,0,0,0,0,0,0,0,0,0,0,0,0,0,0,0,0,0,0,0,0,0,0,0,0,0,0,0,0,0,0,0,0,0,0,0,64
1327,GJ02-061683,GlassTechnology,1964,v.005p.0216,Glass,AlkaliSilicate,Alkaline-earthSilicate,,,,,,,,,,,,,73.5,0,0.6,5.3,5.4,0,0,14.9,0.3,0,0,0,0,0,0,0,0,0,0,0,0,0,0,0,0,0,0,0,0,0,0,0,0,0,0,0,0,0,0,0,0,0,0,0,0,0,0,0,0,0,0,0,0,0,0,0,0,0,0,0,0,0,67.6
9824,GP02-313482,EuropeanPatentOthers,2013,A2625149,Glass,AlkaliSilicate,Alkaline-earthSilicate,,NonLead,NonPbAsSb,,,Shade,,,,,PreciosaA.S.Ex.1,,69.74,2.6,1.53,0,9.14,0,1.78,8.27,3.18,0,0,0,0,0,0,1.84,0,0,0,0,0,0,0,0,0.12,0,0,0.02,0,0,1.6,0,0,0,0,0,0.18,0,0,0,0,0,0,0,0,0,0,0,0,0,0,0,0,0,0,0,0,0,0,0,0,0,113.333
9307,GP06-307632,USPatentSchottGlassTech.(US),2012,A0033639,Glass,Alumino-Silicate,Boro-Silicate,OtherSilicate,,,,,Laser,,,,,Ex.5,,46.42,12.35,18.92,0,0,0,0,0,0,0,0,0,0,0,0,0,0,0,0,0,0,0,0,0,0,20.31,2,0,0,0,0,0,0,0,0,0,0,0,0,0,0,0,0,0,0,0,0,0,0,0,0,0,0,0,0,0,0,0,0,0,0,0,104.2
530,GB02-019729,HandbookofGlassData,1987,v.00Cp.0206,Glass,AlkaliSilicate,Alkaline-earthSilicate,Alumino-Silicate,,,,,,,,,,,,66.1,0,0.4,0,16.8,0,0,16.7,0,0,0,0,0,0,0,0,0,0,0,0,0,0,0,0,0,0,0,0,0,0,0,0,0,0,0,0,0,0,0,0,0,0,0,0,0,0,0,0,0,0,0,0,0,0,0,0,0,0,0,0,0,0,69.58
10862,GP05-357284,USPatentCorningInc.(US),2014,A0335331,Glass,Boro-Silicate,OtherSilicate,,Melting,SheetGlass,NonAlkali,,ElectronicsElectrical,Substrate,,,,ex.24,,71.91,16.27,2.99,0,0,0,0,0,0,0,0,0,0,0,0,0,0,0,0,0,0,0,0,0,0,0,0,0,0,0,0,0,0,0,0,0.03,8.79,0,0,0,0,0,0,0,0,0,0,0,0,0,0,0,0,0,0,0,0,0,0,0,0,0,54.71
6558,XP03-253321,USPatentHoyaCorp.(J),2003,A6599606,Glass-Ceramics,Alkaline-earthSilicate,Alumino-Silicate,,GlassCeramics,,,,MagneticMemoryDisk,,,,,HeatTreatment:760C4h+1000C4hEx.3,,47.97,0,10.71,29.08,0,0,0,0,0,0,0,0,0,0,0,0,0,0,0,0,0,0,0,0,0,0,0,0,0,0,10.2,0,0,2.04,0,0,0,0,0,0,0,0,0,0,0,0,0,0,0,0,0,0,0,0,0,0,0,0,0,0,0,0,147
909,GJ02-037300,GlassTechnology,1975,v.016p.0093,Glass,AlkaliSilicate,Alkaline-earthSilicate,,,,,,,,,,,Deferminationofthermalexpansiondifference,,73.71,0,0,0,10.88,0,0,15.41,0,0,0,0,0,0,0,0,0,0,0,0,0,0,0,0,0,0,0,0,0,0,0,0,0,0,0,0,0,0,0,0,0,0,0,0,0,0,0,0,0,0,0,0,0,0,0,0,0,0,0,0,0,0,67.5
7678,GP02-275353,USPatentCentralGlass(J),2006,A7091144,Glass,AlkaliSilicate,OtherSilicate,,,,,,ColorFilter,OpticalDemulti-MultiPlexor,,,,Ex.3-3,,49,0,0,0,0,0,0,14.97,11.02,0,0,0,0,0,0,0,0,0,0,0,0,0,0,0,0,0,0,0,0,0,20,0,0,0,5.01,0,0,0,0,0,0,0,0,0,0,0,0,0,0,0,0,0,0,0,0,0,0,0,0,0,0,0,76
5004,XP03-212898,JapanesePatentKonicaMinolta(J),2001,A287965,Glass-Ceramics,Alkaline-earthSilicate,Alumino-Silicate,OtherSilicate,GlassCeramics,,,,MagneticMemoryDisk,,,,,crystal:(MgAl)SiO3,,36.15,0,10.92,37.72,0,0,11.81,0,0,0,0,0,0,0,0,0,0,0,0,0,0,0,0,0,0,0,0,0,0,0,3.4,0,0,0,0,0,0,0,0,0,0,0,0,0,0,0,0,0,0,0,0,0,0,0,0,0,0,0,0,0,0,0,151
2282,GJ05-113787,PhysicsandChemistryofGlasses,1990,v.031p.0239,Glass,Boro-Silicate,,,,,,,,,,,,,,20,48,2,0,0,0,0,30,0,0,0,0,0,0,0,0,0,0,0,0,0,0,0,0,0,0,0,0,0,0,0,0,0,0,0,0,0,0,0,0,0,0,0,0,0,0,0,0,0,0,0,0,0,0,0,0,0,0,0,0,0,0,37.45
4027,GJ03-209899,J.Non-CrystallineSolids,2001,v.290p.0180,Glass,Alkaline-earthSilicate,Alumino-Silicate,,,,,,MagneticMemoryDisk,,,,,,,40,0,24,0,36,0,0,0,0,0,0,0,0,0,0,0,0,0,0,0,0,0,0,0,0,0,0,0,0,0,0,0,0,0,0,0,0,0,0,0,0,0,0,0,0,0,0,0,0,0,0,0,0,0,0,0,0,0,0,0,0,0,99.6
7749,XP03-278379,JapanesePatentHoyaCorp.(J),2007,A091500,Glass-Ceramics,Alkaline-earthSilicate,Alumino-Silicate,,,,,,Substrate,MagneticMemoryDisk,,,770C4hr+1000C4hr,Ex.3Crystalothers:titanate,,46,0,10.5,31,0,0,0,0,0,0,0,0,0,0,0,0,0,0,0,0,0,0,0,0.5,0,0,0,0,0,0,10,0,0,2,0,0,0,0,0,0,0,0,0,0,0,0,0,0,0,0,0,0,0,0,0,0,0,0,0,0,0,0,153
3687,GP06-204422,JapanesePatentAsahiGlass(J),2000,A063144,Glass,Alumino-Silicate,Alkaline-earthSilicate,,,,,,Substrate,MagneticMemoryDisk,,,,,,32,3,33,24,0,0,8,0,0,0,0,0,0,0,0,0,0,0,0,0,0,0,0,0,0,0,0,0,0,0,0,0,0,0,0,0,0,0,0,0,0,0,0,0,0,0,0,0,0,0,0,0,0,0,0,0,0,0,0,0,0,0,113
7491,GP06-270020,EuropeanPatentSchottAG(DE),2005,A1593658,Glass,Alumino-Silicate,,,FlatGlass,,,,,,,,,Ex.5,,68.99,0,14.32,2.48,0,0,8.79,0.5,0.1,0,0,0,0,0,0,0.46,0,0,0,0,0,0,0,0,0,0,0,0,0,0,0,0,0,0.51,0,0.21,0.35,0,0,0,0,0,0,0,0,0,0,0,0,0,0,0,0,0,0,0,0,0,3.29,0,0,0,85
315,GB02-006648,HandbookofGlassProperties,1986,v.001p.0329,Glass,AlkaliSilicate,Boro-Silicate,,,,,,,,,,,,,40,40,0,0,0,0,0,20,0,0,0,0,0,0,0,0,0,0,0,0,0,0,0,0,0,0,0,0,0,0,0,0,0,0,0,0,0,0,0,0,0,0,0,0,0,0,0,0,0,0,0,0,0,0,0,0,0,0,0,0,0,0,75.5
10234,GP02-350707,JapanesePatentAsahiGlass(J),2012,A256389,Glass,AlkaliSilicate,Alumino-Silicate,,Melting,Disk,,,MagneticMemoryDisk,,,,,GlassB,,62,0,13,3,0,0,10,7,3,0,0,0,0,0,0,0,0,0,0,0,0,0,0,0,0,0,0,0,0,0,1,0,0,1,0,0,0,0,0,0,0,0,0,0,0,0,0,0,0,0,0,0,0,0,0,0,0,0,0,0,0,0,83
7710,XP06-275637,USPatent,2006,A0166804,Glass-Ceramics,Alumino-Silicate,,,,,,,Substrate,MagneticMemoryDisk,,,800C12h,D.Sprengeretal.Ex.6-1,,30.49,2.04,26.42,26.42,0,0,0,0,0,0,0,0,0,0,0,0,0,0,0,0,0,0,0,4.07,0,0,0,0,0,0,6.16,0,0,0,0,0,4.4,0,0,0,0,0,0,0,0,0,0,0,0,0,0,0,0,0,0,0,0,0,0,0,0,0,125
622,GB02-025633,HandbookofGlassData,1987,v.00Cp.0434,Glass,AlkaliSilicate,Boro-Silicate,,,,,,,,,,,,,72,12,0,0,0,0,0,0,16,0,0,0,0,0,0,0,0,0,0,0,0,0,0,0,0,0,0,0,0,0,0,0,0,0,0,0,0,0,0,0,0,0,0,0,0,0,0,0,0,0,0,0,0,0,0,0,0,0,0,0,0,0,73.21
83,GB02-004868,HandbookofGlassProperties,1986,v.001p.0318,Glass,AlkaliSilicate,,,,,,,,,,,,,,70,0,0,0,0,0,0,10,20,0,0,0,0,0,0,0,0,0,0,0,0,0,0,0,0,0,0,0,0,0,0,0,0,0,0,0,0,0,0,0,0,0,0,0,0,0,0,0,0,0,0,0,0,0,0,0,0,0,0,0,0,0,53.9
8294,GP05-290292,USPatentAsahiGlass(J),2009,A0017196,Glass,Boro-Silicate,,,NonLead,,,,PlasmaDisplay,Substrate,,,,Ex.9,,27.04,42,2.99,0,0,0,0,5.04,4.97,0,0,0,0,0,0,17.96,0,0,0,0,0,0,0,0,0,0,0,0,0,0,0,0,0,0,0,0,0,0,0,0,0,0,0,0,0,0,0,0,0,0,0,0,0,0,0,0,0,0,0,0,0,0,58
9716,GP03-312530,JapanesePatentNipponElectricGlass(J),2013,A173670,Glass,Alkaline-earthSilicate,Alumino-Silicate,,NonAlkali,,,,LiquidCrystalDisplay,Substrate,,,,Ex.10,,66.17,10.16,10.64,0,7.93,0,0,0,0,0,0,0,0,0,0,0.33,4.68,0,0,0,0,0,0,0,0,0,0,0,0,0,0,0,0,0,0,0.09,0,0,0,0,0,0,0,0,0,0,0,0,0,0,0,0,0,0,0,0,0,0,0,0,0,0,73
2839,GB02-164813,FundamentalsofInorganicGlasses,1994,v.001p.0171,Glass,AlkaliSilicate,Zinc-Silicate,,,,,,,,,,,,,62.5,0,0,0,0,0,0,12.5,0,0,0,0,0,0,0,25,0,0,0,0,0,0,0,0,0,0,0,0,0,0,0,0,0,0,0,0,0,0,0,0,0,0,0,0,0,0,0,0,0,0,0,0,0,0,0,0,0,0,0,0,0,0,73
8850,GP02-299618,USPatentOharaInc.(J),2010,A0215993,Glass,AlkaliSilicate,,,,,,,Substrate,MagneticMemoryDisk,,,,Ex.1,,61.88,1.79,4.9,2.32,1.11,0,12.53,4.03,1.32,0,0,0,0,0,0,1.15,0,0,0,0,0,0,0,0,0,0,0,0,0,0,5.47,0,0,2.03,0.15,0,1.32,0,0,0,0,0,0,0,0,0,0,0,0,0,0,0,0,0,0,0,0,0,0,0,0,0,89.3
4850,XP03-212744,JapanesePatentKonicaMinolta(J),2001,A287949,Glass-Ceramics,Alkaline-earthSilicate,Alumino-Silicate,OtherSilicate,GlassCeramics,,,,MagneticMemoryDisk,,,,,crystal:(MgAl)SiO3,,39.98,0,8.41,36.18,0,0,4.79,0,0,0,0,0,0,0,0,0,0,0,0,0,0,0,0,0,0.04,0,0,0,0,0,10.6,0,0,0,0,0,0,0,0,0,0,0,0,0,0,0,0,0,0,0,0,0,0,0,0,0,0,0,0,0,0,0,143.8
4756,XP03-212650,JapanesePatentKonicaMinolta(J),2001,A287940,Glass-Ceramics,Alkaline-earthSilicate,Alumino-Silicate,OtherSilicate,GlassCeramics,,,,MagneticMemoryDisk,,,,,crystal:(MgAl)SiO3,,35.7,0,9.96,35.01,0,0,9.44,0,0,0,0,0,0,0,0,0,0,0,0,0,0,0,0,0,0,0,0,0,0,0,9.89,0,0,0,0,0,0,0,0,0,0,0,0,0,0,0,0,0,0,0,0,0,0,0,0,0,0,0,0,0,0,0,142.7
1467,XP20-068145,EuropeanPatentFujifilmCorp.(J),1981,A0024032,Glass-Ceramics,Phosphate,Alumino-Silicate,Alkaline-earthSilicate,NonAlkali,GlassCeramics,,,Medical,,,,,,,17.93,5.3,17.98,0,42.63,0,0,0,0,0,0,0,0,0,0,0,0,0,0,0,0,0,0,0,0,0,0,0,0,0,1.97,0,0,0,0,0,14.19,0,0,0,0,0,0,0,0,0,0,0,0,0,0,0,0,0,0,0,0,0,0,0,0,0,105.2
208,GB03-006519,HandbookofGlassProperties,1986,v.001p.0336,Glass,Alkaline-earthSilicate,Alumino-Silicate,,,,,,,,,,,,,60,0,20,0,20,0,0,0,0,0,0,0,0,0,0,0,0,0,0,0,0,0,0,0,0,0,0,0,0,0,0,0,0,0,0,0,0,0,0,0,0,0,0,0,0,0,0,0,0,0,0,0,0,0,0,0,0,0,0,0,0,0,93.7
7217,GP06-265168,JapanesePatentSchottAG(DE),2005,A145813,Glass,Alumino-Silicate,Alkaline-earthSilicate,,,,,,Solar,Display,Substrate,,,Ex.7,,54.84,4.22,13.81,23.05,0,0,0,0,0,0,0,0,0,0,0,0,1.43,0,0,0,0,0,0,0,0,0,0,0,0,0,1,0,0,0.99,0.1,0.11,0.45,0,0,0,0,0,0,0,0,0,0,0,0,0,0,0,0,0,0,0,0,0,0,0,0,0,100
4135,XP06-210784,JapanesePatentKonicaMinolta(J),2001,A019479,Glass-Ceramics,Alumino-Silicate,AlkaliSilicate,,,,,,MagneticMemoryDisk,,,,,,,74.11,0,5.02,2.99,0,0,12.68,0,2.56,0,0,0,0,0,0,0,0,0,0,0,0,0,0,0,0,0,0,0,0,0,0.53,0,0,1.47,0,0,0.64,0,0,0,0,0,0,0,0,0,0,0,0,0,0,0,0,0,0,0,0,0,0,0,0,0,94
8903,GP02-300052,EuropeanPatentCentralGlass(J),2010,A2233445,Glass,AlkaliSilicate,Alkaline-earthSilicate,,,,,,Window,Substrate,,,,Ex.10,,66.56,0,1.02,15.96,3.49,0,0,2.96,7.48,0,0,0,0,0,0,0,1,0,0,0,0,0,0,0,0,0,0,0,0,0,0,0,0,1.49,0,0,0,0,0,0,0,0,0,0,0,0,0,0,0,0,0,0,0,0,0,0,0,0,0,0,0,0,76
4370,XP03-211019,JapanesePatentKonicaMinolta(J),2001,A026453,Glass-Ceramics,Alkaline-earthSilicate,Alumino-Silicate,,,,,,MagneticMemoryDisk,,,,,Crystal:Magnesium-Aluminosilicate,,55.48,0,7.21,22.38,0,0,5.41,0,1.1,0,0,0,0,0,0,0,0,0,0,0,0,0,0,0,0.09,2,0,0,0,0,5.65,0,0,0,0,0,0.68,0,0,0,0,0,0,0,0,0,0,0,0,0,0,0,0,0,0,0,0,0,0,0,0,0,97.51
1158,GC01-051469,CorningInc.(US),1973,7957,Glass,Silica,,,Rod,Block,Disk,,,,,,,IRGradeFusedSilicaOH1ppm,,100,0,0,0,0,0,0,0,0,0,0,0,0,0,0,0,0,0,0,0,0,0,0,0,0,0,0,0,0,0,0,0,0,0,0,0,0,0,0,0,0,0,0,0,0,0,0,0,0,0,0,0,0,0,0,0,0,0,0,0,0,0,72.36
6722,XP03-253733,USPatentKonicaMinolta(J),2003,A6645892,Glass-Ceramics,Alkaline-earthSilicate,Alumino-Silicate,OtherSilicate,,,,,Substrate,MagneticMemoryDisk,,,,Heattreatment:660C5h+700C5hCrystalothers:ClinoenstatiteMg-Al-silicateEx.10,,35.1,0,7.89,34.41,0,0,11.14,0,0,0,0,0,0,0,0,0,0,0,0,0,0,0,0,0,0,0,0,0,0,0,11.46,0,0,0,0,0,0,0,0,0,0,0,0,0,0,0,0,0,0,0,0,0,0,0,0,0,0,0,0,0,0,0,142.7
4551,XP03-211867,JapanesePatentOharaInc.(J),2001,A148114,Glass-Ceramics,Alkaline-earthSilicate,Alumino-Silicate,,GlassCeramics,,,,Substrate,MagneticMemoryDisk,,,,Crystal:MgSiO3MgFe2O4,,45.28,0,7.91,26.67,2.99,0,0,0,0,0,0,0,0,0,0,0,0.32,0,0,0,0,2.1,0.1,0.89,0,0,0,0,0.25,0,10.09,0,0,2.73,0,0.67,0,0,0,0,0,0,0,0,0,0,0,0,0,0,0,0,0,0,0,0,0,0,0,0,0,0,166
7665,GP05-275323,USPatentHoyaCorp.(J),2006,A7090937,Glass,Boro-Silicate,Alkaline-earthSilicate,Alumino-Silicate,,,,,Substrate,MagneticMemoryDisk,,,,Ex.7,,45,20,10,10,5,0,0,5,5,0,0,0,0,0,0,0,0,0,0,0,0,0,0,0,0,0,0,0,0,0,0,0,0,0,0,0,0,0,0,0,0,0,0,0,0,0,0,0,0,0,0,0,0,0,0,0,0,0,0,0,0,0,68.82
284,GB02-006617,HandbookofGlassProperties,1986,v.001p.0330,Glass,AlkaliSilicate,Alumino-Silicate,,,,,,,,,,,,,70,0,5,0,0,0,0,25,0,0,0,0,0,0,0,0,0,0,0,0,0,0,0,0,0,0,0,0,0,0,0,0,0,0,0,0,0,0,0,0,0,0,0,0,0,0,0,0,0,0,0,0,0,0,0,0,0,0,0,0,0,0,63.5
8912,XP06-300160,EuropeanPatentOharaInc.(J),2010,A2263979,Glass-Ceramics,Alumino-Silicate,Zinc-Silicate,Alkaline-earthSilicate,,,,,Substrate,MagneticMemoryDisk,,,Nucleation:670C;Crystalgrowth:750C.,Ex.9,,55.05,0,8.8,12.72,0,0,4.29,0,0,0,0,0,0,0,0,14.18,0,0,0,0,0,0,0,0,0,0,0,0,0,0,4.81,0,0,0,0.15,0,0,0,0,0,0,0,0,0,0,0,0,0,0,0,0,0,0,0,0,0,0,0,0,0,0,0,105
4812,XP06-212706,JapanesePatentKonicaMinolta(J),2001,A287946,Glass-Ceramics,Alumino-Silicate,Alkaline-earthSilicate,OtherSilicate,GlassCeramics,,,,MagneticMemoryDisk,,,,,crystal:(MgAl)SiO3,,42.43,0,14.88,27.86,0,0,6.09,0,0,0,0,0,0,0,0,0,0,0,0,0,0,0,0,0,0,0,0,0,0,0,8.74,0,0,0,0,0,0,0,0,0,0,0,0,0,0,0,0,0,0,0,0,0,0,0,0,0,0,0,0,0,0,0,134.1
7363,GP05-268735,JapanesePatentHoyaCorp.(J),2005,A302289,Glass,Boro-Silicate,,,,,,,Substrate,MagneticMemoryDisk,,,,Ex.5,,40,20,12,8,10,0,0,5,5,0,0,0,0,0,0,0,0,0,0,0,0,0,0,0,0,0,0,0,0,0,0,0,0,0,0,0,0,0,0,0,0,0,0,0,0,0,0,0,0,0,0,0,0,0,0,0,0,0,0,0,0,0,72.71
887,GP06-035801,JapanesePatent,1986,A132540,Glass,Alumino-Silicate,Alkaline-earthSilicate,OtherSilicate,Fiber,AlkaliResistant,,,Fiber,,,,,,,41.26,0,11.28,4.82,14.92,0,0,1.8,1.59,0,10.74,0.51,0,0,0,0,0,0,0,0,0,0,0,0,0,0.22,0,0,0,0,9.35,0,0,3.03,0,0.49,0,0,0,0,0,0,0,0,0,0,0,0,0,0,0,0,0,0,0,0,0,0,0,0,0,0,68.6
2965,GB06-174772,DataBookofGlassComposition(J),1991,v.001p.0134,Glass,Alumino-Silicate,Alkaline-earthSilicate,,Fiber,,,,Fiber,,,,,S-glass,,68.68,0,15.57,15.75,0,0,0,0,0,0,0,0,0,0,0,0,0,0,0,0,0,0,0,0,0,0,0,0,0,0,0,0,0,0,0,0,0,0,0,0,0,0,0,0,0,0,0,0,0,0,0,0,0,0,0,0,0,0,0,0,0,0,86.24
619,GB05-025630,HandbookofGlassData,1987,v.00Cp.0434,Glass,Boro-Silicate,AlkaliSilicate,,,,,,,,,,,,,52,32,0,0,0,0,0,16,0,0,0,0,0,0,0,0,0,0,0,0,0,0,0,0,0,0,0,0,0,0,0,0,0,0,0,0,0,0,0,0,0,0,0,0,0,0,0,0,0,0,0,0,0,0,0,0,0,0,0,0,0,0,69.68
10487,GP02-353644,JapanesePatentSchottAG(DE),2013,A520388,Glass,AlkaliSilicate,Alumino-Silicate,,Melting,SheetGlass,,,ChemicalStrengthen,Traffic,VehicleWindow,,,ex.1,,65.13,0.14,11.12,0,0.67,0,10.92,9.9,0.05,0,0,0,0,0,0,0.05,0.04,0,0,0,0,0.04,0,0,0,0,0,0,0,0,0,0,0,1.85,0.04,0.04,0.01,0,0,0,0,0,0,0,0,0,0,0,0,0,0,0,0,0,0,0,0,0,0,0,0,0,83.5
4635,GP03-212451,JapanesePatentAsahiGlass(J),2001,A261365,Glass,Alkaline-earthSilicate,Alumino-Silicate,,,,,,Substrate,MagneticMemoryDisk,,,,,,7,0,28.3,7.1,57.6,0,0,0,0,0,0,0,0,0,0,0,0,0,0,0,0,0,0,0,0,0,0,0,0,0,0,0,0,0,0,0,0,0,0,0,0,0,0,0,0,0,0,0,0,0,0,0,0,0,0,0,0,0,0,0,0,0,109
6362,GJ02-241089,J.MaterialsScience,1987,v.022p.1682,Glass,AlkaliSilicate,Alumino-Silicate,Boro-Silicate,,,,,,,,,Annealing:from50KaboveTgtoRTat5K/min.,,,63,18,4,0,0,0,0,15,0,0,0,0,0,0,0,0,0,0,0,0,0,0,0,0,0,0,0,0,0,0,0,0,0,0,0,0,0,0,0,0,0,0,0,0,0,0,0,0,0,0,0,0,0,0,0,0,0,0,0,0,0,0,74.9
9935,GP02-315042,USPatentHoyaCorp.(J),2014,A8652660,Glass,AlkaliSilicate,Alkaline-earthSilicate,Alumino-Silicate,,,,,Substrate,MagneticMemoryDisk,,,,Ex.11,,59,0,13,15,0,0,0,12,0,0,0,0,0,0,0,0,0,0,0,0,0,0,0,0,0,0,0,0,0,0,0,0,0,1,0,0,0,0,0,0,0,0,0,0,0,0,0,0,0,0,0,0,0,0,0,0,0,0,0,0,0,0,83
7360,GP05-268732,JapanesePatentHoyaCorp.(J),2005,A302289,Glass,Boro-Silicate,,,,,,,Substrate,MagneticMemoryDisk,,,,Ex.2,,10,50,12,8,20,0,0,0,0,0,0,0,0,0,0,0,0,0,0,0,0,0,0,0,0,0,0,0,0,0,0,0,0,0,0,0,0,0,0,0,0,0,0,0,0,0,0,0,0,0,0,0,0,0,0,0,0,0,0,0,0,0,80
10757,GP01-356737,USPatentCorningInc.(US),2014,A0147664,Glass,Silica,,,Sintered,Cellular,,,CatalystCarrier,GasSeparation,,,,ex.23,,95.65,4.35,0,0,0,0,0,0,0,0,0,0,0,0,0,0,0,0,0,0,0,0,0,0,0,0,0,0,0,0,0,0,0,0,0,0,0,0,0,0,0,0,0,0,0,0,0,0,0,0,0,0,0,0,0,0,0,0,0,0,0,0,5.175
5081,XP03-213090,JapanesePatentHoyaCorp.(J),2001,A325718,Glass-Ceramics,Alkaline-earthSilicate,Alumino-Silicate,OtherSilicate,GlassCeramics,,,,Substrate,MagneticMemoryDisk,,,,Crystal:Titanate,,41,0,12.5,34.5,0,0,0,0,0,0,0,0,0,0,0,0,0,0,0,0,0,0,0,2,0,0,0,0,0,0,10,0,0,0,0,0,0,0,0,0,0,0,0,0,0,0,0,0,0,0,0,0,0,0,0,0,0,0,0,0,0,0,179.1
7219,GP02-265240,JapanesePatentCentralGlass(J),2005,A162520,Glass,AlkaliSilicate,,,,,,,ColorFilter,,,,,Ex.2,,61.49,0,5,0,2,0,4.99,4,20.52,0,0,0,0,0,0,2,0,0,0,0,0,0,0,0,0,0,0,0,0,0,0,0,0,0,0,0,0,0,0,0,0,0,0,0,0,0,0,0,0,0,0,0,0,0,0,0,0,0,0,0,0,0,73
2516,GJ35-144357,GlassPhysics&Chemistry,1992,v.018p.0159,Glass,Germanate,,,,,,,,,,,,,,6.52,0,0,0,0,0,0,6.52,0,0,0,0,0,0,0,0,0,0,0,0,0,0,0,0,0,0,0,0,0,0,0,0,84.56,2.4,0,0,0,0,0,0,0,0,0,0,0,0,0,0,0,0,0,0,0,0,0,0,0,0,0,0,0,0,69.5
4191,XP06-210840,JapanesePatentKonicaMinolta(J),2001,A019485,Glass-Ceramics,Alumino-Silicate,AlkaliSilicate,,,,,,MagneticMemoryDisk,,,,,,,74.13,0,4.34,0,2.41,0,12.34,0,1.96,0,0,0,0,0,0,0,0,0,0,0,0,0,0,0,0.32,0,0,0,0,0,2.77,0,0,0,0,0,1.73,0,0,0,0,0,0,0,0,0,0,0,0,0,0,0,0,0,0,0,0,0,0,0,0,0,94.1
914,GJ35-039266,J.Non-CrystallineSolids,1986,v.083p.0335,Glass,Germanate,AlkaliSilicate,,,,,,,,,,,,,21.72,0,0,0,0,0,0,13.05,0,0,0,0,0,0,0,0,0,0,0,0,0,0,0,0,0,0,0,0,0,0,0,0,65.23,0,0,0,0,0,0,0,0,0,0,0,0,0,0,0,0,0,0,0,0,0,0,0,0,0,0,0,0,0,70.28
3125,GP03-180964,JapanesePatentHoyaCorp.(J),1998,A081542,Glass,Alkaline-earthSilicate,Alumino-Silicate,,,,,,Substrate,MagneticMemoryDisk,,,,,,45,0,25,25,0,0,0,0,0,0,0,0,0,0,0,0,0,0,0,0,0,0,0,0,0,0,0,0,0,0,5,0,0,0,0,0,0,0,0,0,0,0,0,0,0,0,0,0,0,0,0,0,0,0,0,0,0,0,0,0,0,0,113.4
10613,GP02-355842,JapanesePatentAsahiGlass(J),2012,AW118029,Glass,AlkaliSilicate,Alkaline-earthSilicate,,Melting,FlatGlass,,,VehicleWindow,Window,Airplane,LivingConsumerPArts,,ex.3,,80.11,8.33,1.32,1.52,2.4,0,0,6.21,0.06,0,0,0,0,0,0,0,0,0,0,0,0,0.05,0,0,0,0,0,0,0,0,0,0,0,0,0,0,0,0,0,0,0,0,0,0,0,0,0,0,0,0,0,0,0,0,0,0,0,0,0,0,0,0,73.2
8932,GP02-300963,JapanesePatentAsahiGlass(J),2011,A026186,Glass,AlkaliSilicate,Alumino-Silicate,,,,,,Substrate,MagneticMemoryDisk,,,,Ex.9,,58.24,0,8,7.8,0,0,9.4,3.5,10.01,0,0,0,0,0,0,0,0,0,0,0,0,0,0,0,0,0,0,0,0,0,0,0,0,3,0,0,0,0,0,0,0,0,0,0,0,0,0,0,0,0,0,0,0,0,0,0,0,0,0,0,0,0,81
1771,GJ03-079658,J.Non-CrystallineSolids,1982,v.052p.0217,Glass,Alkaline-earthSilicate,Alumino-Silicate,,,,,,,,,,,,,61.2,0,6,0,32.8,0,0,0,0,0,0,0,0,0,0,0,0,0,0,0,0,0,0,0,0,0,0,0,0,0,0,0,0,0,0,0,0,0,0,0,0,0,0,0,0,0,0,0,0,0,0,0,0,0,0,0,0,0,0,0,0,0,90.1
1456,GP09-065232,JapanesePatentSchottGlassTech.(US),1987,A216938,Glass,OtherSilicate,Boro-Silicate,AlkaliSilicate,,,,,Laser,,,,,,,10,15,0,0,0,0,0,0,10,0,0,0,0,0,0,0,0,0,0,0,0,0,0,0,0,2.5,2.5,0,0,0,0,0,0,0,0,0,60,0,0,0,0,0,0,0,0,0,0,0,0,0,0,0,0,0,0,0,0,0,0,0,0,0,55
10312,GP03-351664,USPatentHoyaCorp.(J),2013,A8394516,Glass,Alkaline-earthSilicate,AlkaliSilicate,,Melting,Disk,,,MagneticMemoryDisk,,,,,ex.7,,65,0,6,2,13.5,0,1.5,8,0,0,0,0,0,0,0,0,0,0,0,0,0,0,0,0,0,0,0,0,0,0,0,0,0,4,0,0,0,0,0,0,0,0,0,0,0,0,0,0,0,0,0,0,0,0,0,0,0,0,0,0,0,0,86.7
6613,XP03-253534,USPatentHoyaCorp.(J),2003,A6627566,Glass-Ceramics,Alkaline-earthSilicate,Alumino-Silicate,,,,,,Substrate,MagneticMemoryDisk,,,,Heattreatment:760C4h+1000C4hCrystalothers:TitanateEx.10,,49,0,10.5,29.5,0,0,0,0,0,0,0,0,0,0,0,0,0,0,0,0,0,0,0,1,0,0,0,0,0,0,10,0,0,0,0,0,0,0,0,0,0,0,0,0,0,0,0,0,0,0,0,0,0,0,0,0,0,0,0,0,0,0,149.1
9931,GP05-314952,USPatentCorningInc.(US),2014,A8640498,Glass,Boro-Silicate,Alkaline-earthSilicate,Alumino-Silicate,,,,,Display,PlasmaDisplay,Substrate,,,Ex.2,,68.64,9.99,10.6,2.02,8.18,0,0,0,0,0,0,0,0,0,0,0,0.5,0,0,0,0,0,0,0,0,0,0,0,0,0,0,0,0,0,0,0.07,0,0,0,0,0,0,0,0,0,0,0,0,0,0,0,0,0,0,0,0,0,0,0,0,0,0,10.6
6092,GP02-226362,JapanesePatentNipponSheetGlass(J),2003,A002683,Glass,AlkaliSilicate,Alkaline-earthSilicate,,,,,,IRAbsorbingMaterial,UVAbsorbingMaterial,VehicleWindow,,,Ex.9,,70.65,0,0.78,5.44,8.24,0,2.96,10.85,0.48,0,0,0,0.02,0.08,0,0,0,0,0,0,0,0.48,0,0,0,0,0,0,0,0,0.02,0,0,0,0,0,0,0,0,0,0,0,0,0,0,0,0,0,0,0,0,0,0,0,0,0,0,0,0,0,0,0,77.5
326,GB02-006659,HandbookofGlassProperties,1986,v.001p.0329,Glass,AlkaliSilicate,Boro-Silicate,,,,,,,,,,,,,20,70,0,0,0,0,0,10,0,0,0,0,0,0,0,0,0,0,0,0,0,0,0,0,0,0,0,0,0,0,0,0,0,0,0,0,0,0,0,0,0,0,0,0,0,0,0,0,0,0,0,0,0,0,0,0,0,0,0,0,0,0,38.6
1940,GJ02-092148,AppliedOptics,1981,v.020p.2716,Glass,AlkaliSilicate,,,Fiber,,,,OpticalFiber,,,,,Core.Pressuredesensitfiber,,88,0,0,0,0,0,0,0,12,0,0,0,0,0,0,0,0,0,0,0,0,0,0,0,0,0,0,0,0,0,0,0,0,0,0,0,0,0,0,0,0,0,0,0,0,0,0,0,0,0,0,0,0,0,0,0,0,0,0,0,0,0,54
1780,GB04-081678,HandbookofGlassData,1983,v.00Ap.0501,Glass,Lead-Silicate,,,,,,,,,,,,,,50,0,0,0,0,0,0,0,0,0,0,0,0,0,0,0,0,0,50,0,0,0,0,0,0,0,0,0,0,0,0,0,0,0,0,0,0,0,0,0,0,0,0,0,0,0,0,0,0,0,0,0,0,0,0,0,0,0,0,0,0,0,44.08
1147,GC05-051422,CorningInc.(US),,7251,Glass,Boro-Silicate,,,Pressed,,,,Lamp,,,,,SealedBeamLamps,,84.18,10.63,1.21,0,0,0,0,3.98,0,0,0,0,0,0,0,0,0,0,0,0,0,0,0,0,0,0,0,0,0,0,0,0,0,0,0,0,0,0,0,0,0,0,0,0,0,0,0,0,0,0,0,0,0,0,0,0,0,0,0,0,0,0,63.7
3040,GJ02-176315,GlassPhysics&Chemistry,1998,v.024p.0534,Glass,AlkaliSilicate,,,,,,,,,,,,D.S.Sanditov,,80,0,0,0,0,0,0,20,0,0,0,0,0,0,0,0,0,0,0,0,0,0,0,0,0,0,0,0,0,0,0,0,0,0,0,0,0,0,0,0,0,0,0,0,0,0,0,0,0,0,0,0,0,0,0,0,0,0,0,0,0,0,56.41
4803,XP03-212697,JapanesePatentKonicaMinolta(J),2001,A287945,Glass-Ceramics,Alkaline-earthSilicate,OtherSilicate,,GlassCeramics,,,,MagneticMemoryDisk,,,,,crystal:(MgAl)SiO3,,41.75,0,3.79,35.57,0,0,6.46,0,0,0,0,0,0,0,0,0,0,0,0,0,0,0,0,0,0,0,0,0,0,0,12.43,0,0,0,0,0,0,0,0,0,0,0,0,0,0,0,0,0,0,0,0,0,0,0,0,0,0,0,0,0,0,0,147.6
7156,XP03-262408,USPatentHoyaCorp.(J),2004,A0241455,Glass-Ceramics,Alkaline-earthSilicate,Alumino-Silicate,,GlassCeramics,,,,OpticalMemory,Magneto-OpticalMemory,Substrate,MagneticMemoryDisk,,Ex.2-2Heattreatment:790C4h;1000C4h,,38.02,0,6.83,47.69,0,0,0,0,0,0,0,0,0,0,0,0,0,0,0,0,0,0,0,0.49,0,0,0,0,0,0,6.97,0,0,0,0,0,0,0,0,0,0,0,0,0,0,0,0,0,0,0,0,0,0,0,0,0,0,0,0,0,0,0,179.1
1813,GJ02-085429,J.Non-CrystallineSolids,1986,v.080p.0533,Glass,AlkaliSilicate,,,,,,,,,,,,,,59.18,0,0,0,9.75,0,27.47,0,0,0,0,0,0,0,0,0,0,0,0,0,3.59,0,0,0,0,0,0,0,0,0,0,0,0,0,0,0,0,0,0,0,0,0,0,0,0,0,0,0,0,0,0,0,0,0,0,0,0,0,0,0,0,0,78.67
10789,GP02-356894,USPatentNipponElectricGlass(J),2014,A0230492,Glass,AlkaliSilicate,Alumino-Silicate,,Melting,,,,ChemicalStrengthen,ElectronicsElectrical,,,,ex.1beta-OH:0.36mm-1,,62.88,1.9,8.41,3.28,2.35,0,0,15.42,3.43,0,0,0,0,0,0,0,0,0,0,0,0,0,0,0,0.02,0,0,0,0,0,0.008265,0,0,2.14,0,0.13,0,0,0,0,0,0,0,0,0,0,0,0,0,0,0,0,0,0,0,0,0,0,0,0.04,0,0,75
571,GB02-019771,HandbookofGlassData,1987,v.00Cp.0213,Glass,AlkaliSilicate,Alkaline-earthSilicate,,,,,,,,,,,,,70.5,0,0,0,8,0,0,21.5,0,0,0,0,0,0,0,0,0,0,0,0,0,0,0,0,0,0,0,0,0,0,0,0,0,0,0,0,0,0,0,0,0,0,0,0,0,0,0,0,0,0,0,0,0,0,0,0,0,0,0,0,0,0,66.4
7032,XP03-260870,JapanesePatentHoyaCorp.(J),2004,A220719,Glass-Ceramics,Alkaline-earthSilicate,Alumino-Silicate,,GlassCeramics,,,,Substrate,,,,,Ex.7,,46,0,10.5,30,0,0,0,0,0,0,0,0,0,0,0,0,1.5,0,0,0,0,0,0,0,0,0,0,0,0,0,10,0,0,2,0,0,0,0,0,0,0,0,0,0,0,0,0,0,0,0,0,0,0,0,0,0,0,0,0,0,0,0,152
6377,GJ03-244869,Contrib.Mineral.Petrol.,2001,v.141p.0297,Glass,Alkaline-earthSilicate,Alumino-Silicate,,,,,,,,,,,,,47.93,0,3.53,26.66,21.88,0,0,0,0,0,0,0,0,0,0,0,0,0,0,0,0,0,0,0,0,0,0,0,0,0,0,0,0,0,0,0,0,0,0,0,0,0,0,0,0,0,0,0,0,0,0,0,0,0,0,0,0,0,0,0,0,0,104.7
1215,GC01-052408,TosohQuartz(J),1980,***,Glass,Silica,,,Tube,Slab,,,OpticsOptoelectronics,,,,,,,99.96,0,0,0,0,0,0,0,0,0,0,0,0,0,0,0,0,0,0,0,0,0,0,0,0,0,0,0,0,0,0,0,0,0,0,0,0,0,0,0,0,0,0,0,0,0,0,0,0,0,0,0,0,0,0,0,0,0,0,0,0,0,72.81
10285,GP03-351438,USPatentOCVIntellectualCapital(US),2013,A8341978,Glass,Alkaline-earthSilicate,Alumino-Silicate,,Melting,Fiber,,,,,,,,ex.17,,66.97,0,9.11,7.68,15.46,0,0,0,0,0,0,0,0,0,0,0,0,0,0,0,0,0,0,0,0,0,0,0,0,0,0.78,0,0,0,0,0,0,0,0,0,0,0,0,0,0,0,0,0,0,0,0,0,0,0,0,0,0,0,0,0,0,0,11.9
10571,GJ05-355091,J.Non-CrystallineSolids,2014,v.404p.0124,Glass,Boro-Silicate,,,Melting,,,,,,,,,,,60,33.5,0,0,0,0,0,6.5,0,0,0,0,0,0,0,0,0,0,0,0,0,0,0,0,0,0,0,0,0,0,0,0,0,0,0,0,0,0,0,0,0,0,0,0,0,0,0,0,0,0,0,0,0,0,0,0,0,0,0,0,0,0,44.4
3250,GJ02-187146,J.AmericanCeramicSoc.,1999,v.082p.3501,Glass,AlkaliSilicate,Alumino-Silicate,,,,,,,,,,,,,70,0,10,0,0,0,0,20,0,0,0,0,0,0,0,0,0,0,0,0,0,0,0,0,0,0,0,0,0,0,0,0,0,0,0,0,0,0,0,0,0,0,0,0,0,0,0,0,0,0,0,0,0,0,0,0,0,0,0,0,0,0,70
897,GJ06-037034,J.AmericanCeramicSoc.,1978,v.061p.0027,Glass,Alumino-Silicate,,,,,,,,,,,,8Figures1Table,,56,0,24,0,0,0,0,20,0,0,0,0,0,0,0,0,0,0,0,0,0,0,0,0,0,0,0,0,0,0,0,0,0,0,0,0,0,0,0,0,0,0,0,0,0,0,0,0,0,0,0,0,0,0,0,0,0,0,0,0,0,0,78
3078,XP06-178556,JapanesePatentCorningInc.(US),1997,A077531,Glass-Ceramics,Alumino-Silicate,Zinc-Silicate,,GlassCeramics,,,,,,,,,,,50.59,0,17.88,15.02,0,0,0,0,0,0,0,0,0,0,0,8.94,0,0,0,0,0,0,0,0,0,0,0,0,0,0,7.58,0,0,0,0,0,0,0,0,0,0,0,0,0,0,0,0,0,0,0,0,0,0,0,0,0,0,0,0,0,0,0,129.4
3829,GP02-205225,JapanesePatentNipponSheetGlass(J),2000,A203872,Glass,AlkaliSilicate,Alkaline-earthSilicate,,,,,,MagneticMemoryDisk,,,,,,,62.6,0,1,9.8,0,0,13.9,1.1,0.4,0,0,0,0,0,0,0,6.9,0,0,0,0,0,0,0,0,0,0,0,0,0,2.8,0,0,1.5,0,0,0,0,0,0,0,0,0,0,0,0,0,0,0,0,0,0,0,0,0,0,0,0,0,0,0,0,93.3
2280,GJ06-113210,PhysicsandChemistryofGlasses,1989,v.030p.0087,Glass,Alumino-Silicate,Fluoro-Silicate,,,,,,,,,,,Cordierite-basedoxyfluorideglass,,53.5,0,17.7,21.4,0,0,0,0,0,0,0,0,0,0,0,0,0,0,0,0,0,0,0,0,0,0,0,0,0,0,0,0,0,0,0,0,0,0,0,0,0,0,0,0,0,0,0,0,0,0,0,0,0,7.41,0,0,0,0,0,0,0,0,93.7
3231,GJ02-187127,J.AmericanCeramicSoc.,1999,v.082p.3501,Glass,AlkaliSilicate,,,,,,,,,,,,,,90,0,0,0,0,0,10,0,0,0,0,0,0,0,0,0,0,0,0,0,0,0,0,0,0,0,0,0,0,0,0,0,0,0,0,0,0,0,0,0,0,0,0,0,0,0,0,0,0,0,0,0,0,0,0,0,0,0,0,0,0,0,74.2
7205,XP03-265088,JapanesePatentHoyaCorp.(J),2005,A119963,Glass-Ceramics,Alkaline-earthSilicate,Alumino-Silicate,,,,,,MagneticMemoryDisk,,,,Tg+35C4hr:1000C4hr,Ex.10,,45,0,10.5,30,0,0,0,0,0,0,0,0,0,2,0,0,0,0,0,0,0,0,0,0.5,0,0,0,0,0,0,10,0,0,2,0,0,0,0,0,0,0,0,0,0,0,0,0,0,0,0,0,0,0,0,0,0,0,0,0,0,0,0,162
4184,XP06-210833,JapanesePatentKonicaMinolta(J),2001,A019484,Glass-Ceramics,Alumino-Silicate,AlkaliSilicate,,,,,,MagneticMemoryDisk,,,,,,,75.89,0,5.28,0,0,0,14.14,0,0,0,0,0,0,0,0,0.23,0,0,0,0,0,0,0,0,0,0,0,0,0,0,0,0,0,2.73,0,0,1.73,0,0,0,0,0,0,0,0,0,0,0,0,0,0,0,0,0,0,0,0,0,0,0,0,0,95.2
4432,XP03-211081,JapanesePatentKonicaMinolta(J),2001,A026459,Glass-Ceramics,Alkaline-earthSilicate,Alumino-Silicate,,GlassCeramics,,,,MagneticMemoryDisk,,,,,Crystal:Magnesium-Aluminosilicate,,56.33,0,10.3,32.72,0,0,0,0,0,0,0,0,0,0,0,0,0,0,0,0,0,0,0,0,0,0,0,0,0,0,0,0,0,0.57,0,0,0.08,0,0,0,0,0,0,0,0,0,0,0,0,0,0,0,0,0,0,0,0,0,0,0,0,0,99.66
7221,GP02-265242,JapanesePatentCentralGlass(J),2005,A162520,Glass,AlkaliSilicate,,,,,,,ColorFilter,,,,,Ex.4,,61.52,0,5,0,2,0,5.01,5.99,18.48,0,0,0,0,0,0,2,0,0,0,0,0,0,0,0,0,0,0,0,0,0,0,0,0,0,0,0,0,0,0,0,0,0,0,0,0,0,0,0,0,0,0,0,0,0,0,0,0,0,0,0,0,0,73
397,GB02-006730,HandbookofGlassProperties,1986,v.001p.0327,Glass,AlkaliSilicate,Alumino-Silicate,,,,,,,,,,,,,63,0,22,0,0,0,15,0,0,0,0,0,0,0,0,0,0,0,0,0,0,0,0,0,0,0,0,0,0,0,0,0,0,0,0,0,0,0,0,0,0,0,0,0,0,0,0,0,0,0,0,0,0,0,0,0,0,0,0,0,0,0,87.3
5375,GJ02-216766,J.Jpn.Inst.Metals&Materials(J),2001,v.065p.0680,Glass,AlkaliSilicate,Alkaline-earthSilicate,,,,,,,,,,,,,60,0,0,0,0,0,20,0,0,0,0,0,0,0,0,0,20,0,0,0,0,0,0,0,0,0,0,0,0,0,0,0,0,0,0,0,0,0,0,0,0,0,0,0,0,0,0,0,0,0,0,0,0,0,0,0,0,0,0,0,0,0,88.5
6737,XP02-253889,USPatent,2003,A0125183,Glass-Ceramics,AlkaliSilicate,Alumino-Silicate,,,,,,Substrate,MagneticMemoryDisk,,,,H.Nagataetal.Heattreatment:570C5.5h+700C3hEx.4,,73.11,0,6.03,0,0.21,0,18.62,0,0,0,0,0,0,0,0,0,0,0,0,0,0,0,0,0,0,0,0,0,0,0,0,0,0,0.38,0,0,1.65,0,0,0,0,0,0,0,0,0,0,0,0,0,0,0,0,0,0,0,0,0,0,0,0,0,88.1
7785,XP02-279657,EuropeanPatentOharaInc.(J),2007,A1772440,Glass-Ceramics,AlkaliSilicate,Alumino-Silicate,,,,,,Substrate,MagneticMemoryDisk,,,540C5hr+620C3hr,Ex.1,,72.69,0,4.06,1.14,0,0,19.23,0,0.61,0,0,0,0,0,0,0.35,0,0,0,0,0,0,0,0,0.04,0,0,0,0,0,0,0,0,1.07,0,0,0.81,0,0,0,0,0,0,0,0,0,0,0,0,0,0,0,0,0,0,0,0,0,0,0,0,0,92
1421,GJ02-062777,J.AmericanCeramicSoc.,1984,v.067p.0270,Glass,AlkaliSilicate,Alumino-Silicate,,Fiber,,,,,,,,,TherearetwoFigsofYoung'smoduli,,75,0,12.5,0,0,0,12.5,0,0,0,0,0,0,0,0,0,0,0,0,0,0,0,0,0,0,0,0,0,0,0,0,0,0,0,0,0,0,0,0,0,0,0,0,0,0,0,0,0,0,0,0,0,0,0,0,0,0,0,0,0,0,0,78
6274,GP02-228227,USPatent,2003,A0092559,Glass,AlkaliSilicate,,,,,,,ColorFilter,Substrate,,,,S.Pucilowskietal.Ex.5,,49.1,0,0,9.83,0,0,9.83,24.57,0,0,0,0,0,0,0,0,0,0,0,0,0,0,0.1,4.91,0,0,0,0,0,0,0,0,0,0,0,0,0,0,0,0,0,0,0,0,0,0,0,0,0,0,0,0,0,0,0,0,0,0,1.66,0,0,0,89
4755,XP03-212649,JapanesePatentKonicaMinolta(J),2001,A287940,Glass-Ceramics,Alkaline-earthSilicate,Alumino-Silicate,OtherSilicate,GlassCeramics,,,,MagneticMemoryDisk,,,,,crystal:(MgAl)SiO3,,35.64,0,9.4,34.95,0,0,9.43,0,0,0,0,0,0,0,0,0,0,0,0,0,0,0,0,0,0,0,0,0,0,0,10.58,0,0,0,0,0,0,0,0,0,0,0,0,0,0,0,0,0,0,0,0,0,0,0,0,0,0,0,0,0,0,0,142.7
7651,GP05-275107,JapanesePatentHoyaCorp.(J),2006,A347795,Glass,Boro-Silicate,Alumino-Silicate,Alkaline-earthSilicate,NonAlkali,,,,LiquidCrystalDisplay,Substrate,,,,Ex.2,,67.5,10.4,10.3,2.6,8.3,0,0,0,0,0,0,0,0,0,0,0,0.6,0,0,0,0,0,0,0,0.3,0,0,0,0,0,0,0,0,0,0,0,0,0,0,0,0,0,0,0,0,0,0,0,0,0,0,0,0,0,0,0,0,0,0,0,0,0,71.2
650,GB05-025667,HandbookofGlassData,1987,v.00Cp.0438,Glass,Boro-Silicate,AlkaliSilicate,,,,,,,,,,,,,5,65,0,0,0,0,0,30,0,0,0,0,0,0,0,0,0,0,0,0,0,0,0,0,0,0,0,0,0,0,0,0,0,0,0,0,0,0,0,0,0,0,0,0,0,0,0,0,0,0,0,0,0,0,0,0,0,0,0,0,0,0,69.09
8386,GP02-292437,JapanesePatentCentralGlass(J),2009,A155148,Glass,AlkaliSilicate,Alkaline-earthSilicate,,FlatGlass,,,,,,,,,Ex.6,,67.49,0,1.03,15.03,2.54,0,0,3.79,4.27,0,0,0,0,0,0,0,4.3,0,0,0,0,0,0,0,0,0,0,0,0,0,0,0,0,1.51,0,0,0,0,0,0,0,0,0,0,0,0,0,0,0,0,0,0,0,0,0,0,0,0,0,0,0,0,78
6157,XP06-227702,USPatent,2003,A6544913,Glass-Ceramics,Alumino-Silicate,,,GlassCeramics,Sintered,,,,,,,,AgencyforDefenseDevelopment(KR)Ex.2A,,62.63,0,33,2.38,0.13,0,0,0.48,1.33,0,0,0,0,0,0,0,0,0,0,0,0,0.05,0,0,0,0,0,0,0,0,0,0,0,0,0,0,0,0,0,0,0,0,0,0,0,0,0,0,0,0,0,0,0,0,0,0,0,0,0,0,0,0,116
3047,GJ02-176333,GlassPhysics&Chemistry,1998,v.024p.0539,Glass,AlkaliSilicate,,,,,,,,,,,,D.S.Sanditov,,58.7,0,0,0,0,0,41.3,0,0,0,0,0,0,0,0,0,0,0,0,0,0,0,0,0,0,0,0,0,0,0,0,0,0,0,0,0,0,0,0,0,0,0,0,0,0,0,0,0,0,0,0,0,0,0,0,0,0,0,0,0,0,0,82.4
4797,XP03-212691,JapanesePatentKonicaMinolta(J),2001,A287944,Glass-Ceramics,Alkaline-earthSilicate,Alumino-Silicate,OtherSilicate,GlassCeramics,,,,MagneticMemoryDisk,,,,,crystal:(MgAl)SiO3,,45.48,0,9.8,29.16,0,0,6.88,0,0,0,0,0,0,0,0,0,0,0,0,0,0,0,0.59,0,0,0,0,0,0,0,8.09,0,0,0,0,0,0,0,0,0,0,0,0,0,0,0,0,0,0,0,0,0,0,0,0,0,0,0,0,0,0,0,142.3
1922,GJ02-091261,GlassPhysics&Chemistry,1980,v.006p.0372,Glass,AlkaliSilicate,,,,,,,,,,,,,,73.1,0,0,0,0,0,0,0,26.9,0,0,0,0,0,0,0,0,0,0,0,0,0,0,0,0,0,0,0,0,0,0,0,0,0,0,0,0,0,0,0,0,0,0,0,0,0,0,0,0,0,0,0,0,0,0,0,0,0,0,0,0,0,44.59
876,GJ05-032656,J.AmericanCeramicSoc.,1969,v.052p.0099,Glass,Boro-Silicate,,,,,,,,,,,,,,82.36,12.43,1.21,0,0,0,0,3.99,0,0,0,0,0,0,0,0,0,0,0,0,0,0,0,0,0,0,0,0,0,0,0,0,0,0,0,0,0,0,0,0,0,0,0,0,0,0,0,0,0,0,0,0,0,0,0,0,0,0,0,0,0,0,63.7
3446,XP06-190402,EuropeanPatentOharaInc.(J),1999,A0939396,Glass-Ceramics,Alumino-Silicate,Alkaline-earthSilicate,,,,,,,,,,,,,56.08,3.02,8.85,19.4,3.75,0,5.03,0,0,0,0,0,0,0,0,0,0,0,0,0,0,0,0,0,0.1,0,0,0,0,0,2.64,0,0,0.49,0,0,0.64,0,0,0,0,0,0,0,0,0,0,0,0,0,0,0,0,0,0,0,0,0,0,0,0,0,120
1718,GJ05-078675,GlassTechnology,1970,v.011p.0080,Glass,Boro-Silicate,,,,,,,,,,,,200umsurfacelayerwasremovedbyHF.,,66.66,29.21,0,0,0,0,4.12,0,0,0,0,0,0,0,0,0,0,0,0,0,0,0,0,0,0,0,0,0,0,0,0,0,0,0,0,0,0,0,0,0,0,0,0,0,0,0,0,0,0,0,0,0,0,0,0,0,0,0,0,0,0,0,34.3
10071,GP06-316472,USPatentNittoBoseki(J),2014,A8841222,Glass,Alumino-Silicate,Alkaline-earthSilicate,,Fiber,,,,Fiber,,,,,Ex.7,,59.61,0,12.03,19.07,9.25,0,0,0,0,0,0,0,0,0,0,0,0,0,0,0,0,0.04,0,0,0,0,0,0,0,0,0,0,0,0,0,0,0,0,0,0,0,0,0,0,0,0,0,0,0,0,0,0,0,0,0,0,0,0,0,0,0,0,98
3190,GI05-184124,NGF'sAdditionalNewData(J),2000,v.001p.0347,Glass,Boro-Silicate,AlkaliSilicate,,,,,,,,,,,U.Doct.thesisUniv.ofTokyo1979,,60,20,0,0,0,0,0,20,0,0,0,0,0,0,0,0,0,0,0,0,0,0,0,0,0,0,0,0,0,0,0,0,0,0,0,0,0,0,0,0,0,0,0,0,0,0,0,0,0,0,0,0,0,0,0,0,0,0,0,0,0,0,81.14
3639,GI02-191825R,NGF'sAdditionalNewData(J),2001,v.004p.0007,Glass,AlkaliSilicate,Alkaline-earthSilicate,Alumino-Silicate,,,,,ColorFilter,,,,Annealing:at610Cfor1h.,GlassNameD069Melting:inPtcrucibleat1615Cfor7h.,,73.21,0,3.08,11.45,0,0,0,10.06,0,0,0,0,0,0,0,0,0,0,0,0,2.01,0,0.19,0,0,0,0,0,0,0,0,0,0,0,0,0,0,0,0,0,0,0,0,0,0,0,0,0,0,0,0,0,0,0,0,0,0,0,0,0,0,0,73.8
8686,GJ09-298231,J.AmericanCeramicSoc.,2010,v.093p.003214,Glass,OtherSilicate,Alumino-Silicate,,,,,,,,,,,,,65.6,0,12.5,0,0,0,0,0,0,0,0,0,0,0,0,0,0,0,0,0,0,0,0,21.9,0,0,0,0,0,0,0,0,0,0,0,0,0,0,0,0,0,0,0,0,0,0,0,0,0,0,0,0,0,0,0,0,0,0,0,0,0,0,117.1
9939,GP02-315046,USPatentHoyaCorp.(J),2014,A8652660,Glass,AlkaliSilicate,Alkaline-earthSilicate,Alumino-Silicate,,,,,Substrate,MagneticMemoryDisk,,,,Ex.15,,61,0,11,15.5,0,0,1,10.5,0,0,0,0,0,0,0,0,0,0,0,0,0,0,0,0,0,0,0,0,0,0,0,0,0,1,0,0,0,0,0,0,0,0,0,0,0,0,0,0,0,0,0,0,0,0,0,0,0,0,0,0,0,0,83
10046,GP05-316370,USPatentCorningInc.(US),2014,A8796165,Glass,Boro-Silicate,Alumino-Silicate,,,,,,Substrate,,,,,Ex.10,,63.9,16.48,8.49,4.25,1.25,0,0,0,0,0,0,0,0,0,0,0,5.49,0,0,0,0,0.01,0,0,0,0,0,0,0,0,0,0,0,0,0,0.1,0,0,0,0,0,0,0,0,0,0,0,0,0,0,0,0,0,0,0,0,0,0,0,0,0,0,65.5
5088,XP03-213097,JapanesePatentHoyaCorp.(J),2001,A325722,Glass-Ceramics,Alkaline-earthSilicate,Alumino-Silicate,OtherSilicate,GlassCeramics,,,,Substrate,MagneticMemoryDisk,,,,Crystal:Titanate,,46,0,10.5,31,0,0,0,0,0,0,0,0,0,0,0,0,1,0,0,0,0,0,0,0.5,0,0,0,0,0,0,9,0,0,2,0,0,0,0,0,0,0,0,0,0,0,0,0,0,0,0,0,0,0,0,0,0,0,0,0,0,0,0,147.1
9295,GP06-307364,JapanesePatentSchottAG(DE),2012,A036081,Glass,Alumino-Silicate,Boro-Silicate,OtherSilicate,,,,,Laser,,,,,Ex.12,,46.42,8.35,21.92,0,0,0,0,0,0,0,0,0,0,0,0,0,0,0,0,0,0,0,0,0,0,22.81,0.5,0,0,0,0,0,0,0,0,0,0,0,0,0,0,0,0,0,0,0,0,0,0,0,0,0,0,0,0,0,0,0,0,0,0,0,107
1120,GJ05-047363,J.CeramicSoc.Japan,1983,v.091p.0199,Glass,Boro-Silicate,,,,,,,,,,,,,,72.73,18.18,0,0,0,0,0,0,9.09,0,0,0,0,0,0,0,0,0,0,0,0,0,0,0,0,0,0,0,0,0,0,0,0,0,0,0,0,0,0,0,0,0,0,0,0,0,0,0,0,0,0,0,0,0,0,0,0,0,0,0,0,0,63.2
9784,GP03-313365,USPatentNittoBoseki(J),2013,A0210602,Glass,Alkaline-earthSilicate,Alumino-Silicate,,Fiber,,,,Fiber,,,,,Ex.1,,61.59,0,12.72,18.45,7.24,0,0,0,0,0,0,0,0,0,0,0,0,0,0,0,0,0,0,0,0,0,0,0,0,0,0,0,0,0,0,0,0,0,0,0,0,0,0,0,0,0,0,0,0,0,0,0,0,0,0,0,0,0,0,0,0,0,98
4935,XP06-212829,JapanesePatentKonicaMinolta(J),2001,A287958,Glass-Ceramics,Alumino-Silicate,Alkaline-earthSilicate,OtherSilicate,GlassCeramics,,,,MagneticMemoryDisk,,,,,crystal:(MgAl)SiO3,,45.19,0,10.65,26.24,0,0,11.48,0,0,0,0,0,0,0,0,0,0,0,0,0,0,0,0,0,0,0,0,0,0,0,6.44,0,0,0,0,0,0,0,0,0,0,0,0,0,0,0,0,0,0,0,0,0,0,0,0,0,0,0,0,0,0,0,145.6
10334,GP03-351955,EuropeanPatentAGYHoldingCorp.(US),2013,A2655276,Glass,Alkaline-earthSilicate,Alumino-Silicate,,Melting,Fiber,,,PlasticsFRP,,,,,ex.5,,60.62,0,12.91,15.63,9.68,0,0,1.07,0,0,0,0,0,0,0,0,0,0,0,0,0,0.07,0,0,0,0,0,0,0,0,0.02,0,0,0,0,0,0,0,0,0,0,0,0,0,0,0,0,0,0,0,0,0,0,0,0,0,0,0,0,0,0,0,94.9
3437,XP06-190393,EuropeanPatentOharaInc.(J),1999,A0939395,Glass-Ceramics,Alumino-Silicate,Alkaline-earthSilicate,,,,,,,,,,,,,58.53,2.65,10.82,21.4,2.2,0,0,0,0,0,0,0,0,0,0,0,0,0,0,0,0,0,0.16,0,0,0,0,0,0,0,4.24,0,0,0,0,0,0,0,0,0,0,0,0,0,0,0,0,0,0,0,0,0,0,0,0,0,0,0,0,0,0,0,133
9378,GP06-308031,USPatent,2012,A0163987,Glass,Alumino-Silicate,Alkaline-earthSilicate,,Fiber,,,,Fiber,,,,,AGYHoldingCorp.Ex.1,,62.39,0,13.22,14.1,8.7,0,0,1.51,0,0,0,0,0,0,0,0,0,0,0,0,0,0.06,0,0,0,0,0,0,0,0,0.02,0,0,0,0,0,0,0,0,0,0,0,0,0,0,0,0,0,0,0,0,0,0,0,0,0,0,0,0,0,0,0,92.4
1569,GJ03-072987,PhysicsandChemistryofGlasses,1961,v.002p.0069,Glass,Alkaline-earthSilicate,,,,,,,,,,,,,,47.01,0,5.98,20.58,20.58,0,0,0,0,0,0,0,0,0,0,0,0,0,0,0,0,0,0,0,0,0,0,0,0,0,0,0,0,5.86,0,0,0,0,0,0,0,0,0,0,0,0,0,0,0,0,0,0,0,0,0,0,0,0,0,0,0,0,109.8
