Repository: hori1537/rexrexxion-about-SP

File: input_csv/inputcsv_SiO2_0.01-100.00_youngsmodulus.csv (part 44 of 53)
No.,GlassNo.,DataSource,Year,DataSourceNumber,State,GlassSystem1,GlassSystem2,GlassSystem3,Appearance1,Appearance2,Appearance3,Appearance4,Usage1,Usage2,Usage3,Usage4,ThermalTreatment,Note,GlassNo.(Structure),SiO2,B2O3,Al2O3,MgO,CaO,BaO,Li2O,Na2O,K2O,Ag2O,MnO,FeO,CoO,NiO,CuO,ZnO,SrO,CdO,PbO,SnO,Cr2O3,Fe2O3,As2O3,Y2O3,Sb2O3,La2O3,Nd2O3,Gd2O3,Bi2O3,Co3O4,TiO2,MnO2,GeO2,ZrO2,CeO2,SnO2,P2O5,Ta2O5,Nb2O3,SO3,MoO3,WO3,H2O,LiF,NaF,KF,MgF2,CaF2,SrF2,BaF2,ZnF2,PbF2,YF3,AlF3,LaF3,GdF3,YbF3,ErF3,F,Cl,Br,Ag,Young'sModulusatRT(GPa)
8921,GP02-300910,JapanesePatentAsahiGlass(J),2011,A018398,Glass,AlkaliSilicate,Alumino-Silicate,,,,,,Substrate,MagneticMemoryDisk,,,,Ex.G,,64.5,0,12,0,0,0,12.8,5.5,3.4,0,0,0,0,0,0,0,0,0,0,0,0,0,0,0,0,0,0,0,0,0,0,0,0,1.8,0,0,0,0,0,0,0,0,0,0,0,0,0,0,0,0,0,0,0,0,0,0,0,0,0,0,0,0,83
7391,GP03-269144,JapanesePatentSaint-Gobain(FR),2005,A527458,Glass,Alkaline-earthSilicate,AlkaliSilicate,,,,,,Display,ElectricConductor,,,,Ex.SC3,,71.7,0,0.3,6.1,9.3,0,0,12.6,0,0,0,0,0,0,0,0,0,0,0,0,0,0,0,0,0,0,0,0,0,0,0,0,0,0,0,0,0,0,0,0,0,0,0,0,0,0,0,0,0,0,0,0,0,0,0,0,0,0,0,0,0,0,73
3309,GP03-188247,JapanesePatent,1999,A157867,Glass,Alkaline-earthSilicate,Alumino-Silicate,,,,,,MagneticMemoryDisk,,,,,,,39.74,0,11.71,0,42.59,0,0,0,0,0,0,0,0,0,0,0,0,0,0,0,0,1.14,0,0,0,0,0,0,0,0,0,0,0,4.82,0,0,0,0,0,0,0,0,0,0,0,0,0,0,0,0,0,0,0,0,0,0,0,0,0,0,0,0,95.06
10581,GJ02-355403,J.MaterialsScience,2013,v.048p.1863,Glass,AlkaliSilicate,Alkaline-earthSilicate,,Melting,,,,,,,,,45S,,46.14,0,0,0,26.91,0,0,24.35,0,0,0,0,0,0,0,0,0,0,0,0,0,0,0,0,0,0,0,0,0,0,0,0,0,0,0,0,2.6,0,0,0,0,0,0,0,0,0,0,0,0,0,0,0,0,0,0,0,0,0,0,0,0,0,36
2435,GJ02-143381,GlassPhysics&Chemistry,1991,v.017p.0026,Glass,AlkaliSilicate,,,,,,,,,,,,,,69,0,0,0,0,0,15,16,0,0,0,0,0,0,0,0,0,0,0,0,0,0,0,0,0,0,0,0,0,0,0,0,0,0,0,0,0,0,0,0,0,0,0,0,0,0,0,0,0,0,0,0,0,0,0,0,0,0,0,0,0,0,75.2
6658,XP06-253669,USPatentKonicaMinolta(J),2003,A6642161,Glass-Ceramics,Alumino-Silicate,Alkaline-earthSilicate,,,,,,Substrate,MagneticMemoryDisk,,,,Heattreatment:660C5h+700C5hCrystalothers:Mg-Al-silicateZinctitaniumoxideEx.6,,44.3,0,12.43,26.73,0,0,0,0,0,0,0,0,0,0,0,6.23,0,0,0,0,0,0,0,0,0,0,0,0,0,0,10.31,0,0,0,0,0,0,0,0,0,0,0,0,0,0,0,0,0,0,0,0,0,0,0,0,0,0,0,0,0,0,0,153.5
6908,GI02-257644,Proc.ICG,2004,v.007p.0019,Glass,AlkaliSilicate,Alkaline-earthSilicate,,,,,,,,,,,,,71,0,0,0,11.5,0,0,17.5,0,0,0,0,0,0,0,0,0,0,0,0,0,0,0,0,0,0,0,0,0,0,0,0,0,0,0,0,0,0,0,0,0,0,0,0,0,0,0,0,0,0,0,0,0,0,0,0,0,0,0,0,0,0,70.4
4668,XP03-212562,JapanesePatentKonicaMinolta(J),2001,A287931,Glass-Ceramics,Alkaline-earthSilicate,Zinc-Silicate,Alumino-Silicate,GlassCeramics,,,,MagneticMemoryDisk,,,,,crystal:(MgAl)SiO3Zn2Ti3O8Zn2TiO4,,50.54,0,2.76,30.69,0,0,4.71,0,0,0,0,0,0,0,0,5.94,0,0,0,0,0,0,0,0,0.08,0,0,0,0,0,5.28,0,0,0,0,0,0,0,0,0,0,0,0,0,0,0,0,0,0,0,0,0,0,0,0,0,0,0,0,0,0,0,140
1497,XP09-069573,JapanesePatentFujifilmCorp.(J),1981,A026743,Glass-Ceramics,OtherSilicate,Alkaline-earthSilicate,Alumino-Silicate,GlassCeramics,,,,Medical,ArtificialBone,,,,,,23.18,5,17.08,0,37.13,0,0,0,0,0,0,0,0,0,0,0,0,0,0,0,0,0,0,0,0,0,0,0,0,0,5.23,0,0,0,0,0,12.38,0,0,0,0,0,0,0,0,0,0,0,0,0,0,0,0,0,0,0,0,0,0,0,0,0,111.4
2646,GP03-153605,USPatentNipponElectricGlass(J),1994,A5292690,Glass,Alkaline-earthSilicate,Boro-Silicate,,Balloon,,,,Filler,,,,,,,48.16,14.81,3.16,0,18.39,0,0,5.72,2.05,0,0,0,0,0,0,1.58,0,0,0,0,0,0,0,0,0,0,0,0,0,0,5.65,0,0,0,0,0,0,0,0,0.48,0,0,0,0,0,0,0,0,0,0,0,0,0,0,0,0,0,0,0,0,0,0,83
4863,XP06-212757,JapanesePatentKonicaMinolta(J),2001,A287951,Glass-Ceramics,Alumino-Silicate,Alkaline-earthSilicate,OtherSilicate,GlassCeramics,,,,MagneticMemoryDisk,,,,,crystal:(MgAl)SiO3,,49.17,0,14.18,28.85,0,0,3.16,0,0,0,0,0,0,0,0,0,0,0,0,0,0,0,0,0,0,0,0,0,0,0,3.93,0,0,0,0,0,0,0.71,0,0,0,0,0,0,0,0,0,0,0,0,0,0,0,0,0,0,0,0,0,0,0,0,117.1
6652,XP07-253663,USPatentKonicaMinolta(J),2003,A6635591,Glass-Ceramics,Zinc-Silicate,Alumino-Silicate,,,,,,Substrate,MagneticMemoryDisk,,,,Heattreatment:550C5h+700C5hCrystalothers:ZinctitaniumoxideZincsiliconoxideEx.10,,69.02,0,3.7,7.8,0,0,4.21,0,0,0,0,0,0,0,0,11.58,0,0,0,0,0,0,0,0,0,0,0,0,0,0,2.36,0,0,0,0,0,1.33,0,0,0,0,0,0,0,0,0,0,0,0,0,0,0,0,0,0,0,0,0,0,0,0,0,101
3588,GI05-191720R,NGF'sAdditionalNewData(J),2001,v.004p.0003,Glass,Boro-Silicate,Alumino-Silicate,AlkaliSilicate,,,,,ElectronicsElectrical,Substrate,PlasmaDisplay,,Anneal:at660Cfor1hr.,GlassNameC080.Melt:inPtRhat1480Cfor4.5hr.Opalglass.,,51.98,10.96,10.8,0.12,15.88,0,0,5.08,5.08,0,0,0,0,0,0,0,0,0,0,0,0,0,0.1,0,0,0,0,0,0,0,0,0,0,0,0,0,0,0,0,0,0,0,0,0,0,0,0,0,0,0,0,0,0,0,0,0,0,0,0,0,0,0,74.3
3779,GP02-205057,JapanesePatentNipponSheetGlass(J),2000,A159544,Glass,AlkaliSilicate,Alkaline-earthSilicate,,,,,,MagneticMemoryDisk,,,,,,,45,0,5,17,4,0,19,6,0,0,0,0,0,0,0,0,2,0,0,0,0,0,0,0,0,0,0,0,0,0,2,0,0,0,0,0,0,0,0,0,0,0,0,0,0,0,0,0,0,0,0,0,0,0,0,0,0,0,0,0,0,0,103
1031,GJ02-045757,GlassPhysics&Chemistry,1982,v.008p.0463,Glass,AlkaliSilicate,Alumino-Silicate,,,,,,,,,,,,,75,0,10,0,0,0,0,15,0,0,0,0,0,0,0,0,0,0,0,0,0,0,0,0,0,0,0,0,0,0,0,0,0,0,0,0,0,0,0,0,0,0,0,0,0,0,0,0,0,0,0,0,0,0,0,0,0,0,0,0,0,0,70.9
3123,GP03-180962,JapanesePatentHoyaCorp.(J),1998,A081542,Glass,Alkaline-earthSilicate,Alumino-Silicate,,,,,,Substrate,MagneticMemoryDisk,,,,,,38.1,0,23.81,14.29,9.52,0,0,0,0,0,0,0,0,0,0,0,0,0,0,0,0,0,0,4.76,0,0,0,0,0,0,9.52,0,0,0,0,0,0,0,0,0,0,0,0,0,0,0,0,0,0,0,0,0,0,0,0,0,0,0,0,0,0,0,118.3
4423,XP06-211072,JapanesePatentKonicaMinolta(J),2001,A026458,Glass-Ceramics,Alumino-Silicate,Alkaline-earthSilicate,,GlassCeramics,,,,MagneticMemoryDisk,,,,,Crystal:Magnesium-Aluminosilicate,,50.81,0,14.53,33.29,0,0,0,0,0,0,0,0,0,0,0,0,0,0,0,0,0,0,0,0,0,0,0,0,0,0,0,0,0,1.37,0,0,0,0,0,0,0,0,0,0,0,0,0,0,0,0,0,0,0,0,0,0,0,0,0,0,0,0,104.4
5776,GP02-224329,USPatentNipponSheetGlass(J),2002,A6399527,Glass,AlkaliSilicate,Alkaline-earthSilicate,,,,,,Substrate,MagneticMemoryDisk,,,,,,45,0,5,17,4,0,19,6,0,0,0,0,0,0,0,0,2,0,0,0,0,0,0,0,0,0,0,0,0,0,2,0,0,0,0,0,0,0,0,0,0,0,0,0,0,0,0,0,0,0,0,0,0,0,0,0,0,0,0,0,0,0,103
6994,GJ02-259433,J.Non-CrystallineSolids,2004,v.344p.0037,Glass,AlkaliSilicate,Alumino-Silicate,,,,,,,,,,,,,49.1,0,25.4,0,0,0,0,25.5,0,0,0,0,0,0,0,0,0,0,0,0,0,0,0,0,0,0,0,0,0,0,0,0,0,0,0,0,0,0,0,0,0,0,0,0,0,0,0,0,0,0,0,0,0,0,0,0,0,0,0,0,0,0,76
7364,GP05-268736,JapanesePatentHoyaCorp.(J),2005,A302289,Glass,Boro-Silicate,Alkaline-earthSilicate,,,,,,Substrate,MagneticMemoryDisk,,,,Ex.6,,45,10,15,10,10,0,5,5,0,0,0,0,0,0,0,0,0,0,0,0,0,0,0,0,0,0,0,0,0,0,0,0,0,0,0,0,0,0,0,0,0,0,0,0,0,0,0,0,0,0,0,0,0,0,0,0,0,0,0,0,0,0,87.97
4711,XP03-212605,JapanesePatentKonicaMinolta(J),2001,A287935,Glass-Ceramics,Alkaline-earthSilicate,Alumino-Silicate,OtherSilicate,GlassCeramics,,,,MagneticMemoryDisk,,,,,crystal:(MgAl)SiO3,,38.28,0,11.84,29.96,0,0,11.16,0,0.12,0,0,0,0,0,0,0,0,0,0,0,0,0,0,0,0,0,0,0,0,0,8.64,0,0,0,0,0,0,0,0,0,0,0,0,0,0,0,0,0,0,0,0,0,0,0,0,0,0,0,0,0,0,0,150
9769,GP02-313166,USPatentAsahiGlass(J),2013,A8580411,Glass,AlkaliSilicate,Alumino-Silicate,,,,,,Substrate,MagneticMemoryDisk,,,,Ex.7,,65.5,0,12,0,0,0,12.8,5.5,3.4,0,0,0,0,0,0,0,0,0,0,0,0,0,0,0,0,0,0,0,0,0,0,0,0,0.8,0,0,0,0,0,0,0,0,0,0,0,0,0,0,0,0,0,0,0,0,0,0,0,0,0,0,0,0,81.7
671,GB05-025695,HandbookofGlassData,1987,v.00Cp.0445,Glass,Boro-Silicate,AlkaliSilicate,,,,,,,,,,,,,72.5,14.3,0,0,0,0,0,13.2,0,0,0,0,0,0,0,0,0,0,0,0,0,0,0,0,0,0,0,0,0,0,0,0,0,0,0,0,0,0,0,0,0,0,0,0,0,0,0,0,0,0,0,0,0,0,0,0,0,0,0,0,0,0,79.77
1680,GJ06-078618,GlassTechnology,1970,v.011p.0076,Glass,Alumino-Silicate,Boro-Silicate,Alkaline-earthSilicate,NonAlkali,,,,,,,,,,,5.01,10.28,27.61,7.46,45.98,0,0,0,0,0,0,0,0,0,0,0,0,0,0,0,0,0,0,0,0,0,0,0,0,0,0,0,0,3.66,0,0,0,0,0,0,0,0,0,0,0,0,0,0,0,0,0,0,0,0,0,0,0,0,0,0,0,0,106.7
1683,GJ06-078621,GlassTechnology,1970,v.011p.0076,Glass,Alumino-Silicate,Alkaline-earthSilicate,Aluminate,NonAlkali,,,,,,,,,,,5.38,2.79,29.97,8.02,49.87,0,0,0,0,0,0,0,0,0,0,0,0,0,0,0,0,0,0,0,0,0,0,0,0,0,0,0,0,3.97,0,0,0,0,0,0,0,0,0,0,0,0,0,0,0,0,0,0,0,0,0,0,0,0,0,0,0,0,112.5
2997,GJ02-176252,GlassPhysics&Chemistry,1998,v.024p.0525,Glass,AlkaliSilicate,Alkaline-earthSilicate,,,,,,,,,,,D.S.Sanditov,,70,0,0,0,0,0,0,12,0,0,0,0,0,0,0,0,18,0,0,0,0,0,0,0,0,0,0,0,0,0,0,0,0,0,0,0,0,0,0,0,0,0,0,0,0,0,0,0,0,0,0,0,0,0,0,0,0,0,0,0,0,0,74.97
3416,GP03-189945,USPatentHoyaCorp.(J),1999,A5981015,Glass,Alkaline-earthSilicate,Alumino-Silicate,,,,,,,,,,,,,40,0,15,25,10,0,0,0,0,0,0,0,0,0,0,0,0,0,0,0,0,0,0,5,0,0,0,0,0,0,5,0,0,0,0,0,0,0,0,0,0,0,0,0,0,0,0,0,0,0,0,0,0,0,0,0,0,0,0,0,0,0,119.4
4938,XP06-212832,JapanesePatentKonicaMinolta(J),2001,A287958,Glass-Ceramics,Alumino-Silicate,Alkaline-earthSilicate,OtherSilicate,GlassCeramics,,,,MagneticMemoryDisk,,,,,crystal:(MgAl)SiO3,,50.26,0,16.36,21.86,0,0,4.21,0,0,0,0,0,0,0,0,0,0,0,0,0,0,0,0,0,0,0,0,0,0,0,7.09,0,0,0,0,0,0.22,0,0,0,0,0,0,0,0,0,0,0,0,0,0,0,0,0,0,0,0,0,0,0,0,0,141.7
3326,XP03-188834,JapanesePatentNGKInsulators(J),1999,A278864,Glass-Ceramics,Alkaline-earthSilicate,Alumino-Silicate,,GlassCeramics,,,,MagneticMemoryDisk,,,,,,,46.46,0,10.53,32.76,0,0,0,0,0,0,0,0,0,0,0,2.22,0,0,0,0,0,0,0,0,0.1,0,0,0,0,0,7.93,0,0,0,0,0,0,0,0,0,0,0,0,0,0,0,0,0,0,0,0,0,0,0,0,0,0,0,0,0,0,0,143
5043,XP07-212937,JapanesePatentKonicaMinolta(J),2001,A287969,Glass-Ceramics,Zinc-Silicate,Alumino-Silicate,Alkaline-earthSilicate,GlassCeramics,,,,MagneticMemoryDisk,,,,,crystal:Zn2Ti3O8Zn2TiO4Zn2SiO4,,70.45,0,3.14,4.77,0,0,4.29,0,0,0,0,0,0,0,0,11.82,0,0,0,0,0,0,0,0,0,0,0,0,0,0,2.41,0,0,3.12,0,0,0,0,0,0,0,0,0,0,0,0,0,0,0,0,0,0,0,0,0,0,0,0,0,0,0,0,101
9888,GP02-314441,JapanesePatentAsahiGlass(J),2014,A026717,Glass,AlkaliSilicate,Alumino-Silicate,,,,,,Substrate,MagneticMemoryDisk,,,,Ex.4,,71.34,0,8.13,8.38,0,0,5.96,0,5.22,0,0,0,0,0,0,0,0,0,0,0,0,0,0,0,0,0,0,0,0,0,0,0,0,0,0,0,0,0,0,0,0,0,0,0,0,0,0,0,0,0,0,0,0,0,0,0,0,0,0.97,0,0,0,80
10124,GP02-316733,USPatentAsahiGlass(J),2014,A0209169,Glass,AlkaliSilicate,Alkaline-earthSilicate,,,,,,SolarCell,Substrate,,,,Ex.4,,68.46,0,3.5,11.99,3.5,0,0,3.5,7,0,0,0,0,0,0,0,0,0,0,0,0,0.05,0,0,0,0,0,0,0,0,0,0,0,2,0,0,0,0,0,0,0,0,0,0,0,0,0,0,0,0,0,0,0,0,0,0,0,0,0,0,0,0,74.9
5882,XP03-225183,USPatent,2002,A0028740,Glass-Ceramics,Alkaline-earthSilicate,Alumino-Silicate,,,,,,Substrate,MagneticMemoryDisk,,,,X.Zouetal.(JP)1sttreatment:800C4h2ndtreatment:1000C4hCrystal:Mg-Al-titanate,,50.54,0,10.43,30.89,0,0,0,0,0,0,0,0,0,0,0,0,0,0,0,0,0,0,0,0.54,0,0,0,0,0,0,7.6,0,0,0,0,0,0,0,0,0,0,0,0,0,0,0,0,0,0,0,0,0,0,0,0,0,0,0,0,0,0,0,135.6
8713,GP02-298460,JapanesePatentKonicaMinolta(J),2010,A184862,Glass,AlkaliSilicate,Alkaline-earthSilicate,,,,,,Substrate,MagneticMemoryDisk,,,,Ex.3,,62.02,3.21,3.1,6.01,6.3,0,7.69,4.11,1.32,0,0,0,0,0,0,0,0,0,0,0,0,0,0,0,0.06,0.32,0,0,0,0,2.49,0,0,3.37,0,0,0,0,0,0,0,0,0,0,0,0,0,0,0,0,0,0,0,0,0,0,0,0,0,0,0,0,90
4054,GJ03-209926,J.Non-CrystallineSolids,2001,v.290p.0180,Glass,Alkaline-earthSilicate,Alumino-Silicate,,,,,,MagneticMemoryDisk,,,,,,,45,0,4,34,0,0,0,0,0,0,0,0,0,0,0,0,0,0,0,0,0,0,0,10,0,0,0,0,0,0,7,0,0,0,0,0,0,0,0,0,0,0,0,0,0,0,0,0,0,0,0,0,0,0,0,0,0,0,0,0,0,0,129.1
2918,XP06-169844,USPatent,1996,A5569629,Glass-Ceramics,Alumino-Silicate,Alkaline-earthSilicate,,Fiber,GlassCeramics,,,Fiber,,,,,,,78,0,11,11,0,0,0,0,0,0,0,0,0,0,0,0,0,0,0,0,0,0,0,0,0,0,0,0,0,0,0,0,0,0,0,0,0,0,0,0,0,0,0,0,0,0,0,0,0,0,0,0,0,0,0,0,0,0,0,0,0,0,67.62
3723,XP02-204752,JapanesePatentOharaInc.(J),2000,A119042,Glass-Ceramics,AlkaliSilicate,,,GlassCeramics,,,,Substrate,MagneticMemoryDisk,,,,Nucleationtemp.:540CCrystallizationtemp.:780C,,72.4,0,1.95,1.13,0,0,19.98,0,2.29,0,0,0,0,0,0,0.56,0,0,0,0,0,0,0,0,0.04,0,0,0,0,0,0,0,0,0.69,0,0,0.96,0,0,0,0,0,0,0,0,0,0,0,0,0,0,0,0,0,0,0,0,0,0,0,0,0,125
176,GB02-006487,HandbookofGlassProperties,1986,v.001p.0326,Glass,AlkaliSilicate,Alkaline-earthSilicate,,,,,,,,,,,,,56.6,0,0,0,0,0,0,0,13.4,0,0,0,0,0,0,0,30,0,0,0,0,0,0,0,0,0,0,0,0,0,0,0,0,0,0,0,0,0,0,0,0,0,0,0,0,0,0,0,0,0,0,0,0,0,0,0,0,0,0,0,0,0,70
10435,GP03-352452,USPatentAsahiGlass(J),2013,A0288877,Glass,Alkaline-earthSilicate,Alumino-Silicate,,Melting,NonAlkali,SheetGlass,,Substrate,SubstrateforDisplay,SubstrateforPhotolithographyMask,SolarCell,,ex.4,,68.2,0,14.3,7,8.5,0,0,0,0,0,0,0,0,0,0,0,2,0,0,0,0,0,0,0,0,0,0,0,0,0,0,0,0,0,0,0,0,0,0,0,0,0,0,0,0,0,0,0,0,0,0,0,0,0,0,0,0,0,0,0,0,0,79.9
2505,GJ35-144346,GlassPhysics&Chemistry,1992,v.018p.0159,Glass,Germanate,,,,,,,,,,,,,,9.43,0,0,0,0,0,0,9.43,0,0,0,0,0,0,0,0,0,0,0,0,0,0,0,0,0,0,0,0,0,0,0,0,81.15,0,0,0,0,0,0,0,0,0,0,0,0,0,0,0,0,0,0,0,0,0,0,0,0,0,0,0,0,0,67.6
3886,XP09-205854,JapanesePatentNipponSheetGlass(J),2000,A313638,Glass-Ceramics,OtherSilicate,Alumino-Silicate,,GlassCeramics,,,,Substrate,MagneticMemoryDisk,,,,,,41.3,0,12.5,0,0,0,0,0,0,0,34.6,0,0,0,0,0,0,0,0,0,0,0,0,0,0,0,0,0,0,0,9.6,0,0,0,2,0,0,0,0,0,0,0,0,0,0,0,0,0,0,0,0,0,0,0,0,0,0,0,0,0,0,0,132
566,GB02-019765,HandbookofGlassData,1987,v.00Cp.0210,Glass,AlkaliSilicate,Alkaline-earthSilicate,,,,,,,,,,,,,84.5,0,0,0,0,0,0,0,5.4,0,0,0,0,0,0,0,10.1,0,0,0,0,0,0,0,0,0,0,0,0,0,0,0,0,0,0,0,0,0,0,0,0,0,0,0,0,0,0,0,0,0,0,0,0,0,0,0,0,0,0,0,0,0,64.68
9337,GP03-307848,USPatentHoyaCorp.(J),2012,A0107647,Glass,Alkaline-earthSilicate,AlkaliSilicate,,,,,,Substrate,MagneticMemoryDisk,,,,Ex.3,,64,0,5,10,7,0,1.5,8.5,0,0,0,0,0,0,0,0,0,0,0,0,0,0,0,0,0,0,0,0,0,0,0,0,0,4,0,0,0,0,0,0,0,0,0,0,0,0,0,0,0,0,0,0,0,0,0,0,0,0,0,0,0,0,87.9
975,GJ02-039828,J.CeramicSoc.Japan,1983,v.091p.0116,Glass,AlkaliSilicate,,,,,,,,,,,,,,77.5,0,0,0,0,0,0,0,22.5,0,0,0,0,0,0,0,0,0,0,0,0,0,0,0,0,0,0,0,0,0,0,0,0,0,0,0,0,0,0,0,0,0,0,0,0,0,0,0,0,0,0,0,0,0,0,0,0,0,0,0,0,0,46.04
9826,GP02-313484,EuropeanPatentOthers,2013,A2625149,Glass,AlkaliSilicate,Alkaline-earthSilicate,,NonLead,NonPbAsSb,,,Shade,,,,,PreciosaA.S.Ex.3,,61.58,2.76,0.26,0,8.02,0,4.5,11.51,2.32,0,0,0,0,0,0,5.93,0,0,0,0,0,0,0,0,0.1,0,0,0.02,0,0,1.63,0,0,1.06,0,0,0.31,0,0,0,0,0,0,0,0,0,0,0,0,0,0,0,0,0,0,0,0,0,0,0,0,0,116.339
301,GB02-006634,HandbookofGlassProperties,1986,v.001p.0329,Glass,AlkaliSilicate,Boro-Silicate,,,,,,,,,,,,,60,10,0,0,0,0,0,30,0,0,0,0,0,0,0,0,0,0,0,0,0,0,0,0,0,0,0,0,0,0,0,0,0,0,0,0,0,0,0,0,0,0,0,0,0,0,0,0,0,0,0,0,0,0,0,0,0,0,0,0,0,0,75.1
9963,GP05-315214,USPatentPPGIndustries(US),2014,A8697591,Glass,Boro-Silicate,Alumino-Silicate,Alkaline-earthSilicate,Fiber,,,,Fiber,,,,,Ex.20,,63.68,7.42,7.03,15.59,2.25,0,2.79,0.14,0.06,0,0,0,0,0,0,0,0,0,0,0,0,0.1,0,0,0,0,0,0,0,0,0,0,0,0,0,0,0,0,0,0,0,0,0,0,0,0,0,0,0,0,0,0,0,0,0,0,0,0,0.94,0,0,0,89.5
424,GJ03-008315,GlassScienceandTechnology,1978,v.051p.0008,Glass,Alkaline-earthSilicate,,,,,,,,,,,,,,65,0,0,0,25,0,0,10,0,0,0,0,0,0,0,0,0,0,0,0,0,0,0,0,0,0,0,0,0,0,0,0,0,0,0,0,0,0,0,0,0,0,0,0,0,0,0,0,0,0,0,0,0,0,0,0,0,0,0,0,0,0,79.7
8718,GP02-298465,JapanesePatentKonicaMinolta(J),2010,A184862,Glass,AlkaliSilicate,Alkaline-earthSilicate,,,,,,Substrate,MagneticMemoryDisk,,,,Ex.8,,61.31,4.48,4.45,6.8,4.89,0,7.09,3.82,1.26,0,0,0,0,0,0,0,0,0,0,0,0,0,0,0,0.04,0.27,0,0,0,0,2.81,0,0,2.78,0,0,0,0,0,0,0,0,0,0,0,0,0,0,0,0,0,0,0,0,0,0,0,0,0,0,0,0,88
1067,GJ05-047294,J.CeramicSoc.Japan,1983,v.091p.0199,Glass,Boro-Silicate,,,,,,,,,,,,,,41.67,41.67,0,0,0,0,0,16.67,0,0,0,0,0,0,0,0,0,0,0,0,0,0,0,0,0,0,0,0,0,0,0,0,0,0,0,0,0,0,0,0,0,0,0,0,0,0,0,0,0,0,0,0,0,0,0,0,0,0,0,0,0,0,62.93
9066,GP03-302749,USPatentHoyaCorp.(J),2011,A0123832,Glass,Alkaline-earthSilicate,AlkaliSilicate,,,,,,Substrate,MagneticMemoryDisk,,,,Ex.9,,65.9,0,0.9,6.5,12.5,0,0,3.3,6.1,0,0,0,0,0,0,0,0,0,0,0,0,0,0,0,0,0,0,0,0,0,0,0,0,4.8,0,0,0,0,0,0,0,0,0,0,0,0,0,0,0,0,0,0,0,0,0,0,0,0,0,0,0,0,84
5383,GI06-217328,Proc.ICG,1998,v.D04p.:011,Glass,Alumino-Silicate,AlkaliSilicate,Alkaline-earthSilicate,,,,,,,,,,,,60,0,16,0,8,0,0,0,16,0,0,0,0,0,0,0,0,0,0,0,0,0,0,0,0,0,0,0,0,0,0,0,0,0,0,0,0,0,0,0,0,0,0,0,0,0,0,0,0,0,0,0,0,0,0,0,0,0,0,0,0,0,69.46
9937,GP02-315044,USPatentHoyaCorp.(J),2014,A8652660,Glass,AlkaliSilicate,Alkaline-earthSilicate,Alumino-Silicate,,,,,Substrate,MagneticMemoryDisk,,,,Ex.13,,59,0,12,15,0,0,0,13,0,0,0,0,0,0,0,0,0,0,0,0,0,0,0,0,0,0,0,0,0,0,0,0,0,1,0,0,0,0,0,0,0,0,0,0,0,0,0,0,0,0,0,0,0,0,0,0,0,0,0,0,0,0,81
7505,GP02-272116,JapanesePatentCentralGlass(J),2006,A131482,Glass,AlkaliSilicate,Alkaline-earthSilicate,,,,,,Display,Substrate,,,,Ex.1,,70.88,0,1.71,6.19,10.12,0,0,2.52,7.28,0,0,0,0,0,0,0,0.9,0,0,0,0,0,0,0,0,0,0,0,0,0,0,0,0,0.4,0,0,0,0,0,0,0,0,0,0,0,0,0,0,0,0,0,0,0,0,0,0,0,0,0,0,0,0,74
3428,GP03-190265,EuropeanPatentHoyaCorp.(J),1999,A0917135,Glass,Alkaline-earthSilicate,OtherSilicate,,,,,,,,,,,,,40,0,4,0,45,0,2,3,0,0,0,0,0,0,0,0,0,0,0,0,0,0,0,0,0,0,0,0,0,0,6,0,0,0,0,0,0,0,0,0,0,0,0,0,0,0,0,0,0,0,0,0,0,0,0,0,0,0,0,0,0,0,109
10564,GJ02-355084,J.Non-CrystallineSolids,2014,v.404p.0124,Glass,AlkaliSilicate,Alkaline-earthSilicate,,Melting,,,,,,,,,,,74,0,0,0,10,0,0,16,0,0,0,0,0,0,0,0,0,0,0,0,0,0,0,0,0,0,0,0,0,0,0,0,0,0,0,0,0,0,0,0,0,0,0,0,0,0,0,0,0,0,0,0,0,0,0,0,0,0,0,0,0,0,76
2430,GJ04-141510,J.MaterialsScience,1993,v.028p.3014,Glass,Lead-Silicate,,,,,,,,,,,,Lappingofglass:SF6,,57.58,0,0,0,0,0,0,0,1.01,0,0,0,0,0,0,0,0,0,41.41,0,0,0,0,0,0,0,0,0,0,0,0,0,0,0,0,0,0,0,0,0,0,0,0,0,0,0,0,0,0,0,0,0,0,0,0,0,0,0,0,0,0,0,54.7
10743,XP03-356697,USPatentOharaInc.(J),2014,A0141285,Glass-Ceramics,Alkaline-earthSilicate,Alumino-Silicate,,Melting,Disk,GlassCeramics,,MagneticMemoryDisk,Glass-Ceramics,,,750c480min,ex.14,,59.83,3.52,8.99,19.71,0,0,0,3.95,0,0,0,0,0,0,0,0,0,0,0,0,0,0,0,0,0.02,0,0,0,0,0,3.98,0,0,0,0,0,0,0,0,0,0,0,0,0,0,0,0,0,0,0,0,0,0,0,0,0,0,0,0,0,0,0,89
9409,GP20-308266,EuropeanPatentSchottGlassTech.(US),2012,A2436659,Glass,Phosphate,,,,,,,Laser,,,,,Ex.10,,4.9,0,8.66,17.74,0,0,1.47,0,0,0,0,0,0,0,0,0,0,0,0,0,0,0,0.12,0,0,6.07,0.98,0,0,0,0,0,0,0,0,0,60.06,0,0,0,0,0,0,0,0,0,0,0,0,0,0,0,0,0,0,0,0,0,0,0,0,0,62.6
9955,GP05-315206,USPatentPPGIndustries(US),2014,A8697591,Glass,Boro-Silicate,Alumino-Silicate,Alkaline-earthSilicate,Fiber,,,,Fiber,,,,,Ex.12,,60.67,7.46,7.07,18.36,3.14,0,1,0.5,0.5,0,0,0,0,0,0,0,0,0,0,0,0,0.15,0,0,0,0,0,0,0,0,0.15,0,0,0,0,0,0,0,0,0,0,0,0,0,0,0,0,0,0,0,0,0,0,0,0,0,0,0,1,0,0,0,86.5
6757,GP02-254224,USPatentNipponSheetGlass(J),2003,A0220183,Glass,AlkaliSilicate,Alkaline-earthSilicate,Alumino-Silicate,,,,,Substrate,MagneticMemoryDisk,,,,Ex.4,,64.93,0,8.68,5.14,6.82,0,0,14.28,0,0,0,0,0,0,0,0,0,0,0,0,0,0,0,0,0,0,0,0,0,0,0,0,0,0.15,0,0,0,0,0,0,0,0,0,0,0,0,0,0,0,0,0,0,0,0,0,0,0,0,0,0,0,0,76
8360,XP03-290833,EuropeanPatentHoyaCorp.(J),2009,A2011770,Glass-Ceramics,Alkaline-earthSilicate,Alumino-Silicate,,,,,,Substrate,MagneticMemoryDisk,,,AnnealedatTgfor1hr.;810C4hr+1000C4hr.,Ex.5,,50,0,19,19,0,0,0,0,0,0,0,0,0,0,0,0,0,0,0,0,0,0,0,2.5,0,0,0,0,0,0,9.5,0,0,0,0,0,0,0,0,0,0,0,0,0,0,0,0,0,0,0,0,0,0,0,0,0,0,0,0,0,0,0,137.4
935,GJ35-039287,J.Non-CrystallineSolids,1986,v.083p.0335,Glass,Germanate,AlkaliSilicate,,,,,,,,,,,,,35.71,0,0,0,0,0,0,28.57,0,0,0,0,0,0,0,0,0,0,0,0,0,0,0,0,0,0,0,0,0,0,0,0,35.71,0,0,0,0,0,0,0,0,0,0,0,0,0,0,0,0,0,0,0,0,0,0,0,0,0,0,0,0,0,59.5
4567,GP03-211941,JapanesePatentAsahiGlass(J),2001,A172941,Glass,Alkaline-earthSilicate,Alumino-Silicate,Boro-Silicate,,,,,LiquidCrystalDisplay,Substrate,,,,,,66,5,11,12,6,0,0,0,0,0,0,0,0,0,0,0,0,0,0,0,0,0,0,0,0,0,0,0,0,0,0,0,0,0,0,0,0,0,0,0,0,0,0,0,0,0,0,0,0,0,0,0,0,0,0,0,0,0,0,0,0,0,79
5139,XP06-213609,USPatentOharaInc.(J),2001,A6245411,Glass-Ceramics,Alumino-Silicate,Alkaline-earthSilicate,,,,,,MagneticMemoryDisk,,,,,,,59.52,2.75,9.4,16.48,4.33,0,0,0,0,0,0,0,0,0,0,0,0,0,0,0,0,1.92,0,0,0,0,0,0,0,0,5.6,0,0,0,0,0,0,0,0,0,0,0,0,0,0,0,0,0,0,0,0,0,0,0,0,0,0,0,0,0,0,0,141
5299,GJ02-216689,J.Jpn.Inst.Metals&Materials(J),2000,v.064p.0177,Glass,AlkaliSilicate,Alumino-Silicate,,,,,,,,,,,,,60,0,10,0,0,0,0,30,0,0,0,0,0,0,0,0,0,0,0,0,0,0,0,0,0,0,0,0,0,0,0,0,0,0,0,0,0,0,0,0,0,0,0,0,0,0,0,0,0,0,0,0,0,0,0,0,0,0,0,0,0,0,66.8
10328,GP03-351926,EuropeanPatentAsahiGlass(J),2013,A2650262,Glass,Alkaline-earthSilicate,Alumino-Silicate,,Melting,SheetGlass,NonAlkali,,Substrate,Display,SubstrateforPhotolithographyMask,,,ex.26,,68.77,0,7.79,12.43,9.59,0,0,0,0,0,0,0,0,0,0,0,1.42,0,0,0,0,0,0,0,0,0,0,0,0,0,0,0,0,0,0,0,0,0,0,0,0,0,0,0,0,0,0,0,0,0,0,0,0,0,0,0,0,0,0,0,0,0,86.7
5400,GI04-218515,Proc.ICG,1998,v.A07p.:011,Glass,Lead-Silicate,AlkaliSilicate,,,,,,WasteDisposal,,,,,,,52.09,0,0,0,0,0,0,0,15.87,0,0,0,0,0,0,0,0,0,29.13,0,0,0,0,0,0,0,2.91,0,0,0,0,0,0,0,0,0,0,0,0,0,0,0,0,0,0,0,0,0,0,0,0,0,0,0,0,0,0,0,0,0,0,0,78.34
148,GB02-006459,HandbookofGlassProperties,1986,v.001p.0325,Glass,AlkaliSilicate,OtherSilicate,Alumino-Silicate,,,,,,,,,,,,65.77,0,0.2,0,0,0,0,0,17.56,0,0,0,0,0,0,0,0,16.47,0,0,0,0,0,0,0,0,0,0,0,0,0,0,0,0,0,0,0,0,0,0,0,0,0,0,0,0,0,0,0,0,0,0,0,0,0,0,0,0,0,0,0,0,57
4547,XP02-211863,JapanesePatentOharaInc.(J),2001,A148114,Glass-Ceramics,AlkaliSilicate,Alumino-Silicate,,GlassCeramics,,,,Substrate,MagneticMemoryDisk,,,,Crystal:NiFe2O4,,76.91,0,3.92,0.76,0,0,12.34,0,0.85,0,0,0,0,2.06,0,0,0,0,0,0,0,0.96,0,0,0,0,0,0,0.13,0,0,0,0,1,0,0.2,0.87,0,0,0,0,0,0,0,0,0,0,0,0,0,0,0,0,0,0,0,0,0,0,0,0,0,100
524,GB02-019723,HandbookofGlassData,1987,v.00Cp.0206,Glass,AlkaliSilicate,Alkaline-earthSilicate,Alumino-Silicate,,,,,,,,,,,,62.4,0,0.2,0,0,0,19.1,0,0,0,0,0,0,0,0,0,18.3,0,0,0,0,0,0,0,0,0,0,0,0,0,0,0,0,0,0,0,0,0,0,0,0,0,0,0,0,0,0,0,0,0,0,0,0,0,0,0,0,0,0,0,0,0,81.34
3693,GP06-204428,JapanesePatentAsahiGlass(J),2000,A063144,Glass,Alumino-Silicate,Alkaline-earthSilicate,,,,,,Substrate,MagneticMemoryDisk,,,,,,36,4,36,4,12,0,4.5,0,0,0,0,0,0,0,0,0,0,0,0,0,0,0,0,0.5,0,0,0,0,0,0,3,0,0,0,0,0,0,0,0,0,0,0,0,0,0,0,0,0,0,0,0,0,0,0,0,0,0,0,0,0,0,0,106
7579,XP03-272697,USPatentHoyaCorp.(J),2006,A0040142,Glass-Ceramics,Alkaline-earthSilicate,Alumino-Silicate,,,,,,Substrate,MagneticMemoryDisk,,,750C4h+950C4h,Ex.3-2,,51.87,0,11.03,27.9,0,0,0,0,0,0,0,0,0,0,0,0,0,0,0,0,0,0,0,0.57,0,0.99,0,0,0,0,7.64,0,0,0,0,0,0,0,0,0,0,0,0,0,0,0,0,0,0,0,0,0,0,0,0,0,0,0,0,0,0,0,132.6
2384,GB09-137731,HandbookofGlassData,1993,v.00Ep.0152,Glass,OtherSilicate,,,,,,,,,,,,,,94.3,0,0,0,0,0,0,0,0,0,0,0,0,0,0,0,0,0,0,0,0,0,0,0,0,0,0,0,0,0,5.7,0,0,0,0,0,0,0,0,0,0,0,0,0,0,0,0,0,0,0,0,0,0,0,0,0,0,0,0,0,0,0,64.7
246,GB05-006578,HandbookofGlassProperties,1986,v.001p.0331,Glass,Boro-Silicate,AlkaliSilicate,,,,,,,,,,,,,48.78,24.39,0,0,0,0,0,0,26.83,0,0,0,0,0,0,0,0,0,0,0,0,0,0,0,0,0,0,0,0,0,0,0,0,0,0,0,0,0,0,0,0,0,0,0,0,0,0,0,0,0,0,0,0,0,0,0,0,0,0,0,0,0,61.06
1326,GJ02-061682,GlassTechnology,1964,v.005p.0216,Glass,AlkaliSilicate,Boro-Silicate,,,,,,,,,,,,,83.1,11.5,1.3,0,0,0,0,3.8,0.3,0,0,0,0,0,0,0,0,0,0,0,0,0,0,0,0,0,0,0,0,0,0,0,0,0,0,0,0,0,0,0,0,0,0,0,0,0,0,0,0,0,0,0,0,0,0,0,0,0,0,0,0,0,64.21
6787,GP02-255358,JapanesePatentKonicaMinolta(J),2004,A010430,Glass,AlkaliSilicate,Alkaline-earthSilicate,,,,,,Substrate,MagneticMemoryDisk,,,,Ex.7,,60.16,2.57,2.48,6.58,6.93,0,8.46,4.48,1.51,0,0,0,0,0,0,0,0,0,0,0,0,0,0,0,0.06,0.36,0,0,0,0,2.7,0,0,3.71,0,0,0,0,0,0,0,0,0,0,0,0,0,0,0,0,0,0,0,0,0,0,0,0,0,0,0,0,92
5374,GJ02-216765,J.Jpn.Inst.Metals&Materials(J),2001,v.065p.0680,Glass,AlkaliSilicate,Alkaline-earthSilicate,,,,,,,,,,,,,60,0,0,0,20,0,20,0,0,0,0,0,0,0,0,0,0,0,0,0,0,0,0,0,0,0,0,0,0,0,0,0,0,0,0,0,0,0,0,0,0,0,0,0,0,0,0,0,0,0,0,0,0,0,0,0,0,0,0,0,0,0,93.5
10463,GJ05-353106,J.Non-CrystallineSolids,2014,v.388p.0037,Glass,Boro-Silicate,,,Melting,,,,,,,,annealedfor2h.,S1-Bi2O3,,69.31,29.7,0,0,0,0,0,0,0,0,0,0,0,0,0,0,0,0,0,0,0,0,0,0,0,0,0,0,0.99,0,0,0,0,0,0,0,0,0,0,0,0,0,0,0,0,0,0,0,0,0,0,0,0,0,0,0,0,0,0,0,0,0,88.53
2261,XJ03-112716,J.CeramicSoc.Japan,1989,v.097p.0795,Glass-Ceramics,Alkaline-earthSilicate,Alumino-Silicate,,GlassCeramics,,,,,,,,,,,50,0,25,0,25,0,0,0,0,0,0,0,0,0,0,0,0,0,0,0,0,0,0,0,0,0,0,0,0,0,0,0,0,0,0,0,0,0,0,0,0,0,0,0,0,0,0,0,0,0,0,0,0,0,0,0,0,0,0,0,0,0,90
2844,GB02-164818,FundamentalsofInorganicGlasses,1994,v.001p.0171,Glass,AlkaliSilicate,Alkaline-earthSilicate,,,,,,,,,,,,,66.67,0,0,0,0,0,0,13.33,0,0,0,0,0,0,0,0,20,0,0,0,0,0,0,0,0,0,0,0,0,0,0,0,0,0,0,0,0,0,0,0,0,0,0,0,0,0,0,0,0,0,0,0,0,0,0,0,0,0,0,0,0,0,72.5
10618,GP02-355847,JapanesePatentAsahiGlass(J),2012,AW118029,Glass,AlkaliSilicate,Alkaline-earthSilicate,,Melting,FlatGlass,,,VehicleWindow,Window,Airplane,LivingConsumerPArts,,ex.10,,75.18,6.05,0.42,3.63,6.64,0,0,6,2.01,0,0,0,0,0,0,0,0,0,0,0,0,0.02,0,0,0,0,0,0,0,0,0,0,0,0.05,0,0,0,0,0,0,0,0,0,0,0,0,0,0,0,0,0,0,0,0,0,0,0,0,0,0,0,0,73.2
891,GJ02-037028,J.AmericanCeramicSoc.,1978,v.061p.0027,Glass,AlkaliSilicate,,,,,,,,,,,,8Figures1Table,,60,0,16,0,0,0,0,24,0,0,0,0,0,0,0,0,0,0,0,0,0,0,0,0,0,0,0,0,0,0,0,0,0,0,0,0,0,0,0,0,0,0,0,0,0,0,0,0,0,0,0,0,0,0,0,0,0,0,0,0,0,0,73
666,GB05-025690,HandbookofGlassData,1987,v.00Cp.0445,Glass,Boro-Silicate,AlkaliSilicate,,,,,,,,,,,,,52.2,36.2,0,0,0,0,0,11.6,0,0,0,0,0,0,0,0,0,0,0,0,0,0,0,0,0,0,0,0,0,0,0,0,0,0,0,0,0,0,0,0,0,0,0,0,0,0,0,0,0,0,0,0,0,0,0,0,0,0,0,0,0,0,59.29
187,GB02-006498,HandbookofGlassProperties,1986,v.001p.0326,Glass,AlkaliSilicate,Lead-Silicate,,,,,,,,,,,,,64.41,0,0,0,0,0,0,0,3.79,0,0,0,0,0,0,0,0,0,31.51,0,0,0,0.3,0,0,0,0,0,0,0,0,0,0,0,0,0,0,0,0,0,0,0,0,0,0,0,0,0,0,0,0,0,0,0,0,0,0,0,0,0,0,0,54.26
7444,GP02-269557,USPatentHoyaCorp.(J),2005,A0181218,Glass,AlkaliSilicate,Alkaline-earthSilicate,,,,,,Substrate,MagneticMemoryDisk,,,,Ex.7,,58,0,5,6,7,0,15,2,0,0,0,0,0,0,0,0,0,0,0,0,0,0,0,0,0,0,0,0,0,0,2,0,0,5,0,0,0,0,0,0,0,0,0,0,0,0,0,0,0,0,0,0,0,0,0,0,0,0,0,0,0,0,99.08
4185,XP06-210834,JapanesePatentKonicaMinolta(J),2001,A019484,Glass-Ceramics,Alumino-Silicate,AlkaliSilicate,,,,,,MagneticMemoryDisk,,,,,,,71.47,0,5.06,0,0,0,19.24,0,0,0,0,0,0,0,0,1.44,0,0,0,0,0,0,0,0,0,0,0,0,0,0,0,0,0,1.76,0,0,1.03,0,0,0,0,0,0,0,0,0,0,0,0,0,0,0,0,0,0,0,0,0,0,0,0,0,90.1
3398,XP03-189237,JapanesePatentHoyaCorp.(J),1999,A343143,Glass-Ceramics,Alkaline-earthSilicate,Alumino-Silicate,,,,,,,,,,,,,48,0,17.5,22.5,0,0,2.5,0,0,0,0,0,0,0,0,0,0,0,0,0,0,0,0,0,0,0,0,0,0,0,9.5,0,0,0,0,0,0,0,0,0,0,0,0,0,0,0,0,0,0,0,0,0,0,0,0,0,0,0,0,0,0,0,137.6
5781,XP02-224375,USPatentOharaInc.(J),2002,A6410466,Glass-Ceramics,AlkaliSilicate,,,GlassCeramics,,,,ColorFilter,,,,,,,73.38,0,3.95,0.71,0,0,19.08,0,0.61,0,0,0,0,0,0,0.35,0,0,0,0,0,0,0,0,0.04,0,0,0,0,0,0,0,0,1.07,0,0,0.81,0,0,0,0,0,0,0,0,0,0,0,0,0,0,0,0,0,0,0,0,0,0,0,0,0,98
1500,XP03-069577,JapanesePatentFujifilmCorp.(J),1981,A026743,Glass-Ceramics,Alkaline-earthSilicate,OtherSilicate,Alumino-Silicate,GlassCeramics,,,,Medical,ArtificialBone,,,,,,17.98,5.21,17.71,0,41.9,0,0,0,0,0,0,0,0,0,0,0,0,0,0,0,0,0,0,0,0,0,0,0,0,0,1.97,0,0,1.28,0,0,13.94,0,0,0,0,0,0,0,0,0,0,0,0,0,0,0,0,0,0,0,0,0,0,0,0,0,106.3
1127,GC02-051351,CorningInc.(US),,88,Glass,AlkaliSilicate,Alkaline-earthSilicate,,Tube,,,,Lamp,,,,,,,71.77,2.28,1.2,4.55,4.57,0,0,12.04,3.44,0,0,0,0,0,0,0,0,0,0,0,0,0,0,0,0,0,0,0,0,0,0,0,0,0,0,0,0,0,0,0.15,0,0,0,0,0,0,0,0,0,0,0,0,0,0,0,0,0,0,0,0,0,0,73.03
5852,XP06-224801,USPatentKonicaMinolta(J),2002,A6458729,Glass-Ceramics,Alumino-Silicate,Alkaline-earthSilicate,,,,,,Substrate,MagneticMemoryDisk,,,,1stheattreat.:690C3.5h2ndheattreat.:780C3.5hCrystal:Magnesiumaluminasilicate,,56.97,0,12.09,21.47,0,0,0,0,0,0,0,0,0,0,0,0,0,0,0,0,0,0,0,0,0,0,0,0,0,0,8.7,0,0,0,0,0,0,0.77,0,0,0,0,0,0,0,0,0,0,0,0,0,0,0,0,0,0,0,0,0,0,0,0,105.5
6584,XP03-253468,USPatentKonicaMinolta(J),2003,A6624101,Glass-Ceramics,Alkaline-earthSilicate,Alumino-Silicate,,GlassCeramics,,,,Substrate,MagneticMemoryDisk,,,,Heattreatment:680C2.5h+780C3hCrystalohters:MagnesiumaluminasilicateEx.1,,52.8,0,9.5,24.47,0,0,9.07,0,0.61,0,0,0,0,0,0,0,0,0,0,0,0,0,0,0,0.06,0,0,0,0,0,3.25,0,0,0,0,0,0.24,0,0,0,0,0,0,0,0,0,0,0,0,0,0,0,0,0,0,0,0,0,0,0,0,0,99.45
244,GB02-006569,HandbookofGlassProperties,1986,v.001p.0332,Glass,AlkaliSilicate,OtherSilicate,,,,,,,,,,,,,80,0,0,0,0,0,20,0,0,0,0,0,0,0,0,0,0,0,0,0,0,0,0,0,0,0,0,0,0,0,0,0,0,0,0,0,0,0,0,0,0,0,0,0,0,0,0,0,0,0,0,0,0,0,0,0,0,0,0,0,0,0,72
7586,GP06-273003,EuropeanPatent,2006,A1617241,Glass,Alumino-Silicate,Zinc-Silicate,,,,,,Mirror,Substrate,,,,OsakaSpecialGlassCo.Ltd.Ex.6,,64.74,3.74,9.59,9.7,0,0,0,0.53,0.35,0,0,0,0,0,0,8.01,0,0,0,0,0,0,0.05,0,0.03,0,0,0,0,0,3.26,0,0,0,0,0,0,0,0,0,0,0,0,0,0,0,0,0,0,0,0,0,0,0,0,0,0,0,0,0,0,0,83
349,GB05-006682,HandbookofGlassProperties,1986,v.001p.0328,Glass,Boro-Silicate,AlkaliSilicate,,,,,,,,,,,,,57.97,28.99,0,0,0,0,0,13.04,0,0,0,0,0,0,0,0,0,0,0,0,0,0,0,0,0,0,0,0,0,0,0,0,0,0,0,0,0,0,0,0,0,0,0,0,0,0,0,0,0,0,0,0,0,0,0,0,0,0,0,0,0,0,66.61
1084,GJ05-047311,J.CeramicSoc.Japan,1983,v.091p.0199,Glass,Boro-Silicate,,,,,,,,,,,,,,55.56,27.78,0,0,0,0,0,16.67,0,0,0,0,0,0,0,0,0,0,0,0,0,0,0,0,0,0,0,0,0,0,0,0,0,0,0,0,0,0,0,0,0,0,0,0,0,0,0,0,0,0,0,0,0,0,0,0,0,0,0,0,0,0,73.7
7564,XP03-272498,USPatentHoyaCorp.(J),2006,A7015161,Glass-Ceramics,Alkaline-earthSilicate,Alumino-Silicate,,GlassCeramics,,,,Substrate,MagneticMemoryDisk,,,Tg+28C4hand1000C4h,Ex.10Crystalothers:Titanate,,49,0,10.5,29.5,0,0,0,0,0,0,0,0,0,0,0,0,0,0,0,0,0,0,0,1,0,0,0,0,0,0,10,0,0,0,0,0,0,0,0,0,0,0,0,0,0,0,0,0,0,0,0,0,0,0,0,0,0,0,0,0,0,0,149.1
1837,GB05-089059,TechnicalGlasses,1961,v.001p.0339,Glass,Boro-Silicate,AlkaliSilicate,,,,,,SolderGlassSealingGlass,,,,,Molybdenum-sealingglassS750.01-MO,,69.83,22.45,0.12,0,0,0,0,6.94,0,0,0,0,0,0,0,0,0,0,0.11,0,0,0,0.51,0,0.04,0,0,0,0,0,0,0,0,0,0,0,0,0,0,0,0,0,0,0,0,0,0,0,0,0,0,0,0,0,0,0,0,0,0,0,0,0,56.84
3635,GI06-191779R,NGF'sAdditionalNewData(J),2001,v.004p.0005,Glass,Alumino-Silicate,Boro-Silicate,Alkaline-earthSilicate,NonAlkali,,,,Substrate,ElectronicsElectrical,,,Annealing:at870Cfor1h.,GlassNameC145Melting:inPt-Rhcrucibleat1600Cfor7h.,,68.53,5.17,6.69,6.63,6.58,0,0,0,3.46,0,0,0,0,0,0,2.94,0,0,0,0,0,0,0,0,0,0,0,0,0,0,0,0,0,0,0,0,0,0,0,0,0,0,0,0,0,0,0,0,0,0,0,0,0,0,0,0,0,0,0,0,0,0,72.7
7479,XP03-269966,EuropeanPatentHoyaCorp.(J),2005,A1577275,Glass-Ceramics,Alkaline-earthSilicate,Alumino-Silicate,,GlassCeramics,,,,Substrate,MagneticMemoryDisk,,,800C4h+1000C4h,Ex.1-9,,47.5,0,10.43,32.4,0,0,0,0,0,0,0,0,0,0,0,0,0,0,0,0,0,0,0,0.54,0,0,0,0,0,0,9.13,0,0,0,0,0,0,0,0,0,0,0,0,0,0,0,0,0,0,0,0,0,0,0,0,0,0,0,0,0,0,0,140.1
2196,GJ02-108581,J.Non-CrystallineSolids,1989,v.108p.0187,Glass,AlkaliSilicate,,,,,,,,,,,,ExtensionofMakishimaandMackenzie'stheory,,70,0,0,0,0,0,30,0,0,0,0,0,0,0,0,0,0,0,0,0,0,0,0,0,0,0,0,0,0,0,0,0,0,0,0,0,0,0,0,0,0,0,0,0,0,0,0,0,0,0,0,0,0,0,0,0,0,0,0,0,0,0,78.8
2405,GB02-139434,HandbookofGlassData,1993,v.00Ep.0511,Glass,AlkaliSilicate,,,,,,,,,,,,P514,,50,0,0,0,0,0,25,0,0,0,0,0,0,0,0,0,0,0,0,0,0,0,0,0,0,0,0,0,0,0,0,0,0,0,0,0,0,25,0,0,0,0,0,0,0,0,0,0,0,0,0,0,0,0,0,0,0,0,0,0,0,0,124.5
730,GB02-025754,HandbookofGlassData,1987,v.00Cp.0453,Glass,AlkaliSilicate,Boro-Silicate,,,,,,,,,,,,,60,15,0,0,0,0,0,25,0,0,0,0,0,0,0,0,0,0,0,0,0,0,0,0,0,0,0,0,0,0,0,0,0,0,0,0,0,0,0,0,0,0,0,0,0,0,0,0,0,0,0,0,0,0,0,0,0,0,0,0,0,0,68.4
5725,GP03-224174,USPatentSchottAG(DE),2002,A6376402,Glass,Alkaline-earthSilicate,Alumino-Silicate,Boro-Silicate,,,,,MagneticMemoryDisk,,,,,,,34.85,11.33,7.47,29.01,0,0,14.56,1.76,0,0,0,0,0,0,0,0,0,0,0,0,0,0,0,0,0,0,0,0,0,0,1.02,0,0,0,0,0,0,0,0,0,0,0,0,0,0,0,0,0,0,0,0,0,0,0,0,0,0,0,0,0,0,0,102
8460,GP06-293694,USPatentCorningInc.(US),2009,A7612004,Glass,Alumino-Silicate,,,,,,,SolarCell,LiquidCrystalDisplay,,,,Ex.84,,70.19,0,17,3.01,0,0,0,0,0,0,0,0,0,0,0,0,0,0,0,0,0,0,0,0,0,9.8,0,0,0,0,0,0,0,0,0,0,0,0,0,0,0,0,0,0,0,0,0,0,0,0,0,0,0,0,0,0,0,0,0,0,0,0,93.8193
6650,XP07-253661,USPatentKonicaMinolta(J),2003,A6635591,Glass-Ceramics,Zinc-Silicate,Alumino-Silicate,,,,,,Substrate,MagneticMemoryDisk,,,,Heattreatment:550C5h+700C5hCrystalothers:ZinctitaniumoxideZincsiliconoxideEx.8,,69.51,0,3.78,4.78,0,0,2.15,0,0,0,0,0,0,0,0,17.37,0,0,0,0,0,0,0,0,0,0,0,0,0,0,2.41,0,0,0,0,0,0,0,0,0,0,0,0,0,0,0,0,0,0,0,0,0,0,0,0,0,0,0,0,0,0,0,100
8528,GP02-294434,EuropeanPatentSaint-Gobain(FR),2009,A2091878,Glass,AlkaliSilicate,Alkaline-earthSilicate,,Fiber,,,,Composite,,,,,Ex.1,,68.46,0,0,0,6.83,0,3.92,7.93,3.92,0,0,0,0,0,0,0,0,0,0,0,0,0,0,0,0,0,0,0,0,0,0,0,0,8.94,0,0,0,0,0,0,0,0,0,0,0,0,0,0,0,0,0,0,0,0,0,0,0,0,0,0,0,0,88.6
8220,GP05-289548,JapanesePatentAsahiGlass(J),2009,A091184,Glass,Boro-Silicate,,,NonLead,,,,PlasmaDisplay,SolderGlassSealingGlass,,,,Ex.5,,38.7,43.62,1,0,0,0,0,5.04,4.96,0,0,0,0,0,0.77,5.91,0,0,0,0,0,0,0,0,0,0,0,0,0,0,0,0,0,0,0,0,0,0,0,0,0,0,0,0,0,0,0,0,0,0,0,0,0,0,0,0,0,0,0,0,0,0,53
10572,GJ05-355092,J.Non-CrystallineSolids,2014,v.404p.0124,Glass,Boro-Silicate,AlkaliSilicate,,Melting,,,,,,,,,,,74,16,0,0,0,0,0,10,0,0,0,0,0,0,0,0,0,0,0,0,0,0,0,0,0,0,0,0,0,0,0,0,0,0,0,0,0,0,0,0,0,0,0,0,0,0,0,0,0,0,0,0,0,0,0,0,0,0,0,0,0,0,81.4
9244,GJ02-306641,J.Non-CrystallineSolids,2012,v.358p.000652,Glass,AlkaliSilicate,,,,,,,,,,,,,,92,0,0,0,0,0,0,8,0,0,0,0,0,0,0,0,0,0,0,0,0,0,0,0,0,0,0,0,0,0,0,0,0,0,0,0,0,0,0,0,0,0,0,0,0,0,0,0,0,0,0,0,0,0,0,0,0,0,0,0,0,0,66.81
3851,XP02-205429,JapanesePatentOharaInc.(J),2000,A233941,Glass-Ceramics,AlkaliSilicate,Alumino-Silicate,,GlassCeramics,,,,MagneticMemoryDisk,,,,,,,72.57,0,4.92,0,0,0,17.59,0,1.46,0,0,0,0,0,0,0.22,0,0,0,0,0,0,0,0,0.1,0,0,0,0,0,0,0,0,2.42,0,0,0.72,0,0,0,0,0,0,0,0,0,0,0,0,0,0,0,0,0,0,0,0,0,0,0,0,0,110
10840,GP02-357250,USPatentCorningInc.(US),2014,A0329660,Glass,AlkaliSilicate,Alumino-Silicate,Boro-Silicate,Melting,SheetGlass,,,ElectronicsElectrical,ChemicalStrengthen,,,,ex.5,,64.03,8.9,13,0.02,0.05,0,0,13.9,0,0,0,0,0,0,0,0,0,0,0,0,0,0,0,0,0,0,0,0,0,0,0,0,0,0,0,0.1,0,0,0,0,0,0,0,0,0,0,0,0,0,0,0,0,0,0,0,0,0,0,0,0,0,0,63.4
4358,XP06-211007,JapanesePatentKonicaMinolta(J),2001,A026451,Glass-Ceramics,Alumino-Silicate,Alkaline-earthSilicate,,,,,,MagneticMemoryDisk,,,,,Crystal:Magnesium-Aluminosilicate,,50.67,0,14.56,27.9,0,0,0,0,0.67,0,0,0,0,0,0,0.39,0,0,0,0,0,0,0,0,0.04,0.39,0,0,0,0,5.38,0,0,0,0,0,0,0,0,0,0,0,0,0,0,0,0,0,0,0,0,0,0,0,0,0,0,0,0,0,0,0,109.8
9944,GP05-315051,USPatentCorningInc.(US),2014,A8652978,Glass,Boro-Silicate,AlkaliSilicate,Alumino-Silicate,,,,,,,,,,Improvedtoughnessandscrachresistance.Ex.1,,65.59,10.98,11.3,0,0,0,4.56,6.21,1.11,0,0,0,0,0,0,0,0,0,0,0,0,0,0,0,0,0,0,0,0,0,0,0,0,0,0,0.25,0,0,0,0,0,0,0,0,0,0,0,0,0,0,0,0,0,0,0,0,0,0,0,0,0,0,66.4
3935,GP06-206238,USPatentCorningInc.(US),2000,A6060168,Glass,Alumino-Silicate,Alkaline-earthSilicate,,,,,,Display,LiquidCrystalDisplay,,,,,,64.16,6.45,11.16,9.1,9.13,0,0,0,0,0,0,0,0,0,0,0,0,0,0,0,0,0,0,0,0,0,0,0,0,0,0,0,0,0,0,0,0,0,0,0,0,0,0,0,0,0,0,0,0,0,0,0,0,0,0,0,0,0,0,0,0,0,82.8
586,GB02-022860,VlastnostiSkel,1996,v.001p.0306,Glass,AlkaliSilicate,Alkaline-earthSilicate,,,,,,,,,,,No.3,,71.89,0,0.99,2.51,10.21,0,0,13.29,1.01,0,0,0,0,0,0,0,0,0,0,0,0,0.02,0,0,0,0,0,0,0,0,0,0,0,0,0,0,0,0,0,0,0,0,0,0,0,0,0,0,0,0,0,0,0,0,0,0,0,0,0,0,0,0,66.85
6425,GJ05-252137,PhysicsandChemistryofGlasses,2003,v.044p.0383,Glass,Boro-Silicate,,,MixedAlkali,,,,RadioActiveWasteSolidi,,,,,,,56.21,17.22,0,0,0,0,9.56,9.75,0,0,0,0,0,0,0,0,0,0,0,0,0,0,0,0,0,7.26,0,0,0,0,0,0,0,0,0,0,0,0,0,0,0,0,0,0,0,0,0,0,0,0,0,0,0,0,0,0,0,0,0,0,0,0,96
4679,XP03-212573,JapanesePatentKonicaMinolta(J),2001,A287932,Glass-Ceramics,Alkaline-earthSilicate,Alumino-Silicate,Zinc-Silicate,GlassCeramics,,,,MagneticMemoryDisk,,,,,crystal:(MgAl)SiO3Zn2Ti3O8Zn2TiO4,,44.45,0,9.36,24.45,0,0,5.32,0,0,0,0,0,0,0,0,11.72,0,0,0,0,0,0,0,0,0,0,0,0,0,0,3.98,0,0,0,0,0,0,0.72,0,0,0,0,0,0,0,0,0,0,0,0,0,0,0,0,0,0,0,0,0,0,0,0,115
1690,GJ03-078635,GlassTechnology,1970,v.011p.0076,Glass,Alkaline-earthSilicate,Alumino-Silicate,,NonAlkali,,,,,,,,,,,11.48,0,30.12,8.56,49.84,0,0,0,0,0,0,0,0,0,0,0,0,0,0,0,0,0,0,0,0,0,0,0,0,0,0,0,0,0,0,0,0,0,0,0,0,0,0,0,0,0,0,0,0,0,0,0,0,0,0,0,0,0,0,0,0,0,109.2
4439,XP03-211088,JapanesePatentKonicaMinolta(J),2001,A026459,Glass-Ceramics,Alkaline-earthSilicate,Alumino-Silicate,,GlassCeramics,,,,MagneticMemoryDisk,,,,,Crystal:Magnesium-Aluminosilicate,,47.39,0,8.11,30.48,0,0,11.21,0,0,0,0,0,0,0,0,0,0,0,0,0,0,0,0,0,0,0,0,0,0,0,0,0,0,2.81,0,0,0,0,0,0,0,0,0,0,0,0,0,0,0,0,0,0,0,0,0,0,0,0,0,0,0,0,106.7
6600,XP03-253521,USPatentHoyaCorp.(J),2003,A6627565,Glass-Ceramics,Alkaline-earthSilicate,Alumino-Silicate,,,,,,Substrate,MagneticMemoryDisk,,,,Heattreatment:820C2h+1050C4hEx.7,,54,0,13.5,23,0,0,0,0,0,0,0,0,0,0,0,0,0,0,0,0,0,0,0,1,0,0,0,0,0,0,8.5,0,0,0,0,0,0,0,0,0,0,0,0,0,0,0,0,0,0,0,0,0,0,0,0,0,0,0,0,0,0,0,137.7
7088,GP02-261870,USPatentSchottAG(DE),2004,A6825142,Glass,AlkaliSilicate,,,,,,,ColorFilter,,,,,Ex.7,,49.1,0,0,9.83,0,0,25.8,8.6,0,0,0,0,0,0,0,0,0,0,0,0,0,0,0.1,4.91,0,0,0,0,0,0,0,0,0,0,0,0,0,0,0,0,0,0,0,0,0,0,0,0,0,0,0,0,0,0,0,0,0,0,1.66,0,0,0,101.5
10744,XP03-356698,USPatentOharaInc.(J),2014,A0141285,Glass-Ceramics,Alkaline-earthSilicate,Alumino-Silicate,,Melting,Disk,GlassCeramics,,MagneticMemoryDisk,Glass-Ceramics,,,770C300min,ex.24,,61.44,3.61,11.09,15.58,0,0,0,5.07,0,0,0,0,0,0,0,0,0,0,0,0,0,0,0,0,0,0,0,0,0,0,3.14,0,0,0,0.07,0,0,0,0,0,0,0,0,0,0,0,0,0,0,0,0,0,0,0,0,0,0,0,0,0,0,0,89
10669,GP02-356171,JapanesePatentOthers,2014,A527015,Glass,AlkaliSilicate,Alumino-Silicate,,Melting,SheetGlass,,,ChemicalStrengthen,ElectronicsElectrical,Display,,,ex.16,,73.8,0,8.5,3.8,0.5,0,0,11,2.1,0,0,0,0,0,0,0,0,0,0,0,0,0,0,0,0,0,0,0,0,0,0.3,0,0,0,0,0,0,0,0,0,0,0,0,0,0,0,0,0,0,0,0,0,0,0,0,0,0,0,0,0,0,0,74
5067,XP02-213057,JapanesePatentOharaInc.(J),2001,A318222,Glass-Ceramics,AlkaliSilicate,Alumino-Silicate,,GlassCeramics,,,,ColorFilter,,,,,,,73.58,0,3.17,0.73,0,0,17.69,0,0.81,0,0,0,0,0,0,0.36,0.57,0,0,0,0,0,0,0,0.04,0,0,0,0,0,0,0,0,2.14,0,0,0.91,0,0,0,0,0,0,0,0,0,0,0,0,0,0,0,0,0,0,0,0,0,0,0,0,0,99
9177,GP05-305365,JapanesePatentAsahiGlass(J),2011,A236114,Glass,Boro-Silicate,,,NonLead,,,,PlasmaDisplay,,,,,Ex.8,,33.3,37.6,10.8,0,0,0,12.9,0,0,0,0,0,0,0,0,5.4,0,0,0,0,0,0,0,0,0,0,0,0,0,0,0,0,0,0,0,0,0,0,0,0,0,0,0,0,0,0,0,0,0,0,0,0,0,0,0,0,0,0,0,0,0,0,64
8999,GP05-301942,JapanesePatentCorningInc.(US),2011,A505323,Glass,Boro-Silicate,AlkaliSilicate,Alumino-Silicate,,,,,Window,Container,Display,,,Ex.3,,65.17,7.02,10.37,1.49,0.65,0,2.74,9.11,2.4,0,0,0,0,0,0,0,0,0,0,0,0,0,0,0,0,0,0,0,0,0,0,0,0,0.8,0,0.25,0,0,0,0,0,0,0,0,0,0,0,0,0,0,0,0,0,0,0,0,0,0,0,0,0,0,74.7
10858,GP06-357280,USPatentCorningInc.(US),2014,A0335331,Glass,Alumino-Silicate,Alkaline-earthSilicate,OtherSilicate,Melting,SheetGlass,NonAlkali,,ElectronicsElectrical,Substrate,,,,ex.8,,60.76,6.28,14.12,1.81,4.87,0,0,0,0,0,0,0,0,0,0,0,3.49,0,0,0,0,0,0,0,0,0,0,0,0,0,0,0,0,0,0,0.06,8.61,0,0,0,0,0,0,0,0,0,0,0,0,0,0,0,0,0,0,0,0,0,0,0,0,0,67.27
6469,GP02-252613,JapanesePatentHoyaCorp.(J),2003,A212591,Glass,AlkaliSilicate,Alumino-Silicate,,,,,,CathodeRayTube,ChemicalStrengthen,,,,Ex.1,,57.5,0,10,0,0,0,13,10,0,0,0,0,0,0,0,0,6,0,0,0,0,0,0,0,0.01,0,0,0,0,0,0.4,0,0,3,0.1,0,0,0,0,0,0,0,0,0,0,0,0,0,0,0,0,0,0,0,0,0,0,0,0,0,0,0,89
3418,GP03-189947,USPatentHoyaCorp.(J),1999,A5981015,Glass,Alkaline-earthSilicate,Alumino-Silicate,,,,,,,,,,,,,38,0,32,0,15,0,10,0,0,0,0,0,0,0,0,0,0,0,0,0,0,0,0,5,0,0,0,0,0,0,0,0,0,0,0,0,0,0,0,0,0,0,0,0,0,0,0,0,0,0,0,0,0,0,0,0,0,0,0,0,0,0,111.4
165,GB02-006476,HandbookofGlassProperties,1986,v.001p.0326,Glass,AlkaliSilicate,Alkaline-earthSilicate,,,,,,,,,,,,,62.1,0,0,0,0,0,0,0,19.6,0,0,0,0,0,0,0,18.3,0,0,0,0,0,0,0,0,0,0,0,0,0,0,0,0,0,0,0,0,0,0,0,0,0,0,0,0,0,0,0,0,0,0,0,0,0,0,0,0,0,0,0,0,0,60.4
2453,GJ35-144294,GlassPhysics&Chemistry,1992,v.018p.0159,Glass,Germanate,,,,,,,,,,,,,,9.25,0,0,0,15.88,0,0,9.25,0,0,0,0,0,0,0,0,0,0,0,0,0,0,0,0,0,0,0,0,0,0,0,0,65.62,0,0,0,0,0,0,0,0,0,0,0,0,0,0,0,0,0,0,0,0,0,0,0,0,0,0,0,0,0,80.5
7329,GJ05-267302,J.Non-CrystallineSolids,2005,v.351p.3279,Glass,Boro-Silicate,,,,,,,,,,,,DURAN,,78.65,12.5,1.83,0,0,0,0,7.02,0,0,0,0,0,0,0,0,0,0,0,0,0,0,0,0,0,0,0,0,0,0,0,0,0,0,0,0,0,0,0,0,0,0,0,0,0,0,0,0,0,0,0,0,0,0,0,0,0,0,0,0,0,0,63
10079,XP06-316490,USPatentOharaInc.(J),2014,A8852764,Glass-Ceramics,Alumino-Silicate,Zinc-Silicate,Alkaline-earthSilicate,,,,,Substrate,MagneticMemoryDisk,,,,Ex.5,,49.26,0,11.46,16.1,0,0,4.34,0,0,0,0,0,0,0,0,12.76,0,0,0,0,0,0,0,0,0,0,0,0,0,0,4.88,0,0,1.05,0.15,0,0,0,0,0,0,0,0,0,0,0,0,0,0,0,0,0,0,0,0,0,0,0,0,0,0,0,106
10540,GP03-353844,USPatentHoyaCorp.(J),2014,A0036644,Glass,Alkaline-earthSilicate,Alumino-Silicate,AlkaliSilicate,Melting,Disk,,,MagneticMemoryDisk,ChemicalStrengthen,,,,ex.18,,64.02,0,5.91,16.74,2.49,0,0.2,8.67,0,0,0,0,0,0,0,0,0,0,0,0,0,0,0,0,0,0,0,0,0,0,0,0,0,1.97,0,0,0,0,0,0,0,0,0,0,0,0,0,0,0,0,0,0,0,0,0,0,0,0,0,0,0,0,85.8
6491,GP03-253067,JapanesePatentNipponElectricGlass(J),2003,A335547,Glass,Alkaline-earthSilicate,AlkaliSilicate,,,,,,PlasmaDisplay,Substrate,,,,Ex.1,,63.13,0,3.73,15.71,2.94,0,0,2.45,5.38,0,0,0,0,0,0,0,6.11,0,0,0,0,0,0,0,0,0,0,0,0,0,0,0,0,0.51,0,0,0,0,0,0,0,0,0,0,0,0,0,0,0,0,0,0,0,0,0,0,0,0,0,0,0,0,79
4237,XP06-210886,JapanesePatentKonicaMinolta(J),2001,A019491,Glass-Ceramics,Alumino-Silicate,AlkaliSilicate,,,,,,MagneticMemoryDisk,,,,,,,73.02,0,3.75,0,2.83,0,16.73,0,0,0,0,0,0,0,0,0,0,0,0,0,0,0,0,0,0,0,0,0,0,0,1.25,0,0,1.67,0,0,0.62,0.13,0,0,0,0,0,0,0,0,0,0,0,0,0,0,0,0,0,0,0,0,0,0,0,0,95.2
7522,XP06-272325,JapanesePatentSchottAG(DE),2006,A500312,Glass-Ceramics,Alumino-Silicate,Alkaline-earthSilicate,,,,,,Substrate,MagneticMemoryDisk,,,850C2h,Ex.1-2,,38.43,3.85,25.63,26.91,0,0,0,0,0,0,0,0,0,0,0,0,0,0,0,0,0,0,0,2.56,0,0,0,0,0,0,2.57,0,0,0,0,0,0.05,0,0,0,0,0,0,0,0,0,0,0,0,0,0,0,0,0,0,0,0,0,0,0,0,0,134
