Repository: hori1537/rexrexxion-about-SP

File: input_csv/inputcsv_SiO2_0.01-100.00_youngsmodulus.csv (part 45 of 53)
No.,GlassNo.,DataSource,Year,DataSourceNumber,State,GlassSystem1,GlassSystem2,GlassSystem3,Appearance1,Appearance2,Appearance3,Appearance4,Usage1,Usage2,Usage3,Usage4,ThermalTreatment,Note,GlassNo.(Structure),SiO2,B2O3,Al2O3,MgO,CaO,BaO,Li2O,Na2O,K2O,Ag2O,MnO,FeO,CoO,NiO,CuO,ZnO,SrO,CdO,PbO,SnO,Cr2O3,Fe2O3,As2O3,Y2O3,Sb2O3,La2O3,Nd2O3,Gd2O3,Bi2O3,Co3O4,TiO2,MnO2,GeO2,ZrO2,CeO2,SnO2,P2O5,Ta2O5,Nb2O3,SO3,MoO3,WO3,H2O,LiF,NaF,KF,MgF2,CaF2,SrF2,BaF2,ZnF2,PbF2,YF3,AlF3,LaF3,GdF3,YbF3,ErF3,F,Cl,Br,Ag,Young'sModulusatRT(GPa)
7157,XP03-262409,USPatentHoyaCorp.(J),2004,A0241455,Glass-Ceramics,Alkaline-earthSilicate,Alumino-Silicate,,GlassCeramics,,,,OpticalMemory,Magneto-OpticalMemory,Substrate,MagneticMemoryDisk,,Ex.2-3Heattreatment:790C4h;1000C4h,,40.24,0,6.89,45.33,0,0,0,0,0,0,0,0,0,0,0,0,0,0,0,0,0,0,0,0.5,0,0,0,0,0,0,7.04,0,0,0,0,0,0,0,0,0,0,0,0,0,0,0,0,0,0,0,0,0,0,0,0,0,0,0,0,0,0,0,170
6651,XP07-253662,USPatentKonicaMinolta(J),2003,A6635591,Glass-Ceramics,Zinc-Silicate,Alumino-Silicate,,,,,,Substrate,MagneticMemoryDisk,,,,Heattreatment:550C5h+700C5hCrystalothers:ZinctitaniumoxideZincsiliconoxideEx.9,,73.95,0,3.63,7.66,0,0,3.1,0,0,0,0,0,0,0,0,7.58,0,0,0,0,0,0,0,0,0,0,0,0,0,0,3.86,0,0,0,0,0,0.22,0,0,0,0,0,0,0,0,0,0,0,0,0,0,0,0,0,0,0,0,0,0,0,0,0,107
6775,GJ03-255054,MaterialsRes.Bull.,2000,v.035p.1285,Glass,Alkaline-earthSilicate,Alumino-Silicate,,,,,,,,,,,,,15,0,34,0,51,0,0,0,0,0,0,0,0,0,0,0,0,0,0,0,0,0,0,0,0,0,0,0,0,0,0,0,0,0,0,0,0,0,0,0,0,0,0,0,0,0,0,0,0,0,0,0,0,0,0,0,0,0,0,0,0,0,107.1
1099,GJ05-047326,J.CeramicSoc.Japan,1983,v.091p.0199,Glass,Boro-Silicate,,,,,,,,,,,,,,33.33,33.33,0,0,0,0,0,0,33.33,0,0,0,0,0,0,0,0,0,0,0,0,0,0,0,0,0,0,0,0,0,0,0,0,0,0,0,0,0,0,0,0,0,0,0,0,0,0,0,0,0,0,0,0,0,0,0,0,0,0,0,0,0,52.4
2876,GC01-167703,TosohQuartz(J),1998,NSG-QUARTZ-ED-B,Glass,Silica,,,Block,,,,ElectronicsElectrical,OpticsOptoelectronics,LaboratoryWare,,,,,100,0,0,0,0,0,0,0,0,0,0,0,0,0,0,0,0,0,0,0,0,0,0,0,0,0,0,0,0,0,0,0,0,0,0,0,0,0,0,0,0,0,0,0,0,0,0,0,0,0,0,0,0,0,0,0,0,0,0,0,0,0,70
131,GB02-006430,HandbookofGlassProperties,1986,v.001p.0322,Glass,AlkaliSilicate,Alkaline-earthSilicate,,,,,,,,,,,,,70.5,0,0,0,12,0,0,17.5,0,0,0,0,0,0,0,0,0,0,0,0,0,0,0,0,0,0,0,0,0,0,0,0,0,0,0,0,0,0,0,0,0,0,0,0,0,0,0,0,0,0,0,0,0,0,0,0,0,0,0,0,0,0,70.3
6149,XP06-227611,USPatentKonicaMinolta(J),2003,A6524982,Glass-Ceramics,Alumino-Silicate,AlkaliSilicate,,GlassCeramics,,,,Substrate,MagneticMemoryDisk,,,,Ex.8Heattreatment:575C5.5H720C4h,,69.65,0,6.07,0,0,0,18.27,0,1.93,0,0,0,0,0,0,0,0,0,0,0,0,0,0,0,0,0,0,0,0,0,0,0,0,2.46,0,0,1.62,0,0,0,0,0,0,0,0,0,0,0,0,0,0,0,0,0,0,0,0,0,0,0,0,0,91.9
6084,GP02-226354,JapanesePatentNipponSheetGlass(J),2003,A002683,Glass,AlkaliSilicate,Alkaline-earthSilicate,,,,,,IRAbsorbingMaterial,UVAbsorbingMaterial,VehicleWindow,,,Ex.1,,69.67,0,0.81,5.33,8.06,0,1.97,13.04,0.57,0,0,0,0.02,0.06,0,0,0,0,0,0,0,0.46,0,0,0,0,0,0,0,0,0.01,0,0,0,0,0,0,0,0,0,0,0,0,0,0,0,0,0,0,0,0,0,0,0,0,0,0,0,0,0,0,0,76.2
8675,GP06-297284,EuropeanPatentSaint-Gobain(FR),2010,A2170777,Glass,Alumino-Silicate,AlkaliSilicate,Alkaline-earthSilicate,Fiber,,,,Filler,,,,,Ex.2,,51.27,0,15.49,7.64,10.52,0,0,13.22,1.46,0,0,0,0,0,0,0,0,0,0,0,0,0.08,0,0,0,0,0,0,0,0,0.16,0,0,0,0,0,0,0,0,0.16,0,0,0,0,0,0,0,0,0,0,0,0,0,0,0,0,0,0,0,0,0,0,84
8741,GP06-298613,JapanesePatentNipponElectricGlass(J),2010,A215463,Glass,Alumino-Silicate,Alkaline-earthSilicate,,NonAlkali,,,,ElectroLuminescence,,,,,EX.5,,69,7.7,11.82,0,9.55,0,0,0,0,0,0,0,0,0,0,0,0,0,0,0,0,0,0,0,0,0,0,0,0,0,0,0,0,0,0,0.04,1.89,0,0,0,0,0,0,0,0,0,0,0,0,0,0,0,0,0,0,0,0,0,0,0,0,0,72
857,XP03-030024,JapanesePatentAsahiGlass(J),1984,A092942,Glass-Ceramics,Alkaline-earthSilicate,AlkaliSilicate,Alumino-Silicate,GlassCeramics,,,,Wall,,,,,(1)1450-1500(2)950-1000(3)700-600,,49.52,0,5.63,28.5,0,0,0,14.83,0,0,0,0,0,0,0,1.41,0,0,0,0,0,0.03,0,0,0,0,0,0,0,0,0.07,0,0,0,0,0,0,0,0,0,0,0,0,0,0,0,0,0,0,0,0,0,0,0,0,0,0,0,0,0,0,0,98
7407,GP02-269321,USPatentKonicaMinolta(J),2005,A6942934,Glass,AlkaliSilicate,Alkaline-earthSilicate,,,,,,Substrate,MagneticMemoryDisk,,,,Ex.23,,54.64,3.46,3.4,11.21,3.64,0,8.48,4.49,1.51,0,0,0,0,0,0,0,0,0,0,0,0,0,0,0,0.06,0.36,0,0,0,0,5.03,0,0,3.72,0,0,0,0,0,0,0,0,0,0,0,0,0,0,0,0,0,0,0,0,0,0,0,0,0,0,0,0,94
2375,GB02-137483,HandbookofGlassData,1993,v.00Ep.0079,Glass,AlkaliSilicate,,,,,,,,,,,,,,82,0,0,0,0,0,0,0,18,0,0,0,0,0,0,0,0,0,0,0,0,0,0,0,0,0,0,0,0,0,0,0,0,0,0,0,0,0,0,0,0,0,0,0,0,0,0,0,0,0,0,0,0,0,0,0,0,0,0,0,0,0,49.03
6582,XP06-253405,USPatentKonicaMinolta(J),2003,A6610620,Glass-Ceramics,Alumino-Silicate,Alkaline-earthSilicate,,GlassCeramics,,,,Substrate,MagneticMemoryDisk,,,,HeatTreatment:670C5.5h+730C5hCrystalothers:MagnesiumaluminasilicateEx.9,,52.58,0,16.74,25.82,0,0,4.86,0,0,0,0,0,0,0,0,0,0,0,0,0,0,0,0,0,0,0,0,0,0,0,0,0,0,0,0,0,0,0,0,0,0,0,0,0,0,0,0,0,0,0,0,0,0,0,0,0,0,0,0,0,0,0,108
6782,GP02-255353,JapanesePatentKonicaMinolta(J),2004,A010430,Glass,AlkaliSilicate,Alumino-Silicate,Alkaline-earthSilicate,,,,,Substrate,MagneticMemoryDisk,,,,Ex.2,,55.3,4.21,5.94,5.62,0.24,0,9.59,3.65,5.16,0,0,0,0,0,0,2.95,0,0,0,0,0,0,0,0,0.05,0.88,0,0,0,0,3,0,0,3.41,0,0,0,0,0,0,0,0,0,0,0,0,0,0,0,0,0,0,0,0,0,0,0,0,0,0,0,0,87
4450,XP02-211130,JapanesePatentOharaInc.(J),2001,A019490,Glass-Ceramics,AlkaliSilicate,Alumino-Silicate,,,,,,Substrate,MagneticMemoryDisk,,,,,,74.55,0,4.93,0,0,0,16.83,0,0.94,0,0,0,0,0,0,0.73,0,0,0,0,0,0,0.3,0,0,0,0,0,0,0,0,0,0,1.01,0,0,0.71,0,0,0,0,0,0,0,0,0,0,0,0,0,0,0,0,0,0,0,0,0,0,0,0,0,96
10415,GP03-352319,USPatentOthers,2013,A0244858,Glass,Alkaline-earthSilicate,Alumino-Silicate,,Melting,Fiber,,,PlasticsFRP,,,,,ex.5,,60.83,0,9.26,10.74,16.51,0,1.25,0.66,0.06,0,0,0,0,0,0,0,0,0,0,0,0,0.11,0,0,0,0,0,0,0,0,0.5,0,0,0.05,0,0,0,0,0,0,0,0,0,0,0,0,0,0,0,0,0,0,0,0,0,0,0,0,0.03,0,0,0,85.6
10160,GP03-316981,EuropeanPatentAsahiGlass(J),2014,A2789587,Glass,Alkaline-earthSilicate,Alumino-Silicate,,NonAlkali,,,,Display,Substrate,,,,Ex.5,,68.2,0.5,14.3,7.8,8.7,0,0,0,0,0,0,0,0,0,0,0,0.5,0,0,0,0,0,0,0,0,0,0,0,0,0,0,0,0,0,0,0,0,0,0,0,0,0,0,0,0,0,0,0,0,0,0,0,0,0,0,0,0,0,0,0,0,0,84.2
3429,GP03-190266,EuropeanPatentHoyaCorp.(J),1999,A0917135,Glass,Alkaline-earthSilicate,OtherSilicate,,,,,,,,,,,,,54,0,0,8,2,0,12,8,0,0,0,0,0,0,0,0,0,0,0,0,0,0,0,0,0,0,0,0,0,0,16,0,0,0,0,0,0,0,0,0,0,0,0,0,0,0,0,0,0,0,0,0,0,0,0,0,0,0,0,0,0,0,102
9402,GP20-308258,EuropeanPatentSchottGlassTech.(US),2012,A2436659,Glass,Phosphate,,,,,,,Laser,,,,,Ex.2,,5,0,8.83,0,0,0,17.59,0,0,0,0,0,0,0,0,0,0,0,0,0,0,0,0.12,0,0,6.19,1,0,0,0,0,0,0,0,0,0,61.27,0,0,0,0,0,0,0,0,0,0,0,0,0,0,0,0,0,0,0,0,0,0,0,0,0,64.8
6375,GJ03-244867,Contrib.Mineral.Petrol.,2001,v.141p.0297,Glass,Alkaline-earthSilicate,Alumino-Silicate,,,,,,,,,,,,,47.09,0,11.53,19.86,21.52,0,0,0,0,0,0,0,0,0,0,0,0,0,0,0,0,0,0,0,0,0,0,0,0,0,0,0,0,0,0,0,0,0,0,0,0,0,0,0,0,0,0,0,0,0,0,0,0,0,0,0,0,0,0,0,0,0,103.3
10841,GP02-357251,USPatentCorningInc.(US),2014,A0329660,Glass,AlkaliSilicate,Alumino-Silicate,Boro-Silicate,Melting,SheetGlass,,,ElectronicsElectrical,ChemicalStrengthen,,,,ex.11,,63.97,7,14.49,0,0.05,0,0,14.39,0,0,0,0,0,0,0,0,0,0,0,0,0,0,0,0,0,0,0,0,0,0,0,0,0,0,0,0.1,0,0,0,0,0,0,0,0,0,0,0,0,0,0,0,0,0,0,0,0,0,0,0,0,0,0,64
8481,GP03-293933,USPatent,2009,A0226671,Glass,Alkaline-earthSilicate,Alumino-Silicate,Boro-Silicate,NonAlkali,,,,Substrate,LiquidCrystalDisplay,,,,T.Yanaseetal.Ex.7,,67.98,9.04,10.05,0,7.76,0,0,0,0,0,0,0,0,0,0,0.82,4.26,0,0,0,0,0,0,0,0,0,0,0,0,0,0,0,0,0,0,0.09,0,0,0,0,0,0,0,0,0,0,0,0,0,0,0,0,0,0,0,0,0,0,0,0,0,0,72
6870,XP03-256568,USPatentHoyaCorp.(J),2004,A0018929,Glass-Ceramics,Alkaline-earthSilicate,Alumino-Silicate,,,,,,Substrate,MagneticMemoryDisk,,,,Ex.8Heattreatment:Tg+314h+1000C4hCrystalothers:Titanate,,45,0,12.5,30.5,0,0,0,0,0,0,0,0,0,0,0,0,0,0,0,0,0,0,0,2,0,0,0,0,0,0,10,0,0,0,0,0,0,0,0,0,0,0,0,0,0,0,0,0,0,0,0,0,0,0,0,0,0,0,0,0,0,0,163.4
399,GB02-006732,HandbookofGlassProperties,1986,v.001p.0327,Glass,AlkaliSilicate,Alumino-Silicate,,,,,,,,,,,,,61,0,9,0,0,0,30,0,0,0,0,0,0,0,0,0,0,0,0,0,0,0,0,0,0,0,0,0,0,0,0,0,0,0,0,0,0,0,0,0,0,0,0,0,0,0,0,0,0,0,0,0,0,0,0,0,0,0,0,0,0,0,86.2
8217,GP05-289545,JapanesePatentAsahiGlass(J),2009,A091184,Glass,Boro-Silicate,,,NonLead,,,,PlasmaDisplay,SolderGlassSealingGlass,,,,Ex.2,,40.02,41.01,2,0,0,0,0,4.95,4.99,0,0,0,0,0,0,7.03,0,0,0,0,0,0,0,0,0,0,0,0,0,0,0,0,0,0,0,0,0,0,0,0,0,0,0,0,0,0,0,0,0,0,0,0,0,0,0,0,0,0,0,0,0,0,54
8198,GP05-289349,JapanesePatentAsahiGlass(J),2009,A040676,Glass,Boro-Silicate,Zinc-Silicate,,,,,,PlasmaDisplay,Substrate,,,,Ex.10,,28.02,41.92,3,0,0,0,0,4.01,6.03,0,0,0,0,0,0,17.02,0,0,0,0,0,0,0,0,0,0,0,0,0,0,0,0,0,0,0,0,0,0,0,0,0,0,0,0,0,0,0,0,0,0,0,0,0,0,0,0,0,0,0,0,0,0,57
3547,GI06-191675R,NGF'sAdditionalNewData(J),2001,v.004p.0001,Glass,Alumino-Silicate,Alkaline-earthSilicate,AlkaliSilicate,,,,,ElectronicsElectrical,Substrate,,,Annealing:at730Cfor1hr.,GlassNameC035Melting:inPtRhcrucibleat1550Cfor21hr.,,54.91,0,14.64,0,0,0,0,5.12,4.96,0,0,0,0,0,0,0,20.37,0,0,0,0,0,0,0,0,0,0,0,0,0,0,0,0,0,0,0,0,0,0,0,0,0,0,0,0,0,0,0,0,0,0,0,0,0,0,0,0,0,0,0,0,0,79
3299,GP03-188083,JapanesePatentHoyaCorp.(J),1999,A116267,Glass,Alkaline-earthSilicate,Alumino-Silicate,,,,,,Substrate,MagneticMemoryDisk,,,,,,35,0,15,15,15,0,0,0,0,0,0,0,0,0,0,0,0,0,0,0,0,0,0,0,0,0,0,0,0,0,20,0,0,0,0,0,0,0,0,0,0,0,0,0,0,0,0,0,0,0,0,0,0,0,0,0,0,0,0,0,0,0,120
5627,GP02-223396,JapanesePatentKonicaMinolta(J),2002,A338297,Glass,AlkaliSilicate,Boro-Silicate,Alumino-Silicate,,,,,Substrate,MagneticMemoryDisk,,,,,,67.63,6.39,3.9,0,0,0,11.39,4.4,6.09,0,0,0,0,0,0,0,0,0,0,0,0,0,0,0,0.1,0,0,0,0,0,0,0,0,0,0,0,0,0.1,0,0,0,0,0,0,0,0,0,0,0,0,0,0,0,0,0,0,0,0,0,0,0,0,79
6338,GJ02-240744,Silikattechnik(G),1981,v.032p.0197,Glass,AlkaliSilicate,,,,,,,,,,,,,,80,0,0,0,0,0,0,20,0,0,0,0,0,0,0,0,0,0,0,0,0,0,0,0,0,0,0,0,0,0,0,0,0,0,0,0,0,0,0,0,0,0,0,0,0,0,0,0,0,0,0,0,0,0,0,0,0,0,0,0,0,0,57.56
7115,GP02-262219,USPatent,2004,A0186001,Glass,AlkaliSilicate,Alkaline-earthSilicate,,SheetGlass,,,,VehicleWindow,,,,,H.Setoetal.Ex.5,,70.9,0,0.79,5.46,8.26,0,0.24,13.13,0.48,0,0,0.25,0.02,0.08,0,0,0,0,0,0,0,0.37,0,0,0,0,0,0,0,0,0.02,0,0,0,0,0,0,0,0,0,0,0,0,0,0,0,0,0,0,0,0,0,0,0,0,0,0,0,0,0,0,0,75
8577,GP02-295870,JapanesePatentNipponElectricGlass(J),2010,A070445,Glass,AlkaliSilicate,Alumino-Silicate,,,,,,Display,Substrate,,,,Ex.1,,62.93,1.9,8.41,3.27,2.35,0,0,15.44,3.43,0,0,0,0,0,0,0,0,0,0,0,0,0,0,0,0,0,0,0,0,0,0,0,0,2.14,0,0.13,0,0,0,0,0,0,0,0,0,0,0,0,0,0,0,0,0,0,0,0,0,0,0,0,0,0,75
743,GB05-025767,HandbookofGlassData,1987,v.00Cp.0454,Glass,Boro-Silicate,AlkaliSilicate,,,,,,,,,,,,,40.82,40.82,0,0,0,0,0,18.37,0,0,0,0,0,0,0,0,0,0,0,0,0,0,0,0,0,0,0,0,0,0,0,0,0,0,0,0,0,0,0,0,0,0,0,0,0,0,0,0,0,0,0,0,0,0,0,0,0,0,0,0,0,0,67.22
3845,XP02-205423,JapanesePatentOharaInc.(J),2000,A233941,Glass-Ceramics,AlkaliSilicate,Alumino-Silicate,,GlassCeramics,,,,MagneticMemoryDisk,,,,,,,72.37,0,3.98,0.58,0,0,19.21,0,1.23,0,0,0,0,0,0,0.36,0,0,0,0,0,0,0,0,0.04,0,0,0,0,0,0,0,0,1.41,0,0,0.82,0,0,0,0,0,0,0,0,0,0,0,0,0,0,0,0,0,0,0,0,0,0,0,0,0,105
4591,GP03-212016,JapanesePatentCentralGlass(J),2001,A180969,Glass,Alkaline-earthSilicate,Alumino-Silicate,,,,,,OpticalUse,Substrate,MagneticMemoryDisk,,,,,47.96,3.31,5.65,14.3,15.41,0,9.64,1.86,0,0,0,0,0,0,0,0,0,0,0,0,0,0,0,0,0,0,0,0,0,0,0,0,0,1.87,0,0,0,0,0,0,0,0,0,0,0,0,0,0,0,0,0,0,0,0,0,0,0,0,0,0,0,0,102
9077,XP06-302815,USPatentOharaInc.(J),2011,A0135964,Glass-Ceramics,Alumino-Silicate,Zinc-Silicate,,,,,,Substrate,MagneticMemoryDisk,,,670C+750C.,Ex.10crystal:RAl2O4,,59.33,0,8.81,12.73,0,0,4.29,0,0,0,0,0,0,0,0,8.67,0,0,0,0,0,1.2,0,0,0,0,0,0,0,0,4.82,0,0,0,0.15,0,0,0,0,0,0,0,0,0,0,0,0,0,0,0,0,0,0,0,0,0,0,0,0,0,0,0,100
1192,GC01-052203,Shin-EtsuQuartzProducts(J),1980,Herasil123,Glass,Silica,,,Block,Slab,Rod,,OpticsOptoelectronics,,,,,,,99.96,0,0,0,0,0,0,0,0,0,0,0,0,0,0,0,0,0,0,0,0,0,0,0,0,0,0,0,0,0,0,0,0,0,0,0,0,0,0,0,0,0,0,0,0,0,0,0,0,0,0,0,0,0,0,0,0,0,0,0,0,0,72.42
65,GB05-004825,HandbookofGlassProperties,1986,v.001p.0315,Glass,Boro-Silicate,,,,,,,,,,,,,,25,75,0,0,0,0,0,0,0,0,0,0,0,0,0,0,0,0,0,0,0,0,0,0,0,0,0,0,0,0,0,0,0,0,0,0,0,0,0,0,0,0,0,0,0,0,0,0,0,0,0,0,0,0,0,0,0,0,0,0,0,0,24.6
4655,XP03-212549,JapanesePatentKonicaMinolta(J),2001,A287928,Glass-Ceramics,Alkaline-earthSilicate,Alumino-Silicate,,GlassCeramics,,,,MagneticMemoryDisk,,,,,crystal:(MgAl)SiO3,,38.08,0,11.36,36.65,0,0,4.85,0,0,0,0,0,0,0,0,0,0,0,0,0,0,0,0,0,0,0,0,0,0,0,9.06,0,0,0,0,0,0,0,0,0,0,0,0,0,0,0,0,0,0,0,0,0,0,0,0,0,0,0,0,0,0,0,138
4975,XP06-212869,JapanesePatentKonicaMinolta(J),2001,A287962,Glass-Ceramics,Alumino-Silicate,Alkaline-earthSilicate,OtherSilicate,GlassCeramics,,,,MagneticMemoryDisk,,,,,crystal:(MgAl)SiO3,,37.93,0,15.57,28.64,0,0,13.52,0,0,0,0,0,0,0,0,0,0,0,0,0,0,0,0,0,0,0,0,0,0,0,4.34,0,0,0,0,0,0,0,0,0,0,0,0,0,0,0,0,0,0,0,0,0,0,0,0,0,0,0,0,0,0,0,149.8
2238,GJ05-111405,GlassPhysics&Chemistry,1989,v.015p.0103,Glass,Boro-Silicate,,,,,,,,,,,,,,52.2,36.2,0,0,0,0,0,11.6,0,0,0,0,0,0,0,0,0,0,0,0,0,0,0,0,0,0,0,0,0,0,0,0,0,0,0,0,0,0,0,0,0,0,0,0,0,0,0,0,0,0,0,0,0,0,0,0,0,0,0,0,0,0,59.3
6321,GJ06-240004,MaterialsRes.Bull.,2004,v.039p.0033,Glass,Alumino-Silicate,OtherSilicate,,,,,,,,,,,,,70,0,15,0,0,0,0,0,0,0,0,0,0,0,0,0,0,0,0,0,0,0,0,0,0,15,0,0,0,0,0,0,0,0,0,0,0,0,0,0,0,0,0,0,0,0,0,0,0,0,0,0,0,0,0,0,0,0,0,0,0,0,92.1
7050,GP06-261443,JapanesePatentCarlZeiss(DE),2004,A531443,Glass,Alumino-Silicate,Alkaline-earthSilicate,,NonAlkali,,,,Display,Substrate,,,,Ex.A4,,63.59,4.49,10.98,13.96,6.25,0,0,0,0,0,0,0,0,0,0,0,0.48,0,0,0,0,0,0,0,0,0,0,0,0,0,0,0,0,0,0,0.17,0,0,0,0,0,0,0,0,0,0,0,0,0,0,0,0,0,0,0,0,0,0,0,0,0,0,87
3358,GP03-188945,JapanesePatentNipponSheetGlass(J),1999,A302033,Glass,Alkaline-earthSilicate,AlkaliSilicate,Alumino-Silicate,,,,,MagneticMemoryDisk,Substrate,,,,,,62.62,0,10.3,2.5,4.5,0,19,0,0,0,0,0,0,0,0,0,0,0,0,0,0,0,0,0,0,0,0,0,0,0,0,0,0,0,0,1,0,0,0,0.08,0,0,0,0,0,0,0,0,0,0,0,0,0,0,0,0,0,0,0,0,0,0,90
10496,GP02-353684,USPatentAsahiGlass(J),2013,A0302617,Glass,AlkaliSilicate,Alumino-Silicate,Alkaline-earthSilicate,Melting,SheetGlass,,,ChemicalStrengthen,Display,,,,ex.33,,74,0,7,5,0,0,0,14,0,0,0,0,0,0,0,0,0,0,0,0,0,0,0,0,0,0,0,0,0,0,0,0,0,0,0,0,0,0,0,0,0,0,0,0,0,0,0,0,0,0,0,0,0,0,0,0,0,0,0,0,0,0,71
9657,GJ02-311911,J.Non-CrystallineSolids,2013,v.376p.000175,Glass,AlkaliSilicate,Alkaline-earthSilicate,,MixedAlkali,,,,,,,,,,,46.1,0,0,0,26.9,0,0,0,24.4,0,0,0,0,0,0,0,0,0,0,0,0,0,0,0,0,0,0,0,0,0,0,0,0,0,0,0,2.6,0,0,0,0,0,0,0,0,0,0,0,0,0,0,0,0,0,0,0,0,0,0,0,0,0,57
4876,XP06-212770,JapanesePatentKonicaMinolta(J),2001,A287952,Glass-Ceramics,Alumino-Silicate,Alkaline-earthSilicate,OtherSilicate,GlassCeramics,,,,MagneticMemoryDisk,,,,,crystal:(MgAl)SiO3,,40.54,0,14.22,29.49,0,0,10.67,0,0,0,0,0,0,0,0,0,0,0,0,0,0,0,0,0,0,0,0,0,0,0,5.08,0,0,0,0,0,0,0,0,0,0,0,0,0,0,0,0,0,0,0,0,0,0,0,0,0,0,0,0,0,0,0,126.2
3456,XP03-190420,EuropeanPatentHoyaCorp.(J),1999,A0941973,Glass-Ceramics,Alkaline-earthSilicate,Alumino-Silicate,,,,,,,,,,,,,47,0,17.5,19.5,0,0,0,0,0,0,0,0,0,0,0,0,0,0,0,0,0,0,0,2,0,0,0,0,0,0,14,0,0,0,0,0,0,0,0,0,0,0,0,0,0,0,0,0,0,0,0,0,0,0,0,0,0,0,0,0,0,0,132.9
5682,GP03-223918,USPatentNipponSheetGlass(J),2002,A6340647,Glass,Alkaline-earthSilicate,Alumino-Silicate,AlkaliSilicate,,,,,Substrate,MagneticMemoryDisk,,,,,,40,0,22,18,14,0,2,0,0,0,0,0,0,0,0,0,0,0,0,0,0,0,0,0,0,0,0,0,0,0,2,0,0,2,0,0,0,0,0,0,0,0,0,0,0,0,0,0,0,0,0,0,0,0,0,0,0,0,0,0,0,0,103
8888,GP05-300028,EuropeanPatentCorningInc.(US),2010,A2227444,Glass,Boro-Silicate,AlkaliSilicate,Alumino-Silicate,,,,,Window,Substrate,,,,Ex.1,,65.59,10.98,11.3,0,0,0,4.56,6.21,1.11,0,0,0,0,0,0,0,0,0,0,0,0,0,0,0,0,0,0,0,0,0,0,0,0,0,0,0.25,0,0,0,0,0,0,0,0,0,0,0,0,0,0,0,0,0,0,0,0,0,0,0,0,0,0,66.4
3295,GP02-187911,JapanesePatent,1999,A079782,Glass,AlkaliSilicate,Alkaline-earthSilicate,Alumino-Silicate,,,,,Substrate,,,,,,,54.43,0,9.08,0,6.6,0,10.33,14.93,0,0,0,0,0,0,0,0,0,0,0,0,0,0,0,0,0,0,0,0,0,0,4.63,0,0,0,0,0,0,0,0,0,0,0,0,0,0,0,0,0,0,0,0,0,0,0,0,0,0,0,0,0,0,0,71.7
3225,GJ02-186961,GlassScienceandTechnology,1999,v.072p.0315,Glass,AlkaliSilicate,Alkaline-earthSilicate,,,,,,,,,,,,,74,0,0,0,16,0,0,10,0,0,0,0,0,0,0,0,0,0,0,0,0,0,0,0,0,0,0,0,0,0,0,0,0,0,0,0,0,0,0,0,0,0,0,0,0,0,0,0,0,0,0,0,0,0,0,0,0,0,0,0,0,0,75.4
4955,XP03-212849,JapanesePatentKonicaMinolta(J),2001,A287960,Glass-Ceramics,Alkaline-earthSilicate,Alumino-Silicate,OtherSilicate,GlassCeramics,,,,MagneticMemoryDisk,,,,,crystal:(MgAl)SiO3,,41.54,0,12.55,34.96,0,0,3.93,0,0,0,0,0,0,0,0,0,0,0,0,0,0,0,0,0,0.04,0,0,0,0,0,6.98,0,0,0,0,0,0,0,0,0,0,0,0,0,0,0,0,0,0,0,0,0,0,0,0,0,0,0,0,0,0,0,151.9
2582,GJ35-145877,GlassPhysics&Chemistry,1990,v.016p.0379,Glass,Germanate,,,,,,,,,,,,,,10.88,0,0,0,0,0,0,10.88,0,0,0,0,0,0,0,0,0,0,0,0,0,0,0,0,0,0,0,0,0,0,0,0,77.14,0,0,0,0,1.1,0,0,0,0,0,0,0,0,0,0,0,0,0,0,0,0,0,0,0,0,0,0,0,0,71.1
1078,GJ05-047305,J.CeramicSoc.Japan,1983,v.091p.0199,Glass,Boro-Silicate,,,,,,,,,,,,,,62.5,31.25,0,0,0,0,0,6.25,0,0,0,0,0,0,0,0,0,0,0,0,0,0,0,0,0,0,0,0,0,0,0,0,0,0,0,0,0,0,0,0,0,0,0,0,0,0,0,0,0,0,0,0,0,0,0,0,0,0,0,0,0,0,47.57
4565,GP06-211939,JapanesePatentAsahiGlass(J),2001,A172941,Glass,Alumino-Silicate,Alkaline-earthSilicate,Boro-Silicate,,,,,LiquidCrystalDisplay,Substrate,,,,,,69,7,12.5,3.8,0,0,0,0,0,0,0,0,0,0,0,0,7.7,0,0,0,0,0,0,0,0,0,0,0,0,0,0,0,0,0,0,0,0,0,0,0,0,0,0,0,0,0,0,0,0,0,0,0,0,0,0,0,0,0,0,0,0,0,75
5714,XP09-224076,USPatentNipponSheetGlass(J),2002,A6376084,Glass-Ceramics,OtherSilicate,Alkaline-earthSilicate,,GlassCeramics,,,,Substrate,MagneticMemoryDisk,,,,,,43,0,13,15,0,0,0,0,0,0,21,0,0,0,0,0,0,0,0,0,0,0,0,0,0,0,0,0,0,0,8,0,0,0,0,0,0,0,0,0,0,0,0,0,0,0,0,0,0,0,0,0,0,0,0,0,0,0,0,0,0,0,152
288,GB02-006621,HandbookofGlassProperties,1986,v.001p.0330,Glass,AlkaliSilicate,Alumino-Silicate,,,,,,,,,,,,,75,0,10,0,0,0,0,15,0,0,0,0,0,0,0,0,0,0,0,0,0,0,0,0,0,0,0,0,0,0,0,0,0,0,0,0,0,0,0,0,0,0,0,0,0,0,0,0,0,0,0,0,0,0,0,0,0,0,0,0,0,0,70.9
180,GB02-006491,HandbookofGlassProperties,1986,v.001p.0326,Glass,AlkaliSilicate,Alkaline-earthSilicate,,,,,,,,,,,,,71.4,0,0,0,0,0,0,0,9.9,0,0,0,0,0,0,0,18.7,0,0,0,0,0,0,0,0,0,0,0,0,0,0,0,0,0,0,0,0,0,0,0,0,0,0,0,0,0,0,0,0,0,0,0,0,0,0,0,0,0,0,0,0,0,67.4
7825,XP02-280897,JapanesePatentOharaInc.(J),2007,A223884,Glass-Ceramics,AlkaliSilicate,Alumino-Silicate,,,,,,MagneticMemoryDisk,,,,5405hr+640C3hr,Ex.2,,72.69,0,4.06,1.14,0,0,19.23,0,0.61,0,0,0,0,0,0,0.35,0,0,0,0,0,0,0,0,0.04,0,0,0,0,0,0,0,0,1.07,0,0,0.81,0,0,0,0,0,0,0,0,0,0,0,0,0,0,0,0,0,0,0,0,0,0,0,0,0,94
1477,GJ05-068546,J.Non-CrystallineSolids,1973,v.012p.0271,Glass,Boro-Silicate,,,,,,,,,,,,,,32.79,46.43,0,0,0,0,0,20.78,0,0,0,0,0,0,0,0,0,0,0,0,0,0,0,0,0,0,0,0,0,0,0,0,0,0,0,0,0,0,0,0,0,0,0,0,0,0,0,0,0,0,0,0,0,0,0,0,0,0,0,0,0,0,67.65
236,GB09-006561,HandbookofGlassProperties,1986,v.001p.0333,Glass,OtherSilicate,AlkaliSilicate,,,,,,,,,,,,,62.5,0,0,0,0,0,0,17.5,0,0,0,0,0,0,0,0,0,0,0,0,0,0,0,0,0,0,0,0,0,0,20,0,0,0,0,0,0,0,0,0,0,0,0,0,0,0,0,0,0,0,0,0,0,0,0,0,0,0,0,0,0,0,81.8
6686,XP03-253697,USPatentKonicaMinolta(J),2003,A6645889,Glass-Ceramics,Alkaline-earthSilicate,Alumino-Silicate,,,,,,Substrate,MagneticMemoryDisk,,,,Heattreatment:660C5h+700C5hCrystalothers:ClinoenstatiteMg-Al-silicateEx.4,,43.66,0,9.72,36.16,0,0,1.56,0,0,0,0,0,0,0,0,0,0,0,0,0,0,0,0,0,0,0,0,0,0,0,8.9,0,0,0,0,0,0,0,0,0,0,0,0,0,0,0,0,0,0,0,0,0,0,0,0,0,0,0,0,0,0,0,148
3267,XJ06-187241,J.MaterialsScienceLetters,1999,v.018p.1229,Glass-Ceramics,Alumino-Silicate,Alkaline-earthSilicate,,GlassCeramics,,,,,,,,,,,43.8,3.57,30.73,0,0,0,0,0,0,0,0,0,0,0,0,0,21.9,0,0,0,0,0,0,0,0,0,0,0,0,0,0,0,0,0,0,0,0,0,0,0,0,0,0,0,0,0,0,0,0,0,0,0,0,0,0,0,0,0,0,0,0,0,75
8342,XP06-290757,USPatent,2009,A0156384,Glass-Ceramics,Alumino-Silicate,Alkaline-earthSilicate,,,,,,Traffic,VehicleWindow,Airplane,,850C2hr+950C2hr+1050C2hr.,R.Liebandetal.Ex.1,,26.09,4.35,26.09,30.42,0,0,0,0,0,0,0,0,0,0,0,0,0,0,0,0,0,0,0,8.7,0,0,0,0,0,0,4.35,0,0,0,0,0,0,0,0,0,0,0,0,0,0,0,0,0,0,0,0,0,0,0,0,0,0,0,0,0,0,0,190
2930,XP06-170027,EuropeanPatentCorningInc.(US),1996,A0710627,Glass-Ceramics,Alumino-Silicate,Zinc-Silicate,,LowAlkali,GlassCeramics,,,MagneticMemoryDisk,,,,,,,50.59,0,17.88,15.02,0,0,0,0,0,0,0,0,0,0,0,8.94,0,0,0,0,0,0,0,0,0,0,0,0,0,0,7.58,0,0,0,0,0,0,0,0,0,0,0,0,0,0,0,0,0,0,0,0,0,0,0,0,0,0,0,0,0,0,0,129.4
7365,GP05-268737,JapanesePatentHoyaCorp.(J),2005,A302289,Glass,Boro-Silicate,Alkaline-earthSilicate,,,,,,Substrate,MagneticMemoryDisk,,,,Ex.7,,45,20,10,10,5,0,0,5,5,0,0,0,0,0,0,0,0,0,0,0,0,0,0,0,0,0,0,0,0,0,0,0,0,0,0,0,0,0,0,0,0,0,0,0,0,0,0,0,0,0,0,0,0,0,0,0,0,0,0,0,0,0,68.82
7985,GP03-285102,USPatentOwensCorning(US),2008,A0009403,Glass,Alkaline-earthSilicate,Alumino-Silicate,,Fiber,,,,Fiber,,,,,Ex.8,,65.96,0,9.97,10.19,12.4,0,0,0.75,0,0,0,0,0,0,0,0,0,0,0,0,0,0.15,0,0,0,0,0,0,0,0,0.58,0,0,0,0,0,0,0,0,0,0,0,0,0,0,0,0,0,0,0,0,0,0,0,0,0,0,0,0,0,0,0,84.18
4203,XP06-210852,JapanesePatentKonicaMinolta(J),2001,A019486,Glass-Ceramics,Alumino-Silicate,AlkaliSilicate,,,,,,MagneticMemoryDisk,,,,,,,71.79,0,5.78,0,0,0,17.36,0,0,0,0,0,0,0,0,1.45,0,0,0,0,0,0,0,0,0,0,0,0,0,0,2.58,0,0,0,0,0,1.04,0,0,0,0,0,0,0,0,0,0,0,0,0,0,0,0,0,0,0,0,0,0,0,0,0,90.3
7433,XP03-269502,USPatent,2005,A0164036,Glass-Ceramics,Alkaline-earthSilicate,Alumino-Silicate,,,,,,Substrate,MagneticMemoryDisk,,,Tg+22C4h+1000C4h,X.ZouEx.6,,41,0,12.5,34.5,0,0,0,0,0,0,0,0,0,0,0,0,0,0,0,0,0,0,0,2,0,0,0,0,0,0,10,0,0,0,0,0,0,0,0,0,0,0,0,0,0,0,0,0,0,0,0,0,0,0,0,0,0,0,0,0,0,0,179.1
8143,GP03-288168,EuropeanPatentOwensCorning(US),2008,A1951633,Glass,Alkaline-earthSilicate,Alumino-Silicate,,Fiber,,,,Composite,,,,,Ex.10,,63.81,0,11.11,10.26,13.32,0,0,0.76,0,0,0,0,0,0,0,0,0,0,0,0,0,0.15,0,0,0,0,0,0,0,0,0.59,0,0,0,0,0,0,0,0,0,0,0,0,0,0,0,0,0,0,0,0,0,0,0,0,0,0,0,0,0,0,0,84.18
5364,GJ06-216755,J.Jpn.Inst.Metals&Materials(J),2001,v.065p.0680,Glass,Alumino-Silicate,OtherSilicate,,,,,,,,,,,,,48,0,32,0,0,0,0,0,0,0,0,0,0,0,0,0,0,0,0,0,0,0,0,0,0,0,20,0,0,0,0,0,0,0,0,0,0,0,0,0,0,0,0,0,0,0,0,0,0,0,0,0,0,0,0,0,0,0,0,0,0,0,116.3
2023,GB02-096387,PropertiesofGlass,1954,v.001p.0303,Glass,AlkaliSilicate,Alkaline-earthSilicate,,,,,,,,,,,,,66.23,0,0.82,1.25,19.33,0,0,12.24,0,0,0,0,0,0,0,0,0,0,0,0,0,0.11,0,0,0,0,0,0,0,0,0,0,0,0,0,0,0,0,0,0,0,0,0,0,0,0,0,0,0,0,0,0,0,0,0,0,0,0,0,0,0,0,81.79
9189,GP02-305475,JapanesePatentKonicaMinolta(J),2011,A251854,Glass,AlkaliSilicate,Alkaline-earthSilicate,,,,,,Substrate,MagneticMemoryDisk,,,,Ex.5,,66.21,0,0.44,6.49,12.73,0,0,3.39,6.02,0,0,0,0,0,0,0,0,0,0,0,0,0,0,0,0.11,0,0,0,0,0,0,0,0,4.61,0,0,0,0,0,0,0,0,0,0,0,0,0,0,0,0,0,0,0,0,0,0,0,0,0,0,0,0,82
3303,GP03-188087,JapanesePatentHoyaCorp.(J),1999,A116267,Glass,Alkaline-earthSilicate,Alumino-Silicate,,,,,,MagneticMemoryDisk,Substrate,,,,,,40,0,20,25,5,0,0,0,0,0,0,0,0,0,0,0,0,0,0,0,0,0,0,5,0,0,0,0,0,0,5,0,0,0,0,0,0,0,0,0,0,0,0,0,0,0,0,0,0,0,0,0,0,0,0,0,0,0,0,0,0,0,121.7
7201,XP03-265084,JapanesePatentHoyaCorp.(J),2005,A119963,Glass-Ceramics,Alkaline-earthSilicate,Alumino-Silicate,,,,,,MagneticMemoryDisk,,,,Tg+35C4hr:1000C4hr,Ex.6,,45,0,10.5,30,0,0,0,0,0,0,0,0,0,0,0,2,0,0,0,0,0,0,0,0.5,0,0,0,0,0,0,10,0,0,2,0,0,0,0,0,0,0,0,0,0,0,0,0,0,0,0,0,0,0,0,0,0,0,0,0,0,0,0,149.2
3778,GP02-205056,JapanesePatentNipponSheetGlass(J),2000,A159544,Glass,AlkaliSilicate,Alkaline-earthSilicate,,,,,,MagneticMemoryDisk,,,,,,,47,0,4,16,4,0,20,2,0,0,0,0,0,0,0,0,2,0,0,0,0,0,0,0,0,0,0,0,0,0,3,0,0,2,0,0,0,0,0,0,0,0,0,0,0,0,0,0,0,0,0,0,0,0,0,0,0,0,0,0,0,0,107
6262,GP02-228160,USPatentNipponSheetGlass(J),2003,A0083188,Glass,AlkaliSilicate,Alkaline-earthSilicate,,,,,,IRAbsorbingMaterial,UVAbsorbingMaterial,VehicleWindow,,,Ex.2,,68.61,0,0.06,5.37,8.87,0,3.86,12.65,0.04,0,0,0,0.02,0,0,0,0,0,0,0,0,0.5,0,0,0,0,0,0,0,0,0.02,0,0,0,0,0,0,0,0,0,0,0,0,0,0,0,0,0,0,0,0,0,0,0,0,0,0,0,0,0,0,0,77.3
8280,GP05-290243,USPatentAsahiGlass(J),2009,A0004366,Glass,Boro-Silicate,,,,,,,PlasmaDisplay,Substrate,,,,Ex.2,,36.98,32.52,2.47,0,0,0,0,5.54,7.51,0,0,0,0,0,0,14.98,0,0,0,0,0,0,0,0,0,0,0,0,0,0,0,0,0,0,0,0,0,0,0,0,0,0,0,0,0,0,0,0,0,0,0,0,0,0,0,0,0,0,0,0,0,0,63
1904,GJ02-091229,GlassPhysics&Chemistry,1980,v.006p.0310,Glass,AlkaliSilicate,Alumino-Silicate,,,,,,,,,,,,,50,0,25,0,0,0,25,0,0,0,0,0,0,0,0,0,0,0,0,0,0,0,0,0,0,0,0,0,0,0,0,0,0,0,0,0,0,0,0,0,0,0,0,0,0,0,0,0,0,0,0,0,0,0,0,0,0,0,0,0,0,0,82.5
9913,GP06-314850,JapanesePatentNipponElectricGlass(J),2014,A082213,Glass,Alumino-Silicate,Boro-Silicate,Alkaline-earthSilicate,,,,,Battery,Substrate,,,,Ex.4,,68.13,9.36,10.87,1.62,9.3,0,0,0,0,0,0,0,0,0,0,0,0.63,0,0,0,0,0,0,0,0,0,0,0,0,0,0,0,0,0,0,0.09,0,0,0,0,0,0,0,0,0,0,0,0,0,0,0,0,0,0,0,0,0,0,0,0,0,0,73
3080,XP06-178558,JapanesePatentCorningInc.(US),1997,A077531,Glass-Ceramics,Alumino-Silicate,Alkaline-earthSilicate,,GlassCeramics,,,,,,,,,,,49.97,0,15.57,23.82,0,0,0,0,0,0,0,0,0,0,0,1.42,0,0,0,0,0,0,0,0,0,0,0,0,0,0,9.22,0,0,0,0,0,0,0,0,0,0,0,0,0,0,0,0,0,0,0,0,0,0,0,0,0,0,0,0,0,0,0,129.3
4387,XP03-211036,JapanesePatentKonicaMinolta(J),2001,A026454,Glass-Ceramics,Alkaline-earthSilicate,Alumino-Silicate,,,,,,MagneticMemoryDisk,,,,,Crystal:Magnesium-Aluminosilicate,,54.54,0,7.21,31.6,0,0,0,0,0,0,0,0,0,0,0,0,0,0,0,0,0,0,0,1.11,0,0,0,0,0,0,5.54,0,0,0,0,0,0,0,0,0,0,0,0,0,0,0,0,0,0,0,0,0,0,0,0,0,0,0,0,0,0,0,113.2
4885,XP06-212779,JapanesePatentKonicaMinolta(J),2001,A287953,Glass-Ceramics,Alumino-Silicate,Alkaline-earthSilicate,OtherSilicate,GlassCeramics,,,,MagneticMemoryDisk,,,,,crystal:(MgAl)SiO3,,42.38,0,11.5,25.55,0,0,13.41,0,0,0,0,0,0,0,0,0,0,0,0,0,0,0,0,0,0,0,0,0,0,0,7.16,0,0,0,0,0,0,0,0,0,0,0,0,0,0,0,0,0,0,0,0,0,0,0,0,0,0,0,0,0,0,0,152.5
7558,XP03-272492,USPatentHoyaCorp.(J),2006,A7015161,Glass-Ceramics,Alkaline-earthSilicate,Alumino-Silicate,,GlassCeramics,,,,Substrate,MagneticMemoryDisk,,,Tg+38C4hand1000C4h,Ex.4Crystalothers:Titanate,,46,0,10.5,31,0,0,0,0,0,0,0,0,0,0,0,0,0,0,0,0,0,0,0,0.5,0,0,0,0,0,0,10,0,0,2,0,0,0,0,0,0,0,0,0,0,0,0,0,0,0,0,0,0,0,0,0,0,0,0,0,0,0,0,153.2
1231,GJ02-053815,J.Non-CrystallineSolids,1973,v.012p.0035,Glass,AlkaliSilicate,,,,,,,,,,,,,,85,0,0,0,0,0,15,0,0,0,0,0,0,0,0,0,0,0,0,0,0,0,0,0,0,0,0,0,0,0,0,0,0,0,0,0,0,0,0,0,0,0,0,0,0,0,0,0,0,0,0,0,0,0,0,0,0,0,0,0,0,0,76.4
8779,GP02-298829,JapanesePatentAsahiGlass(J),2010,A254549,Glass,AlkaliSilicate,Alkaline-earthSilicate,,,,,,Substrate,MagneticMemoryDisk,,,,Ex.55,,64,0,9,7,3,0,3,4.5,4.5,0,0,0,0,0,0,0,0,0,0,0,0,0,0,0,0,0,0,0,0,0,3,0,0,2,0,0,0,0,0,0,0,0,0,0,0,0,0,0,0,0,0,0,0,0,0,0,0,0,0,0,0,0,83
9268,GJ02-306811,J.Non-CrystallineSolids,2012,v.358p.001002,Glass,AlkaliSilicate,Alumino-Silicate,,,,,,,,,,,,,69.15,4.6,12.69,0,0,0,0,13.49,0,0,0,0,0,0,0,0,0,0,0,0,0,0.07,0,0,0,0,0,0,0,0,0,0,0,0,0,0,0,0,0,0,0,0,0,0,0,0,0,0,0,0,0,0,0,0,0,0,0,0,0,0,0,0,67.1
5020,XP03-212914,JapanesePatentKonicaMinolta(J),2001,A287966,Glass-Ceramics,Alkaline-earthSilicate,Alumino-Silicate,OtherSilicate,GlassCeramics,,,,MagneticMemoryDisk,,,,,crystal:(MgAl)SiO3,,42.4,0,10.71,34.74,0,0,8.44,0,0,0,0,0,0,0,0,0,0,0,0,0,0,0,0,0,0,0,0,0,0,0,3.51,0,0,0,0,0,0.2,0,0,0,0,0,0,0,0,0,0,0,0,0,0,0,0,0,0,0,0,0,0,0,0,0,145.4
4427,XP03-211076,JapanesePatentKonicaMinolta(J),2001,A026458,Glass-Ceramics,Alkaline-earthSilicate,Alumino-Silicate,,GlassCeramics,,,,MagneticMemoryDisk,,,,,Crystal:Magnesium-Aluminosilicate,,48.64,0,8.77,40.17,0,0,0,0,0,0,0,0,0,0,0,0,0,0,0,0,0,0,0,1.09,0,0,0,0,0,0,0,0,0,1.33,0,0,0,0,0,0,0,0,0,0,0,0,0,0,0,0,0,0,0,0,0,0,0,0,0,0,0,0,112.2
314,GB02-006647,HandbookofGlassProperties,1986,v.001p.0329,Glass,AlkaliSilicate,Boro-Silicate,,,,,,,,,,,,,35,45,0,0,0,0,0,20,0,0,0,0,0,0,0,0,0,0,0,0,0,0,0,0,0,0,0,0,0,0,0,0,0,0,0,0,0,0,0,0,0,0,0,0,0,0,0,0,0,0,0,0,0,0,0,0,0,0,0,0,0,0,73.3
4110,XP06-210759,JapanesePatentKonicaMinolta(J),2001,A019477,Glass-Ceramics,Alumino-Silicate,AlkaliSilicate,,,,,,MagneticMemoryDisk,,,,,,,73.16,1.05,3.29,0,0,0,13.28,0,0.32,0,0,0,0,0,0,0,0,0,0,0,0,0,0,0,0,0,0,0,0,0,5.73,0,0,1.88,0,0,1.29,0,0,0,0,0,0,0,0,0,0,0,0,0,0,0,0,0,0,0,0,0,0,0,0,0,94.5
3552,GI06-191682,NGF'sAdditionalNewData(J),2001,v.004p.0001,Glass,Alumino-Silicate,OtherSilicate,AlkaliSilicate,,,,,ElectronicsElectrical,Substrate,,,Anneal:at700Cfor1hr.,GlassNameC042Melt:inPtat1640Cfor7hr.Crystalsalittle.,,65.18,0,15.98,0,0,0,14.02,0.1,0,0,0,0,0,0,0,0,0,0,0,0,0,0,0,0,0,0,0,0,0,0,0,0,0,0,0,0,4.72,0,0,0,0,0,0,0,0,0,0,0,0,0,0,0,0,0,0,0,0,0,0,0,0,0,73.3
2529,GJ35-144370,GlassPhysics&Chemistry,1992,v.018p.0159,Glass,Germanate,,,,,,,,,,,,,,9.95,0,0,0,0,0,0,9.95,0,0,0,0,0,0,0,0,0,0,9.53,0,0,0,0,0,0,0,0,0,0,0,0,0,70.57,0,0,0,0,0,0,0,0,0,0,0,0,0,0,0,0,0,0,0,0,0,0,0,0,0,0,0,0,0,66.9
1119,GJ05-047362,J.CeramicSoc.Japan,1983,v.091p.0199,Glass,Boro-Silicate,,,,,,,,,,,,,,66.67,22.22,0,0,0,0,0,0,11.11,0,0,0,0,0,0,0,0,0,0,0,0,0,0,0,0,0,0,0,0,0,0,0,0,0,0,0,0,0,0,0,0,0,0,0,0,0,0,0,0,0,0,0,0,0,0,0,0,0,0,0,0,0,60.89
7631,GP02-275024,JapanesePatentKonicaMinolta(J),2006,A327935,Glass,AlkaliSilicate,Alkaline-earthSilicate,,,,,,Substrate,MagneticMemoryDisk,,,,Ex.2,,55.3,4.21,5.94,5.62,0.24,0,9.59,3.65,5.16,0,0,0,0,0,0,2.95,0,0,0,0,0,0,0,0,0.05,0.88,0,0,0,0,3,0,0,3.41,0,0,0,0,0,0,0,0,0,0,0,0,0,0,0,0,0,0,0,0,0,0,0,0,0,0,0,0,87
4628,GP03-212211,JapanesePatentNipponSheetGlass(J),2001,A213639,Glass,Alkaline-earthSilicate,Alumino-Silicate,,Flake,,,,Filler,,,,,,,61.43,0,7.29,4.1,24.68,0,0,1,0.3,0,0,0,0,0,0,0.7,0,0,0,0,0,0,0,0,0,0,0,0,0,0,0.2,0,0,0.3,0,0,0,0,0,0,0,0,0,0,0,0,0,0,0,0,0,0,0,0,0,0,0,0,0,0,0,0,83
4390,XP06-211039,JapanesePatentKonicaMinolta(J),2001,A026455,Glass-Ceramics,Alumino-Silicate,Alkaline-earthSilicate,,,,,,MagneticMemoryDisk,,,,,Crystal:Magnesium-Aluminosilicate,,55.47,0,14.6,26.85,0,0,0,0,0,0,0,0,0,0,0,0,0,0,0,0,0,0,0,0,0,0,0,0,0,0,3.08,0,0,0,0,0,0,0,0,0,0,0,0,0,0,0,0,0,0,0,0,0,0,0,0,0,0,0,0,0,0,0,109.6
6784,GP02-255355,JapanesePatentKonicaMinolta(J),2004,A010430,Glass,AlkaliSilicate,Alkaline-earthSilicate,Alumino-Silicate,,,,,Substrate,MagneticMemoryDisk,,,,Ex.4,,66.23,3.16,3.05,5.92,4.04,0,7.58,4.05,1.3,0,0,0,0,0,0,0,0,0,0,0,0,0,0,0,0.06,0.32,0,0,0,0,2.45,0,0,1.84,0,0,0,0,0,0,0,0,0,0,0,0,0,0,0,0,0,0,0,0,0,0,0,0,0,0,0,0,87
9858,GP05-313564,EuropeanPatentCorningInc.(US),2013,A2646379,Glass,Boro-Silicate,Alkaline-earthSilicate,Alumino-Silicate,,,,,Substrate,,,,,Crackresiatantglass.Ex.4,,63.7,16.48,8.69,2.21,5.19,0,0,0,0,0,0,0,0,0,0,0,3.59,0,0,0,0,0.01,0,0,0,0,0,0,0,0,0,0,0,0.01,0,0.1,0,0,0,0,0,0,0,0,0,0,0,0,0,0,0,0,0,0,0,0,0,0,0,0,0,0,65.5
1546,GB02-071375,HandbookofGlassData,1983,v.00Ap.0333,Glass,AlkaliSilicate,,,,,,,,,,,,,,67,0,0,0,0,0,0,33,0,0,0,0,0,0,0,0,0,0,0,0,0,0,0,0,0,0,0,0,0,0,0,0,0,0,0,0,0,0,0,0,0,0,0,0,0,0,0,0,0,0,0,0,0,0,0,0,0,0,0,0,0,0,60.3
9782,GP06-313273,USPatentSchottAG(DE),2013,A0186140,Glass,Alumino-Silicate,,,,,,,Window,,,,,Ex.4,,57.17,0,34.14,0.92,0,0,1.82,0.44,0.15,0,0,0,0,0,0,0.7,0,0,0,0,0,0,0,0,0,0,0,0,0,0,0,0,0,1.76,0,1.08,1.63,0,0,0,0,0,0,0,0,0,0,0,0,0,0,0,0,0,0,0,0,0,0.19,0,0,0,85
10784,GP02-356862,USPatentCorningInc.(US),2014,A0227523,Glass,AlkaliSilicate,Alumino-Silicate,,Melting,,,,ChemicalStrengthen,,,,,ex.21,,66.82,3.51,12.59,2.45,0.05,0,0,14.47,0.01,0,0,0,0,0,0,0,0,0,0,0,0,0.01,0,0,0,0,0,0,0,0,0,0,0,0.01,0,0.09,0,0,0,0,0,0,0,0,0,0,0,0,0,0,0,0,0,0,0,0,0,0,0,0,0,0,69.621
4509,GP03-211543,JapanesePatentHoyaCorp.(J),2001,A076336,Glass,Alkaline-earthSilicate,AlkaliSilicate,Alumino-Silicate,,,,,Substrate,MagneticMemoryDisk,,,,,,51.97,0,6.44,7.92,11.88,0,9.41,0,0,0,0,0,0,0,0,0,0,0,0,0,0,0,0,2.48,0,0,0,0,0,0,6.93,0,0,1.98,0,0.99,0,0,0,0,0,0,0,0,0,0,0,0,0,0,0,0,0,0,0,0,0,0,0,0,0,0,111
9330,GP02-307831,USPatentAsahiGlass(J),2012,A0100397,Glass,AlkaliSilicate,Alumino-Silicate,,,,,,Substrate,MagneticMemoryDisk,,,,Ex.6,,66,0,10.5,0,0,0,12.8,5.5,3.4,0,0,0,0,0,0,0,0,0,0,0,0,0,0,0,0,0,0,0,0,0,0,0,0,1.8,0,0,0,0,0,0,0,0,0,0,0,0,0,0,0,0,0,0,0,0,0,0,0,0,0,0,0,0,82.5
8677,GP06-297286,EuropeanPatentSaint-Gobain(FR),2010,A2170777,Glass,Alumino-Silicate,AlkaliSilicate,Alkaline-earthSilicate,Fiber,,,,Filler,,,,,Ex.4,,53.66,0,15.71,3.66,8.84,0,0,14.81,2.99,0,0,0,0,0,0,0,0,0,0,0,0,0.08,0,0,0,0,0,0,0,0,0.17,0,0,0,0,0,0,0,0,0.08,0,0,0,0,0,0,0,0,0,0,0,0,0,0,0,0,0,0,0,0,0,0,80.1
9712,GP03-312526,JapanesePatentNipponElectricGlass(J),2013,A173670,Glass,Alkaline-earthSilicate,Alumino-Silicate,,NonAlkali,,,,LiquidCrystalDisplay,Substrate,,,,Ex.6,,67.7,9.12,10.27,0,7.83,0,0,0,0,0,0,0,0,0,0,0,4.69,0,0,0,0,0,0,0.3,0,0,0,0,0,0,0,0,0,0,0,0.09,0,0,0,0,0,0,0,0,0,0,0,0,0,0,0,0,0,0,0,0,0,0,0,0,0,0,71
4652,XP03-212546,JapanesePatentKonicaMinolta(J),2001,A287928,Glass-Ceramics,Alkaline-earthSilicate,Alumino-Silicate,,GlassCeramics,,,,MagneticMemoryDisk,,,,,crystal:(MgAl)SiO3,,38.77,0,11.57,33.65,0,0,4.93,0,0,0,0,0,0,0,0,0,0,0,0,0,0,0,0,0,0,0,0,0,0,0,11.08,0,0,0,0,0,0,0,0,0,0,0,0,0,0,0,0,0,0,0,0,0,0,0,0,0,0,0,0,0,0,0,133.4
8851,GP02-299619,USPatentOharaInc.(J),2010,A0215993,Glass,AlkaliSilicate,,,,,,,Substrate,MagneticMemoryDisk,,,,Ex.2,,60.76,0,4.81,5.32,1.09,0,12.3,3.95,1.3,0,0,0,0,0,0,1.13,0,0,0,0,0,0,0,0,0,0,0,0,0,0,6.9,0,0,0.99,0,0.16,1.29,0,0,0,0,0,0,0,0,0,0,0,0,0,0,0,0,0,0,0,0,0,0,0,0,0,89.6
4100,XP06-210749,JapanesePatentKonicaMinolta(J),2001,A019476,Glass-Ceramics,Alumino-Silicate,AlkaliSilicate,,,,,,MagneticMemoryDisk,,,,,,,72.85,0,3.74,0,3.03,0,16.69,0,0.93,0,0,0,0,0,0,0,0,0,0,0,0,0,0,0,0.1,0,0,0,0,0,0.37,0,0,1.67,0,0,0.62,0,0,0,0,0,0,0,0,0,0,0,0,0,0,0,0,0,0,0,0,0,0,0,0,0,95.2
7107,GP05-262192,USPatentHoyaCorp.(J),2004,A0180239,Glass,Boro-Silicate,Alkaline-earthSilicate,Alumino-Silicate,,,,,Substrate,MagneticMemoryDisk,,,,Ex.7,,45,20,10,10,5,0,0,5,5,0,0,0,0,0,0,0,0,0,0,0,0,0,0,0,0,0,0,0,0,0,0,0,0,0,0,0,0,0,0,0,0,0,0,0,0,0,0,0,0,0,0,0,0,0,0,0,0,0,0,0,0,0,68.82
6075,XP02-226113,EuropeanPatentOharaInc.(J),2002,A1219574,Glass-Ceramics,AlkaliSilicate,Alumino-Silicate,,,,,,ColorFilter,,,,,,,73.38,0,3.95,0.71,0,0,19.08,0,0.61,0,0,0,0,0,0,0.35,0,0,0,0,0,0,0,0,0.04,0,0,0,0,0,0,0,0,1.07,0,0,0.81,0,0,0,0,0,0,0,0,0,0,0,0,0,0,0,0,0,0,0,0,0,0,0,0,0,98
1637,XJ02-076397,J.AmericanCeramicSoc.,1977,v.060p.0017,Glass-Ceramics,AlkaliSilicate,Boro-Silicate,Alumino-Silicate,GlassCeramics,,,,,,,,,640C1H+840C4H,,67.09,2.58,2.81,0,0,0,23.67,0,2.86,0,0,0,0,0,0,0,0,0,0,0,0,0,0,0,0,0,0,0,0,0,0,0,0,0,0,0,0.99,0,0,0,0,0,0,0,0,0,0,0,0,0,0,0,0,0,0,0,0,0,0,0,0,0,101.4
1285,XJ02-055821,J.AmericanCeramicSoc.,1971,v.054p.0309,Glass-Ceramics,AlkaliSilicate,,,GlassCeramics,,,,,,,,1350F16h-1600F4h-2200F2h,,,69.87,0,6.84,0,0,0,21.93,0,0,0,0,0,0,0,0,0,0,0,0,0,0,0,0,0,0,0,0,0,0,0,0.82,0,0,0.53,0,0,0,0,0,0,0,0,0,0,0,0,0,0,0,0,0,0,0,0,0,0,0,0,0,0,0,0,86.043
8101,GP06-287257,JapanesePatentNipponElectricGlass(J),2008,A308343,Glass,Alumino-Silicate,Boro-Silicate,,NonAlkali,,,,LiquidCrystalDisplay,Substrate,,,,Ex.5,,67.1,9.97,9.73,0.49,9.43,0,0,0,0,0,0,0,0,0,0,0,3.19,0,0,0,0,0,0,0,0,0,0,0,0,0,0,0,0,0,0,0.09,0,0,0,0,0,0,0,0,0,0,0,0,0,0,0,0,0,0,0,0,0,0,0,0,0,0,73
5194,GP02-214134,USPatentNipponSheetGlass(J),2001,A6333286,Glass,AlkaliSilicate,Alkaline-earthSilicate,,,,,,Substrate,MagneticMemoryDisk,,,,,,62,0,4.7,4.4,7.5,0,19.4,2,0,0,0,0,0,0,0,0,0,0,0,0,0,0,0,0,0,0,0,0,0,0,0,0,0,0,0,0,0,0,0,0,0,0,0,0,0,0,0,0,0,0,0,0,0,0,0,0,0,0,0,0,0,0,90
6943,XI06-257970,Proc.ICG,2004,v.008p.0026,Glass-Ceramics,Alumino-Silicate,AlkaliSilicate,,,,,,,,,,,,,50.54,0,22.18,0,0,0,0,4.9,14.59,0,0,0,0,0,0,0,0,0,0,0,0,0,0,0,0,0,0,0,0,0,6.79,0,0,1,0,0,0,0,0,0,0,0,0,0,0,0,0,0,0,0,0,0,0,0,0,0,0,0,0,0,0,0,88
114,GB02-006412,HandbookofGlassProperties,1986,v.001p.0320,Glass,AlkaliSilicate,Alkaline-earthSilicate,,,,,,,,,,,,,62.48,0,0.2,0,0,0,19.06,0,0,0,0,0,0,0,0,0,18.26,0,0,0,0,0,0,0,0,0,0,0,0,0,0,0,0,0,0,0,0,0,0,0,0,0,0,0,0,0,0,0,0,0,0,0,0,0,0,0,0,0,0,0,0,0,83
8472,GP03-293823,USPatentAsahiGlass(J),2009,A0176640,Glass,Alkaline-earthSilicate,Alumino-Silicate,,NonAlkali,,,,Substrate,LiquidCrystalDisplay,,,,Ex.6,,64.1,7.5,10.9,7,8,0,0,0,0,0,0,0,0,0,0,0,2.5,0,0,0,0,0,0,0,0,0,0,0,0,0,0,0,0,0,0,0,0,0,0,0,0,0,0,0,0,0,0,0,0,0,0,0,0,0,0,0,0,0,0,0,0,0,80
9640,GP02-311598,USPatentNipponElectricGlass(J),2013,A0165312,Glass,AlkaliSilicate,Alumino-Silicate,,,,,,SolderGforSemiconPackage,Substrate,,,,Ex.1,,65.83,1.85,8.23,3.2,2.3,0,0,15.1,3.36,0,0,0,0,0,0,0,0,0,0,0,0,0.001212,0,0,0,0,0,0,0,0,0,0,0,0,0,0.13,0,0,0,0,0,0,0,0,0,0,0,0,0,0,0,0,0,0,0,0,0,0,0,0,0,0,71
9172,GP05-305360,JapanesePatentAsahiGlass(J),2011,A236114,Glass,Boro-Silicate,,,NonLead,,,,PlasmaDisplay,,,,,Ex.3,,25,35,15,0,0,0,15,0,0,0,0,0,0,0,0,10,0,0,0,0,0,0,0,0,0,0,0,0,0,0,0,0,0,0,0,0,0,0,0,0,0,0,0,0,0,0,0,0,0,0,0,0,0,0,0,0,0,0,0,0,0,0,71
4978,XP06-212872,JapanesePatentKonicaMinolta(J),2001,A287962,Glass-Ceramics,Alumino-Silicate,Alkaline-earthSilicate,Zinc-Silicate,GlassCeramics,,,,MagneticMemoryDisk,,,,,crystal:(MgAl)SiO3Zn2Ti3O8Zn2TiO4,,35.97,0,16.95,24.5,0,0,10.33,0,0,0,0,0,0,0,0,6.07,0,0,0,0,0,0,0,0,0,0,0,0,0,0,6.18,0,0,0,0,0,0,0,0,0,0,0,0,0,0,0,0,0,0,0,0,0,0,0,0,0,0,0,0,0,0,0,153.5
8630,GP06-296689,USPatentCorningInc.(US),2010,ARE41127,Glass,Alumino-Silicate,Alkaline-earthSilicate,,,,,,Display,SolarCell,,,,Ex.5,,64.16,6.45,11.16,9.1,9.13,0,0,0,0,0,0,0,0,0,0,0,0,0,0,0,0,0,0,0,0,0,0,0,0,0,0,0,0,0,0,0,0,0,0,0,0,0,0,0,0,0,0,0,0,0,0,0,0,0,0,0,0,0,0,0,0,0,82.8
2480,GJ35-144321,GlassPhysics&Chemistry,1992,v.018p.0159,Glass,Germanate,,,,,,,,,,,,,,10.22,0,7.1,0,0,0,0,10.22,0,0,0,0,0,0,0,0,0,0,0,0,0,0,0,0,0,0,0,0,0,0,0,0,72.46,0,0,0,0,0,0,0,0,0,0,0,0,0,0,0,0,0,0,0,0,0,0,0,0,0,0,0,0,0,59.2
701,GB06-025725,HandbookofGlassData,1987,v.00Cp.0450,Glass,Alumino-Silicate,AlkaliSilicate,,,,,,,,,,,,,65,0,18,0,0,0,17,0,0,0,0,0,0,0,0,0,0,0,0,0,0,0,0,0,0,0,0,0,0,0,0,0,0,0,0,0,0,0,0,0,0,0,0,0,0,0,0,0,0,0,0,0,0,0,0,0,0,0,0,0,0,0,84.9
2879,GC01-167706,TosohQuartz(J),1998,NSG-QUARTZ-SG,Glass,Silica,,,Block,,,,ElectronicsElectrical,OpticsOptoelectronics,LaboratoryWare,,,,,99.96,0,0,0,0,0,0,0,0,0,0,0,0,0,0,0,0,0,0,0,0,0,0,0,0,0,0,0,0,0,0,0,0,0,0,0,0,0,0,0,0,0,0,0,0,0,0,0,0,0,0,0,0,0,0,0,0,0,0,0,0,0,70
6927,GI03-257674,Proc.ICG,2004,v.007p.0030,Glass,Alkaline-earthSilicate,Alumino-Silicate,,,,,,,,,,,,,41.34,0,17.32,26.03,3.3,0,5.51,0.9,0,0,0,0,0,0,0,0,0.1,0,0,0,0,0,0,0,0,0,0,0,0,0,2,0,0,3.5,0,0,0,0,0,0,0,0,0,0,0,0,0,0,0,0,0,0,0,0,0,0,0,0,0,0,0,0,113
4964,XP06-212858,JapanesePatentKonicaMinolta(J),2001,A287961,Glass-Ceramics,Alumino-Silicate,Alkaline-earthSilicate,OtherSilicate,GlassCeramics,,,,MagneticMemoryDisk,,,,,crystal:(MgAl)SiO3,,41.64,0,11.69,24.39,0,0,9.97,0,0,0,0,0,0,0,0,0,0,0,0,0,0,0,0,0,0,0,0,0,0,0,12.31,0,0,0,0,0,0,0,0,0,0,0,0,0,0,0,0,0,0,0,0,0,0,0,0,0,0,0,0,0,0,0,151.2
5201,GP02-214141,USPatentNipponSheetGlass(J),2001,A6333286,Glass,AlkaliSilicate,Alkaline-earthSilicate,,,,,,Substrate,MagneticMemoryDisk,,,,,,59.5,0,5.5,0,11.4,0,18.6,1.9,0,0,0,0,0,0,0,0,0,0,0,0,0,0,0,0,0,0,0,0,0,0,3.1,0,0,0,0,0,0,0,0,0,0,0,0,0,0,0,0,0,0,0,0,0,0,0,0,0,0,0,0,0,0,0,90.9
1875,XJ06-091196,GlassTechnology,1974,v.015p.0071,Glass-Ceramics,Alumino-Silicate,,,GlassCeramics,,,,,,,,,HT=745CX8h+1100CX3h.,,59.18,0,19.02,16.04,5.76,0,0,0,0,0,0,0,0,0,0,0,0,0,0,0,0,0,0,0,0,0,0,0,0,0,0,0,0,0,0,0,0,0,0,0,0,0,0,0,0,0,0,0,0,0,0,0,0,0,0,0,0,0,0,0,0,0,129
775,GB05-025799,HandbookofGlassData,1987,v.00Cp.0454,Glass,Boro-Silicate,AlkaliSilicate,,,,,,,,,,,,,38.46,38.46,0,0,0,0,0,0,23.08,0,0,0,0,0,0,0,0,0,0,0,0,0,0,0,0,0,0,0,0,0,0,0,0,0,0,0,0,0,0,0,0,0,0,0,0,0,0,0,0,0,0,0,0,0,0,0,0,0,0,0,0,0,58.66
9636,GP05-311361,USPatentHoyaCorp.(J),2013,A0040169,Glass,Boro-Silicate,Alumino-Silicate,Alkaline-earthSilicate,,,,,Substrate,MagneticMemoryDisk,,,,Ex.14,,55,15,10,10,0,0,0,5,5,0,0,0,0,0,0,0,0,0,0,0,0,0,0,0,0,0,0,0,0,0,0,0,0,0,0,0,0,0,0,0,0,0,0,0,0,0,0,0,0,0,0,0,0,0,0,0,0,0,0,0,0,0,65.21
6140,XP06-227517,USPatentKonicaMinolta(J),2003,A6514890,Glass-Ceramics,Alumino-Silicate,AlkaliSilicate,,GlassCeramics,,,,Substrate,MagneticMemoryDisk,,,,Ex.5Heattreatment:575C5.5h700C3h,,71.97,0,6.02,0,2.81,0,17.6,0,0,0,0,0,0,0,0,0,0,0,0,0,0,0,0,0,0,0,0,0,0,0,0,0,0,0.24,0,0,1.36,0,0,0,0,0,0,0,0,0,0,0,0,0,0,0,0,0,0,0,0,0,0,0,0,0,88
2224,GJ01-111030,J.Non-CrystallineSolids,1990,v.125p.0195,Glass,Silica,,,Sol-Gel,HotPressed,,,,,,,,Preparationofoxynitridesiliconglass,,100,0,0,0,0,0,0,0,0,0,0,0,0,0,0,0,0,0,0,0,0,0,0,0,0,0,0,0,0,0,0,0,0,0,0,0,0,0,0,0,0,0,0,0,0,0,0,0,0,0,0,0,0,0,0,0,0,0,0,0,0,0,52
902,GJ05-037039,J.AmericanCeramicSoc.,1978,v.061p.0027,Glass,Boro-Silicate,AlkaliSilicate,,,,,,,,,,,8Figures1Table,,60,20,0,0,0,0,0,20,0,0,0,0,0,0,0,0,0,0,0,0,0,0,0,0,0,0,0,0,0,0,0,0,0,0,0,0,0,0,0,0,0,0,0,0,0,0,0,0,0,0,0,0,0,0,0,0,0,0,0,0,0,0,82
1138,GC04-051398,CorningInc.(US),1976,1990,Glass,Lead-Silicate,AlkaliSilicate,,PowderFrit,Tube,Sintered,,SolderGlassSealingGlass,,,,,IronSealing,,60.04,0,0,0,0,0,5.89,7.09,11.2,0,0,0,0,0,0,0,0,0,15.77,0,0,0,0,0,0,0,0,0,0,0,0,0,0,0,0,0,0,0,0,0,0,0,0,0,0,0,0,0,0,0,0,0,0,0,0,0,0,0,0,0,0,0,57.82
5091,XP03-213100,JapanesePatentHoyaCorp.(J),2001,A325722,Glass-Ceramics,Alkaline-earthSilicate,Alumino-Silicate,OtherSilicate,GlassCeramics,,,,Substrate,MagneticMemoryDisk,,,,,,48,0,20,22.5,0,0,0,0,0,0,0,0,0,0,0,0,0,0,0,0,0,0,0,0,0,0,0,0,0,0,9.5,0,0,0,0,0,0,0,0,0,0,0,0,0,0,0,0,0,0,0,0,0,0,0,0,0,0,0,0,0,0,0,141.7
2502,GJ35-144343,GlassPhysics&Chemistry,1992,v.018p.0159,Glass,Germanate,,,,,,,,,,,,,,10.66,0,0,0,0,0,0,10.66,0,0,0,0,0,0,0,0,0,0,0,0,0,0,0,0,0,0,0,0,0,0,0,0,78.68,0,0,0,0,0,0,0,0,0,0,0,0,0,0,0,0,0,0,0,0,0,0,0,0,0,0,0,0,0,70.5
