Repository: hori1537/rexrexxion-about-SP

File: input_csv/inputcsv_SiO2_0.01-100.00_youngsmodulus.csv (part 46 of 53)
No.,GlassNo.,DataSource,Year,DataSourceNumber,State,GlassSystem1,GlassSystem2,GlassSystem3,Appearance1,Appearance2,Appearance3,Appearance4,Usage1,Usage2,Usage3,Usage4,ThermalTreatment,Note,GlassNo.(Structure),SiO2,B2O3,Al2O3,MgO,CaO,BaO,Li2O,Na2O,K2O,Ag2O,MnO,FeO,CoO,NiO,CuO,ZnO,SrO,CdO,PbO,SnO,Cr2O3,Fe2O3,As2O3,Y2O3,Sb2O3,La2O3,Nd2O3,Gd2O3,Bi2O3,Co3O4,TiO2,MnO2,GeO2,ZrO2,CeO2,SnO2,P2O5,Ta2O5,Nb2O3,SO3,MoO3,WO3,H2O,LiF,NaF,KF,MgF2,CaF2,SrF2,BaF2,ZnF2,PbF2,YF3,AlF3,LaF3,GdF3,YbF3,ErF3,F,Cl,Br,Ag,Young'sModulusatRT(GPa)
4782,XP06-212676,JapanesePatentKonicaMinolta(J),2001,A287943,Glass-Ceramics,Alumino-Silicate,Alkaline-earthSilicate,OtherSilicate,GlassCeramics,,,,MagneticMemoryDisk,,,,,crystal:(MgAl)SiO3,,44.46,0,11.11,23.06,2.07,0,11.66,0,0,0,0,0,0,0,0,0,0,0,0,0,0,0,0,0,0,0,0,0,0,0,7.64,0,0,0,0,0,0,0,0,0,0,0,0,0,0,0,0,0,0,0,0,0,0,0,0,0,0,0,0,0,0,0,135.8
2317,GP05-118661,JapanesePatentMitsubishiMaterials(J),1991,A193639,Glass,Boro-Silicate,Alumino-Silicate,,PowderFrit,EnamelGlaze,Colored,Sintered,CoatingonCeramics,,,,,,,50.48,23.34,4.01,0,0,0,7.28,2.79,2.03,0,0,0,0,0,0,4.01,4.07,1.99,0,0,0,0,0,0,0,0,0,0,0,0,0,0,0,0,0,0,0,0,0,0,0,0,0,0,0,0,0,0,0,0,0,0,0,0,0,0,0,0,0,0,0,0,71.05
4539,GP03-211793,JapanesePatentAsahiGlass(J),2001,A134925,Glass,Alkaline-earthSilicate,Alumino-Silicate,,,,,,Substrate,MagneticMemoryDisk,,,,,,51.5,0,4.1,19.5,5.2,0,6.2,0,0,0,0,0,0,0,0,2.1,0,0,0,0,0,0,0,4.1,0,0,0,0,0,0,5.2,0,0,2.1,0,0,0,0,0,0,0,0,0,0,0,0,0,0,0,0,0,0,0,0,0,0,0,0,0,0,0,0,114
5730,GP02-224179,USPatentNipponSheetGlass(J),2002,A6376403,Glass,AlkaliSilicate,Alumino-Silicate,,,,,,Substrate,MagneticMemoryDisk,,,,,,62.62,0,10.3,2.5,4.5,0,19,0,0,0,0,0,0,0,0,0,0,0,0,0,0,0,0,0,0,0,0,0,0,0,0,0,0,0,0,1,0,0,0,0.08,0,0,0,0,0,0,0,0,0,0,0,0,0,0,0,0,0,0,0,0,0,0,90
318,GB02-006651,HandbookofGlassProperties,1986,v.001p.0329,Glass,AlkaliSilicate,Boro-Silicate,,,,,,,,,,,,,55,25,0,0,0,0,0,20,0,0,0,0,0,0,0,0,0,0,0,0,0,0,0,0,0,0,0,0,0,0,0,0,0,0,0,0,0,0,0,0,0,0,0,0,0,0,0,0,0,0,0,0,0,0,0,0,0,0,0,0,0,0,83.5
1816,GB01-087293,GlassHandBook(J),1975,v.001p.0097,Glass,Silica,,,,,,,,,,,,Translucent,,100,0,0,0,0,0,0,0,0,0,0,0,0,0,0,0,0,0,0,0,0,0,0,0,0,0,0,0,0,0,0,0,0,0,0,0,0,0,0,0,0,0,0,0,0,0,0,0,0,0,0,0,0,0,0,0,0,0,0,0,0,0,71.05
7870,XP06-281711,USPatentSchottAG(DE),2007,A7300896,Glass-Ceramics,Alumino-Silicate,Alkaline-earthSilicate,,,,,,SolarCell,Display,Substrate,Semiconductor,,Ex.1,,49.78,4.88,12.67,18.55,1.82,0,0,0,0,0,0,0,0,0,0,1.25,0.98,0,0,0,0,0,0,0,0,0,0,0,0,0,4.25,0,0,2.76,0.2,0.23,2.63,0,0,0,0,0,0,0,0,0,0,0,0,0,0,0,0,0,0,0,0,0,0,0,0,0,102
5085,XP03-213094,JapanesePatentHoyaCorp.(J),2001,A325718,Glass-Ceramics,Alkaline-earthSilicate,Alumino-Silicate,OtherSilicate,GlassCeramics,,,,Substrate,MagneticMemoryDisk,,,,Crystal:Titanate,,49,0,10.5,29.5,0,0,0,0,0,0,0,0,0,0,0,0,0,0,0,0,0,0,0,1,0,0,0,0,0,0,10,0,0,0,0,0,0,0,0,0,0,0,0,0,0,0,0,0,0,0,0,0,0,0,0,0,0,0,0,0,0,0,149.1
8429,GP02-293142,JapanesePatentAsahiGlass(J),2009,A280478,Glass,AlkaliSilicate,Alumino-Silicate,,,,,,Substrate,MagneticMemoryDisk,,,,Ex.3,,63.7,0,13,0,0,0,12.2,6.5,3,0,0,0,0,0,0,0,0,0,0,0,0,0,0,0,0,0,0,0,0,0,0,0,0,1.6,0,0,0,0,0,0,0,0,0,0,0,0,0,0,0,0,0,0,0,0,0,0,0,0,0,0,0,0,83.6
3133,GP02-181729,JapanesePatentHoyaCorp.(J),1998,A241134,Glass,AlkaliSilicate,Alumino-Silicate,,,,,,Substrate,MagneticMemoryDisk,,,,,,67.9,0,9.99,0,0.5,0,9.99,9.49,0,0,0,0,0,0,0,0,0,0,0,0,0,0,0.1,0,0.04,0,0,0,0,0,0.5,0,0,1.5,0,0,0,0,0,0,0,0,0,0,0,0,0,0,0,0,0,0,0,0,0,0,0,0,0,0,0,0,81
2656,XP06-154333,USPatentCorningInc.(US),1994,A5352638,Glass-Ceramics,Alumino-Silicate,,,GlassCeramics,,,,,,,,,,,46.73,0,19.22,22.68,0,0,0,0,0,0,0,0,0,11.37,0,0,0,0,0,0,0,0,0,0,0,0,0,0,0,0,0,0,0,0,0,0,0,0,0,0,0,0,0,0,0,0,0,0,0,0,0,0,0,0,0,0,0,0,0,0,0,0,146.4
6229,XP02-227876,USPatentOharaInc.(J),2003,A6582826,Glass-Ceramics,AlkaliSilicate,Alumino-Silicate,,GlassCeramics,,,,ColorFilter,,,,,Ex.2Nucleation:550CCrystallization:770C,,72.3,0,3.72,1.43,0,0,19.06,0,1.22,0,0,0,0,0,0,0.35,0,0,0,0,0,0,0,0,0.04,0,0,0,0,0,0,0,0,1.07,0,0,0.81,0,0,0,0,0,0,0,0,0,0,0,0,0,0,0,0,0,0,0,0,0,0,0,0,0,105
3254,GJ02-187150,J.AmericanCeramicSoc.,1999,v.082p.3501,Glass,AlkaliSilicate,,,,,,,,,,,,,,70,0,0,0,0,0,0,18,12,0,0,0,0,0,0,0,0,0,0,0,0,0,0,0,0,0,0,0,0,0,0,0,0,0,0,0,0,0,0,0,0,0,0,0,0,0,0,0,0,0,0,0,0,0,0,0,0,0,0,0,0,0,45.1
7640,GP02-275033,JapanesePatentKonicaMinolta(J),2006,A327936,Glass,AlkaliSilicate,Alkaline-earthSilicate,,,,,,Substrate,MagneticMemoryDisk,,,,Ex.1,,51.36,4.19,5.92,5.93,4.02,0,9.55,3.64,5.14,0,0,0,0,0,0,2.94,0,0,0,0,0,0,0,0,0.05,0.88,0,0,0,0,2.99,0,0,3.39,0,0,0,0,0,0,0,0,0,0,0,0,0,0,0,0,0,0,0,0,0,0,0,0,0,0,0,0,90
3307,GP03-188245,JapanesePatent,1999,A157867,Glass,Alkaline-earthSilicate,Alumino-Silicate,,,,,,MagneticMemoryDisk,,,,,,,41.77,0,12.31,0,44.75,0,0,0,0,0,0,0,0,0,0,0,0,0,0,0,0,1.17,0,0,0,0,0,0,0,0,0,0,0,0,0,0,0,0,0,0,0,0,0,0,0,0,0,0,0,0,0,0,0,0,0,0,0,0,0,0,0,0,103.9
10541,XP06-353885,USPatentCorningInc.(US),2014,A0057092,Glass-Ceramics,Alumino-Silicate,AlkaliSilicate,,Melting,GlassCeramics,Opaque,,ElectronicsElectrical,,,,780C2h+950C4h,ex.Bcrystal:mass%,,69.28,1.8,12.61,2.9,0,0,7.71,0.4,0,0,0,0,0,0,0,1.7,0,0,0,0,0,0,0,0,0,0,0,0,0,0,3.5,0,0,0,0,0.1,0,0,0,0,0,0,0,0,0,0,0,0,0,0,0,0,0,0,0,0,0,0,0,0,0,0,87
2532,GJ35-144373,GlassPhysics&Chemistry,1992,v.018p.0159,Glass,Germanate,,,,,,,,,,,,,,9.31,0,0,0,0,0,0,9.31,0,0,0,0,0,0,0,0,0,0,15.32,0,0,0,0,0,0,0,0,0,0,0,0,0,66.05,0,0,0,0,0,0,0,0,0,0,0,0,0,0,0,0,0,0,0,0,0,0,0,0,0,0,0,0,0,63.5
8348,XP02-290781,USPatentOharaInc.(J),2009,A0162608,Glass-Ceramics,AlkaliSilicate,Alumino-Silicate,,,,,,MagneticMemoryDisk,,,,,Ex.3,,71.79,0,4,0,0.83,0,19.31,0,1.24,0,0,0,0,0,0,0.36,0,0,0,0,0,0,0,0,0,0,0,0,0,0,0,0,0,1.09,0.17,0.39,0.82,0,0,0,0,0,0,0,0,0,0,0,0,0,0,0,0,0,0,0,0,0,0,0,0,0,98
8378,XP06-290973,EuropeanPatentCorningInc.(US),2009,A2065346,Glass-Ceramics,Alumino-Silicate,Alkaline-earthSilicate,,,,,,SubstrateforPhotolithographyMask,,,,850C1hr+1150C1hr.,Ex.5,,58.26,0,12.09,19.75,0,0,0,0,0,0,0,0,0,0,3.02,0,0,0,0,0,0,0,0,0,0,0,0,0,0,0,6.88,0,0,0,0,0,0,0,0,0,0,0,0,0,0,0,0,0,0,0,0,0,0,0,0,0,0,0,0,0,0,0,110
734,GB02-025758,HandbookofGlassData,1987,v.00Cp.0453,Glass,AlkaliSilicate,,,,,,,,,,,,,,65,0,0,0,0,0,0,35,0,0,0,0,0,0,0,0,0,0,0,0,0,0,0,0,0,0,0,0,0,0,0,0,0,0,0,0,0,0,0,0,0,0,0,0,0,0,0,0,0,0,0,0,0,0,0,0,0,0,0,0,0,0,59
10829,GP06-357046,USPatentCorningInc.(US),2014,A0264356,Glass,Alumino-Silicate,Alkaline-earthSilicate,,Melting,SheetGlass,NonAlkali,,Display,Substrate,LiquidCrystalDisplay,,,ex.42,,66.74,6.26,12.51,4.54,6.55,0,0,0,0,0,0,0,0,0,0,0,3.26,0,0,0,0,0.01,0,0,0,0,0,0,0,0,0,0,0,0,0,0.09,0,0,0,0,0,0,0,0,0,0,0,0,0,0,0,0,0,0,0,0,0,0,0,0,0,0,79.6
7338,GJ02-268184,J.MaterialsResearch,2005,v.020p.3404,Glass,AlkaliSilicate,Alkaline-earthSilicate,,,,,,,,,,,,,75,0,0,0,10,0,0,15,0,0,0,0,0,0,0,0,0,0,0,0,0,0,0,0,0,0,0,0,0,0,0,0,0,0,0,0,0,0,0,0,0,0,0,0,0,0,0,0,0,0,0,0,0,0,0,0,0,0,0,0,0,0,75
6906,GP06-256896,EuropeanPatentSchottAG(DE),2004,A1373155,Glass,Alumino-Silicate,Alkaline-earthSilicate,,,,,,Display,Substrate,,,,Ex.A8,,67.11,2.21,9.92,13,7.7,0,0,0,0,0,0,0,0,0,0,0,0,0,0,0,0,0,0.06,0,0,0,0,0,0,0,0,0,0,0,0,0,0,0,0,0,0,0,0,0,0,0,0,0,0,0,0,0,0,0,0,0,0,0,0,0,0,0,88
9589,GP02-310962,JapanesePatent,2013,A047174,Glass,AlkaliSilicate,Alumino-Silicate,,,,,,,,,,,ChineseCompany.Ex.7,,67.7,0,9.35,6.3,0,0,0,15.37,1,0,0,0,0,0,0,0.07,0,0,0,0,0,0,0,0,0,0,0,0,0,0,0.08,0,0,0,0,0.13,0,0,0,0,0,0,0,0,0,0,0,0,0,0,0,0,0,0,0,0,0,0,0,0,0,0,73.1
4912,XP06-212806,JapanesePatentKonicaMinolta(J),2001,A287956,Glass-Ceramics,Alumino-Silicate,Alkaline-earthSilicate,OtherSilicate,GlassCeramics,,,,MagneticMemoryDisk,,,,,crystal:(MgAl)SiO3,,43.54,0,14.25,28.84,0,0,9.73,0,0,0,0,0,0,0,0,0,0,0,0,0,0,0,0,0,0,0,0,0,0,0,3.64,0,0,0,0,0,0,0,0,0,0,0,0,0,0,0,0,0,0,0,0,0,0,0,0,0,0,0,0,0,0,0,114.2
87,GB02-004872,HandbookofGlassProperties,1986,v.001p.0318,Glass,AlkaliSilicate,,,,,,,,,,,,,,80,0,0,0,0,0,0,5,15,0,0,0,0,0,0,0,0,0,0,0,0,0,0,0,0,0,0,0,0,0,0,0,0,0,0,0,0,0,0,0,0,0,0,0,0,0,0,0,0,0,0,0,0,0,0,0,0,0,0,0,0,0,56.6
2576,GJ02-144684,GlassPhysics&Chemistry,1992,v.018p.0387,Glass,AlkaliSilicate,,,,,,,,,,,,,,60,0,0,0,0,0,0,25,0,0,0,0,0,0,0,0,0,0,0,0,0,0,0,0,0,0,0,0,0,0,15,0,0,0,0,0,0,0,0,0,0,0,0,0,0,0,0,0,0,0,0,0,0,0,0,0,0,0,0,0,0,0,76.4
8953,XP06-301055,JapanesePatentOharaInc.(J),2011,A040145,Glass-Ceramics,Alumino-Silicate,Zinc-Silicate,Alkaline-earthSilicate,,,,,Substrate,MagneticMemoryDisk,,,,Ex.3,,56.35,4.71,7.72,8.14,2.34,0,0,6.35,0,0,0,0,0,0,0,9.67,0,0,0,0,0,0,0,0,0,0,0,0,0,0,4.11,0,0,0,0.15,0,0.46,0,0,0,0,0,0,0,0,0,0,0,0,0,0,0,0,0,0,0,0,0,0,0,0,0,85
7581,GP06-272998,EuropeanPatent,2006,A1617241,Glass,Alumino-Silicate,Zinc-Silicate,,,,,,Mirror,Substrate,,,,OsakaSpecialGlassCo.Ltd.Ex.1,,64.74,3.74,9.59,9.7,0,0,0,0.53,0.35,0,0,0,0,0,0,8.01,0,0,0,0,0,0,0.05,0,0.03,0,0,0,0,0,3.26,0,0,0,0,0,0,0,0,0,0,0,0,0,0,0,0,0,0,0,0,0,0,0,0,0,0,0,0,0,0,0,88
3459,XP03-190423,EuropeanPatentHoyaCorp.(J),1999,A0941973,Glass-Ceramics,Alkaline-earthSilicate,Alumino-Silicate,,,,,,,,,,,,,49,0,12.5,26.5,0,0,0,0,0,0,0,0,0,0,0,0,0,0,0,0,0,0,0,2,0,0,0,0,0,0,10,0,0,0,0,0,0,0,0,0,0,0,0,0,0,0,0,0,0,0,0,0,0,0,0,0,0,0,0,0,0,0,149
9118,GJ05-304059,J.Non-CrystallineSolids,2011,v.357p.003313,Glass,Boro-Silicate,,,,,,,,,,,,,,69.5,30.5,0,0,0,0,0,0,0,0,0,0,0,0,0,0,0,0,0,0,0,0,0,0,0,0,0,0,0,0,0,0,0,0,0,0,0,0,0,0,0,0,0,0,0,0,0,0,0,0,0,0,0,0,0,0,0,0,0,0,0,0,34.31
9223,GP05-305870,USPatentAsahiGlass(J),2011,A0169403,Glass,Boro-Silicate,,,NonLead,,,,PlasmaDisplay,,,,,Ex.5,,46.74,44.76,0,0,0,0,0,0,5,0,0,0,0,0,0.5,0,0,0,0,0,0,0,0,0,0,0,0,0,0,0,0,0,0,3,0,0,0,0,0,0,0,0,0,0,0,0,0,0,0,0,0,0,0,0,0,0,0,0,0,0,0,0,40
684,GB02-025708,HandbookofGlassData,1987,v.00Cp.0449,Glass,AlkaliSilicate,Alumino-Silicate,,,,,,,,,,,,,79,0,6,0,0,0,15,0,0,0,0,0,0,0,0,0,0,0,0,0,0,0,0,0,0,0,0,0,0,0,0,0,0,0,0,0,0,0,0,0,0,0,0,0,0,0,0,0,0,0,0,0,0,0,0,0,0,0,0,0,0,0,78.8
4993,XP03-212887,JapanesePatentKonicaMinolta(J),2001,A287964,Glass-Ceramics,Alkaline-earthSilicate,Alumino-Silicate,OtherSilicate,GlassCeramics,,,,MagneticMemoryDisk,,,,,crystal:(MgAl)SiO3,,42.58,4.61,3.78,37.18,0,0,7.16,0,0,0,0,0,0,0,0,0,0,0,0,0,0,0,0,0,0,0,0,0,0,0,4.69,0,0,0,0,0,0,0,0,0,0,0,0,0,0,0,0,0,0,0,0,0,0,0,0,0,0,0,0,0,0,0,142.6
1105,GJ05-047332,J.CeramicSoc.Japan,1983,v.091p.0199,Glass,Boro-Silicate,,,,,,,,,,,,,,55.56,27.78,0,0,0,0,0,0,16.67,0,0,0,0,0,0,0,0,0,0,0,0,0,0,0,0,0,0,0,0,0,0,0,0,0,0,0,0,0,0,0,0,0,0,0,0,0,0,0,0,0,0,0,0,0,0,0,0,0,0,0,0,0,64.55
2821,GB02-164795,FundamentalsofInorganicGlasses,1994,v.001p.0171,Glass,AlkaliSilicate,Lead-Silicate,,,,,,,,,,,,,62.5,0,0,0,0,0,0,12.5,0,0,0,0,0,0,0,0,0,0,25,0,0,0,0,0,0,0,0,0,0,0,0,0,0,0,0,0,0,0,0,0,0,0,0,0,0,0,0,0,0,0,0,0,0,0,0,0,0,0,0,0,0,0,56
6873,GP05-256677,USPatentCorningInc.(US),2004,A0043887,Glass,Boro-Silicate,Alumino-Silicate,Alkaline-earthSilicate,,,,,Display,LiquidCrystalDisplay,Substrate,,,Ex.3,,73.86,9.98,7.98,0,7.98,0,0,0,0,0,0,0,0,0,0,0,0,0,0,0,0,0,0.2,0,0,0,0,0,0,0,0,0,0,0,0,0,0,0,0,0,0,0,0,0,0,0,0,0,0,0,0,0,0,0,0,0,0,0,0,0,0,0,68.31
8597,GP05-296228,JapanesePatent,2010,A508226,Glass,Boro-Silicate,Alumino-Silicate,,Fiber,,,,ElectricCircuitCircuitBoard,,,,,AGYHoldingsCo.Ex.D59,,57.61,23.1,8.8,0,6.97,0,0,0,0,0,0,0,0,0,0,0,0,0,0,0,0,0,0,0,0,0,0,0,0,0,0,0,0,0,0,0,0,0,0,0,0,0,0,0,0,0,0,0,0,0,0,0,0,0,0,0,0,0,3.52,0,0,0,56
2418,GJ02-140955,J.MaterialsScience,1991,v.026p.6501,Glass,AlkaliSilicate,,,,,,,,,,,,,,72.64,0,0,0,0,0,0,16.17,11.19,0,0,0,0,0,0,0,0,0,0,0,0,0,0,0,0,0,0,0,0,0,0,0,0,0,0,0,0,0,0,0,0,0,0,0,0,0,0,0,0,0,0,0,0,0,0,0,0,0,0,0,0,0,48.39
6196,XP03-227834,USPatentHoyaCorp.(J),2003,A6569792,Glass-Ceramics,Alkaline-earthSilicate,Alumino-Silicate,,GlassCeramics,,,,Substrate,MagneticMemoryDisk,,,,Ex.1-4Heattreatment:805C4h+1000C4hCrystal:Mg-Al-titanatequartzsolidsolution,,52.58,0,11.78,25.09,0,0,0,0,0,0,0,0,0,0,0,2.33,0,0,0,0,0,0,0,0.7,0,0,0,0,0,0,7.52,0,0,0,0,0,0,0,0,0,0,0,0,0,0,0,0,0,0,0,0,0,0,0,0,0,0,0,0,0,0,0,131.9
10236,GP02-350709,JapanesePatentAsahiGlass(J),2012,A256389,Glass,AlkaliSilicate,Alumino-Silicate,,Melting,Disk,,,MagneticMemoryDisk,,,,,GlassD,,65,0,10,3,4,0,8,10,0,0,0,0,0,0,0,0,0,0,0,0,0,0,0,0,0,0,0,0,0,0,0,0,0,0,0,0,0,0,0,0,0,0,0,0,0,0,0,0,0,0,0,0,0,0,0,0,0,0,0,0,0,0,81
8719,GP02-298466,JapanesePatentKonicaMinolta(J),2010,A184862,Glass,AlkaliSilicate,Alkaline-earthSilicate,,,,,,Substrate,MagneticMemoryDisk,,,,Ex.9,,62.36,0.91,4.52,6.92,4.97,0,7.21,3.89,1.28,0,0,0,0,0,0,1.56,0,0,0,0,0,0,0,0,0.04,0.66,0,0,0,0,2.86,0,0,2.82,0,0,0,0,0,0,0,0,0,0,0,0,0,0,0,0,0,0,0,0,0,0,0,0,0,0,0,0,90
3007,GJ02-176262,GlassPhysics&Chemistry,1998,v.024p.0525,Glass,AlkaliSilicate,Alkaline-earthSilicate,,,,,,,,,,,D.S.Sanditov,,55.56,0,0,0,33.33,0,0,11.11,0,0,0,0,0,0,0,0,0,0,0,0,0,0,0,0,0,0,0,0,0,0,0,0,0,0,0,0,0,0,0,0,0,0,0,0,0,0,0,0,0,0,0,0,0,0,0,0,0,0,0,0,0,0,86.24
4884,XP06-212778,JapanesePatentKonicaMinolta(J),2001,A287953,Glass-Ceramics,Alumino-Silicate,Alkaline-earthSilicate,OtherSilicate,GlassCeramics,,,,MagneticMemoryDisk,,,,,crystal:(MgAl)SiO3,,43.92,0,14.54,20.6,0,0,13.89,0,0,0,0,0,0,0,0,0,0,0,0,0,0,0,0,0,0,0,0,0,0,0,7.05,0,0,0,0,0,0,0,0,0,0,0,0,0,0,0,0,0,0,0,0,0,0,0,0,0,0,0,0,0,0,0,147.3
2836,GB02-164810,FundamentalsofInorganicGlasses,1994,v.001p.0171,Glass,AlkaliSilicate,Zinc-Silicate,,,,,,,,,,,,,76.92,0,0,0,0,0,0,15.38,0,0,0,0,0,0,0,7.69,0,0,0,0,0,0,0,0,0,0,0,0,0,0,0,0,0,0,0,0,0,0,0,0,0,0,0,0,0,0,0,0,0,0,0,0,0,0,0,0,0,0,0,0,0,0,65
8166,GP05-289201,JapanesePatentOharaInc.(J),2009,A007194,Glass,Boro-Silicate,Alumino-Silicate,,,,,,,,,,,Ex.1,,30,20,19.8,0,0,0,0,0,0,0,0,0,0,0,0,0,0,0,0,0,0,0,0,0,0.2,10,0,20,0,0,0,0,0,0,0,0,0,0,0,0,0,0,0,0,0,0,0,0,0,0,0,0,0,0,0,0,0,0,0,0,0,0,120.3
1289,GP03-057381,USPatentGlaverbel(BE),1988,A4751202,Glass,Alkaline-earthSilicate,Alumino-Silicate,Boro-Silicate,Bead,Sol-Gel,,,Filler,,,,,Fillerforplastics,,53.28,9.92,8.62,6.23,17.91,0,0,4.05,0,0,0,0,0,0,0,0,0,0,0,0,0,0,0,0,0,0,0,0,0,0,0,0,0,0,0,0,0,0,0,0,0,0,0,0,0,0,0,0,0,0,0,0,0,0,0,0,0,0,0,0,0,0,73.5
819,GB02-027408,HandbookofGlassData,1987,v.00Cp.0607,Glass,AlkaliSilicate,OtherSilicate,,,,,,,,,,,,,72.3,0,0,0,0,0,0,17.9,0,0,0,0,0,0,0,0,0,0,0,0,0,0,0,0,0,0,0,0,0,0,0,0,0,9.8,0,0,0,0,0,0,0,0,0,0,0,0,0,0,0,0,0,0,0,0,0,0,0,0,0,0,0,0,79.3
9823,GP05-313468,EuropeanPatentPPGIndustries(US),2013,A2616399,Glass,Boro-Silicate,Alkaline-earthSilicate,Alumino-Silicate,Fiber,,,,Fiber,,,,,Ex.18,,64.09,9.02,4.86,14.11,3.17,0,3.02,0.54,0.16,0,0,0,0,0,0,0,0,0,0,0,0,0.1,0,0,0,0,0,0,0,0,0,0,0,0,0,0,0,0,0,0,0,0,0,0,0,0,0,0,0,0,0,0,0,0,0,0,0,0,0.93,0,0,0,85.7
10337,GP03-351958,EuropeanPatentAGYHoldingCorp.(US),2013,A2655276,Glass,Alkaline-earthSilicate,Alumino-Silicate,,Melting,Fiber,,,PlasticsFRP,,,,,ex.8,,60.27,0,12.84,15.62,9.68,0,0,1.5,0,0,0,0,0,0,0,0,0,0,0,0,0,0.07,0,0,0,0,0,0,0,0,0.02,0,0,0,0,0,0,0,0,0,0,0,0,0,0,0,0,0,0,0,0,0,0,0,0,0,0,0,0,0,0,0,94.2
658,GB02-025675,HandbookofGlassData,1987,v.00Cp.0438,Glass,AlkaliSilicate,,,,,,,,,,,,,,70,0,0,0,0,0,0,30,0,0,0,0,0,0,0,0,0,0,0,0,0,0,0,0,0,0,0,0,0,0,0,0,0,0,0,0,0,0,0,0,0,0,0,0,0,0,0,0,0,0,0,0,0,0,0,0,0,0,0,0,0,0,65.56
1715,GJ05-078672,GlassTechnology,1970,v.011p.0080,Glass,Boro-Silicate,,,PhaseSeparated,,,,,,,,phaseseparation:650C~30h.,200umsurfacelayerwasremovedbyHF.,,69.7,24.24,0,0,0,0,0,6.05,0,0,0,0,0,0,0,0,0,0,0,0,0,0,0,0,0,0,0,0,0,0,0,0,0,0,0,0,0,0,0,0,0,0,0,0,0,0,0,0,0,0,0,0,0,0,0,0,0,0,0,0,0,0,53.9
2481,GJ35-144322,GlassPhysics&Chemistry,1992,v.018p.0159,Glass,Germanate,,,,,,,,,,,,,,9.99,0,9.14,0,0,0,0,9.99,0,0,0,0,0,0,0,0,0,0,0,0,0,0,0,0,0,0,0,0,0,0,0,0,70.87,0,0,0,0,0,0,0,0,0,0,0,0,0,0,0,0,0,0,0,0,0,0,0,0,0,0,0,0,0,55.6
6818,GP02-255632,JapanesePatentCentralGlass(J),2004,A067460,Glass,AlkaliSilicate,Alkaline-earthSilicate,,,,,,ColorFilter,,,,,Ex.1,,59.01,0,1.01,2.71,11.24,0,0,11,11,0,0,0,0,0,0,4.03,0,0,0,0,0,0,0,0,0,0,0,0,0,0,0,0,0,0,0,0,0,0,0,0,0,0,0,0,0,0,0,0,0,0,0,0,0,0,0,0,0,0,0,0,0,0,73
5239,XP02-214378,EuropeanPatentOharaInc.(J),2001,A1078896,Glass-Ceramics,AlkaliSilicate,Alumino-Silicate,,GlassCeramics,,,,ColorFilter,,,,,,,73.38,0,3.95,0.71,0,0,19.08,0,0.61,0,0,0,0,0,0,0.35,0,0,0,0,0,0,0,0,0.04,0,0,0,0,0,0,0,0,1.07,0,0,0.81,0,0,0,0,0,0,0,0,0,0,0,0,0,0,0,0,0,0,0,0,0,0,0,0,0,98
1685,GJ06-078623,GlassTechnology,1970,v.011p.0076,Glass,Alumino-Silicate,Alkaline-earthSilicate,Aluminate,NonAlkali,,,,,,,,,,,5.42,1.87,29.82,8.08,49.58,0,0,0,0,0,0,0,0,0,0,0,0,0,0,0,0,0,0,0,0,0,0,0,0,0,0,0,0,5.23,0,0,0,0,0,0,0,0,0,0,0,0,0,0,0,0,0,0,0,0,0,0,0,0,0,0,0,0,114.2
1091,GJ05-047318,J.CeramicSoc.Japan,1983,v.091p.0199,Glass,Boro-Silicate,,,,,,,,,,,,,,46.51,23.26,0,0,0,0,0,30.23,0,0,0,0,0,0,0,0,0,0,0,0,0,0,0,0,0,0,0,0,0,0,0,0,0,0,0,0,0,0,0,0,0,0,0,0,0,0,0,0,0,0,0,0,0,0,0,0,0,0,0,0,0,0,70.49
4684,XP03-212578,JapanesePatentKonicaMinolta(J),2001,A287933,Glass-Ceramics,Alkaline-earthSilicate,Alumino-Silicate,OtherSilicate,GlassCeramics,,,,MagneticMemoryDisk,,,,,crystal:(MgAl)SiO3Zn2Ti3O8Zn2TiO4,,43.56,0,9.7,36.08,0,0,1.95,0,0.12,0,0,0,0,0,0,0,0,0,0,0,0,0,0,0,0,0,0,0,0,0,8.59,0,0,0,0,0,0,0,0,0,0,0,0,0,0,0,0,0,0,0,0,0,0,0,0,0,0,0,0,0,0,0,153
6211,XP03-227858,USPatentKonicaMinolta(J),2003,A6573206,Glass-Ceramics,Alkaline-earthSilicate,Alumino-Silicate,,GlassCeramics,,,,Substrate,MagneticMemoryDisk,,,,Ex.4Heattreatment:690C5.5h+840C6hCrystalothers:Magnesiumaluminasilicate,,46.75,0,11.02,35.95,0,0,0,0,0,0,0,0,0,0,0,0,0,0,0,0,0,0,0,0,0,0,0,0,0,0,5.78,0,0,0,0,0,0.5,0,0,0,0,0,0,0,0,0,0,0,0,0,0,0,0,0,0,0,0,0,0,0,0,0,100.8
7552,XP06-272469,USPatentAsahiGlass(J),2006,A7008891,Glass-Ceramics,Alumino-Silicate,,,GlassCeramics,,,,ColorFilter,Substrate,,,,Ex.8Crystal:Na1K3Al4Si4O16,,47.4,0,23.7,0,0,0,0,4.5,13.6,0,0,0,0,0,0,3,0,0,0,0,0,0,0,0,0,0,0,0,0,0,6.8,0,0,1,0,0,0,0,0,0,0,0,0,0,0,0,0,0,0,0,0,0,0,0,0,0,0,0,0,0,0,0,91
1351,GJ02-061707,GlassTechnology,1964,v.005p.0216,Glass,AlkaliSilicate,Lead-Silicate,,,,,,,,,,,,,68.2,0,0,0,0,0,0,0,6.6,0,0,0,0,0,0,0,0,0,25.2,0,0,0,0,0,0,0,0,0,0,0,0,0,0,0,0,0,0,0,0,0,0,0,0,0,0,0,0,0,0,0,0,0,0,0,0,0,0,0,0,0,0,0,53.5
4055,GJ03-209927,J.Non-CrystallineSolids,2001,v.290p.0180,Glass,Alkaline-earthSilicate,Alumino-Silicate,,,,,,MagneticMemoryDisk,,,,,,,32,0,18,26,0,0,0,0,0,0,0,0,0,0,0,0,0,0,0,0,0,0,0,10,0,0,0,0,0,0,12,0,0,2,0,0,0,0,0,0,0,0,0,0,0,0,0,0,0,0,0,0,0,0,0,0,0,0,0,0,0,0,135.3
264,GB05-006596,HandbookofGlassProperties,1986,v.001p.0331,Glass,Boro-Silicate,AlkaliSilicate,,,,,,,,,,,,,47.62,47.62,0,0,0,0,0,0,4.76,0,0,0,0,0,0,0,0,0,0,0,0,0,0,0,0,0,0,0,0,0,0,0,0,0,0,0,0,0,0,0,0,0,0,0,0,0,0,0,0,0,0,0,0,0,0,0,0,0,0,0,0,0,33.91
10441,GJ02-352741,PhysicsandChemistryofGlasses,2013,v.054p.0232,Glass,AlkaliSilicate,Lead-Silicate,,Melting,,,,,,,,,,,65,0,0,0,5,0,0,0,15,0,0,0,0,0,0,0,0,0,15,0,0,0,0,0,0,0,0,0,0,0,0,0,0,0,0,0,0,0,0,0,0,0,0,0,0,0,0,0,0,0,0,0,0,0,0,0,0,0,0,0,0,0,59.3
4865,XP06-212759,JapanesePatentKonicaMinolta(J),2001,A287951,Glass-Ceramics,Alumino-Silicate,Alkaline-earthSilicate,OtherSilicate,GlassCeramics,,,,MagneticMemoryDisk,,,,,crystal:(MgAl)SiO3,,47.92,0,14.43,28.13,0,0,3.08,0,2.6,0,0,0,0,0,0,0,0,0,0,0,0,0,0,0,0,0,0,0,0,0,3.84,0,0,0,0,0,0,0,0,0,0,0,0,0,0,0,0,0,0,0,0,0,0,0,0,0,0,0,0,0,0,0,117.1
3910,GP03-205902,JapanesePatent,2000,A327365,Glass,Alkaline-earthSilicate,Alumino-Silicate,Boro-Silicate,,,,,,,,,,,,32.04,6.32,9.17,35.48,0,0,9.2,7.1,0,0,0,0,0,0,0,0,0,0,0,0,0,0,0,0,0,0,0,0,0,0,0.69,0,0,0,0,0,0,0,0,0,0,0,0,0,0,0,0,0,0,0,0,0,0,0,0,0,0,0,0,0,0,0,103
2363,GB02-137471,HandbookofGlassData,1993,v.00Ep.0079,Glass,AlkaliSilicate,,,,,,,,,,,,,,75,0,0,0,0,0,25,0,0,0,0,0,0,0,0,0,0,0,0,0,0,0,0,0,0,0,0,0,0,0,0,0,0,0,0,0,0,0,0,0,0,0,0,0,0,0,0,0,0,0,0,0,0,0,0,0,0,0,0,0,0,0,72.21
9336,GP03-307847,USPatentHoyaCorp.(J),2012,A0107647,Glass,Alkaline-earthSilicate,AlkaliSilicate,,,,,,Substrate,MagneticMemoryDisk,,,,Ex.2,,63,0,6,4,13,0,1.5,8.5,0,0,0,0,0,0,0,0,0,0,0,0,0,0,0,0,0,0,0,0,0,0,0,0,0,4,0,0,0,0,0,0,0,0,0,0,0,0,0,0,0,0,0,0,0,0,0,0,0,0,0,0,0,0,87.8
5949,XP02-225417,USPatentOharaInc.(J),2002,A0098964,Glass-Ceramics,AlkaliSilicate,Alumino-Silicate,,,,,,ColorFilter,,,,,,,73.38,0,3.95,0.71,0,0,19.08,0,0.61,0,0,0,0,0,0,0.35,0,0,0,0,0,0,0,0,0.04,0,0,0,0,0,0,0,0,1.07,0,0,0.81,0,0,0,0,0,0,0,0,0,0,0,0,0,0,0,0,0,0,0,0,0,0,0,0,0,98
5594,XP06-223160,JapanesePatentAsahiGlass(J),2002,A265234,Glass-Ceramics,Alumino-Silicate,AlkaliSilicate,,GlassCeramics,,,,ColorFilter,Substrate,,,,,,49.5,0,21.7,3,0,0,0,14.3,4.7,0,0,0,0,0,0,0,0,0,0,0,0,0,0,0,0,0,0,0,0,0,6.8,0,0,0,0,0,0,0,0,0,0,0,0,0,0,0,0,0,0,0,0,0,0,0,0,0,0,0,0,0,0,0,88
4901,XP06-212795,JapanesePatentKonicaMinolta(J),2001,A287954,Glass-Ceramics,Alumino-Silicate,Alkaline-earthSilicate,OtherSilicate,GlassCeramics,,,,MagneticMemoryDisk,,,,,crystal:(MgAl)SiO3,,42.44,0,9.42,20.1,0,0,12.05,0,0,0,0,0,0,0,0,0,0,0,0,0,0,0,0,0,0,0,0,0,0,0,15.02,0,0,0.97,0,0,0,0,0,0,0,0,0,0,0,0,0,0,0,0,0,0,0,0,0,0,0,0,0,0,0,0,140.8
10888,GP02-357390,USPatentAsahiGlass(J),2014,A0364298,Glass,AlkaliSilicate,,,Melting,SheetGlass,,,ChemicalStrengthen,ElectronicsElectrical,SolarCell,Airplane,,ex.29,,70,0,6,2.5,0.5,0,16,3,0,0,0,0,0,0,0,0,0,0,0,0,0,0,0,0,0,0,0,0,0,0,0,0,0,2,0,0,0,0,0,0,0,0,0,0,0,0,0,0,0,0,0,0,0,0,0,0,0,0,0,0,0,0,85.5
10617,GP02-355846,JapanesePatentAsahiGlass(J),2012,AW118029,Glass,AlkaliSilicate,Alkaline-earthSilicate,,Melting,FlatGlass,,,VehicleWindow,Window,Airplane,LivingConsumerPArts,,ex.9,,73.05,6.47,0.48,3.02,6.94,0,0,7.95,2.01,0,0,0,0,0,0,0,0,0,0,0,0,0.08,0,0,0,0,0,0,0,0,0,0,0,0,0,0,0,0,0,0,0,0,0,0,0,0,0,0,0,0,0,0,0,0,0,0,0,0,0,0,0,0,73.2
2500,GJ35-144341,GlassPhysics&Chemistry,1992,v.018p.0159,Glass,Germanate,,,,,,,,,,,,,,9.79,0,0,0,0,0,0,9.79,0,0,0,0,0,0,0,0,0,0,0,0,0,0,0,0,0,0,0,0,0,0,10.97,0,69.44,0,0,0,0,0,0,0,0,0,0,0,0,0,0,0,0,0,0,0,0,0,0,0,0,0,0,0,0,0,74.1
7059,XP03-261540,USPatentHoyaCorp.(J),2004,A6774072,Glass-Ceramics,Alkaline-earthSilicate,Alumino-Silicate,,,,,,Substrate,MagneticMemoryDisk,OpticalMemory,,,Ex.1-5Heattreat:810C4h+1000C4h,,51.38,0,11.5,29.1,0,0,0,0,0,0,0,0,0,0,0,0,0,0,0,0,0,0,0,0.68,0,0,0,0,0,0,7.34,0,0,0,0,0,0,0,0,0,0,0,0,0,0,0,0,0,0,0,0,0,0,0,0,0,0,0,0,0,0,0,137.4
7402,GP02-269316,USPatentKonicaMinolta(J),2005,A6942934,Glass,AlkaliSilicate,Alkaline-earthSilicate,,,,,,Substrate,MagneticMemoryDisk,,,,Ex.18,,55.24,3.5,3.43,6.67,7.03,0,8.38,5.84,0.66,0,0,0,0,0,0,0,0,0,0,0,0,0,0,0,0.06,0.36,0,0,0,0,5.08,0,0,3.75,0,0,0,0,0,0,0,0,0,0,0,0,0,0,0,0,0,0,0,0,0,0,0,0,0,0,0,0,94
3556,GI06-191687R,NGF'sAdditionalNewData(J),2001,v.004p.0001,Glass,Alumino-Silicate,AlkaliSilicate,,,,,,ElectronicsElectrical,Substrate,,,Annealing:at670Cfor1hr.,GlassNameC047.Melting:inPtcrucibleat1615Cfor7hr.,,65.99,0,15.18,3.84,0,0,7.22,7.77,0,0,0,0,0,0,0,0,0,0,0,0,0,0,0,0,0,0,0,0,0,0,0,0,0,0,0,0,0,0,0,0,0,0,0,0,0,0,0,0,0,0,0,0,0,0,0,0,0,0,0,0,0,0,81.9
6990,GJ02-259429,J.Non-CrystallineSolids,2004,v.344p.0037,Glass,AlkaliSilicate,,,,,,,,,,,,,,69.5,0,5.4,0,0,0,0,25.1,0,0,0,0,0,0,0,0,0,0,0,0,0,0,0,0,0,0,0,0,0,0,0,0,0,0,0,0,0,0,0,0,0,0,0,0,0,0,0,0,0,0,0,0,0,0,0,0,0,0,0,0,0,0,65
6923,GI03-257670,Proc.ICG,2004,v.007p.0030,Glass,Alkaline-earthSilicate,Alumino-Silicate,,,,,,,,,,,,,38.24,0,17.92,27.13,2.5,0,6.11,0.6,0,0,0,0,0,0,0,0,0.7,0,0,0,0,0,0,0,0,0,0,0,0,0,3,0,0,3.8,0,0,0,0,0,0,0,0,0,0,0,0,0,0,0,0,0,0,0,0,0,0,0,0,0,0,0,0,115
2924,XP06-169885,USPatent,1996,A5585312,Glass-Ceramics,Alumino-Silicate,Alkaline-earthSilicate,,Fiber,GlassCeramics,,,Fiber,ThermalInsulator,,,,,,79.5,0,9.5,7.7,0,0,0,0,0,0,0,0,0,0,0,0,0,0,0,0,0,0,0,0,0,0,0,0,0,0,1.5,0,0,1.8,0,0,0,0,0,0,0,0,0,0,0,0,0,0,0,0,0,0,0,0,0,0,0,0,0,0,0,0,70.38
2650,XP03-154056,USPatentCorningInc.(US),1994,A5336642,Glass-Ceramics,Alkaline-earthSilicate,,,GlassCeramics,,,,ArtificialBone,,,,,,,50.8,0,0,0,22.18,0,0,6.78,3.49,0,0,0,0,0,0,0,0,0,0,0,0,0,0,0,0,0,0,0,0,0,0,0,0,0,0,0,1.18,0,0,0,0,0,0,0,0,0,0,0,0,0,0,0,0,0,0,0,0,0,15.58,0,0,0,83
5034,XP03-212928,JapanesePatentKonicaMinolta(J),2001,A287968,Glass-Ceramics,Alkaline-earthSilicate,Alumino-Silicate,Zinc-Silicate,GlassCeramics,,,,MagneticMemoryDisk,,,,,crystal:(MgAl)SiO3Zn2Ti3O8Zn2TiO4,,45.21,0,10.66,32.95,0,0,0,0,0,0,0,0,0,0,0,8.16,0,0,0,0,0,0,0,0,0,0,0,0,0,0,3.02,0,0,0,0,0,0,0,0,0,0,0,0,0,0,0,0,0,0,0,0,0,0,0,0,0,0,0,0,0,0,0,148
1142,GC05-051411,CorningInc.(US),1976,7040,Glass,Boro-Silicate,AlkaliSilicate,,Tube,BlownBottleBulb,,,SolderGlassSealingGlass,,,,,KovarSealing,,70.97,21.03,1.87,0,0,0,0,4.1,2.02,0,0,0,0,0,0,0,0,0,0,0,0,0,0,0,0,0,0,0,0,0,0,0,0,0,0,0,0,0,0,0,0,0,0,0,0,0,0,0,0,0,0,0,0,0,0,0,0,0,0,0,0,0,58.8
8810,GP03-299163,USPatentAsahiGlass(J),2010,A7754631,Glass,Alkaline-earthSilicate,Alumino-Silicate,,NonAlkali,,,,LiquidCrystalDisplay,Substrate,,,,Ex.4,,63.46,7.49,11.58,7.98,6.99,0,0,0,0,0,0,0,0,0,0,0,2.5,0,0,0,0,0,0,0,0,0,0,0,0,0,0,0,0,0,0,0,0,0,0,0,0,0,0,0,0,0,0,0,0,0,0,0,0,0,0,0,0,0,0,0,0,0,80
5746,XP02-224232,USPatentOharaInc.(J),2002,A6383645,Glass-Ceramics,AlkaliSilicate,Alumino-Silicate,,,,,,MagneticMemoryDisk,,,,,,,68.41,0,3.86,1.44,0,0,21.32,0,0.92,0,0,0,0,0,0,0.36,0,0,0,0,0,0,0,0,0.04,0,0,0,0,0,0.72,0,0,0.94,0,0.77,0.82,0,0,0,0.4,0,0,0,0,0,0,0,0,0,0,0,0,0,0,0,0,0,0,0,0,0,118
10739,GP06-356684,USPatentCorningInc.(US),2014,A0141226,Glass,Alumino-Silicate,AlkaliSilicate,,Melting,SheetGlass,,,ChemicalStrengthen,ElectronicsElectrical,Display,,,ex.ANO,,55,0,24.5,0,0,0,0,14,0,0,0,0,0,0,0,0,0,0,0,0,0,0,0,6.5,0,0,0,0,0,0,0,0,0,0,0,0,0,0,0,0,0,0,0,0,0,0,0,0,0,0,0,0,0,0,0,0,0,0,0,0,0,0,86.4
918,GJ35-039270,J.Non-CrystallineSolids,1986,v.083p.0335,Glass,Germanate,AlkaliSilicate,,,,,,,,,,,,,19.79,0,0,0,0,0,0,20.8,0,0,0,0,0,0,0,0,0,0,0,0,0,0,0,0,0,0,0,0,0,0,0,0,59.42,0,0,0,0,0,0,0,0,0,0,0,0,0,0,0,0,0,0,0,0,0,0,0,0,0,0,0,0,0,68.66
5827,GP03-224745,USPatentNipponSheetGlass(J),2002,A6451720,Glass,Alkaline-earthSilicate,Alumino-Silicate,,,,,,Substrate,MagneticMemoryDisk,,,,,,38.24,0,17.92,28.53,0.8,0,5.11,1.1,0,0,0,0,0,0,0,0,0.4,0,0,0,0,0,0,0,0,0,0,0,0,0,4.8,0,0,3.1,0,0,0,0,0,0,0,0,0,0,0,0,0,0,0,0,0,0,0,0,0,0,0,0,0,0,0,0,115
8003,GP02-285181,USPatentNipponSheetGlass(J),2008,A0053152,Glass,AlkaliSilicate,Alkaline-earthSilicate,Alumino-Silicate,,,,,Substrate,MagneticMemoryDisk,,,Annealedat650Cfor30min.,Ex.6,,67.53,0,6.46,4.93,6.65,0,0,13.93,0,0,0,0,0,0,0,0,0,0,0,0,0,0,0,0,0,0,0,0,0,0,0,0,0,0.5,0,0,0,0,0,0,0,0,0,0,0,0,0,0,0,0,0,0,0,0,0,0,0,0,0,0,0,0,76
198,GB03-006509,HandbookofGlassProperties,1986,v.001p.0336,Glass,Alkaline-earthSilicate,Alumino-Silicate,,,,,,,,,,,,,50,0,7.5,0,0,0,0,0,0,0,0,0,0,0,0,0,42.5,0,0,0,0,0,0,0,0,0,0,0,0,0,0,0,0,0,0,0,0,0,0,0,0,0,0,0,0,0,0,0,0,0,0,0,0,0,0,0,0,0,0,0,0,0,82.5
665,GB05-025689,HandbookofGlassData,1987,v.00Cp.0445,Glass,Boro-Silicate,AlkaliSilicate,,,,,,,,,,,,,45.8,48,0,0,0,0,0,6.2,0,0,0,0,0,0,0,0,0,0,0,0,0,0,0,0,0,0,0,0,0,0,0,0,0,0,0,0,0,0,0,0,0,0,0,0,0,0,0,0,0,0,0,0,0,0,0,0,0,0,0,0,0,0,40.33
1362,GJ02-061718,GlassTechnology,1964,v.005p.0216,Glass,AlkaliSilicate,Boro-Silicate,Alumino-Silicate,,,,,,,,,,,,60,12,12,0,0,0,0,16,0,0,0,0,0,0,0,0,0,0,0,0,0,0,0,0,0,0,0,0,0,0,0,0,0,0,0,0,0,0,0,0,0,0,0,0,0,0,0,0,0,0,0,0,0,0,0,0,0,0,0,0,0,0,66.18
363,GB05-006696,HandbookofGlassProperties,1986,v.001p.0328,Glass,Boro-Silicate,AlkaliSilicate,,,,,,,,,,,,,40.82,40.82,0,0,0,0,0,18.37,0,0,0,0,0,0,0,0,0,0,0,0,0,0,0,0,0,0,0,0,0,0,0,0,0,0,0,0,0,0,0,0,0,0,0,0,0,0,0,0,0,0,0,0,0,0,0,0,0,0,0,0,0,0,67.22
1587,GJ06-073483,GlassPhysics&Chemistry,1984,v.010p.0365,Glass,Alumino-Silicate,AlkaliSilicate,,,,,,,,,,,,,61,0,9,0,0,0,0,30,0,0,0,0,0,0,0,0,0,0,0,0,0,0,0,0,0,0,0,0,0,0,0,0,0,0,0,0,0,0,0,0,0,0,0,0,0,0,0,0,0,0,0,0,0,0,0,0,0,0,0,0,0,0,63.8
412,GI02-008253,Proc.ICG,1980,v.012p.0385,Glass,AlkaliSilicate,Alumino-Silicate,,,,,,,,,,,,,60,0,10,0,0,0,30,0,0,0,0,0,0,0,0,0,0,0,0,0,0,0,0,0,0,0,0,0,0,0,0,0,0,0,0,0,0,0,0,0,0,0,0,0,0,0,0,0,0,0,0,0,0,0,0,0,0,0,0,0,0,0,92.3
1800,GJ02-084093,J.AmericanCeramicSoc.,1972,v.055p.0488,Glass,AlkaliSilicate,,,,,,,,,,,,,,75,0,0,0,0,0,0,25,0,0,0,0,0,0,0,0,0,0,0,0,0,0,0,0,0,0,0,0,0,0,0,0,0,0,0,0,0,0,0,0,0,0,0,0,0,0,0,0,0,0,0,0,0,0,0,0,0,0,0,0,0,0,55.2
9956,GP05-315207,USPatentPPGIndustries(US),2014,A8697591,Glass,Boro-Silicate,Alumino-Silicate,Alkaline-earthSilicate,Fiber,,,,Fiber,,,,,Ex.13,,60.68,7.47,7.06,18.35,1.15,0,2.99,0.5,0.5,0,0,0,0,0,0,0,0,0,0,0,0,0.15,0,0,0,0,0,0,0,0,0.15,0,0,0,0,0,0,0,0,0,0,0,0,0,0,0,0,0,0,0,0,0,0,0,0,0,0,0,1,0,0,0,89.6
7935,GP02-284381,JapanesePatentPanasonicCorp.(J),2008,A057745,Glass,AlkaliSilicate,Alkaline-earthSilicate,,Fiber,,,,ThermalInsulator,,,,,Ex.6,,59.11,3.6,0.31,7.76,10.59,0,0,7.98,1.39,0,0,0,0,0,0,7.69,0,0,0,0,0,1.57,0,0,0,0,0,0,0,0,0,0,0,0,0,0,0,0,0,0,0,0,0,0,0,0,0,0,0,0,0,0,0,0,0,0,0,0,0,0,0,0,79.8
1914,GJ02-091239,GlassPhysics&Chemistry,1980,v.006p.0372,Glass,AlkaliSilicate,,,,,,,,,,,,,,70,0,0,0,0,0,30,0,0,0,0,0,0,0,0,0,0,0,0,0,0,0,0,0,0,0,0,0,0,0,0,0,0,0,0,0,0,0,0,0,0,0,0,0,0,0,0,0,0,0,0,0,0,0,0,0,0,0,0,0,0,0,77.81
3766,GP09-205018,JapanesePatentAsahiGlass(J),2000,A159539,Glass,OtherSilicate,Alkaline-earthSilicate,Alumino-Silicate,,,,,Substrate,MagneticMemoryDisk,,,,,,36,0,12,4,12,0,9.6,0,0,0,0,0,0,0,0,0,0,0,0,0,0,0,0,0,0,0,0,0,0,0,18.4,0,0,8,0,0,0,0,0,0,0,0,0,0,0,0,0,0,0,0,0,0,0,0,0,0,0,0,0,0,0,0,120
564,GB02-019763,HandbookofGlassData,1987,v.00Cp.0210,Glass,AlkaliSilicate,Alkaline-earthSilicate,,,,,,,,,,,,,71.4,0,0,0,0,0,0,0,9.9,0,0,0,0,0,0,0,18.7,0,0,0,0,0,0,0,0,0,0,0,0,0,0,0,0,0,0,0,0,0,0,0,0,0,0,0,0,0,0,0,0,0,0,0,0,0,0,0,0,0,0,0,0,0,66.05
3579,GI03-191711R,NGF'sAdditionalNewData(J),2001,v.004p.0003,Glass,Alkaline-earthSilicate,AlkaliSilicate,Alumino-Silicate,,,,,ElectronicsElectrical,Substrate,PlasmaDisplay,,Annealing:at640Cfor2hr.,GlassNameC071Melting:inPtPtRhcrucibleat1600Cfor4hr.,,64.48,0,4.99,4.33,4.93,0,0,5.97,5.04,0,0,0,0,0,0,0,10.21,0,0,0,0,0,0,0,0,0,0,0,0,0,0,0,0,0,0,0,0,0,0,0,0,0,0,0,0,0,0,0,0,0,0,0,0,0,0,0,0,0,0,0,0,0,76.1
5142,XP06-213612,USPatentOharaInc.(J),2001,A6245411,Glass-Ceramics,Alumino-Silicate,Alkaline-earthSilicate,,,,,,MagneticMemoryDisk,,,,,,,45.05,0.93,11.9,27.37,4.4,0,0,0,0,0,0,0,0,0,0,0,0,0,0,0,0,1.63,0,0,0.11,0,0,0,0,0,5.36,0,0,1.47,0,0,1.78,0,0,0,0,0,0,0,0,0,0,0,0,0,0,0,0,0,0,0,0,0,0,0,0,0,151
4760,XP03-212654,JapanesePatentKonicaMinolta(J),2001,A287940,Glass-Ceramics,Alkaline-earthSilicate,Alumino-Silicate,OtherSilicate,GlassCeramics,,,,MagneticMemoryDisk,,,,,crystal:(MgAl)SiO3,,39.37,0,11.02,26.4,0,0,9.89,0,0,0,0,0,0,0,0,0,0,0,0,0,0,0,0,0,0,0,0,0,0,0,13.32,0,0,0,0,0,0,0,0,0,0,0,0,0,0,0,0,0,0,0,0,0,0,0,0,0,0,0,0,0,0,0,139.4
4313,XP06-210962,JapanesePatentKonicaMinolta(J),2001,A026447,Glass-Ceramics,Alumino-Silicate,Alkaline-earthSilicate,,,,,,MagneticMemoryDisk,,,,,Crystal:Magnesium-Aluminosilicate,,50.47,0,13.61,30.85,0,0,3.02,0,0,0,0,0,0,0,0,0,0,0,0,0,0,0,0,0,0,0,0,0,0,0,0,0,0,2.05,0,0,0,0,0,0,0,0,0,0,0,0,0,0,0,0,0,0,0,0,0,0,0,0,0,0,0,0,110.6
3553,GI06-191683,NGF'sAdditionalNewData(J),2001,v.004p.0001,Glass,Alumino-Silicate,AlkaliSilicate,Alkaline-earthSilicate,,,,,ElectronicsElectrical,Substrate,,,,GlassNameC043Melt:inPtRhat1600Cfor7hr.Anneal:at660Cfor1hr.Crystalsalittle.,,65.03,0,15.08,0,5,0,14.81,0.08,0,0,0,0,0,0,0,0,0,0,0,0,0,0,0,0,0,0,0,0,0,0,0,0,0,0,0,0,0,0,0,0,0,0,0,0,0,0,0,0,0,0,0,0,0,0,0,0,0,0,0,0,0,0,85
119,GB02-006418,HandbookofGlassProperties,1986,v.001p.0321,Glass,AlkaliSilicate,OtherSilicate,,,,,,,,,,,,,70,0,0,0,0,0,0,12,0,0,0,0,0,0,0,0,0,18,0,0,0,0,0,0,0,0,0,0,0,0,0,0,0,0,0,0,0,0,0,0,0,0,0,0,0,0,0,0,0,0,0,0,0,0,0,0,0,0,0,0,0,0,68.1
9482,GP03-309504,USPatentHoyaCorp.(J),2012,A8222170,Glass,Alkaline-earthSilicate,Boro-Silicate,AlkaliSilicate,,,,,Substrate,MagneticMemoryDisk,,,,Ex.9,,50,10,10,10,10,0,5,5,0,0,0,0,0,0,0,0,0,0,0,0,0,0,0,0,0,0,0,0,0,0,0,0,0,0,0,0,0,0,0,0,0,0,0,0,0,0,0,0,0,0,0,0,0,0,0,0,0,0,0,0,0,0,88.53
3666,XJ03-195000,J.Non-CrystallineSolids,2000,v.271p.0106,Glass-Ceramics,Alkaline-earthSilicate,Alumino-Silicate,,GlassCeramics,,,,WasteDisposal,,,,,,,39.49,0,10.03,3.74,37.29,0,0,1.8,0.9,0,0,0,0,0,0,1.91,0,0,0,0,0,1.44,0,0,0,0,0,0,0,0,2.38,0,0,0,0,0,1.02,0,0,0,0,0,0,0,0,0,0,0,0,0,0,0,0,0,0,0,0,0,0,0,0,0,115
4836,XP03-212730,JapanesePatentKonicaMinolta(J),2001,A287948,Glass-Ceramics,Alkaline-earthSilicate,Alumino-Silicate,OtherSilicate,GlassCeramics,,,,MagneticMemoryDisk,,,,,crystal:(MgAl)SiO3,,43.62,0,9.42,31.78,0,0,5.85,0,0,0,0,0,0,0,0,0,0,0,0,0,0,0,0,0,0,0,0,0,0,0,8.38,0,0,0.95,0,0,0,0,0,0,0,0,0,0,0,0,0,0,0,0,0,0,0,0,0,0,0,0,0,0,0,0,145.2
5362,GJ06-216753,J.Jpn.Inst.Metals&Materials(J),2001,v.065p.0680,Glass,Alumino-Silicate,OtherSilicate,,,,,,,,,,,,,48,0,32,0,0,0,0,0,0,0,0,0,0,0,0,0,0,0,0,0,0,0,0,0,0,20,0,0,0,0,0,0,0,0,0,0,0,0,0,0,0,0,0,0,0,0,0,0,0,0,0,0,0,0,0,0,0,0,0,0,0,0,111.3
1131,GC07-051358,CorningInc.(US),1980,211,Glass,Zinc-Silicate,Boro-Silicate,AlkaliSilicate,SheetGlass,PowderFrit,,,Substrate,ElectroLuminescence,Magneto-OpticalMemory,,,Microsheet.HomogeneousThinSheet,,70.18,8.38,1.27,0,0,0,0,7.32,4.82,0,0,0,0,0,0,5.58,0,0,0,0,0,0,0,0,0,0,0,0,0,0,2.43,0,0,0,0,0,0,0,0,0,0,0,0,0,0,0,0,0,0,0,0,0,0,0,0,0,0,0,0,0,0,0,74.38
7062,XP03-261543,USPatentHoyaCorp.(J),2004,A6774072,Glass-Ceramics,Alkaline-earthSilicate,Alumino-Silicate,,,,,,Substrate,MagneticMemoryDisk,OpticalMemory,,,Ex.1-8Heattreat:810C4h+1000C4h,,47.89,0,12.01,31.9,0,0,0,0,0,0,0,0,0,0,0,0,0,0,0,0,0,0,0,0.54,0,0,0,0,0,0,7.66,0,0,0,0,0,0,0,0,0,0,0,0,0,0,0,0,0,0,0,0,0,0,0,0,0,0,0,0,0,0,0,139.7
2731,GJ02-158741,GlassPhysics&Chemistry,1994,v.020p.0139,Glass,AlkaliSilicate,OtherSilicate,,,,,,,,,,,,,52.6,0,0,0,0,0,23.2,3.2,2.1,0,0,0,0,0,0,0,0,0,0,0,0,0,0,0,0,0,0,0,0,0,0,0,10.5,8.4,0,0,0,0,0,0,0,0,0,0,0,0,0,0,0,0,0,0,0,0,0,0,0,0,0,0,0,0,88.81
10522,GP03-353769,USPatentHoyaCorp.(J),2013,A0343166,Glass,Alkaline-earthSilicate,AlkaliSilicate,,Melting,Disk,,,MagneticMemoryDisk,ChemicalStrengthen,,,,ex.3,,67,0,4,17,1,0,1,7,0,0,0,0,0,0,0,0,0,0,0,0,0,0,0,0,0,0,0,0,0,0,0,0,0,3,0,0,0,0,0,0,0,0,0,0,0,0,0,0,0,0,0,0,0,0,0,0,0,0,0,0,0,0,86.2
7052,GP06-261445,JapanesePatentCarlZeiss(DE),2004,A531443,Glass,Alumino-Silicate,Alkaline-earthSilicate,,NonAlkali,,,,Display,Substrate,,,,Ex.A6,,68.45,4.51,10.1,13.24,2.24,0,0,0,0,0,0,0,0,0,0,0,1.21,0,0,0,0,0,0,0,0,0,0,0,0,0,0,0,0,0,0,0.17,0,0,0,0,0,0,0,0,0,0,0,0,0,0,0,0,0,0,0,0,0,0,0,0,0,0,85
1486,GJ05-068555,J.Non-CrystallineSolids,1973,v.012p.0271,Glass,Boro-Silicate,,,,,,,,,,,,,,42.69,46.88,0,0,0,0,0,10.43,0,0,0,0,0,0,0,0,0,0,0,0,0,0,0,0,0,0,0,0,0,0,0,0,0,0,0,0,0,0,0,0,0,0,0,0,0,0,0,0,0,0,0,0,0,0,0,0,0,0,0,0,0,0,42.93
8141,GP03-288166,EuropeanPatentOwensCorning(US),2008,A1951633,Glass,Alkaline-earthSilicate,Alumino-Silicate,,Fiber,,,,Composite,,,,,Ex.8,,65.96,0,9.97,10.19,12.4,0,0,0.75,0,0,0,0,0,0,0,0,0,0,0,0,0,0.15,0,0,0,0,0,0,0,0,0.58,0,0,0,0,0,0,0,0,0,0,0,0,0,0,0,0,0,0,0,0,0,0,0,0,0,0,0,0,0,0,0,84.18
7161,GP02-262413,USPatent,2004,A0242396,Glass,AlkaliSilicate,Alumino-Silicate,,,,,,CathodeRayTube,ChemicalStrengthen,,,,Y.HachitaniEx.1,,57.5,0,10,0,0,0,13,10,0,0,0,0,0,0,0,0,6,0,0,0,0,0,0,0,0.01,0,0,0,0,0,0.4,0,0,3,0.1,0,0,0,0,0,0,0,0,0,0,0,0,0,0,0,0,0,0,0,0,0,0,0,0,0,0,0,89
3160,GP03-182925,EuropeanPatentHoyaCorp.(J),1998,A0858974,Glass,Alkaline-earthSilicate,Alumino-Silicate,,,,,,Substrate,MagneticMemoryDisk,,,,,,45,0,15.5,17.5,0,0,5,0,0,0,0,0,0,0,0,0,0,0,0,0,0,0,0,12,0,0,0,0,0,0,5,0,0,0,0,0,0,0,0,0,0,0,0,0,0,0,0,0,0,0,0,0,0,0,0,0,0,0,0,0,0,0,129
5002,XP03-212896,JapanesePatentKonicaMinolta(J),2001,A287965,Glass-Ceramics,Alkaline-earthSilicate,Alumino-Silicate,OtherSilicate,GlassCeramics,,,,MagneticMemoryDisk,,,,,crystal:(MgAl)SiO3,,34.99,0,11.78,37.93,0,0,11.88,0,0,0,0,0,0,0,0,0,0,0,0,0,0,0,0,0,0,0,0,0,0,0,3.42,0,0,0,0,0,0,0,0,0,0,0,0,0,0,0,0,0,0,0,0,0,0,0,0,0,0,0,0,0,0,0,153
9348,GP03-307920,USPatent,2012,A0135849,Glass,Alkaline-earthSilicate,Alumino-Silicate,,Fiber,,,,,,,,,OCV-IntellectualCapitalLLC.Ex.4,,61.35,0,10.3,14.33,13.37,0,0,0,0.65,0,0,0,0,0,0,0,0,0,0,0,0,0,0,0,0,0,0,0,0,0,0,0,0,0,0,0,0,0,0,0,0,0,0,0,0,0,0,0,0,0,0,0,0,0,0,0,0,0,0,0,0,0,86.3
6971,XJ09-258994,J.AmericanCeramicSoc.,2004,v.087p.1354,Glass-Ceramics,OtherSilicate,AlkaliSilicate,,Sintered,,,,,,,,,sinteringinN2at760C,,49.37,0,5.8,0,7.04,0,0,10.66,2.28,0,0,0,0,0,0,4.76,0,0,0.52,0,0,19.57,0,0,0,0,0,0,0,0,0,0,0,0,0,0,0,0,0,0,0,0,0,0,0,0,0,0,0,0,0,0,0,0,0,0,0,0,0,0,0,0,72
8596,GP05-296227,JapanesePatent,2010,A508226,Glass,Boro-Silicate,Alumino-Silicate,,Fiber,,,,ElectricCircuitCircuitBoard,,,,,AGYHoldingsCo.Ex.D58,,57.82,21.73,8.73,0,7.79,0,0,0,0,0,0,0,0,0,0,0,0,0,0,0,0,0,0,0,0,0,0,0,0,0,0,0,0,0,0,0,0,0,0,0,0,0,0,0,0,0,0,0,0,0,0,0,0,0,0,0,0,0,3.93,0,0,0,58
1445,GJ02-062801,J.AmericanCeramicSoc.,1984,v.067p.0270,Glass,AlkaliSilicate,Alumino-Silicate,,Fiber,,,,,,,,,TherearetwoFigsofYoung'smoduli,,50.5,0,6.55,0,0,0,0,42.95,0,0,0,0,0,0,0,0,0,0,0,0,0,0,0,0,0,0,0,0,0,0,0,0,0,0,0,0,0,0,0,0,0,0,0,0,0,0,0,0,0,0,0,0,0,0,0,0,0,0,0,0,0,0,57.4
5147,GP02-213645,USPatentNipponSheetGlass(J),2001,A6251812,Glass,AlkaliSilicate,Alkaline-earthSilicate,Alumino-Silicate,,,,,Substrate,MagneticMemoryDisk,,,,,,57.4,0,8,4.5,5,0,8.7,8.4,0,0,0,0,0,0,0,0,5,0,0,0,0,0,0,0,0,0,0,0,0,0,3,0,0,0,0,0,0,0,0,0,0,0,0,0,0,0,0,0,0,0,0,0,0,0,0,0,0,0,0,0,0,0,92
6892,XP06-256857,USPatentAsahiGlass(J),2004,A0116268,Glass-Ceramics,Alumino-Silicate,,,GlassCeramics,,,,Substrate,ColorFilter,,,,Ex.4Crystal:Na2K2Al4Si4O16,,47.35,0,23.68,0,0,0,0,9.09,9.09,0,0,0,0,0,0,3,0,0,0,0,0,0,0,0,0,0,0,0,0,0,6.79,0,0,1,0,0,0,0,0,0,0,0,0,0,0,0,0,0,0,0,0,0,0,0,0,0,0,0,0,0,0,0,91
2284,GJ05-113789,PhysicsandChemistryofGlasses,1990,v.031p.0239,Glass,Boro-Silicate,,,,,,,,,,,,,,20,38,2,0,0,0,0,40,0,0,0,0,0,0,0,0,0,0,0,0,0,0,0,0,0,0,0,0,0,0,0,0,0,0,0,0,0,0,0,0,0,0,0,0,0,0,0,0,0,0,0,0,0,0,0,0,0,0,0,0,0,0,37.04
8862,GP02-299724,USPatentAsahiGlass(J),2010,A0255350,Glass,AlkaliSilicate,Alkaline-earthSilicate,,,,,,Substrate,MagneticMemoryDisk,,,,Ex.3,,66,0,5.5,8,0,0,8.4,4,4.6,0,0,0,0,0,0,0,0,0,0,0,0,0,0,0,0,0,0,0,0,0,3.5,0,0,0,0,0,0,0,0,0,0,0,0,0,0,0,0,0,0,0,0,0,0,0,0,0,0,0,0,0,0,0,83.6
2553,GJ35-144394,GlassPhysics&Chemistry,1992,v.018p.0159,Glass,Germanate,,,,,,,,,,,,,,10.07,0,0,0,0,0,0,10.07,0,0,0,0,0,0,0,0,0,0,0,0,0,0,0,0,0,0,0,0,0,0,0,0,71.43,0,0,0,0,8.43,0,0,0,0,0,0,0,0,0,0,0,0,0,0,0,0,0,0,0,0,0,0,0,0,76.2
8040,GJ03-286314,J.Non-CrystallineSolids,2008,v.354p.4749,Glass,Alkaline-earthSilicate,Alumino-Silicate,,Doped(Stuffed),,,,,,,,Annealedat800Cfor5hr.,,,30,0,30,4.1,35.9,0,0,0,0,0,0,0,0,0,0,0,0,0,0,0,0,0,0,0,0,0,0,0,0,0,0,0,0,0,0,0,0,0,0,0,0,0,0,0,0,0,0,0,0,0,0,0,0,0,0,0,0,0,0,0,0,0,109
2388,GB02-138840,HandbookofGlassData,1993,v.00Ep.0435,Glass,AlkaliSilicate,,,,,,,,,,,,,,81.67,0,0,0,0,0,0,14.67,3.67,0,0,0,0,0,0,0,0,0,0,0,0,0,0,0,0,0,0,0,0,0,0,0,0,0,0,0,0,0,0,0,0,0,0,0,0,0,0,0,0,0,0,0,0,0,0,0,0,0,0,0,0,0,62.9
3060,GJ05-176381,GlassPhysics&Chemistry,1998,v.024p.0539,Glass,Boro-Silicate,,,,,,,,,,,,D.S.Sanditov,,20,80,0,0,0,0,0,0,0,0,0,0,0,0,0,0,0,0,0,0,0,0,0,0,0,0,0,0,0,0,0,0,0,0,0,0,0,0,0,0,0,0,0,0,0,0,0,0,0,0,0,0,0,0,0,0,0,0,0,0,0,0,23.1
9249,GJ06-306745,J.Non-CrystallineSolids,2012,v.358p.000898,Glass,Alumino-Silicate,OtherSilicate,,,,,,,,,,Annealedat900-960Cfor2hr.,,,61,0,19,0,0,0,0,0,0,0,0,0,0,0,0,0,0,0,0,0,0,0,0,0,0,20,0,0,0,0,0,0,0,0,0,0,0,0,0,0,0,0,0,0,0,0,0,0,0,0,0,0,0,0,0,0,0,0,0,0,0,0,109
4469,XP02-211225,JapanesePatentOharaInc.(J),2001,A035417,Glass-Ceramics,AlkaliSilicate,Alumino-Silicate,,GlassCeramics,,,,CathodeRayTube,,,,,,,73.34,0,4.87,0.73,0,0,16.43,0,0.82,0,0,0,0,0,0,1.82,0,0,0,0,0,0,0,0,0.04,0,0,0,0,0,0,0,0,1.2,0,0,0.75,0,0,0,0,0,0,0,0,0,0,0,0,0,0,0,0,0,0,0,0,0,0,0,0,0,109
8282,GP05-290245,USPatentAsahiGlass(J),2009,A0004366,Glass,Boro-Silicate,,,,,,,PlasmaDisplay,Substrate,,,,Ex.4,,39.99,35.02,0,0,0,0,0,4.01,7.99,0,0,0,0,0,0,12.99,0,0,0,0,0,0,0,0,0,0,0,0,0,0,0,0,0,0,0,0,0,0,0,0,0,0,0,0,0,0,0,0,0,0,0,0,0,0,0,0,0,0,0,0,0,0,61
905,GJ05-037042,J.AmericanCeramicSoc.,1978,v.061p.0027,Glass,Boro-Silicate,AlkaliSilicate,,,,,,,,,,,8Figures1Table,,60,22.5,0,0,0,0,0,17.5,0,0,0,0,0,0,0,0,0,0,0,0,0,0,0,0,0,0,0,0,0,0,0,0,0,0,0,0,0,0,0,0,0,0,0,0,0,0,0,0,0,0,0,0,0,0,0,0,0,0,0,0,0,0,87
9001,GP02-301945,JapanesePatentCorningInc.(US),2011,A505323,Glass,AlkaliSilicate,Alumino-Silicate,,,,,,Window,Container,Display,,,Ex.6,,64.76,3.01,9.43,2.99,1.31,0,0.91,12.02,3.71,0,0,0,0,0,0,0,0,0,0,0,0,0,0,0,0,0,0,0,0,0,0,0,0,1.61,0,0.25,0,0,0,0,0,0,0,0,0,0,0,0,0,0,0,0,0,0,0,0,0,0,0,0,0,0,75.2
1717,GJ05-078674,GlassTechnology,1970,v.011p.0080,Glass,Boro-Silicate,,,,,,,,,,,,200umsurfacelayerwasremovedbyHF.,,69.7,24.24,0,0,0,0,0,6.05,0,0,0,0,0,0,0,0,0,0,0,0,0,0,0,0,0,0,0,0,0,0,0,0,0,0,0,0,0,0,0,0,0,0,0,0,0,0,0,0,0,0,0,0,0,0,0,0,0,0,0,0,0,0,56.84
5890,XP03-225191,USPatent,2002,A0028740,Glass-Ceramics,Alkaline-earthSilicate,Alumino-Silicate,,,,,,Substrate,MagneticMemoryDisk,,,,X.Zouetal.(JP)1sttreatment:790C4h2ndtreatment:1000C4hCrystal:Mg-Al-titanate,,42.5,0,6.96,42.94,0,0,0,0,0,0,0,0,0,0,0,0,0,0,0,0,0,0,0,0.5,0,0,0,0,0,0,7.1,0,0,0,0,0,0,0,0,0,0,0,0,0,0,0,0,0,0,0,0,0,0,0,0,0,0,0,0,0,0,0,163.4
4464,XP02-211220,JapanesePatentOharaInc.(J),2001,A035417,Glass-Ceramics,AlkaliSilicate,Alumino-Silicate,,GlassCeramics,,,,CathodeRayTube,,,,,,,75.03,0,3.78,0,0,0,16.87,0,0.94,0,0,0,0,0,0,0,0,0,0,0,0,0,0,0,0.04,0,0,0,0,0,0,0,0,2.17,0,0,1.17,0,0,0,0,0,0,0,0,0,0,0,0,0,0,0,0,0,0,0,0,0,0,0,0,0,100
