Repository: hori1537/rexrexxion-about-SP

File: input_csv/inputcsv_SiO2_0.01-100.00_youngsmodulus.csv (part 47 of 53)
No.,GlassNo.,DataSource,Year,DataSourceNumber,State,GlassSystem1,GlassSystem2,GlassSystem3,Appearance1,Appearance2,Appearance3,Appearance4,Usage1,Usage2,Usage3,Usage4,ThermalTreatment,Note,GlassNo.(Structure),SiO2,B2O3,Al2O3,MgO,CaO,BaO,Li2O,Na2O,K2O,Ag2O,MnO,FeO,CoO,NiO,CuO,ZnO,SrO,CdO,PbO,SnO,Cr2O3,Fe2O3,As2O3,Y2O3,Sb2O3,La2O3,Nd2O3,Gd2O3,Bi2O3,Co3O4,TiO2,MnO2,GeO2,ZrO2,CeO2,SnO2,P2O5,Ta2O5,Nb2O3,SO3,MoO3,WO3,H2O,LiF,NaF,KF,MgF2,CaF2,SrF2,BaF2,ZnF2,PbF2,YF3,AlF3,LaF3,GdF3,YbF3,ErF3,F,Cl,Br,Ag,Young'sModulusatRT(GPa)
6774,GJ03-255053,MaterialsRes.Bull.,2000,v.035p.1285,Glass,Alkaline-earthSilicate,Alumino-Silicate,,,,,,,,,,,,,20,0,26.7,0,53.3,0,0,0,0,0,0,0,0,0,0,0,0,0,0,0,0,0,0,0,0,0,0,0,0,0,0,0,0,0,0,0,0,0,0,0,0,0,0,0,0,0,0,0,0,0,0,0,0,0,0,0,0,0,0,0,0,0,98.02
7310,XP03-266548,EuropeanPatentSchottAG(DE),2004,A1520841,Glass-Ceramics,Alkaline-earthSilicate,Alumino-Silicate,,,,,,SolarCell,Substrate,,,,Ex.1,,49.78,4.88,12.67,18.55,1.82,0,0,0,0,0,0,0,0,0,0,1.25,0.98,0,0,0,0,0,0,0,0,0,0,0,0,0,4.25,0,0,2.76,0.2,0.23,2.63,0,0,0,0,0,0,0,0,0,0,0,0,0,0,0,0,0,0,0,0,0,0,0,0,0,102
6073,XP02-226111,EuropeanPatentOharaInc.(J),2002,A1219574,Glass-Ceramics,AlkaliSilicate,Alumino-Silicate,,,,,,ColorFilter,,,,,,,72.6,0,3.47,0.73,0,0,17.78,0,0.81,0,0,0,0,0,0,0.36,1.42,0,0,0,0,0,0,0,0.04,0,0,0,0,0,0,0,0,1.92,0,0,0.87,0,0,0,0,0,0,0,0,0,0,0,0,0,0,0,0,0,0,0,0,0,0,0,0,0,100
2960,GB06-174591,DataBookofGlassComposition(J),1991,v.001p.0077,Glass,Alumino-Silicate,Alkaline-earthSilicate,,,,,,Chemical,,,,,,,64.37,4.48,10.4,10.83,8.9,0,0,1.01,0,0,0,0,0,0,0,0,0,0,0,0,0,0,0,0,0,0,0,0,0,0,0,0,0,0,0,0,0,0,0,0,0,0,0,0,0,0,0,0,0,0,0,0,0,0,0,0,0,0,0,0,0,0,87
6952,GJ02-258703,PhysicsandChemistryofGlasses,2004,v.045p.0037,Glass,AlkaliSilicate,,,,,,,,,,,,,,77.5,0,2,4,2.5,0,0,13,1,0,0,0,0,0,0,0,0,0,0,0,0,0,0,0,0,0,0,0,0,0,0,0,0,0,0,0,0,0,0,0,0,0,0,0,0,0,0,0,0,0,0,0,0,0,0,0,0,0,0,0,0,0,69
10538,GP03-353842,USPatentHoyaCorp.(J),2014,A0036644,Glass,Alkaline-earthSilicate,Alumino-Silicate,AlkaliSilicate,Melting,Disk,,,MagneticMemoryDisk,ChemicalStrengthen,,,,ex.13,,65,0,6,16.5,0.5,0,1,9,0,0,0,0,0,0,0,0,0,0,0,0,0,0,0,0,0,0,0,0,0,0,0,0,0,2,0,0,0,0,0,0,0,0,0,0,0,0,0,0,0,0,0,0,0,0,0,0,0,0,0,0,0,0,83.9
4699,XP03-212593,JapanesePatentKonicaMinolta(J),2001,A287934,Glass-Ceramics,Alkaline-earthSilicate,Alumino-Silicate,OtherSilicate,GlassCeramics,,,,MagneticMemoryDisk,,,,,crystal:(MgAl)SiO3,,40.56,0,8.96,22.67,0,0,8.16,0,0,0,0,0,0,0,0,9.73,0,0,0,0,0,0,0,0,0,0,0,0,0,0,9.92,0,0,0,0,0,0,0,0,0,0,0,0,0,0,0,0,0,0,0,0,0,0,0,0,0,0,0,0,0,0,0,144
9342,GP03-307853,USPatentHoyaCorp.(J),2012,A0107647,Glass,Alkaline-earthSilicate,AlkaliSilicate,,,,,,Substrate,MagneticMemoryDisk,,,,Ex.8,,65,0,6,1,14.5,0,1.5,8,0,0,0,0,0,0,0,0,0,0,0,0,0,0,0,0,0,0,0,0,0,0,0,0,0,4,0,0,0,0,0,0,0,0,0,0,0,0,0,0,0,0,0,0,0,0,0,0,0,0,0,0,0,0,86.8
6453,XP06-252554,JapanesePatentOharaInc.(J),2003,A192385,Glass-Ceramics,Alumino-Silicate,,,,,,,OpticalFiber,OpticalConnector,,,,Heattreatment:700C5h+780C5hEx.5,,63.72,0,16.39,0,0,0,9.32,0,0,0,0,0,0,0,0,2.99,0,0,0,0,0,0,0.35,0,0,0,0,0,0,0,2.18,0,0,1.13,0,0,3.92,0,0,0,0,0,0,0,0,0,0,0,0,0,0,0,0,0,0,0,0,0,0,0,0,0,90
9061,GP03-302744,USPatentHoyaCorp.(J),2011,A0123832,Glass,Alkaline-earthSilicate,AlkaliSilicate,,,,,,Substrate,MagneticMemoryDisk,,,,Ex.4,,60.2,0,0.4,11.7,17.5,0,0,3.2,3.3,0,0,0,0,0,0,0,0,0,0,0,0,0,0,0,0,0,0,0,0,0,0,0,0,3.7,0,0,0,0,0,0,0,0,0,0,0,0,0,0,0,0,0,0,0,0,0,0,0,0,0,0,0,0,90
3926,GP03-206015,JapanesePatentAsahiGlass(J),2000,A357318,Glass,Alkaline-earthSilicate,AlkaliSilicate,Alumino-Silicate,,,,,Substrate,MagneticMemoryDisk,,,,,,66,0,5,5.5,5.5,0,6.5,0.5,0.3,0,0,0,0,0,0,0,4.2,0,0,0,0,0,0,2,0,0,0,0,0,0,3.5,0,0,1,0,0,0,0,0,0,0,0,0,0,0,0,0,0,0,0,0,0,0,0,0,0,0,0,0,0,0,0,93
2840,GB02-164814,FundamentalsofInorganicGlasses,1994,v.001p.0171,Glass,AlkaliSilicate,Zinc-Silicate,,,,,,,,,,,,,58.82,0,0,0,0,0,0,11.76,0,0,0,0,0,0,0,29.41,0,0,0,0,0,0,0,0,0,0,0,0,0,0,0,0,0,0,0,0,0,0,0,0,0,0,0,0,0,0,0,0,0,0,0,0,0,0,0,0,0,0,0,0,0,0,75
3731,GP02-204856,JapanesePatentNipponSheetGlass(J),2000,A143281,Glass,AlkaliSilicate,Alkaline-earthSilicate,,,,,,MagneticMemoryDisk,,,,,,,60.97,0,3.4,4.3,7.41,0,16.22,1.5,0,0,0,0,0,0,0,0,4.3,0,0,0,0,0,0,0,0,0,0,0,0,0,0,0,0,1.9,0,0,0,0,0,0,0,0,0,0,0,0,0,0,0,0,0,0,0,0,0,0,0,0,0,0,0,0,93.4
2756,GJ20-160343,GlassPhysics&Chemistry,1995,v.021p.0115,Glass,Phosphate,,,,,,,,,,,,,,1.7,0,28.9,0,0,0,0,0,2.9,0,0,0,0,0,0,0,0,0,0,0,0,0,0,0,0,0,1.2,0,0,0,0,0,0,0,0,0,65.3,0,0,0,0,0,0,0,0,0,0,0,0,0,0,0,0,0,0,0,0,0,0,0,0,0,82.6
8595,GP05-296226,JapanesePatent,2010,A508226,Glass,Boro-Silicate,Alumino-Silicate,,Fiber,,,,ElectricCircuitCircuitBoard,,,,,AGYHoldingsCo.Ex.D57,,56.62,21.96,9.33,0,8.21,0,0,0,0,0,0,0,0,0,0,0,0,0,0,0,0,0,0,0,0,0,0,0,0,0,0,0,0,0,0,0,0,0,0,0,0,0,0,0,0,0,0,0,0,0,0,0,0,0,0,0,0,0,3.88,0,0,0,59
3849,XP02-205427,JapanesePatentOharaInc.(J),2000,A233941,Glass-Ceramics,AlkaliSilicate,Alumino-Silicate,,GlassCeramics,,,,MagneticMemoryDisk,,,,,,,69.84,0,1.99,2.15,0,0,20.34,0,0.74,0,0,0,0,0,0,1.07,0,0,0,0,0,0,0,0,0.3,0,0,0,0,0,0,0,0,2.96,0,0,0.61,0,0,0,0,0,0,0,0,0,0,0,0,0,0,0,0,0,0,0,0,0,0,0,0,0,100
8475,GP03-293927,USPatent,2009,A0226671,Glass,Alkaline-earthSilicate,Alumino-Silicate,Boro-Silicate,NonAlkali,,,,Substrate,LiquidCrystalDisplay,,,,T.Yanaseetal.Ex.1,,66.71,9.12,10.03,0,8.94,0,0,0,0,0,0,0,0,0,0,0.82,3.87,0,0,0,0,0,0,0,0,0,0,0,0,0,0.42,0,0,0,0,0.09,0,0,0,0,0,0,0,0,0,0,0,0,0,0,0,0,0,0,0,0,0,0,0,0,0,0,71
8102,GP06-287258,JapanesePatentNipponElectricGlass(J),2008,A308343,Glass,Alumino-Silicate,Boro-Silicate,,NonAlkali,,,,LiquidCrystalDisplay,Substrate,,,,Ex.6,,67.31,10,9.75,0,9.46,0,0,0,0,0,0,0,0,0,0,0,3.39,0,0,0,0,0,0,0,0,0,0,0,0,0,0,0,0,0,0,0.09,0,0,0,0,0,0,0,0,0,0,0,0,0,0,0,0,0,0,0,0,0,0,0,0,0,0,73
971,GJ02-039824,J.CeramicSoc.Japan,1983,v.091p.0116,Glass,AlkaliSilicate,,,,,,,,,,,,,,70,0,0,0,0,0,0,30,0,0,0,0,0,0,0,0,0,0,0,0,0,0,0,0,0,0,0,0,0,0,0,0,0,0,0,0,0,0,0,0,0,0,0,0,0,0,0,0,0,0,0,0,0,0,0,0,0,0,0,0,0,0,56.4
1918,GJ02-091257,GlassPhysics&Chemistry,1980,v.006p.0372,Glass,AlkaliSilicate,,,,,,,,,,,,,,67.1,0,0,0,0,0,0,32.9,0,0,0,0,0,0,0,0,0,0,0,0,0,0,0,0,0,0,0,0,0,0,0,0,0,0,0,0,0,0,0,0,0,0,0,0,0,0,0,0,0,0,0,0,0,0,0,0,0,0,0,0,0,0,58.43
8097,GP06-287253,JapanesePatentNipponElectricGlass(J),2008,A308343,Glass,Alumino-Silicate,Boro-Silicate,,NonAlkali,,,,LiquidCrystalDisplay,Substrate,,,,Ex.1,,66.97,10.4,10.1,0,9.24,0,0,0,0,0,0,0,0,0,0,0,3.2,0,0,0,0,0,0,0,0,0,0,0,0,0,0,0,0,0,0,0.09,0,0,0,0,0,0,0,0,0,0,0,0,0,0,0,0,0,0,0,0,0,0,0,0,0,0,72
2574,GJ35-144415,GlassPhysics&Chemistry,1992,v.018p.0159,Glass,Germanate,,,,,,,,,,,,,,10.26,0,0,0,0,0,0,10.26,0,0,0,0,0,0,0,0,0,0,0,0,0,0,0,0,0,0,0,0,0,0,0,0,72.78,0,0,0,0,0,0,0,0,6.7,0,0,0,0,0,0,0,0,0,0,0,0,0,0,0,0,0,0,0,0,65.4
2343,GP03-126533,JapanesePatentNipponElectricGlass(J),1993,A085771,Glass,Alkaline-earthSilicate,OtherSilicate,Boro-Silicate,Balloon,,,,Filler,Composite,,,,,,49.62,3.76,0,0,18.7,0,0,3.17,4.03,0,0,0,0,0,0,0,0,0,0,0,0,0,0,0,0,0,0,0,0,0,19.69,0,0,0,0,0,0.46,0,0,0.57,0,0,0,0,0,0,0,0,0,0,0,0,0,0,0,0,0,0,0,0,0,0,77
313,GB02-006646,HandbookofGlassProperties,1986,v.001p.0329,Glass,AlkaliSilicate,Boro-Silicate,,,,,,,,,,,,,30,50,0,0,0,0,0,20,0,0,0,0,0,0,0,0,0,0,0,0,0,0,0,0,0,0,0,0,0,0,0,0,0,0,0,0,0,0,0,0,0,0,0,0,0,0,0,0,0,0,0,0,0,0,0,0,0,0,0,0,0,0,70
6155,XP06-227617,USPatentKonicaMinolta(J),2003,A6524982,Glass-Ceramics,Alumino-Silicate,AlkaliSilicate,,GlassCeramics,,,,Substrate,MagneticMemoryDisk,,,,Ex.14Heattreatment:585C5H700C3h,,71.43,0,5.56,5.74,0,0,15.49,0,0,0,0,0,0,0,0,0,0,0,0,0,0,0,0,0,0,0,0,0,0,0,0,0,0,1.17,0,0,0.61,0,0,0,0,0,0,0,0,0,0,0,0,0,0,0,0,0,0,0,0,0,0,0,0,0,91.5
5741,XP02-224227,USPatentOharaInc.(J),2002,A6383645,Glass-Ceramics,AlkaliSilicate,Alumino-Silicate,,,,,,MagneticMemoryDisk,,,,,,,74.01,0,3.94,0.71,0,0,19.01,0,0,0,0,0,0,0,0,0.35,0,0,0,0,0,0,0,0,0.04,0,0,0,0,0,0,0,0,1.21,0,0,0.73,0,0,0,0,0,0,0,0,0,0,0,0,0,0,0,0,0,0,0,0,0,0,0,0,0,120
8762,GP05-298747,JapanesePatentNipponElectricGlass(J),2010,A241676,Glass,Boro-Silicate,Alumino-Silicate,Alkaline-earthSilicate,NonAlkali,,,,Substrate,PlasmaDisplay,LiquidCrystalDisplay,,,Ex.10,,64.56,15.5,9.94,0,9.91,0,0,0,0,0,0,0,0,0,0,0,0,0,0,0,0,0,0,0,0,0,0,0,0,0,0,0,0,0,0,0.09,0,0,0,0,0,0,0,0,0,0,0,0,0,0,0,0,0,0,0,0,0,0,0,0,0,0,65
3378,XP03-189123,JapanesePatentHoyaCorp.(J),1999,A322362,Glass-Ceramics,Alkaline-earthSilicate,Alumino-Silicate,,,,,,,,,,,,,50,0,19,16,0,0,0,0,0,0,0,0,0,0,0,3,0,0,0,0,0,0,0,2.5,0,0,0,0,0,0,9.5,0,0,0,0,0,0,0,0,0,0,0,0,0,0,0,0,0,0,0,0,0,0,0,0,0,0,0,0,0,0,0,131.9
3465,GP03-190510,EuropeanPatentHoyaCorp.(J),1999,A0953548,Glass,Alkaline-earthSilicate,Alumino-Silicate,,,,,,,,,,,,,35,0,8,12,18,0,4,6,0,0,0,0,0,0,0,0,0,0,0,0,0,2,0,0,0,0,0,0,0,0,15,0,0,0,0,0,0,0,0,0,0,0,0,0,0,0,0,0,0,0,0,0,0,0,0,0,0,0,0,0,0,0,104
8525,GP05-294374,EuropeanPatentCorningInc.(US),2009,A2081875,Glass,Boro-Silicate,Alumino-Silicate,,NonAlkali,,,,LiquidCrystalDisplay,,,,,Ex.2,,68.64,9.99,10.6,2.02,8.18,0,0,0,0,0,0,0,0,0,0,0,0.5,0,0,0,0,0,0,0,0,0,0,0,0,0,0,0,0,0,0,0.07,0,0,0,0,0,0,0,0,0,0,0,0,0,0,0,0,0,0,0,0,0,0,0,0,0,0,73.14
5045,XP07-212939,JapanesePatentKonicaMinolta(J),2001,A287969,Glass-Ceramics,Zinc-Silicate,Alumino-Silicate,Alkaline-earthSilicate,GlassCeramics,,,,MagneticMemoryDisk,,,,,crystal:Zn2Ti3O8Zn2TiO4Zn2SiO4,,66.18,0,3,4.55,6.55,0,6.14,0,0,0,0,0,0,0,0,11.28,0,0,0,0,0,0,0,0,0,0,0,0,0,0,2.3,0,0,0,0,0,0,0,0,0,0,0,0,0,0,0,0,0,0,0,0,0,0,0,0,0,0,0,0,0,0,0,100
6919,GI03-257666,Proc.ICG,2004,v.007p.0030,Glass,Alkaline-earthSilicate,Alumino-Silicate,,,,,,,,,,,,,38.24,0,17.92,28.53,0.8,0,5.11,1.1,0,0,0,0,0,0,0,0,0.4,0,0,0,0,0,0,0,0,0,0,0,0,0,4.8,0,0,3.1,0,0,0,0,0,0,0,0,0,0,0,0,0,0,0,0,0,0,0,0,0,0,0,0,0,0,0,0,115
5186,GP02-213970,USPatentNipponSheetGlass(J),2001,A6306786,Glass,AlkaliSilicate,Alumino-Silicate,,,,,,Substrate,MagneticMemoryDisk,,,,,,63,0,10,2.5,4.5,0,19,0,0,0,0,0,0,0,0,0,0,0,0,0,0,0,0,0,0,0,0,0,0,0,0,0,0,0,0,1,0,0,0,0,0,0,0,0,0,0,0,0,0,0,0,0,0,0,0,0,0,0,0,0,0,0,90
420,GJ03-008311,GlassScienceandTechnology,1978,v.051p.0008,Glass,Alkaline-earthSilicate,,,,,,,,,,,,,,70.5,0,0,0,11,0,0,18.5,0,0,0,0,0,0,0,0,0,0,0,0,0,0,0,0,0,0,0,0,0,0,0,0,0,0,0,0,0,0,0,0,0,0,0,0,0,0,0,0,0,0,0,0,0,0,0,0,0,0,0,0,0,0,75.2
4730,XP03-212624,JapanesePatentKonicaMinolta(J),2001,A287937,Glass-Ceramics,Alkaline-earthSilicate,OtherSilicate,Alumino-Silicate,GlassCeramics,,,,MagneticMemoryDisk,,,,,crystal:(MgAl)SiO3,,38.25,0,6.48,28.5,0,0,11.54,0,0,0,0,0,0,0,0,0,0,0,0,0,0,0,0,0,0,0,0,0,0,0,14.02,0,0,0,0,0,1.21,0,0,0,0,0,0,0,0,0,0,0,0,0,0,0,0,0,0,0,0,0,0,0,0,0,144
4252,XP06-210901,JapanesePatentKonicaMinolta(J),2001,A026441,Glass-Ceramics,Alumino-Silicate,Alkaline-earthSilicate,,,,,,MagneticMemoryDisk,,,,,Crystal:Magnesium-Aluminosilicate,,52.11,0,11.55,35.19,0,0,0,0,0,0,0,0,0,0,0,0,0,0,0,0,0,0,0,0,0,0,0,0,0,0,0,0,0,0.24,0,0,0.91,0,0,0,0,0,0,0,0,0,0,0,0,0,0,0,0,0,0,0,0,0,0,0,0,0,100.5
5454,GP03-222061,JapanesePatentAsahiGlass(J),2002,A029774,Glass,Alkaline-earthSilicate,AlkaliSilicate,Alumino-Silicate,,,,,MagneticMemoryDisk,,,,,,,65,0,6.2,5.9,0,0,6.2,1.1,0,0,0,0,0,0,0,2,10,0,0,0,0,0,0,0,0,0,0,0,0,0,2.6,0,0,1,0,0,0,0,0,0,0,0,0,0,0,0,0,0,0,0,0,0,0,0,0,0,0,0,0,0,0,0,89
3224,GJ02-186960,GlassScienceandTechnology,1999,v.072p.0315,Glass,AlkaliSilicate,Alkaline-earthSilicate,,,,,,,,,,,,,74,0,0,0,13,0,0,13,0,0,0,0,0,0,0,0,0,0,0,0,0,0,0,0,0,0,0,0,0,0,0,0,0,0,0,0,0,0,0,0,0,0,0,0,0,0,0,0,0,0,0,0,0,0,0,0,0,0,0,0,0,0,73.4
2383,GB09-137715,HandbookofGlassData,1993,v.00Ep.0141,Glass,OtherSilicate,,,,,,,,,,,,Corning7971p144-155,,94.3,0,0,0,0,0,0,0,0,0,0,0,0,0,0,0,0,0,0,0,0,0,0,0,0,0,0,0,0,0,5.7,0,0,0,0,0,0,0,0,0,0,0,0,0,0,0,0,0,0,0,0,0,0,0,0,0,0,0,0,0,0,0,67.51
3233,GJ02-187129,J.AmericanCeramicSoc.,1999,v.082p.3501,Glass,AlkaliSilicate,,,,,,,,,,,,,,80,0,0,0,0,0,0,20,0,0,0,0,0,0,0,0,0,0,0,0,0,0,0,0,0,0,0,0,0,0,0,0,0,0,0,0,0,0,0,0,0,0,0,0,0,0,0,0,0,0,0,0,0,0,0,0,0,0,0,0,0,0,61
7521,GP06-272324,JapanesePatentSchottAG(DE),2006,A500312,Glass,Alumino-Silicate,Alkaline-earthSilicate,,,,,,Substrate,MagneticMemoryDisk,,,,Ex.1-1,,38.43,3.85,25.63,26.91,0,0,0,0,0,0,0,0,0,0,0,0,0,0,0,0,0,0,0,2.56,0,0,0,0,0,0,2.57,0,0,0,0,0,0.05,0,0,0,0,0,0,0,0,0,0,0,0,0,0,0,0,0,0,0,0,0,0,0,0,0,90
9507,GP06-309768,USPatentSaint-Gobain(FR),2012,A8318620,Glass,Alumino-Silicate,AlkaliSilicate,,Fiber,,,,Composite,Filler,,,,Ex.4,,53.66,0,15.71,3.66,8.84,0,0,14.81,2.99,0,0,0,0,0,0,0,0,0,0,0,0,0.08,0,0,0,0,0,0,0,0,0.17,0,0,0,0,0,0,0,0,0.08,0,0,0,0,0,0,0,0,0,0,0,0,0,0,0,0,0,0,0,0,0,0,80.1
9239,GP05-306233,USPatent,2011,A0318561,Glass,Boro-Silicate,Alumino-Silicate,,NonAlkali,,,,,,,,,T.Murataetal.Ex.6,,67.16,13.93,9.2,1.6,8.07,0,0,0,0,0,0,0,0,0,0,0,0,0,0,0,0,0,0,0,0,0,0,0,0,0,0,0,0,0,0,0.04,0,0,0,0,0,0,0,0,0,0,0,0,0,0,0,0,0,0,0,0,0,0,0,0,0,0,68
649,GB05-025666,HandbookofGlassData,1987,v.00Cp.0438,Glass,Boro-Silicate,AlkaliSilicate,,,,,,,,,,,,,25,50,0,0,0,0,0,25,0,0,0,0,0,0,0,0,0,0,0,0,0,0,0,0,0,0,0,0,0,0,0,0,0,0,0,0,0,0,0,0,0,0,0,0,0,0,0,0,0,0,0,0,0,0,0,0,0,0,0,0,0,0,70.36
3116,GP03-180944,JapanesePatentHoyaCorp.(J),1998,A079122,Glass,Alkaline-earthSilicate,Alumino-Silicate,,,,,,Substrate,MagneticMemoryDisk,,,,,,40,0,27,17,0,0,0,0,0,0,0,0,0,0,0,0,0,0,0,0,0,0,0,8,0,0,0,0,0,0,8,0,0,0,0,0,0,0,0,0,0,0,0,0,0,0,0,0,0,0,0,0,0,0,0,0,0,0,0,0,0,0,127.3
4737,XP03-212631,JapanesePatentKonicaMinolta(J),2001,A287938,Glass-Ceramics,Alkaline-earthSilicate,OtherSilicate,,GlassCeramics,,,,MagneticMemoryDisk,,,,,crystal:(MgAl)SiO3,,34.03,0,2.64,40.04,5.76,0,5.4,0,0,0,0,0,0,0,0,0,0,0,0,0,0,0,0,0,0,0,0,0,0,0,12.13,0,0,0,0,0,0,0,0,0,0,0,0,0,0,0,0,0,0,0,0,0,0,0,0,0,0,0,0,0,0,0,153
1310,GP06-061040,USPatentUSAGov.(US),1987,A4709987,Glass,Alumino-Silicate,Alkaline-earthSilicate,,Tube,,,,OpticalFiber,,,,,ProtectivecoatingofOpt.fiber.,,30.24,0,14.25,18.03,25.92,0,0,0,0,0,0,0,0,0,0,0,0,0,0,0,0,0,0,0,0,0,0,0,0,0,9.09,0,0,0,0,0,0,2.46,0,0,0,0,0,0,0,0,0,0,0,0,0,0,0,0,0,0,0,0,0,0,0,0,114.6
800,GJ02-026061,GlassScienceandTechnology,1984,v.057p.0255,Glass,AlkaliSilicate,Alkaline-earthSilicate,,PhaseSeparated,,,,,,,,,650C100h,,80,0,0,0,10,0,0,10,0,0,0,0,0,0,0,0,0,0,0,0,0,0,0,0,0,0,0,0,0,0,0,0,0,0,0,0,0,0,0,0,0,0,0,0,0,0,0,0,0,0,0,0,0,0,0,0,0,0,0,0,0,0,77.9
1318,GP06-061048,USPatentUSAGov.(US),1987,A4709987,Glass,Alumino-Silicate,Alkaline-earthSilicate,,Tube,,,,OpticalFiber,,,,,ProtectivecoatingofOpt.fiber.,,52.67,0,17.73,22.43,0,0,0,0,0,0,0,0,0,0,0,0,0,0,0,0,0,0,0,0,0,0,0,0,0,0,0,0,0,0,0,0,0,7.16,0,0,0,0,0,0,0,0,0,0,0,0,0,0,0,0,0,0,0,0,0,0,0,0,110.4
1492,XP03-069351,JapanesePatentCorningInc.(US),1988,A112439,Glass-Ceramics,Alkaline-earthSilicate,OtherSilicate,Alumino-Silicate,GlassCeramics,,,,,,,,,ZrO2:nucleationagent,,53.27,0,2.45,37.34,0,0,1.66,0,0,0,0,0,0,0,0,0,0,0,0,0,0,0,0,0,0,0,0,0,0,0,0,0,0,5.27,0,0,0,0,0,0,0,0,0,0,0,0,0,0,0,0,0,0,0,0,0,0,0,0,0,0,0,0,133
387,GB02-006720,HandbookofGlassProperties,1986,v.001p.0327,Glass,AlkaliSilicate,Alumino-Silicate,,,,,,,,,,,,,65,0,10,0,0,0,25,0,0,0,0,0,0,0,0,0,0,0,0,0,0,0,0,0,0,0,0,0,0,0,0,0,0,0,0,0,0,0,0,0,0,0,0,0,0,0,0,0,0,0,0,0,0,0,0,0,0,0,0,0,0,0,85.3
8904,XP06-300152,EuropeanPatentOharaInc.(J),2010,A2263979,Glass-Ceramics,Alumino-Silicate,Zinc-Silicate,Alkaline-earthSilicate,,,,,Substrate,MagneticMemoryDisk,,,Nucleation:670C;Crystalgrowth:750C.,Ex.1,,50.85,0,11.33,15.93,0,0,4.3,0,0,0,0,0,0,0,0,12.62,0,0,0,0,0,0,0,0,0,0,0,0,0,0,4.82,0,0,0,0.15,0,0,0,0,0,0,0,0,0,0,0,0,0,0,0,0,0,0,0,0,0,0,0,0,0,0,0,105
699,GB02-025723,HandbookofGlassData,1987,v.00Cp.0450,Glass,AlkaliSilicate,Alumino-Silicate,,,,,,,,,,,,,65,0,16,0,0,0,19,0,0,0,0,0,0,0,0,0,0,0,0,0,0,0,0,0,0,0,0,0,0,0,0,0,0,0,0,0,0,0,0,0,0,0,0,0,0,0,0,0,0,0,0,0,0,0,0,0,0,0,0,0,0,0,84.3
3735,GP02-204860,JapanesePatentNipponSheetGlass(J),2000,A143281,Glass,AlkaliSilicate,Alkaline-earthSilicate,,,,,,MagneticMemoryDisk,,,,,,,60.97,0,3.4,4.3,7.41,0,20.52,1.5,0,0,0,0,0,0,0,0,0,0,0,0,0,0,0,0,0,0,0,0,0,0,0,0,0,1.9,0,0,0,0,0,0,0,0,0,0,0,0,0,0,0,0,0,0,0,0,0,0,0,0,0,0,0,0,92.9
10804,GP05-356942,USPatentAsahiGlass(J),2014,A0242391,Glass,Boro-Silicate,AlkaliSilicate,,Melting,SheetGlass,,,ChemicalStrengthen,,,,,ex.4,,60,20,0,0,0,0,0,20,0,0,0,0,0,0,0,0,0,0,0,0,0,0,0,0,0,0,0,0,0,0,0,0,0,0,0,0,0,0,0,0,0,0,0,0,0,0,0,0,0,0,0,0,0,0,0,0,0,0,0,0,0,0,84
6291,GP02-228303,USPatent,2003,A0109370,Glass,AlkaliSilicate,Alkaline-earthSilicate,Boro-Silicate,,,,,Substrate,MagneticMemoryDisk,,,,M.Ikenishietal.Ex.32,,65,5,5,5,3,0,0,12,5,0,0,0,0,0,0,0,0,0,0,0,0,0,0,0,0,0,0,0,0,0,0,0,0,0,0,0,0,0,0,0,0,0,0,0,0,0,0,0,0,0,0,0,0,0,0,0,0,0,0,0,0,0,74
9416,GP06-308907,JapanesePatentOharaInc.(J),2012,A146392,Glass,Alumino-Silicate,Zinc-Silicate,,,,,,Substrate,MagneticMemoryDisk,,,,Ex.G1,,52.71,0.96,11.75,13.21,0,0,0,4.3,0,0,0,0,0,0,0,11.45,0,0,0,0,0,0,0,0,0,0,0,0,0,0,5,0,0,0,0.15,0,0.47,0,0,0,0,0,0,0,0,0,0,0,0,0,0,0,0,0,0,0,0,0,0,0,0,0,101
4212,XP06-210861,JapanesePatentKonicaMinolta(J),2001,A019487,Glass-Ceramics,Alumino-Silicate,AlkaliSilicate,,,,,,MagneticMemoryDisk,,,,,,,70.47,0,4.57,1.5,0,0,15.18,0,0,0,0,0,0,0,0,0,0,0,0,0,0,0,0,0,0,0,0,0,0,0,5.15,0,0,1.08,0,0,2.05,0,0,0,0,0,0,0,0,0,0,0,0,0,0,0,0,0,0,0,0,0,0,0,0,0,98.2
1208,XC06-052325,3M(US),,Nextel-440,Glass-Ceramics,Alumino-Silicate,,,Fiber,Sol-Gel,GlassCeramics,,ThermalInsulator,Composite,ElectricInsulator,,,HighTempResistant,,39.45,2.43,58.12,0,0,0,0,0,0,0,0,0,0,0,0,0,0,0,0,0,0,0,0,0,0,0,0,0,0,0,0,0,0,0,0,0,0,0,0,0,0,0,0,0,0,0,0,0,0,0,0,0,0,0,0,0,0,0,0,0,0,0,187
3720,XP02-204749,JapanesePatentOharaInc.(J),2000,A119042,Glass-Ceramics,AlkaliSilicate,,,GlassCeramics,,,,Substrate,MagneticMemoryDisk,,,,Nucleationtemp.:540CCrystallizationtemp.:780C,,72.6,0,1.95,1.13,0,0,19.96,0,2.29,0,0,0,0,0,0,0.35,0,0,0,0,0,0,0,0,0.04,0,0,0,0,0,0,0,0,0.88,0,0,0.8,0,0,0,0,0,0,0,0,0,0,0,0,0,0,0,0,0,0,0,0,0,0,0,0,0,142
3850,XP02-205428,JapanesePatentOharaInc.(J),2000,A233941,Glass-Ceramics,AlkaliSilicate,Alumino-Silicate,,GlassCeramics,,,,MagneticMemoryDisk,,,,,,,69.75,0,2.06,0.72,0,0,21.43,0,1.55,0,0,0,0,0,0,0,0,0,0,0,0,0,0,0,0.2,0,0,0,0,0,0,0,0,3.26,0,0,1.03,0,0,0,0,0,0,0,0,0,0,0,0,0,0,0,0,0,0,0,0,0,0,0,0,0,110
9591,GP02-310964,JapanesePatent,2013,A047174,Glass,AlkaliSilicate,Alumino-Silicate,,,,,,,,,,,ChineseCompany.Ex.9,,68.58,0,8.7,4.71,0,0,0,17.38,0.35,0,0,0,0,0,0,0.08,0,0,0,0,0,0,0,0.03,0,0,0,0,0,0,0.08,0,0,0,0,0.09,0,0,0,0,0,0,0,0,0,0,0,0,0,0,0,0,0,0,0,0,0,0,0,0,0,0,71.4
8662,GP02-297155,USPatentHoyaCorp.(J),2010,A0160141,Glass,AlkaliSilicate,Alkaline-earthSilicate,,,,,,Substrate,MagneticMemoryDisk,,,,Ex.43,,65,5,5,5,5,0,8,3,4,0,0,0,0,0,0,0,0,0,0,0,0,0,0,0,0,0,0,0,0,0,0,0,0,0,0,0,0,0,0,0,0,0,0,0,0,0,0,0,0,0,0,0,0,0,0,0,0,0,0,0,0,0,82.1
9725,GP20-312950,USPatentSchottGlassTech.(US),2013,A8486850,Glass,Phosphate,,,,,,,Laser,,,,,Ex.6,,8.5,5,10.83,0,0,0,11.78,0,0,0,0,0,0,0,0,0,0,0,0,0,0,0,0.12,0,0,1.5,1,0,0,0,0,0,0,0,0,0,61.27,0,0,0,0,0,0,0,0,0,0,0,0,0,0,0,0,0,0,0,0,0,0,0,0,0,72.2
3863,XP02-205791,JapanesePatentOharaInc.(J),2000,A302481,Glass-Ceramics,AlkaliSilicate,Alumino-Silicate,,GlassCeramics,,,,MagneticMemoryDisk,,,,,NucleationTemp.:570CCrystallizationTemp.:740C,,71.7,0,4.01,1.16,0,0,19.34,0,1.24,0,0,0,0,0,0,0.36,0,0,0,0,0,0,0,0,0.04,0,0,0,0,0,0,0,0,1.33,0,0,0.82,0,0,0,0,0,0,0,0,0,0,0,0,0,0,0,0,0,0,0,0,0,0,0,0,0,100
8527,GP05-294382,EuropeanPatentCorningInc.(US),2009,A2081875,Glass,Boro-Silicate,Alumino-Silicate,,NonAlkali,,,,LiquidCrystalDisplay,,,,,Ex.10,,68.59,9.94,10.55,1.21,9.14,0,0,0,0,0,0,0,0,0,0,0,0.5,0,0,0,0,0,0,0,0,0,0,0,0,0,0,0,0,0,0,0.07,0,0,0,0,0,0,0,0,0,0,0,0,0,0,0,0,0,0,0,0,0,0,0,0,0,0,73.14
1847,XB02-089878,GlassHandBook(J),1975,v.001p.0204,Glass-Ceramics,AlkaliSilicate,Alumino-Silicate,,GlassCeramics,,,,,,,,,,,66.67,0,16.67,0,0,0,16.67,0,0,0,0,0,0,0,0,0,0,0,0,0,0,0,0,0,0,0,0,0,0,0,0,0,0,0,0,0,0,0,0,0,0,0,0,0,0,0,0,0,0,0,0,0,0,0,0,0,0,0,0,0,0,0,78.4
8873,GP02-299794,USPatentCentralGlass(J),2010,A0273635,Glass,AlkaliSilicate,Alkaline-earthSilicate,,FlatGlass,,,,Window,,,,,Ex.4,,66.53,0,0.78,16.51,3.05,0,0,2.86,8.04,0,0,0,0,0,0,0,1,0,0,0,0,0,0,0,0,0,0,0,0,0,0,0,0,1.19,0,0,0,0,0,0,0,0,0,0,0,0,0,0,0,0,0,0,0,0,0,0,0,0,0,0,0,0,75
5736,GP03-224185,USPatentNipponSheetGlass(J),2002,A6376403,Glass,Alkaline-earthSilicate,Alumino-Silicate,,,,,,Substrate,MagneticMemoryDisk,,,,,,50.1,0,15,17.9,5,0,5,0,0,0,0,0,0,0,0,0,0,0,0,0,0,0,0,0,0,0,0,0,0,0,0,0,0,5,0,2,0,0,0,0,0,0,0,0,0,0,0,0,0,0,0,0,0,0,0,0,0,0,0,0,0,0,106
3856,XP06-205648,JapanesePatentOharaInc.(J),2000,A273444,Glass-Ceramics,Alumino-Silicate,AlkaliSilicate,,,,,,Substrate,MagneticMemoryDisk,,,,,,72.29,0,3.96,1.14,0,0,19.11,0,1.22,0,0,0,0,0,0,0.35,0,0,0,0,0,0,0,0,0.04,0,0,0,0,0,0,0,0,1.08,0,0,0.81,0,0,0,0,0,0,0,0,0,0,0,0,0,0,0,0,0,0,0,0,0,0,0,0,0,100
2769,XP06-162568,JapanesePatent,1995,A010597,Glass-Ceramics,Alumino-Silicate,Alkaline-earthSilicate,AlkaliSilicate,Machinable,,,,ArchitectureTrafficIndustry,Wall,,,,,,51.24,2.73,6.21,14.28,7.49,0,0,1.86,5.13,0,0,0,0,0,0,0,0,0,0,0,0,0,0,0,0,0,0,0,0,0,0,0,0,0.47,0,0,0,0,0,0,0,0,0,0,0,0,0,0,0,0,0,0,0,0,0,0,0,0,10.6,0,0,0,76.44
8920,GP02-300909,JapanesePatentAsahiGlass(J),2011,A018398,Glass,AlkaliSilicate,Alumino-Silicate,,,,,,Substrate,MagneticMemoryDisk,,,,Ex.F,,64.5,0,10,5,0,0,10.5,6,3,0,0,0,0,0,0,0,0,0,0,0,0,0,0,0,0,0,0,0,0,0,1,0,0,0,0,0,0,0,0,0,0,0,0,0,0,0,0,0,0,0,0,0,0,0,0,0,0,0,0,0,0,0,83
4193,XP06-210842,JapanesePatentKonicaMinolta(J),2001,A019485,Glass-Ceramics,Alumino-Silicate,AlkaliSilicate,,,,,,MagneticMemoryDisk,,,,,,,72.03,0,4.59,0,0,0,18.6,0,0,0,0,0,0,0,0,0,0,0,0,0,0,0,0,0,0,0,0,0,0,0,2.93,0,0,0,0,0,1.85,0,0,0,0,0,0,0,0,0,0,0,0,0,0,0,0,0,0,0,0,0,0,0,0,0,90.8
8826,GP02-299216,USPatentNipponSheetGlass(J),2010,A7767607,Glass,AlkaliSilicate,Alkaline-earthSilicate,,,,,,Substrate,MagneticMemoryDisk,,,,Ex.10,,65.27,0,6.49,4.94,6.75,0,0,10.05,4.02,0,0,0,0,0,0,0,2.48,0,0,0,0,0,0,0,0,0,0,0,0,0,0,0,0,0,0,0,0,0,0,0,0,0,0,0,0,0,0,0,0,0,0,0,0,0,0,0,0,0,0,0,0,0,75
10626,XP02-355855,JapanesePatentAsahiGlass(J),2012,AW121116,Glass-Ceramics,AlkaliSilicate,,,Melting,GlassCeramics,,,Display,,,,540C4h+800C1h,ex.18,,65.33,0,2.5,0,0,0,27.57,0,1.8,0,0,0,0,0,0,0,0,0,0,0,0,0,0,0,0,0.1,0,0,0,0,0,0,0,1.4,0,0,1.3,0,0,0,0,0,0,0,0,0,0,0,0,0,0,0,0,0,0,0,0,0,0,0,0,0,109
6609,XP03-253530,USPatentHoyaCorp.(J),2003,A6627566,Glass-Ceramics,Alkaline-earthSilicate,Alumino-Silicate,,,,,,Substrate,MagneticMemoryDisk,,,,Heattreatment:760C4h+1000C4hCrystalothers:TitanateEx.6,,41,0,12.5,34.5,0,0,0,0,0,0,0,0,0,0,0,0,0,0,0,0,0,0,0,2,0,0,0,0,0,0,10,0,0,0,0,0,0,0,0,0,0,0,0,0,0,0,0,0,0,0,0,0,0,0,0,0,0,0,0,0,0,0,179.1
7714,GP05-275758,USPatentHoyaCorp.(J),2006,A0205584,Glass,Boro-Silicate,Alkaline-earthSilicate,Alumino-Silicate,,,,,Substrate,MagneticMemoryDisk,,,,Ex.3,,20,40,12,8,20,0,0,0,0,0,0,0,0,0,0,0,0,0,0,0,0,0,0,0,0,0,0,0,0,0,0,0,0,0,0,0,0,0,0,0,0,0,0,0,0,0,0,0,0,0,0,0,0,0,0,0,0,0,0,0,0,0,81.4
1307,GP06-061037,USPatentUSAGov.(US),1987,A4709987,Glass,Alumino-Silicate,Alkaline-earthSilicate,,Tube,,,,OpticalFiber,,,,,ProtectivecoatingofOpt.fiber.,,27.51,0,12.97,16.4,29.48,0,0,0,0,0,0,0,0,0,0,0,0,0,0,0,0,0,0,0,0,0,0,0,0,0,8.27,0,0,5.36,0,0,0,0,0,0,0,0,0,0,0,0,0,0,0,0,0,0,0,0,0,0,0,0,0,0,0,0,114.5
9291,GP06-307360,JapanesePatentSchottAG(DE),2012,A036081,Glass,Alumino-Silicate,Boro-Silicate,OtherSilicate,,,,,Laser,,,,,Ex.6,,46.42,12.35,18.92,0,0,0,0,0,0,0,0,0,0,0,0,0,0,0,0,0,0,0,0,0,0,18.31,4,0,0,0,0,0,0,0,0,0,0,0,0,0,0,0,0,0,0,0,0,0,0,0,0,0,0,0,0,0,0,0,0,0,0,0,105.3
3003,GJ02-176258,GlassPhysics&Chemistry,1998,v.024p.0525,Glass,AlkaliSilicate,Alkaline-earthSilicate,,,,,,,,,,,D.S.Sanditov,,71.43,0,0,0,14.29,0,0,14.29,0,0,0,0,0,0,0,0,0,0,0,0,0,0,0,0,0,0,0,0,0,0,0,0,0,0,0,0,0,0,0,0,0,0,0,0,0,0,0,0,0,0,0,0,0,0,0,0,0,0,0,0,0,0,71.54
8146,GP03-288172,EuropeanPatentOwensCorning(US),2008,A1951634,Glass,Alkaline-earthSilicate,Alumino-Silicate,,Fiber,,,,Composite,,,,,Ex.4,,64.61,0,12.08,17.21,5.32,0,0,0.7,0,0,0,0,0,0,0,0,0,0,0,0,0,0.08,0,0,0,0,0,0,0,0,0,0,0,0,0,0,0,0,0,0,0,0,0,0,0,0,0,0,0,0,0,0,0,0,0,0,0,0,0,0,0,0,86.94
5830,GP03-224748,USPatentNipponSheetGlass(J),2002,A6451720,Glass,Alkaline-earthSilicate,Alumino-Silicate,,,,,,Substrate,MagneticMemoryDisk,,,,,,40.76,0,15.18,25.37,4.4,0,7.29,0.8,0,0,0,0,0,0,0,0,1.4,0,0,0,0,0,0,0,0,0,0,0,0,0,2.3,0,0,2.5,0,0,0,0,0,0,0,0,0,0,0,0,0,0,0,0,0,0,0,0,0,0,0,0,0,0,0,0,112
4308,XP06-210957,JapanesePatentKonicaMinolta(J),2001,A026446,Glass-Ceramics,Alumino-Silicate,Alkaline-earthSilicate,,,,,,MagneticMemoryDisk,,,,,Crystal:Magnesium-Aluminosilicate,,52.58,0,16.74,25.82,0,0,4.86,0,0,0,0,0,0,0,0,0,0,0,0,0,0,0,0,0,0,0,0,0,0,0,0,0,0,0,0,0,0,0,0,0,0,0,0,0,0,0,0,0,0,0,0,0,0,0,0,0,0,0,0,0,0,0,108
1484,GJ05-068553,J.Non-CrystallineSolids,1973,v.012p.0271,Glass,Boro-Silicate,,,,,,,,,,,,,,51.48,45.08,0,0,0,0,0,3.43,0,0,0,0,0,0,0,0,0,0,0,0,0,0,0,0,0,0,0,0,0,0,0,0,0,0,0,0,0,0,0,0,0,0,0,0,0,0,0,0,0,0,0,0,0,0,0,0,0,0,0,0,0,0,35.65
6534,XP02-253271,USPatentKonicaMinolta(J),2003,A6593257,Glass-Ceramics,AlkaliSilicate,Alumino-Silicate,,GlassCeramics,,,,MagneticMemoryDisk,,,,,Heattreatment:580C5h+700C3hEx.9,,73.54,0,5.74,0,0,0,17.39,0,0,0,0,0,0,0,0,0,0,0,0,0,0,0,0,0,0.1,0,0,0,0,0,0,0,0,2.18,0,0,1.05,0,0,0,0,0,0,0,0,0,0,0,0,0,0,0,0,0,0,0,0,0,0,0,0,0,94
1481,GJ05-068550,J.Non-CrystallineSolids,1973,v.012p.0271,Glass,Boro-Silicate,,,,,,,,,,,,,,47.49,42.55,0,0,0,0,0,9.95,0,0,0,0,0,0,0,0,0,0,0,0,0,0,0,0,0,0,0,0,0,0,0,0,0,0,0,0,0,0,0,0,0,0,0,0,0,0,0,0,0,0,0,0,0,0,0,0,0,0,0,0,0,0,45.63
1365,GJ02-061721,GlassTechnology,1964,v.005p.0216,Glass,AlkaliSilicate,Boro-Silicate,Alumino-Silicate,,,,,,,,,,,,52,24,8,0,0,0,0,16,0,0,0,0,0,0,0,0,0,0,0,0,0,0,0,0,0,0,0,0,0,0,0,0,0,0,0,0,0,0,0,0,0,0,0,0,0,0,0,0,0,0,0,0,0,0,0,0,0,0,0,0,0,0,64.22
8872,GP02-299793,USPatentCentralGlass(J),2010,A0273635,Glass,AlkaliSilicate,Alkaline-earthSilicate,,FlatGlass,,,,Window,,,,,Ex.3,,67.94,0,0.72,16.81,0.22,0,0,4.04,8.81,0,0,0,0,0,0,0,0.18,0,0,0,0,0,0,0,0,0,0,0,0,0,0,0,0,1.24,0,0,0,0,0,0,0,0,0,0,0,0,0,0,0,0,0,0,0,0,0,0,0,0,0,0,0,0,72
6257,XP06-227904,USPatentKonicaMinolta(J),2003,A6583078,Glass-Ceramics,Alumino-Silicate,Alkaline-earthSilicate,,GlassCeramics,,,,Substrate,MagneticMemoryDisk,,,,Ex.7Heattreatment:690C5h+760C4.5hCrystalothers:Magnesiumaluminasilicate,,43.9,0,11.27,32.78,0,0,11.15,0,0,0,0,0,0,0,0,0,0,0,0,0,0,0,0,0,0,0,0,0,0,0,0,0,0,0.9,0,0,0,0,0,0,0,0,0,0,0,0,0,0,0,0,0,0,0,0,0,0,0,0,0,0,0,0,106.2
4959,XP03-212853,JapanesePatentKonicaMinolta(J),2001,A287960,Glass-Ceramics,Alkaline-earthSilicate,Alumino-Silicate,OtherSilicate,GlassCeramics,,,,MagneticMemoryDisk,,,,,crystal:(MgAl)SiO3,,42.29,0,9.97,35.6,0,0,4,0,0,0,0,0,0,0,0,0,0,0,0,0,0,0,0,0,1.03,0,0,0,0,0,7.11,0,0,0,0,0,0,0,0,0,0,0,0,0,0,0,0,0,0,0,0,0,0,0,0,0,0,0,0,0,0,0,149.8
3668,GJ09-204054,J.Non-CrystallineSolids,2000,v.277p.0001,Glass,OtherSilicate,,,CVD,,,,,,,,,,,94.64,0,0,0,0,0,0,0,0,0,0,0,0,0,0,0,0,0,0,0,0,0,0,0,0,0,0,0,0,0,5.36,0,0,0,0,0,0,0,0,0,0,0,0,0,0,0,0,0,0,0,0,0,0,0,0,0,0,0,0,0,0,0,68
1738,GJ30-078830,J.AmericanCeramicSoc.,1970,v.053p.0311,Glass,Aluminate,,,,,,,,,,,,8Figs4Tables,,10,0,30,15,45,0,0,0,0,0,0,0,0,0,0,0,0,0,0,0,0,0,0,0,0,0,0,0,0,0,0,0,0,0,0,0,0,0,0,0,0,0,0,0,0,0,0,0,0,0,0,0,0,0,0,0,0,0,0,0,0,0,105.6
2638,GP03-153597,USPatentNipponElectricGlass(J),1994,A5292690,Glass,Alkaline-earthSilicate,Boro-Silicate,,Balloon,,,,Filler,,,,,,,57.11,4.18,0,0,6.76,0,8.46,4.08,2.68,0,0,0,0,0,0,7.76,0,0,0,0,0,0,0,0,0,0,0,0,0,0,5.93,0,0,2.56,0,0,0,0,0,0.47,0,0,0,0,0,0,0,0,0,0,0,0,0,0,0,0,0,0,0,0,0,0,81
884,XP27-035708,JapanesePatentCanonInc.(J),1987,A007648,Glass-Ceramics,Lead,Borate,,LowMelting,GlassCeramics,,,SolderGlassSealingGlass,,,,,,,6.64,20.61,4.69,0,0,0,8.01,0,0,0,0,0,0,0,0,0,0,0,60.04,0,0,0,0,0,0,0,0,0,0,0,0,0,0,0,0,0,0,0,0,0,0,0,0,0,0,0,0,0,0,0,0,0,0,0,0,0,0,0,0,0,0,0,20.58
6859,GP02-256467,USPatentNipponSheetGlass(J),2004,A6753280,Glass,AlkaliSilicate,Alkaline-earthSilicate,,,,,,IRAbsorbingMaterial,UVAbsorbingMaterial,VehicleWindow,,,Ex.7,,70.9,0,0.79,5.47,8.25,0,0.66,12.84,0.48,0,0,0,0.02,0.08,0,0,0,0,0,0,0,0.49,0,0,0,0,0,0,0,0,0.02,0,0,0,0,0,0,0,0,0,0,0,0,0,0,0,0,0,0,0,0,0,0,0,0,0,0,0,0,0,0,0,75
10425,GP02-352329,USPatentOthers,2013,A0252797,Glass,AlkaliSilicate,Alkaline-earthSilicate,,Melting,NonPbAsSb,,,Illumination,LivingConsumerPArts,Jewelry,,,ex.2,,68.36,1.88,1.58,0,9.86,0,1.18,2.94,10.64,0,0,0,0,0,0,1.61,0,0,0,0,0,0,0,0,0.12,0,0,0.02,0,0,1.58,0,0,0,0,0,0.23,0,0,0,0,0,0,0,0,0,0,0,0,0,0,0,0,0,0,0,0,0,0,0,0,0,90.19
6535,XP02-253272,USPatentKonicaMinolta(J),2003,A6593257,Glass-Ceramics,AlkaliSilicate,Alumino-Silicate,,GlassCeramics,,,,MagneticMemoryDisk,,,,,Heattreatment:585C5h+700C3hEx.10,,70.57,0,5.35,0,0,0,22.12,0,0,0,0,0,0,0,0,0,0,0,0,0,0,0,0,0,0.3,0,0,0,0,0,0,0,0,1.17,0,0,0.49,0,0,0,0,0,0,0,0,0,0,0,0,0,0,0,0,0,0,0,0,0,0,0,0,0,92.4
1394,GJ02-061750,GlassTechnology,1964,v.005p.0216,Glass,AlkaliSilicate,,,,,,,,,,,,,,65,0,0,0,0,0,0,35,0,0,0,0,0,0,0,0,0,0,0,0,0,0,0,0,0,0,0,0,0,0,0,0,0,0,0,0,0,0,0,0,0,0,0,0,0,0,0,0,0,0,0,0,0,0,0,0,0,0,0,0,0,0,59.1
3876,GP09-205818,JapanesePatentNipponSheetGlass(J),2000,A313634,Glass,OtherSilicate,Alumino-Silicate,,,,,,MagneticMemoryDisk,,,,,,,42.8,0,8.1,6.3,0,0,0,0,0,0,34.7,0,0,0,0,0,0,0,0,0,0,0,0,0,0,0,0,0,0,0,5.7,0,0,2.4,0,0,0,0,0,0,0,0,0,0,0,0,0,0,0,0,0,0,0,0,0,0,0,0,0,0,0,0,102
9627,XP06-311302,USPatentOharaInc.(J),2013,A0011695,Glass-Ceramics,Alumino-Silicate,Zinc-Silicate,Alkaline-earthSilicate,,,,,Substrate,MagneticMemoryDisk,,,670C+750C,Ex.9,,55.05,0,8.8,12.72,0,0,4.29,0,0,0,0,0,0,0,0,14.18,0,0,0,0,0,0,0,0,0,0,0,0,0,0,4.81,0,0,0,0.15,0,0,0,0,0,0,0,0,0,0,0,0,0,0,0,0,0,0,0,0,0,0,0,0,0,0,0,105
392,GB02-006725,HandbookofGlassProperties,1986,v.001p.0327,Glass,AlkaliSilicate,Alumino-Silicate,,,,,,,,,,,,,65,0,18,0,0,0,17,0,0,0,0,0,0,0,0,0,0,0,0,0,0,0,0,0,0,0,0,0,0,0,0,0,0,0,0,0,0,0,0,0,0,0,0,0,0,0,0,0,0,0,0,0,0,0,0,0,0,0,0,0,0,0,84.9
6102,GP02-226433,JapanesePatentNipponSheetGlass(J),2003,A012342,Glass,AlkaliSilicate,Alkaline-earthSilicate,,SheetGlass,,,,IRAbsorbingMaterial,UVAbsorbingMaterial,VehicleWindow,,,Ex.9,,69.47,0,1,4,8.54,0,2.98,12.98,0.47,0,0,0,0,0,0,0,0,0,0,0,0,0.3,0,0,0,0,0,0,0,0,0.04,0,0,0,0.22,0,0,0,0,0,0,0,0,0,0,0,0,0,0,0,0,0,0,0,0,0,0,0,0,0,0,0,78.5
7845,GP03-281387,JapanesePatentNipponSheetGlass(J),2007,A320846,Glass,Alkaline-earthSilicate,Alumino-Silicate,AlkaliSilicate,,,,,Display,,,,,Ex.2,,48.68,0,5.71,6.45,17.59,0,5.8,1.88,0,0,0,0,0,0,0,0,12,0,0,0,0,0,0,0,0,0,0,0,0,0,0,0,0,1.89,0,0,0,0,0,0,0,0,0,0,0,0,0,0,0,0,0,0,0,0,0,0,0,0,0,0,0,0,102
8230,GP05-289667,JapanesePatentAsahiGlass(J),2009,A102222,Glass,Boro-Silicate,,,NonLead,,,,PlasmaDisplay,SolderGlassSealingGlass,Substrate,,,Ex.19,,45,41.5,0,0,0,0,0,2,6.5,0,0,0,0,0,0,1,0,0,0,0,0,0,0,0,0,0,0,0,0,0,0,0,0,4,0,0,0,0,0,0,0,0,0,0,0,0,0,0,0,0,0,0,0,0,0,0,0,0,0,0,0,0,50
7047,GP06-261440,JapanesePatentCarlZeiss(DE),2004,A531443,Glass,Alumino-Silicate,Alkaline-earthSilicate,,NonAlkali,,,,Display,Substrate,,,,Ex.A1,,64.08,3.56,10.58,15.38,5.64,0,0,0,0,0,0,0,0,0,0,0,0.6,0,0,0,0,0,0,0,0,0,0,0,0,0,0,0,0,0,0,0.16,0,0,0,0,0,0,0,0,0,0,0,0,0,0,0,0,0,0,0,0,0,0,0,0,0,0,88
6480,GP05-252943,JapanesePatentKonicaMinolta(J),2003,A292336,Glass,Boro-Silicate,AlkaliSilicate,,Molded,,,,OpticalUse,Lens&Prism,,,,Ex.8,,29,29,4,0,0,0,26,4,3,0,0,0,0,0,0,0,5,0,0,0,0,0,0,0,0,0,0,0,0,0,0,0,0,0,0,0,0,0,0,0,0,0,0,0,0,0,0,0,0,0,0,0,0,0,0,0,0,0,0,0,0,0,89.2
1282,GJ02-055818,J.AmericanCeramicSoc.,1971,v.054p.0309,Glass,AlkaliSilicate,,,GlassCeramics,,,,,,,,,,,79.23,0,4.67,0,0,0,14.78,0,0,0,0,0,0,0,0,0,0,0,0,0,0,0,0,0,0,0,0,0,0,0,0.79,0,0,0.52,0,0,0,0,0,0,0,0,0,0,0,0,0,0,0,0,0,0,0,0,0,0,0,0,0,0,0,0,76.314
5232,XP02-214320,EuropeanPatentOharaInc.(J),2001,A1074523,Glass-Ceramics,AlkaliSilicate,,,GlassCeramics,,,,Substrate,MagneticMemoryDisk,,,,Nucleationtemp.560Ccrystallizationtemp.770C,,72.1,0,1.9,1.27,0,0,20.03,0,2.36,0,0,0,0,0,0,0.28,0,0,0,0,0,0,0,0,0.04,0,0,0,0,0,0,0,0,1.02,0,0,1,0,0,0,0,0,0,0,0,0,0,0,0,0,0,0,0,0,0,0,0,0,0,0,0,0,120
6977,GJ02-259416,J.Non-CrystallineSolids,2004,v.344p.0017,Glass,AlkaliSilicate,,,Fiber,,,,,,,,,,,70,0,5,0,0,0,0,25,0,0,0,0,0,0,0,0,0,0,0,0,0,0,0,0,0,0,0,0,0,0,0,0,0,0,0,0,0,0,0,0,0,0,0,0,0,0,0,0,0,0,0,0,0,0,0,0,0,0,0,0,0,0,60.28
4195,XP06-210844,JapanesePatentKonicaMinolta(J),2001,A019485,Glass-Ceramics,Alumino-Silicate,AlkaliSilicate,,,,,,MagneticMemoryDisk,,,,,,,74.09,0,5.9,0,2.1,0,15.39,0,0,0,0,0,0,0,0,0,0,0,0,0,0,0,0,0,0,0,0,0,0,0,1.48,0,0,0,0,0,1.04,0,0,0,0,0,0,0,0,0,0,0,0,0,0,0,0,0,0,0,0,0,0,0,0,0,91.2
7422,XP03-269394,USPatentHoyaCorp.(J),2005,A6960399,Glass-Ceramics,Alkaline-earthSilicate,Alumino-Silicate,,GlassCeramics,,,,Substrate,MagneticRecordingHead,,,810C4h+1000C4h,Ex.5Crystalothers:2MgO.2Al2O3.4SiO2MgO.2Al2O3.5SiO2,,51.38,0,11.5,29.1,0,0,0,0,0,0,0,0,0,0,0,0,0,0,0,0,0,0,0,0.68,0,0,0,0,0,0,7.34,0,0,0,0,0,0,0,0,0,0,0,0,0,0,0,0,0,0,0,0,0,0,0,0,0,0,0,0,0,0,0,137.4
285,GB02-006618,HandbookofGlassProperties,1986,v.001p.0330,Glass,AlkaliSilicate,Alumino-Silicate,,,,,,,,,,,,,60,0,25,0,0,0,0,15,0,0,0,0,0,0,0,0,0,0,0,0,0,0,0,0,0,0,0,0,0,0,0,0,0,0,0,0,0,0,0,0,0,0,0,0,0,0,0,0,0,0,0,0,0,0,0,0,0,0,0,0,0,0,77.3
959,GJ02-039812,J.CeramicSoc.Japan,1983,v.091p.0116,Glass,AlkaliSilicate,,,,,,,,,,,,,,80,0,0,0,0,0,20,0,0,0,0,0,0,0,0,0,0,0,0,0,0,0,0,0,0,0,0,0,0,0,0,0,0,0,0,0,0,0,0,0,0,0,0,0,0,0,0,0,0,0,0,0,0,0,0,0,0,0,0,0,0,0,72.9
4829,XP03-212723,JapanesePatentKonicaMinolta(J),2001,A287947,Glass-Ceramics,Alkaline-earthSilicate,Alumino-Silicate,OtherSilicate,GlassCeramics,,,,MagneticMemoryDisk,,,,,crystal:(MgAl)SiO3,,41.52,0,9.9,30.95,0,0,5.96,0,0,0,0,0,0,0,0,0,0,0,0,0,0,0,0,0,0,0,0,0,0,0,10.41,0,0,0,0,0,1.26,0,0,0,0,0,0,0,0,0,0,0,0,0,0,0,0,0,0,0,0,0,0,0,0,0,146.3
4457,XP02-211137,JapanesePatentOharaInc.(J),2001,A019490,Glass-Ceramics,AlkaliSilicate,Alumino-Silicate,,,,,,Substrate,MagneticMemoryDisk,,,,,,69.61,0,2.15,1.43,0,0,21.21,0,1.71,0,0,0,0,0,0,0.35,0,0,0,0,0,0,0.15,0,0.1,0,0,0,0,0,0,0,0,2.48,0,0,0.81,0,0,0,0,0,0,0,0,0,0,0,0,0,0,0,0,0,0,0,0,0,0,0,0,0,105
1205,GC01-052317,Philips(NL),1980,Philips-304,Glass,Silica,,,Tube,Doped(Stuffed),,,Lamp,,,,,OH-Content-Unbaked160E-6Doped0.02%Tio2,,99.94,0,0,0,0,0,0,0,0,0,0,0,0,0,0,0,0,0,0,0,0,0,0,0,0,0,0,0,0,0,0.02,0,0,0,0,0,0,0,0,0,0,0,0,0,0,0,0,0,0,0,0,0,0,0,0,0,0,0,0,0,0,0,73
6585,XP03-253469,USPatentKonicaMinolta(J),2003,A6624101,Glass-Ceramics,Alkaline-earthSilicate,Alumino-Silicate,,GlassCeramics,,,,Substrate,MagneticMemoryDisk,,,,Heattreatment:710C3h+800C3hCrystalohters:MagnesiumaluminasilicateEx.2,,51.93,0,10.13,27.37,0,0,4.93,0,0,0,0,0,0,0,0,0,0,0,0,0,0,0,0,0,0,0,0,0,0,0,5.02,0,0,0,0,0,0.62,0,0,0,0,0,0,0,0,0,0,0,0,0,0,0,0,0,0,0,0,0,0,0,0,0,100.8
10246,GP02-351033,USPatentAsahiGlass(J),2012,A0264585,Glass,AlkaliSilicate,Alumino-Silicate,,Melting,FlatGlass,,,ChemicalStrengthen,Display,,,,ex.5,,64,0,13,2,0,0,16,4,0,0,0,0,0,0,0,0,0,0,0,0,0,0,0,0,0,0,0,0,0,0,0,0,0,1,0,0,0,0,0,0,0,0,0,0,0,0,0,0,0,0,0,0,0,0,0,0,0,0,0,0,0,0,84.6
8894,GP02-300043,EuropeanPatentCentralGlass(J),2010,A2233445,Glass,AlkaliSilicate,Alkaline-earthSilicate,,,,,,Window,Substrate,,,,Ex.1,,68.29,0,0.72,15.48,1.53,0,0,4.05,8.12,0,0,0,0,0,0,0,0.53,0,0,0,0,0,0,0,0,0,0,0,0,0,0,0,0,1.24,0,0,0,0,0,0,0,0,0,0,0,0,0,0,0,0,0,0,0,0,0,0,0,0,0,0,0,0,73
8385,GP02-292436,JapanesePatentCentralGlass(J),2009,A155148,Glass,AlkaliSilicate,Alkaline-earthSilicate,,FlatGlass,,,,,,,,,Ex.5,,65.58,0,0.78,16.24,2.95,0,0,4.54,6.76,0,0,0,0,0,0,0,1.42,0,0,0,0,0,0,0,0,0,0,0,0,0,0,0,0,1.69,0,0,0,0,0,0,0,0,0,0,0,0,0,0,0,0,0,0,0,0,0,0,0,0,0,0,0,0,76
10503,GP03-353695,USPatentAsahiGlass(J),2013,A0306145,Glass,Alkaline-earthSilicate,AlkaliSilicate,Alumino-Silicate,Melting,SheetGlass,,,SolarCell,,,,,ex.4forCu-In-Ga-Sesolarcell,,68.5,0,3.5,12,3.5,0,0,3.5,7,0,0,0,0,0,0,0,0,0,0,0,0,0,0,0,0,0,0,0,0,0,0,0,0,2,0,0,0,0,0,0,0,0,0,0,0,0,0,0,0,0,0,0,0,0,0,0,0,0,0,0,0,0,74.9
1783,GB04-081681,HandbookofGlassData,1983,v.00Ap.0501,Glass,Lead-Silicate,,,,,,,,,,,,,,64.3,0,0,0,0,0,0,0,0,0,0,0,0,0,0,0,0,0,35.7,0,0,0,0,0,0,0,0,0,0,0,0,0,0,0,0,0,0,0,0,0,0,0,0,0,0,0,0,0,0,0,0,0,0,0,0,0,0,0,0,0,0,0,46.34
6752,XP03-254076,USPatent,2003,A0171201,Glass-Ceramics,Alkaline-earthSilicate,Alumino-Silicate,OtherSilicate,,,,,Substrate,MagneticMemoryDisk,,,,X.Zouetal.Heattreatment:790C4h+1000C4hCrystal:MgO-Al2O3-SiO2Mg-Al-titanateEx.2-4,,42.5,0,6.96,42.94,0,0,0,0,0,0,0,0,0,0,0,0,0,0,0,0,0,0,0,0.5,0,0,0,0,0,0,7.1,0,0,0,0,0,0,0,0,0,0,0,0,0,0,0,0,0,0,0,0,0,0,0,0,0,0,0,0,0,0,0,163.4
8916,GP02-300905,JapanesePatentAsahiGlass(J),2011,A018398,Glass,AlkaliSilicate,Alkaline-earthSilicate,,,,,,Substrate,MagneticMemoryDisk,,,,Ex.B,,67.7,0,4.9,10.9,0,0,0,4.9,7.6,0,0,0,0,0,0,0,0,0,0,0,0,0,0,0,0,0,0,0,0,0,4,0,0,0,0,0,0,0,0,0,0,0,0,0,0,0,0,0,0,0,0,0,0,0,0,0,0,0,0,0,0,0,72
7607,GJ03-273527,J.Non-CrystallineSolids,2006,v.352p.3613,Glass,Alkaline-earthSilicate,Alumino-Silicate,,,,,,,,,,,,,36.56,0,17.68,6.57,39.19,0,0,0,0,0,0,0,0,0,0,0,0,0,0,0,0,0,0,0,0,0,0,0,0,0,0,0,0,0,0,0,0,0,0,0,0,0,0,0,0,0,0,0,0,0,0,0,0,0,0,0,0,0,0,0,0,0,100
6554,XP03-253297,USPatentKonicaMinolta(J),2003,A6596659,Glass-Ceramics,Alkaline-earthSilicate,Alumino-Silicate,,GlassCeramics,,,,MagneticMemoryDisk,,,,,HeatTreatment:670C6h+720C5.5hCrystalothres:MagnesiumaluminasilicateEx.9,,46.94,0,16.14,29.45,0,0,7.47,0,0,0,0,0,0,0,0,0,0,0,0,0,0,0,0,0,0,0,0,0,0,0,0,0,0,0,0,0,0,0,0,0,0,0,0,0,0,0,0,0,0,0,0,0,0,0,0,0,0,0,0,0,0,0,110.6
9430,GP05-309135,JapanesePatentHoyaCorp.(J),2012,A176887,Glass,Boro-Silicate,Alumino-Silicate,,NonAlkali,,,,LiquidCrystalDisplay,Substrate,,,,Ex.1,,67.4,10.4,11.3,3.5,6.4,0,0,0,0,0,0,0,0,0,0,0,0.7,0,0,0,0,0,0.2,0,0.1,0,0,0,0,0,0,0,0,0,0,0,0,0,0,0,0,0,0,0,0,0,0,0,0,0,0,0,0,0,0,0,0,0,0,0,0,0,72.7
3229,GJ02-187125,J.AmericanCeramicSoc.,1999,v.082p.3501,Glass,AlkaliSilicate,,,,,,,,,,,,,,70,0,0,0,0,0,30,0,0,0,0,0,0,0,0,0,0,0,0,0,0,0,0,0,0,0,0,0,0,0,0,0,0,0,0,0,0,0,0,0,0,0,0,0,0,0,0,0,0,0,0,0,0,0,0,0,0,0,0,0,0,0,78.8
4039,GJ03-209911,J.Non-CrystallineSolids,2001,v.290p.0180,Glass,Alkaline-earthSilicate,Alumino-Silicate,,,,,,MagneticMemoryDisk,,,,,,,35,0,15,15,20,0,0,0,0,0,0,0,0,0,0,0,0,0,0,0,0,0,0,0,0,0,0,0,0,0,15,0,0,0,0,0,0,0,0,0,0,0,0,0,0,0,0,0,0,0,0,0,0,0,0,0,0,0,0,0,0,0,110.6
9317,GP20-307726,USPatentSchottGlassTech.(US),2012,A0063479,Glass,Phosphate,,,,,,,Laser,,,,,Ex.2,,5,0,8.83,0,0,0,17.59,0,0,0,0,0,0,0,0,0,0,0,0,0,0,0,0.12,0,0,6.19,1,0,0,0,0,0,0,0,0,0,61.27,0,0,0,0,0,0,0,0,0,0,0,0,0,0,0,0,0,0,0,0,0,0,0,0,0,64.8
831,GB02-027420,HandbookofGlassData,1987,v.00Cp.0608,Glass,AlkaliSilicate,OtherSilicate,,,,,,,,,,,,,10.4,0,0,0,0,0,0,17.6,0,0,0,0,0,0,0,0,0,0,0,0,0,0,0,0,0,0,0,0,0,0,0,0,72,0,0,0,0,0,0,0,0,0,0,0,0,0,0,0,0,0,0,0,0,0,0,0,0,0,0,0,0,0,75.1
7853,GP03-281395,JapanesePatentNipponSheetGlass(J),2007,A320846,Glass,Alkaline-earthSilicate,Alumino-Silicate,AlkaliSilicate,,,,,Display,,,,,Ex.10,,50.68,0,7.71,6.46,15.58,0,5.8,1.88,0,0,0,0,0,0,0,0,8,0,0,0,0,0,0,2,0,0,0,0,0,0,0,0,0,1.89,0,0,0,0,0,0,0,0,0,0,0,0,0,0,0,0,0,0,0,0,0,0,0,0,0,0,0,0,103
4792,XP03-212686,JapanesePatentKonicaMinolta(J),2001,A287944,Glass-Ceramics,Alkaline-earthSilicate,OtherSilicate,,GlassCeramics,,,,MagneticMemoryDisk,,,,,crystal:(MgAl)SiO3,,45.53,0,2.8,28.28,0,0,9.54,0,0,0,0,0,0,0,0,0,0,0,0,0,0,0,0,1.01,0,0,0,0,0,0,12.84,0,0,0,0,0,0,0,0,0,0,0,0,0,0,0,0,0,0,0,0,0,0,0,0,0,0,0,0,0,0,0,146
1720,GJ30-078812,J.AmericanCeramicSoc.,1970,v.053p.0311,Glass,Aluminate,,,,,,,,,,,,8Figs4Tables,,10,0,30,0,50,0,0,0,0,0,0,0,0,0,0,0,0,0,0,0,0,10,0,0,0,0,0,0,0,0,0,0,0,0,0,0,0,0,0,0,0,0,0,0,0,0,0,0,0,0,0,0,0,0,0,0,0,0,0,0,0,0,79.35
7622,GP03-274487,JapanesePatent,2006,A213595,Glass,Alkaline-earthSilicate,Boro-Silicate,Alumino-Silicate,NonAlkali,,,,Display,LiquidCrystalDisplay,,,,HenanAncaiHigh-techCo.Ex.6,,69.91,6.86,7.71,6.24,8.19,0,0,0,0,0,0,0,0,0,0,0,1.09,0,0,0,0,0,0,0,0,0,0,0,0,0,0,0,0,0,0,0,0,0,0,0,0,0,0,0,0,0,0,0,0,0,0,0,0,0,0,0,0,0,0,0,0,0,76.1
3794,XP03-205123,JapanesePatentHoyaCorp.(J),2000,A169186,Glass-Ceramics,Alkaline-earthSilicate,,,GlassCeramics,,,,MagneticMemoryDisk,,,,,,,42,0,0,40,0,0,0,2,1,0,0,0,0,0,0,0,0,0,0,0,0,0,0,5,0,0,0,0,0,0,6.5,0,0,3.5,0,0,0,0,0,0,0,0,0,0,0,0,0,0,0,0,0,0,0,0,0,0,0,0,0,0,0,0,185
5153,GP02-213651,USPatentNipponSheetGlass(J),2001,A6251812,Glass,AlkaliSilicate,Alkaline-earthSilicate,Alumino-Silicate,,,,,Substrate,MagneticMemoryDisk,,,,,,57.4,0,8,5,6.5,0,8.7,9.4,0,0,0,0,0,0,0,0,2,0,0,0,0,0,0,0,0,0,0,0,0,0,3,0,0,0,0,0,0,0,0,0,0,0,0,0,0,0,0,0,0,0,0,0,0,0,0,0,0,0,0,0,0,0,91
6710,XP07-253721,USPatentKonicaMinolta(J),2003,A6645891,Glass-Ceramics,Zinc-Silicate,Alkaline-earthSilicate,Alumino-Silicate,,,,,Substrate,MagneticMemoryDisk,,,,Heattreat:660C5h+700C5hCrystalothers:ClinoenstatiteMg-Al-silicateZn-TioxideEx.8,,41.61,0,9.81,18.61,0,0,8.37,0,0,0,0,0,0,0,0,16.9,0,0,0,0,0,0,0,0,0,0,0,0,0,0,4.7,0,0,0,0,0,0,0,0,0,0,0,0,0,0,0,0,0,0,0,0,0,0,0,0,0,0,0,0,0,0,0,114
5713,XP09-224075,USPatentNipponSheetGlass(J),2002,A6376084,Glass-Ceramics,OtherSilicate,Alkaline-earthSilicate,,GlassCeramics,,,,Substrate,MagneticMemoryDisk,,,,,,42.8,0,8.1,19.3,0,0,0,0,0,0,21.7,0,0,0,0,0,0,0,0,0,0,0,0,0,0,0,0,0,0,0,5.7,0,0,2.4,0,0,0,0,0,0,0,0,0,0,0,0,0,0,0,0,0,0,0,0,0,0,0,0,0,0,0,0,153
