Repository: hori1537/rexrexxion-about-SP

File: input_csv/inputcsv_SiO2_0.01-100.00_youngsmodulus.csv (part 48 of 53)
No.,GlassNo.,DataSource,Year,DataSourceNumber,State,GlassSystem1,GlassSystem2,GlassSystem3,Appearance1,Appearance2,Appearance3,Appearance4,Usage1,Usage2,Usage3,Usage4,ThermalTreatment,Note,GlassNo.(Structure),SiO2,B2O3,Al2O3,MgO,CaO,BaO,Li2O,Na2O,K2O,Ag2O,MnO,FeO,CoO,NiO,CuO,ZnO,SrO,CdO,PbO,SnO,Cr2O3,Fe2O3,As2O3,Y2O3,Sb2O3,La2O3,Nd2O3,Gd2O3,Bi2O3,Co3O4,TiO2,MnO2,GeO2,ZrO2,CeO2,SnO2,P2O5,Ta2O5,Nb2O3,SO3,MoO3,WO3,H2O,LiF,NaF,KF,MgF2,CaF2,SrF2,BaF2,ZnF2,PbF2,YF3,AlF3,LaF3,GdF3,YbF3,ErF3,F,Cl,Br,Ag,Young'sModulusatRT(GPa)
563,GB02-019762,HandbookofGlassData,1987,v.00Cp.0210,Glass,AlkaliSilicate,Alkaline-earthSilicate,,,,,,,,,,,,,85.2,0,0,0,0,0,0,0,8.7,0,0,0,0,0,0,0,6.1,0,0,0,0,0,0,0,0,0,0,0,0,0,0,0,0,0,0,0,0,0,0,0,0,0,0,0,0,0,0,0,0,0,0,0,0,0,0,0,0,0,0,0,0,0,62.44
1725,GJ30-078817,J.AmericanCeramicSoc.,1970,v.053p.0311,Glass,Aluminate,,,,,,,,,,,,8Figs4Tables,,10,0,30,0,50,0,0,0,0,0,0,0,0,0,0,0,0,0,0,0,0,0,0,0,0,0,0,0,0,0,0,0,0,0,0,10,0,0,0,0,0,0,0,0,0,0,0,0,0,0,0,0,0,0,0,0,0,0,0,0,0,0,93.84
10222,GP06-350601,JapanesePatentAsahiGlass(J),2012,A232882,Glass,Alumino-Silicate,AlkaliSilicate,,Melting,,,,ChemicalStrengthen,SolarCell,Airplane,,,ex.37,,64,0,8,11,0,0,12.5,4,0,0,0,0,0,0,0,0,0,0,0,0,0,0,0,0,0,0,0,0,0,0,0,0,0,0.5,0,0,0,0,0,0,0,0,0,0,0,0,0,0,0,0,0,0,0,0,0,0,0,0,0,0,0,0,88
6413,GJ02-251264,GlassPhysics&Chemistry,2003,v.029p.0002,Glass,AlkaliSilicate,,,,,,,,,,,,,,91.3,0,0,0,0,0,0,0,8.7,0,0,0,0,0,0,0,0,0,0,0,0,0,0,0,0,0,0,0,0,0,0,0,0,0,0,0,0,0,0,0,0,0,0,0,0,0,0,0,0,0,0,0,0,0,0,0,0,0,0,0,0,0,53.1
8163,GJ30-288985,J.AmericanCeramicSoc.,2009,v.092p.0087,Glass,Aluminate,,,,,,,,,,,,,,10,0,55,0,0,0,0,0,0,0,0,0,0,0,0,0,0,0,0,0,0,0,0,35,0,0,0,0,0,0,0,0,0,0,0,0,0,0,0,0,0,0,0,0,0,0,0,0,0,0,0,0,0,0,0,0,0,0,0,0,0,0,136.2
8531,GP02-294438,EuropeanPatentSaint-Gobain(FR),2009,A2091878,Glass,AlkaliSilicate,Alkaline-earthSilicate,,Fiber,,,,Composite,,,,,Ex.5,,70.18,0,0,0,5.22,0,2.91,9.84,2.91,0,0,0,0,0,0,0,0,0,0,0,0,0,0,0,0,0,0,0,0,0,0,0,0,8.94,0,0,0,0,0,0,0,0,0,0,0,0,0,0,0,0,0,0,0,0,0,0,0,0,0,0,0,0,88.1
6978,GJ02-259417,J.Non-CrystallineSolids,2004,v.344p.0017,Glass,AlkaliSilicate,Alumino-Silicate,,Fiber,,,,,,,,,,,65,0,10,0,0,0,0,25,0,0,0,0,0,0,0,0,0,0,0,0,0,0,0,0,0,0,0,0,0,0,0,0,0,0,0,0,0,0,0,0,0,0,0,0,0,0,0,0,0,0,0,0,0,0,0,0,0,0,0,0,0,0,63.64
5035,XP03-212929,JapanesePatentKonicaMinolta(J),2001,A287968,Glass-Ceramics,Alkaline-earthSilicate,Alumino-Silicate,Zinc-Silicate,GlassCeramics,,,,MagneticMemoryDisk,,,,,crystal:(MgAl)SiO3Zn2Ti3O8Zn2TiO4,,43.44,0,10.71,33.12,0,0,0,0,0,0,0,0,0,0,0,9.69,0,0,0,0,0,0,0,0,0,0,0,0,0,0,3.04,0,0,0,0,0,0,0,0,0,0,0,0,0,0,0,0,0,0,0,0,0,0,0,0,0,0,0,0,0,0,0,150.1
5698,GP02-224020,USPatentNipponSheetGlass(J),2002,A6365534,Glass,AlkaliSilicate,Alkaline-earthSilicate,Alumino-Silicate,,,,,Substrate,MagneticMemoryDisk,,,,,,57.4,0,8,4.5,5,0,8.7,8.4,0,0,0,0,0,0,0,0,5,0,0,0,0,0,0,0,0,0,0,0,0,0,3,0,0,0,0,0,0,0,0,0,0,0,0,0,0,0,0,0,0,0,0,0,0,0,0,0,0,0,0,0,0,0,92
950,GJ03-039683,PhysicsandChemistryofGlasses,1987,v.028p.0164,Glass,Alkaline-earthSilicate,,,,,,,,,,,,,,65,0,0,0,20,0,0,15,0,0,0,0,0,0,0,0,0,0,0,0,0,0,0,0,0,0,0,0,0,0,0,0,0,0,0,0,0,0,0,0,0,0,0,0,0,0,0,0,0,0,0,0,0,0,0,0,0,0,0,0,0,0,69
286,GB02-006619,HandbookofGlassProperties,1986,v.001p.0330,Glass,AlkaliSilicate,Alumino-Silicate,,,,,,,,,,,,,65,0,20,0,0,0,0,15,0,0,0,0,0,0,0,0,0,0,0,0,0,0,0,0,0,0,0,0,0,0,0,0,0,0,0,0,0,0,0,0,0,0,0,0,0,0,0,0,0,0,0,0,0,0,0,0,0,0,0,0,0,0,73.7
4096,XP06-210745,JapanesePatentKonicaMinolta(J),2001,A019475,Glass-Ceramics,Alumino-Silicate,AlkaliSilicate,,,,,,MagneticMemoryDisk,,,,,,,71.34,0,3.21,2.95,0.21,0,15.94,0,0,0,0,0,0,0,0,0,0,0,0,0,0,0,0,0,0,0,0,0,0,0,1.86,0,0,2.9,0,0,1.59,0,0,0,0,0,0,0,0,0,0,0,0,0,0,0,0,0,0,0,0,0,0,0,0,0,95.4
1177,GC02-052107,AsahiGlass(J),,SunCut-P-Bronze,Glass,AlkaliSilicate,Alkaline-earthSilicate,,FlatGlass,,,,ArchitectureTrafficIndustry,Window,,,,,,71.39,0,1.17,4.43,9.56,0,0,13.45,0,0,0,0,0,0,0,0,0,0,0,0,0,0,0,0,0,0,0,0,0,0,0,0,0,0,0,0,0,0,0,0,0,0,0,0,0,0,0,0,0,0,0,0,0,0,0,0,0,0,0,0,0,0,70.56
818,GB02-027407,HandbookofGlassData,1987,v.00Cp.0607,Glass,AlkaliSilicate,OtherSilicate,,,,,,,,,,,,,70,0,0,0,0,0,0,17.8,0,0,0,0,0,0,0,0,0,0,0,0,0,0,0,0,0,0,0,0,0,0,0,0,0,12.2,0,0,0,0,0,0,0,0,0,0,0,0,0,0,0,0,0,0,0,0,0,0,0,0,0,0,0,0,83.2
9277,GP05-307191,JapanesePatentAsahiGlass(J),2012,A020892,Glass,Boro-Silicate,Zinc-Silicate,Alumino-Silicate,,,,,Substrate,Window,,,,Ex.2,,69.77,7.04,5.74,6.47,0,0,0,3.08,0,0,0,0,0,0,0,7.9,0,0,0,0,0,0,0,0,0,0,0,0,0,0,0,0,0,0,0,0,0,0,0,0,0,0,0,0,0,0,0,0,0,0,0,0,0,0,0,0,0,0,0,0,0,0,78
10252,GP02-351039,USPatentAsahiGlass(J),2012,A0264585,Glass,AlkaliSilicate,Alumino-Silicate,,Melting,FlatGlass,,,ChemicalStrengthen,Display,,,,ex.36,,69,0,5.5,3.5,0,0,16,2,2,0,0,0,0,0,0,0,0,0,0,0,0,0,0,0,0,0,0,0,0,0,0,0,0,2,0,0,0,0,0,0,0,0,0,0,0,0,0,0,0,0,0,0,0,0,0,0,0,0,0,0,0,0,84.1
823,GB02-027412,HandbookofGlassData,1987,v.00Cp.0607,Glass,AlkaliSilicate,OtherSilicate,,,,,,,,,,,,,75.1,0,0,0,0,0,0,15.1,0,0,0,0,0,0,0,0,0,0,0,0,0,0,0,0,0,0,0,0,0,0,0,0,0,9.8,0,0,0,0,0,0,0,0,0,0,0,0,0,0,0,0,0,0,0,0,0,0,0,0,0,0,0,0,82.3
401,GB02-006734,HandbookofGlassProperties,1986,v.001p.0327,Glass,AlkaliSilicate,Alumino-Silicate,,,,,,,,,,,,,60,0,20,0,0,0,20,0,0,0,0,0,0,0,0,0,0,0,0,0,0,0,0,0,0,0,0,0,0,0,0,0,0,0,0,0,0,0,0,0,0,0,0,0,0,0,0,0,0,0,0,0,0,0,0,0,0,0,0,0,0,0,85.7
4196,XP06-210845,JapanesePatentKonicaMinolta(J),2001,A019485,Glass-Ceramics,Alumino-Silicate,AlkaliSilicate,,,,,,MagneticMemoryDisk,,,,,,,70.27,0,6.08,0,0,0,18.77,0,0.63,0,0,0,0,0,0,0,0,0,0,0,0,0,0,0,0,0,0,0,0,0,2.59,0,0,0,0,0,1.66,0,0,0,0,0,0,0,0,0,0,0,0,0,0,0,0,0,0,0,0,0,0,0,0,0,90.7
1841,GB05-089130,TechnicalGlasses,1961,v.001p.0354,Glass,Boro-Silicate,Lead-Silicate,AlkaliSilicate,,,,,,,,,,,,76.1,15.94,1.53,0,1.16,0,0,1.79,2,0,0,0,0,0,0,0,0,0,1.46,0,0,0,0,0,0,0,0,0,0,0,0,0,0,0,0,0,0,0,0,0,0,0,0,0,0,0,0,0,0,0,0,0,0,0,0,0,0,0,0,0,0,0,62.72
1782,GB04-081680,HandbookofGlassData,1983,v.00Ap.0501,Glass,Lead-Silicate,,,,,,,,,,,,,,61.6,0,0,0,0,0,0,0,0,0,0,0,0,0,0,0,0,0,38.4,0,0,0,0,0,0,0,0,0,0,0,0,0,0,0,0,0,0,0,0,0,0,0,0,0,0,0,0,0,0,0,0,0,0,0,0,0,0,0,0,0,0,0,52.84
60,GB04-004820,HandbookofGlassProperties,1986,v.001p.0315,Glass,Lead-Silicate,,,,,,,,,,,,,,75.4,0,0,0,0,0,0,0,0,0,0,0,0,0,0,0,0,0,24.6,0,0,0,0,0,0,0,0,0,0,0,0,0,0,0,0,0,0,0,0,0,0,0,0,0,0,0,0,0,0,0,0,0,0,0,0,0,0,0,0,0,0,0,47.14
10867,GP05-357327,USPatentCorningInc.(US),2014,A0342897,Glass,Boro-Silicate,Alkaline-earthSilicate,Alumino-Silicate,Melting,SheetGlass,NonAlkali,,Display,SubstrateforDisplay,,,,ex.14,,63.7,16.48,8.69,2.21,5.19,0,0,0,0,0,0,0,0,0,0,0,3.59,0,0,0,0,0.01,0,0,0,0,0,0,0,0,0,0,0,0.01,0,0.1,0,0,0,0,0,0,0,0,0,0,0,0,0,0,0,0,0,0,0,0,0,0,0,0,0,0,65.5
920,GJ35-039272,J.Non-CrystallineSolids,1986,v.083p.0335,Glass,Germanate,AlkaliSilicate,,,,,,,,,,,,,18.17,0,0,0,0,0,0,27.28,0,0,0,0,0,0,0,0,0,0,0,0,0,0,0,0,0,0,0,0,0,0,0,0,54.56,0,0,0,0,0,0,0,0,0,0,0,0,0,0,0,0,0,0,0,0,0,0,0,0,0,0,0,0,0,61.66
3907,GP06-205888,JapanesePatentIshizukaGlass(J),2000,A322731,Glass,Alumino-Silicate,,,,,,,MagneticMemoryDisk,,,,,,,62.14,4.47,15.26,7.72,0,0,10.41,0,0,0,0,0,0,0,0,0,0,0,0,0,0,0,0,0,0,0,0,0,0,0,0,0,0,0,0,0,0,0,0,0,0,0,0,0,0,0,0,0,0,0,0,0,0,0,0,0,0,0,0,0,0,0,104.4
2852,GB02-164826,FundamentalsofInorganicGlasses,1994,v.001p.0171,Glass,AlkaliSilicate,Alkaline-earthSilicate,,,,,,,,,,,,,58.82,0,0,29.41,0,0,0,11.76,0,0,0,0,0,0,0,0,0,0,0,0,0,0,0,0,0,0,0,0,0,0,0,0,0,0,0,0,0,0,0,0,0,0,0,0,0,0,0,0,0,0,0,0,0,0,0,0,0,0,0,0,0,0,79
2834,GB02-164808,FundamentalsofInorganicGlasses,1994,v.001p.0171,Glass,AlkaliSilicate,Alkaline-earthSilicate,,,,,,,,,,,,,58.82,0,0,0,0,0,0,11.76,0,0,0,0,0,0,0,0,0,29.41,0,0,0,0,0,0,0,0,0,0,0,0,0,0,0,0,0,0,0,0,0,0,0,0,0,0,0,0,0,0,0,0,0,0,0,0,0,0,0,0,0,0,0,0,70
10149,GP02-316943,EuropeanPatentAsahiGlass(J),2014,A2774895,Glass,AlkaliSilicate,Alumino-Silicate,Alkaline-earthSilicate,,,,,Display,PlasmaDisplay,LiquidCrystalDisplay,Substrate,,Ex.4,,64,0,14,9,0,0,0,13,0,0,0,0,0,0,0,0,0,0,0,0,0,0,0,0,0,0,0,0,0,0,0,0,0,0,0,0,0,0,0,0,0,0,0,0,0,0,0,0,0,0,0,0,0,0,0,0,0,0,0,0,0,0,75
958,GJ03-039691,PhysicsandChemistryofGlasses,1987,v.028p.0164,Glass,Alkaline-earthSilicate,,,,,,,,,,,,,,50.07,0,0,0,15.41,0,0,11.55,0,0,0,0,0,0,0,0,0,0,0,0,0,0,0,0,0,0,0,0,0,0,22.97,0,0,0,0,0,0,0,0,0,0,0,0,0,0,0,0,0,0,0,0,0,0,0,0,0,0,0,0,0,0,0,98.4
6646,XP07-253657,USPatentKonicaMinolta(J),2003,A6635591,Glass-Ceramics,Zinc-Silicate,Alumino-Silicate,AlkaliSilicate,,,,,Substrate,MagneticMemoryDisk,,,,Heattreatment:550C5h+700C5hCrystalothers:ZinctitaniumoxideZincsiliconoxideEx.4,,65.1,0,4.72,7.47,0,0,10.07,0,0,0,0,0,0,0,0,8.87,0,0,0,0,0,0,0,0,0,0,0,0,0,0,3.77,0,0,0,0,0,0,0,0,0,0,0,0,0,0,0,0,0,0,0,0,0,0,0,0,0,0,0,0,0,0,0,100
74,GB02-004834,HandbookofGlassProperties,1986,v.001p.0317,Glass,AlkaliSilicate,,,,,,,,,,,,,,75,0,0,0,0,0,15,10,0,0,0,0,0,0,0,0,0,0,0,0,0,0,0,0,0,0,0,0,0,0,0,0,0,0,0,0,0,0,0,0,0,0,0,0,0,0,0,0,0,0,0,0,0,0,0,0,0,0,0,0,0,0,75.3
5461,GP03-222068,JapanesePatentAsahiGlass(J),2002,A029774,Glass,Alkaline-earthSilicate,AlkaliSilicate,Alumino-Silicate,,,,,MagneticMemoryDisk,,,,,,,65,0,6,5.6,0,0,6,1.1,0,0,0,0,0,0,0,2,10,0,0,0,0,0,0,0,0,0,0,0,0,0,3.4,0,0,0.9,0,0,0,0,0,0,0,0,0,0,0,0,0,0,0,0,0,0,0,0,0,0,0,0,0,0,0,0,89
3798,XP06-205131,JapanesePatentKonicaMinolta(J),2000,A185933,Glass-Ceramics,Alumino-Silicate,Zinc-Silicate,,,,,,MagneticMemoryDisk,,,,,,,46.64,0,19.03,16.04,0,0,0,0,0,0,0,0,0,0,0,9.71,0,0,0,0,0,0,0,0,0.12,0,0,0,0,0,7.65,0,0,0,0,0,0,0.81,0,0,0,0,0,0,0,0,0,0,0,0,0,0,0,0,0,0,0,0,0,0,0,0,137
2426,GJ05-141506,J.MaterialsScience,1993,v.028p.3014,Glass,Boro-Silicate,Zinc-Silicate,,,,,,,,,,,Lappingofglass:ZKN7,,67,12,3,0,1,0,0,8,0,0,0,0,0,0,0,9,0,0,0,0,0,0,0,0,0,0,0,0,0,0,0,0,0,0,0,0,0,0,0,0,0,0,0,0,0,0,0,0,0,0,0,0,0,0,0,0,0,0,0,0,0,0,69
5225,XP02-214313,EuropeanPatentOharaInc.(J),2001,A1074523,Glass-Ceramics,AlkaliSilicate,,,GlassCeramics,,,,Substrate,MagneticMemoryDisk,,,,Nucleationtemp.540Ccrystallizationtemp.780C,,72.43,0,1.95,1.13,0,0,20,0,2.3,0,0,0,0,0,0,0.35,0,0,0,0,0,0,0,0,0.04,0,0,0,0,0,0,0,0,0.88,0,0,0.92,0,0,0,0,0,0,0,0,0,0,0,0,0,0,0,0,0,0,0,0,0,0,0,0,0,120
4941,XP06-212835,JapanesePatentKonicaMinolta(J),2001,A287958,Glass-Ceramics,Alumino-Silicate,Alkaline-earthSilicate,OtherSilicate,GlassCeramics,,,,MagneticMemoryDisk,,,,,crystal:(MgAl)SiO3,,47.27,0,14.86,25.05,0,0,4.22,0,0,0,0,0,0,0,0,0,0,0,0,0,0,0,0,0,0,0,0,0,0,0,5.53,0,0,3.07,0,0,0,0,0,0,0,0,0,0,0,0,0,0,0,0,0,0,0,0,0,0,0,0,0,0,0,0,110.4
9541,GJ02-310489,J.Non-CrystallineSolids,2013,v.364p.000040,Glass,AlkaliSilicate,Alkaline-earthSilicate,,,,,,,,,,,,,60,0,0,0,20,0,0,20,0,0,0,0,0,0,0,0,0,0,0,0,0,0,0,0,0,0,0,0,0,0,0,0,0,0,0,0,0,0,0,0,0,0,0,0,0,0,0,0,0,0,0,0,0,0,0,0,0,0,0,0,0,0,77.9
3259,GJ05-187172,J.AmericanCeramicSoc.,1999,v.082p.3501,Glass,Boro-Silicate,,,,,,,,,,,,,,50,25,0,0,0,0,0,25,0,0,0,0,0,0,0,0,0,0,0,0,0,0,0,0,0,0,0,0,0,0,0,0,0,0,0,0,0,0,0,0,0,0,0,0,0,0,0,0,0,0,0,0,0,0,0,0,0,0,0,0,0,0,76.2
7067,XP02-261622,USPatentOharaInc.(J),2004,A6794043,Glass-Ceramics,AlkaliSilicate,Alumino-Silicate,,,,,,ColorFilter,,,,,Ex.3Nucleationtemp:550CCrystallizationtemp.:780C,,73.34,0,3.69,0.71,0,0,19.87,0,0,0,0,0,0,0,0,0.35,0,0,0,0,0,0,0,0,0.04,0,0,0,0,0,0,0,0,1.2,0,0,0.8,0,0,0,0,0,0,0,0,0,0,0,0,0,0,0,0,0,0,0,0,0,0,0,0,0,113
8693,XP06-298313,JapanesePatentOharaInc.(J),2010,A150117,Glass-Ceramics,Alumino-Silicate,AlkaliSilicate,,,,,,,,,,650-750C40hr+750-850C100hr.,Ex.5,,60.41,0,18.19,0.82,0.59,0,13.3,0,0,0,0,0,0,1.33,0.83,0.41,0,0,0,0,0,0,0.03,0,0.02,0,0,0,0,0,1.66,0,0,0.54,0,0,1.87,0,0,0,0,0,0,0,0,0,0,0,0,0,0,0,0,0,0,0,0,0,0,0,0,0,92
253,GB05-006585,HandbookofGlassProperties,1986,v.001p.0331,Glass,Boro-Silicate,AlkaliSilicate,,,,,,,,,,,,,57.14,28.57,0,0,0,0,0,0,14.29,0,0,0,0,0,0,0,0,0,0,0,0,0,0,0,0,0,0,0,0,0,0,0,0,0,0,0,0,0,0,0,0,0,0,0,0,0,0,0,0,0,0,0,0,0,0,0,0,0,0,0,0,0,58.99
4359,XP03-211008,JapanesePatentKonicaMinolta(J),2001,A026451,Glass-Ceramics,Alkaline-earthSilicate,Alumino-Silicate,,,,,,MagneticMemoryDisk,,,,,Crystal:Magnesium-Aluminosilicate,,49.26,0,7.74,31.96,0,0,0,0,2.62,0,0,0,0,0,0,1.51,0,0,0,0,0,0,0,0,0.42,0.47,0,0,0,0,6.02,0,0,0,0,0,0,0,0,0,0,0,0,0,0,0,0,0,0,0,0,0,0,0,0,0,0,0,0,0,0,0,112.8
9831,GP06-313501,EuropeanPatentOCVIntellectualCapital(US),2013,A2630094,Glass,Alumino-Silicate,Alkaline-earthSilicate,,Fiber,,,,Composite,Fiber,,,,OCVIntellectualCapitalLLC.Ex.7,,76.81,0,12.88,4.88,2.34,0,3.04,0.05,0,0,0,0,0,0,0,0,0,0,0,0,0,0,0,0,0,0,0,0,0,0,0,0,0,0,0,0,0,0,0,0,0,0,0,0,0,0,0,0,0,0,0,0,0,0,0,0,0,0,0,0,0,0,84.4
1225,GJ06-053808,J.Non-CrystallineSolids,1973,v.012p.0035,Glass,Alumino-Silicate,,,,,,,,,,,,,,75.2,0,12.5,0,0,0,12.3,0,0,0,0,0,0,0,0,0,0,0,0,0,0,0,0,0,0,0,0,0,0,0,0,0,0,0,0,0,0,0,0,0,0,0,0,0,0,0,0,0,0,0,0,0,0,0,0,0,0,0,0,0,0,0,80.2
3544,GI06-191672R,NGF'sAdditionalNewData(J),2001,v.004p.0001,Glass,Alumino-Silicate,AlkaliSilicate,Alkaline-earthSilicate,,,,,ElectronicsElectrical,Substrate,,,Annealing:at770Cfor1hr.,GlassNameC032.Melting:inPtRhcrucibleat1580Cfor24hr.,,55.15,0,14.38,0,20.36,0,0,5.1,5.01,0,0,0,0,0,0,0,0,0,0,0,0,0,0,0,0,0,0,0,0,0,0,0,0,0,0,0,0,0,0,0,0,0,0,0,0,0,0,0,0,0,0,0,0,0,0,0,0,0,0,0,0,0,81.9
6740,XP02-253892,USPatent,2003,A0125183,Glass-Ceramics,AlkaliSilicate,Alumino-Silicate,,,,,,Substrate,MagneticMemoryDisk,,,,H.Nagataetal.Heattreatment:580C5h+720C4hEx.7,,66.26,0,6.79,0,0,0,23.17,0,2.76,0,0,0,0,0,0,0,0,0,0,0,0,0,0,0,0,0,0,0,0,0,0,0,0,0.09,0,0,0.93,0,0,0,0,0,0,0,0,0,0,0,0,0,0,0,0,0,0,0,0,0,0,0,0,0,87
6307,GP06-228742,EuropeanPatentCorningInc.(US),2003,A1321442,Glass,Alumino-Silicate,,,,,,,Display,,,,,Code:CXM,,84,0,10,0,0,0,0,0,0,0,0,0,0,0,0,0,0,0,0,0,0,0,0,0,0,5,0,0,0,0,0,0,0,0,0,0,0,1,0,0,0,0,0,0,0,0,0,0,0,0,0,0,0,0,0,0,0,0,0,0,0,0,83.5
9360,GP05-307942,USPatent,2012,A0135852,Glass,Boro-Silicate,Alumino-Silicate,,NonAlkali,,,,Substrate,,,,,A.J.Ellisonetal.Ex.6,,59.92,18.31,9.43,2.51,5.82,0,0,0,0,0,0,0,0,0,0,0,3.88,0,0,0,0,0.01,0,0,0,0,0,0,0,0,0,0,0,0,0,0.1,0,0,0,0,0,0,0,0,0,0,0,0,0,0,0,0,0,0,0,0,0,0,0,0,0,0,65.5
10253,GP02-351040,USPatentAsahiGlass(J),2012,A0264585,Glass,AlkaliSilicate,Alumino-Silicate,Alkaline-earthSilicate,Melting,FlatGlass,,,ChemicalStrengthen,Display,,,,ex.42,,64,0,11.3,11,0,0,10,3.2,0,0,0,0,0,0,0,0,0,0,0,0,0,0,0,0,0,0,0,0,0,0,0,0,0,0.5,0,0,0,0,0,0,0,0,0,0,0,0,0,0,0,0,0,0,0,0,0,0,0,0,0,0,0,0,88
9559,XP06-310827,JapanesePatentOharaInc.(J),2013,A023420,Glass-Ceramics,Alumino-Silicate,,,,,,,Substrate,,,,,Ex.4,,56.43,3.76,12.19,12.98,1.17,0,0,4.22,0,0,0,0,0,0,0,4.02,0,0,0,0,0,0,0,0,0,0,0,0,0,0,4.5,0,0,0,0.15,0,0.58,0,0,0,0,0,0,0,0,0,0,0,0,0,0,0,0,0,0,0,0,0,0,0,0,0,91
2584,GJ35-145879,GlassPhysics&Chemistry,1990,v.016p.0379,Glass,Germanate,,,,,,,,,,,,,,10.26,0,0,0,0,0,0,10.26,0,0,0,0,0,0,0,0,0,0,0,0,0,0,0,0,0,0,0,0,0,0,0,0,72.78,0,0,0,0,6.7,0,0,0,0,0,0,0,0,0,0,0,0,0,0,0,0,0,0,0,0,0,0,0,0,75.6
1739,GJ30-078831,J.AmericanCeramicSoc.,1970,v.053p.0311,Glass,Aluminate,,,,,,,,,,,,8Figs4Tables,,10,0,30,5,55,0,0,0,0,0,0,0,0,0,0,0,0,0,0,0,0,0,0,0,0,0,0,0,0,0,0,0,0,0,0,0,0,0,0,0,0,0,0,0,0,0,0,0,0,0,0,0,0,0,0,0,0,0,0,0,0,0,100.1
8200,GP03-289388,JapanesePatentNipponSheetGlass(J),2009,A051824,Glass,Alkaline-earthSilicate,Alumino-Silicate,,,,,,Dental,DentalCement,,,,Ex.2,,61.99,0,5.7,5.25,17.06,0,0,0,0,0,0,0,0,0,0,0,10,0,0,0,0,0,0,0,0,0,0,0,0,0,0,0,0,0,0,0,0,0,0,0,0,0,0,0,0,0,0,0,0,0,0,0,0,0,0,0,0,0,0,0,0,0,87
2018,GB02-096382,PropertiesofGlass,1954,v.001p.0303,Glass,AlkaliSilicate,Alkaline-earthSilicate,,,,,,,,,,,,,74.59,0,0.18,0.35,8,0,0,16.72,0,0,0,0,0,0,0,0,0,0,0,0,0,0.15,0,0,0,0,0,0,0,0,0,0,0,0,0,0,0,0,0,0,0,0,0,0,0,0,0,0,0,0,0,0,0,0,0,0,0,0,0,0,0,0,66.69
8492,GP02-293982,USPatentAsahiGlass(J),2009,A0239035,Glass,AlkaliSilicate,Alkaline-earthSilicate,Alumino-Silicate,,,,,Substrate,MagneticMemoryDisk,,,,Ex.2,,60.55,0,8.48,7.43,6.05,0,0,3.97,6.5,0,0,0,0,0,0,0,1.99,0,0,0,0,0,0,0,0,0,0,0,0,0,4,0,0,1.03,0,0,0,0,0,0,0,0,0,0,0,0,0,0,0,0,0,0,0,0,0,0,0,0,0,0,0,0,78
389,GB02-006722,HandbookofGlassProperties,1986,v.001p.0327,Glass,AlkaliSilicate,Alumino-Silicate,,,,,,,,,,,,,65,0,14,0,0,0,21,0,0,0,0,0,0,0,0,0,0,0,0,0,0,0,0,0,0,0,0,0,0,0,0,0,0,0,0,0,0,0,0,0,0,0,0,0,0,0,0,0,0,0,0,0,0,0,0,0,0,0,0,0,0,0,85.7
1431,GJ02-062787,J.AmericanCeramicSoc.,1984,v.067p.0270,Glass,AlkaliSilicate,Alumino-Silicate,,Fiber,,,,,,,,,TherearetwoFigsofYoung'smoduli,,61.7,0,6.2,0,0,0,32.1,0,0,0,0,0,0,0,0,0,0,0,0,0,0,0,0,0,0,0,0,0,0,0,0,0,0,0,0,0,0,0,0,0,0,0,0,0,0,0,0,0,0,0,0,0,0,0,0,0,0,0,0,0,0,0,80.3
10869,GP05-357329,USPatentCorningInc.(US),2014,A0342897,Glass,Boro-Silicate,Alkaline-earthSilicate,Alumino-Silicate,Melting,SheetGlass,NonAlkali,,Display,SubstrateforDisplay,,,,ex.20,,63.9,16.48,8.49,4.25,1.25,0,0,0,0,0,0,0,0,0,0,0,5.49,0,0,0,0,0.01,0,0,0,0,0,0,0,0,0,0,0,0,0,0.1,0,0,0,0,0,0,0,0,0,0,0,0,0,0,0,0,0,0,0,0,0,0,0,0,0,0,65.5
3586,GI03-191718,NGF'sAdditionalNewData(J),2001,v.004p.0003,Glass,Alkaline-earthSilicate,AlkaliSilicate,Alumino-Silicate,,,,,ElectronicsElectrical,Substrate,PlasmaDisplay,,Anneal:at670Cfor2hr.,GlassNameC078.Melt:inPtPtRhat1600Cfor4hr.Defectexist.,,67.14,0,4.9,17.65,0,0,0,5.62,4.69,0,0,0,0,0,0,0,0,0,0,0,0,0,0,0,0,0,0,0,0,0,0,0,0,0,0,0,0,0,0,0,0,0,0,0,0,0,0,0,0,0,0,0,0,0,0,0,0,0,0,0,0,0,75.4
7496,GP06-271704,JapanesePatent,2006,A030486,Glass,Alumino-Silicate,,,,,,,Mirror,,,,,OsakaTokushuGlassCo.Ex.1,,64.74,3.74,9.59,9.7,0,0,0,0.53,0.35,0,0,0,0,0,0,8.01,0,0,0,0,0,0,0.05,0,0.03,0,0,0,0,0,3.26,0,0,0,0,0,0,0,0,0,0,0,0,0,0,0,0,0,0,0,0,0,0,0,0,0,0,0,0,0,0,0,83
778,GB02-025802,HandbookofGlassData,1987,v.00Cp.0454,Glass,AlkaliSilicate,Boro-Silicate,,,,,,,,,,,,,33.33,33.33,0,0,0,0,0,0,33.33,0,0,0,0,0,0,0,0,0,0,0,0,0,0,0,0,0,0,0,0,0,0,0,0,0,0,0,0,0,0,0,0,0,0,0,0,0,0,0,0,0,0,0,0,0,0,0,0,0,0,0,0,0,52.4
3360,GP03-188947,JapanesePatentNipponSheetGlass(J),1999,A302033,Glass,Alkaline-earthSilicate,AlkaliSilicate,Alumino-Silicate,,,,,Substrate,MagneticMemoryDisk,,,,,,54.9,0,10,0,5,0,5,7,0,0,0,0,0,0,0,0,10,0,0,0,0,0,0,0,0,0,0,0,0,0,0,0,0,5,0,3,0,0,0,0.09,0,0,0,0,0,0,0,0,0,0,0,0,0,0,0,0,0,0,0,0,0,0,92
403,GB02-006736,HandbookofGlassProperties,1986,v.001p.0327,Glass,AlkaliSilicate,Alumino-Silicate,,,,,,,,,,,,,50,0,25,0,0,0,25,0,0,0,0,0,0,0,0,0,0,0,0,0,0,0,0,0,0,0,0,0,0,0,0,0,0,0,0,0,0,0,0,0,0,0,0,0,0,0,0,0,0,0,0,0,0,0,0,0,0,0,0,0,0,0,82.5
2913,XP06-169839,USPatent,1996,A5569629,Glass-Ceramics,Alumino-Silicate,Alkaline-earthSilicate,,Fiber,GlassCeramics,,,Fiber,,,,,,,81,0,10,7.5,0,0,0,0,0,0,0,0,0,0,0,0,0,0,0,0,0,0,0,0,0,0,0,0,0,0,1.5,0,0,0,0,0,0,0,0,0,0,0,0,0,0,0,0,0,0,0,0,0,0,0,0,0,0,0,0,0,0,0,80.04
6341,GJ02-240747,Silikattechnik(G),1981,v.032p.0197,Glass,AlkaliSilicate,,,,,,,,,,,,,,66.7,0,0,0,0,0,0,33.3,0,0,0,0,0,0,0,0,0,0,0,0,0,0,0,0,0,0,0,0,0,0,0,0,0,0,0,0,0,0,0,0,0,0,0,0,0,0,0,0,0,0,0,0,0,0,0,0,0,0,0,0,0,0,59.93
1223,XC06-052702,NarumiChinaCorp.(J),,Neoceram-11,Glass-Ceramics,Alumino-Silicate,AlkaliSilicate,,Pressed,Tube,Rod,SheetGlass,CookingWareCulinary,Machinary,,,,White,,72.84,0,14.73,0,0,0,8.74,0,0,0,0,0,0,0,0,0,0,0,0,0,0,0,0,0,0,0,0,0,0,0,1.63,0,0,1.59,0,0,0.46,0,0,0,0,0,0,0,0,0,0,0,0,0,0,0,0,0,0,0,0,0,0,0,0,0,78.4
3853,XP02-205431,JapanesePatentOharaInc.(J),2000,A233941,Glass-Ceramics,AlkaliSilicate,Alumino-Silicate,,GlassCeramics,,,,MagneticMemoryDisk,,,,,,,73.22,0,3.38,0.71,0,0,19.63,0,0.92,0,0,0,0,0,0,0,0,0,0,0,0,0,0,0,0.16,0,0,0,0,0,0,0,0,1.17,0,0,0.81,0,0,0,0,0,0,0,0,0,0,0,0,0,0,0,0,0,0,0,0,0,0,0,0,0,110
2318,XP06-121364,EuropeanPatent,1991,A0428880,Glass-Ceramics,Alumino-Silicate,Alkaline-earthSilicate,,GlassCeramics,,,,Substrate,,,,,,,49.99,0,24.96,25.05,0,0,0,0,0,0,0,0,0,0,0,0,0,0,0,0,0,0,0,0,0,0,0,0,0,0,0,0,0,0,0,0,0,0,0,0,0,0,0,0,0,0,0,0,0,0,0,0,0,0,0,0,0,0,0,0,0,0,101
10746,XP03-356700,USPatentOharaInc.(J),2014,A0141285,Glass-Ceramics,Alkaline-earthSilicate,Alumino-Silicate,,Melting,Disk,GlassCeramics,,MagneticMemoryDisk,Glass-Ceramics,,,750C300min,ex.44,,57.29,5.05,12.23,15.87,0,0,0,4.13,1.36,0,0,0,0,0,0,0,0,0,0,0,0,0,0,0,0,0,0,0,0,0,4,0,0,0,0.07,0,0,0,0,0,0,0,0,0,0,0,0,0,0,0,0,0,0,0,0,0,0,0,0,0,0,0,89
3848,XP02-205426,JapanesePatentOharaInc.(J),2000,A233941,Glass-Ceramics,AlkaliSilicate,Alumino-Silicate,,GlassCeramics,,,,MagneticMemoryDisk,,,,,,,74.82,0,4.26,0.73,0,0,16.32,0,0.81,0,0,0,0,0,0,1.08,0,0,0,0,0,0,0,0,0.04,0,0,0,0,0,0,0,0,1.19,0,0,0.75,0,0,0,0,0,0,0,0,0,0,0,0,0,0,0,0,0,0,0,0,0,0,0,0,0,109
8140,GP03-288165,EuropeanPatentOwensCorning(US),2008,A1951633,Glass,Alkaline-earthSilicate,Alumino-Silicate,,Fiber,,,,Composite,,,,,Ex.7,,63.9,0,10.43,12.2,12.69,0,0,0.7,0,0,0,0,0,0,0,0,0,0,0,0,0,0.08,0,0,0,0,0,0,0,0,0,0,0,0,0,0,0,0,0,0,0,0,0,0,0,0,0,0,0,0,0,0,0,0,0,0,0,0,0,0,0,0,84.18
567,GB02-019767,HandbookofGlassData,1987,v.00Cp.0213,Glass,AlkaliSilicate,Alkaline-earthSilicate,,,,,,,,,,,,,82,0,0,0,8,0,0,10,0,0,0,0,0,0,0,0,0,0,0,0,0,0,0,0,0,0,0,0,0,0,0,0,0,0,0,0,0,0,0,0,0,0,0,0,0,0,0,0,0,0,0,0,0,0,0,0,0,0,0,0,0,0,70.5
9166,GP02-305254,JapanesePatentAsahiGlass(J),2011,A230942,Glass,AlkaliSilicate,Alumino-Silicate,,,,,,Window,,,,,Ex.7,,43.03,9.97,15.01,1.52,1.46,0,0,27,1.01,0,0,0,0,0,0,1,0,0,0,0,0,0,0,0,0,0,0,0,0,0,0,0,0,0,0,0,0,0,0,0,0,0,0,0,0,0,0,0,0,0,0,0,0,0,0,0,0,0,0,0,0,0,74
4197,XP06-210846,JapanesePatentKonicaMinolta(J),2001,A019485,Glass-Ceramics,Alumino-Silicate,AlkaliSilicate,,,,,,MagneticMemoryDisk,,,,,,,72.41,0,5.92,0,0,0,17.83,0,1.89,0,0,0,0,0,0,0,0,0,0,0,0,0,0,0,0,0,0,0,0,0,0.37,0,0,0,0,0,1.58,0,0,0,0,0,0,0,0,0,0,0,0,0,0,0,0,0,0,0,0,0,0,0,0,0,90.4
1580,GJ03-072998,PhysicsandChemistryofGlasses,1961,v.002p.0069,Glass,Alkaline-earthSilicate,,,,,,,,,,,,,,46.54,0,3.87,20.37,20.37,0,0,0,0,0,0,0,0,0,0,0,0,0,0,0,0,0,0,0,0,0,0,0,0,0,0,0,0,5.8,0,0,0,0,0,0,0,3.05,0,0,0,0,0,0,0,0,0,0,0,0,0,0,0,0,0,0,0,0,94.08
1401,GJ04-062436,J.CeramicSoc.Japan,1986,v.094p.1041,Glass,Lead-Silicate,,,,,,,,,,,,,,67,0,0,0,0,0,0,0,0,0,0,0,0,0,0,0,0,0,33,0,0,0,0,0,0,0,0,0,0,0,0,0,0,0,0,0,0,0,0,0,0,0,0,0,0,0,0,0,0,0,0,0,0,0,0,0,0,0,0,0,0,0,56.25
1181,GC02-052111,AsahiGlass(J),,SunBronze,Glass,AlkaliSilicate,Alkaline-earthSilicate,,FlatGlass,,,,Window,VehicleWindow,,,,,,71.39,0,1.17,4.43,9.56,0,0,13.45,0,0,0,0,0,0,0,0,0,0,0,0,0,0,0,0,0,0,0,0,0,0,0,0,0,0,0,0,0,0,0,0,0,0,0,0,0,0,0,0,0,0,0,0,0,0,0,0,0,0,0,0,0,0,70.56
6072,XP02-226110,EuropeanPatentOharaInc.(J),2002,A1219574,Glass-Ceramics,AlkaliSilicate,Alumino-Silicate,,,,,,ColorFilter,,,,,,,72.99,0,3.95,1.14,0,0,19.04,0,0.61,0,0,0,0,0,0,0.35,0,0,0,0,0,0,0,0,0.04,0,0,0,0,0,0,0,0,1.07,0,0,0.81,0,0,0,0,0,0,0,0,0,0,0,0,0,0,0,0,0,0,0,0,0,0,0,0,0,98
578,GB02-019778,HandbookofGlassData,1987,v.00Cp.0214,Glass,AlkaliSilicate,Alkaline-earthSilicate,,,,,,,,,,,,,70.5,0,0,0,12,0,0,17.5,0,0,0,0,0,0,0,0,0,0,0,0,0,0,0,0,0,0,0,0,0,0,0,0,0,0,0,0,0,0,0,0,0,0,0,0,0,0,0,0,0,0,0,0,0,0,0,0,0,0,0,0,0,0,70.3
10673,GP02-356175,JapanesePatentOthers,2014,A527015,Glass,AlkaliSilicate,Alumino-Silicate,,Melting,SheetGlass,,,ChemicalStrengthen,ElectronicsElectrical,Display,,,ex.55,,70.5,0.5,10,3.3,1,0,0,12.3,2.1,0,0,0,0,0,0,0,0,0,0,0,0,0,0,0,0,0,0,0,0,0,0.3,0,0,0,0,0,0,0,0,0,0,0,0,0,0,0,0,0,0,0,0,0,0,0,0,0,0,0,0,0,0,0,75
4642,GP03-212458,JapanesePatentAsahiGlass(J),2001,A261365,Glass,Alkaline-earthSilicate,Alumino-Silicate,,,,,,Substrate,MagneticMemoryDisk,,,,,,7,0,28,0,58,0,3.5,0,0,0,0,0,0,0,0,0,0,0,0,0,0,0,0,0,0,0,0,0,0,0,0,0,0,3.5,0,0,0,0,0,0,0,0,0,0,0,0,0,0,0,0,0,0,0,0,0,0,0,0,0,0,0,0,113
9970,GP05-315222,USPatentOharaInc.(J),2014,A8697592,Glass,Boro-Silicate,Alkaline-earthSilicate,Alumino-Silicate,,,,,Substrate,MagneticMemoryDisk,,,,Ex.8,,50,10,10,10,10,0,0,5,5,0,0,0,0,0,0,0,0,0,0,0,0,0,0,0,0,0,0,0,0,0,0,0,0,0,0,0,0,0,0,0,0,0,0,0,0,0,0,0,0,0,0,0,0,0,0,0,0,0,0,0,0,0,76.62
8738,GP06-298610,JapanesePatentNipponElectricGlass(J),2010,A215463,Glass,Alumino-Silicate,Alkaline-earthSilicate,,NonAlkali,,,,ElectroLuminescence,,,,,EX.2,,64.04,6.97,14.49,0,10.88,0,0,0,0,0,0,0,0,0,0,0,0,0,0,0,0,0,0,0,0,0,0,0,0,0,0,0,0,0.06,0,0.14,3.42,0,0,0,0,0,0,0,0,0,0,0,0,0,0,0,0,0,0,0,0,0,0,0,0,0,74
9012,XP06-302159,JapanesePatentSchottAG(DE),2011,A7906444,Glass-Ceramics,Alumino-Silicate,Alkaline-earthSilicate,,,,,,VehicleWindow,Airplane,,,850C1hr+950C.,Ex.2,,38.47,3.84,25.64,26.93,0,0,0,0,0,0,0,0,0,0,0,0,0,0,0,0,0,0,0,2.56,0,0,0,0,0,0,2.56,0,0,0,0,0,0,0,0,0,0,0,0,0,0,0,0,0,0,0,0,0,0,0,0,0,0,0,0,0,0,0,145
9426,GP06-308917,JapanesePatentOharaInc.(J),2012,A146393,Glass,Alumino-Silicate,Zinc-Silicate,,,,,,Substrate,MagneticMemoryDisk,,,,Ex.G4,,55.21,2.87,10.43,10.31,1.19,0,0,4.29,0,0,0,0,0,0,0,10.42,0,0,0,0,0,0,0,0,0,0,0,0,0,0,4.58,0,0,0,0.23,0,0.47,0,0,0,0,0,0,0,0,0,0,0,0,0,0,0,0,0,0,0,0,0,0,0,0,0,88
7447,GP02-269560,USPatentHoyaCorp.(J),2005,A0181218,Glass,AlkaliSilicate,Alkaline-earthSilicate,,,,,,Substrate,MagneticMemoryDisk,,,,Ex.10,,57,0,4,2,15,0,14,2,0,0,0,0,0,0,0,0,0,0,0,0,0,0,0,0,0,0,0,0,0,0,2,0,0,4,0,0,0,0,0,0,0,0,0,0,0,0,0,0,0,0,0,0,0,0,0,0,0,0,0,0,0,0,99.11
1425,GJ02-062781,J.AmericanCeramicSoc.,1984,v.067p.0270,Glass,AlkaliSilicate,Alumino-Silicate,,Fiber,,,,,,,,,TherearetwoFigsofYoung'smoduli,,75.8,0,7.55,0,0,0,16.65,0,0,0,0,0,0,0,0,0,0,0,0,0,0,0,0,0,0,0,0,0,0,0,0,0,0,0,0,0,0,0,0,0,0,0,0,0,0,0,0,0,0,0,0,0,0,0,0,0,0,0,0,0,0,0,76.8
7912,GP06-284065,JapanesePatentNipponElectricGlass(J),2008,A001589,Glass,Alumino-Silicate,Alkaline-earthSilicate,Boro-Silicate,NonAlkali,,,,LiquidCrystalDisplay,VideoCamera,Substrate,,,Ex.11,,66.6,9.47,10.03,0,9.24,0,0,0,0,0,0,0,0,0,0,0.33,3.9,0,0,0,0,0,0,0,0.23,0,0,0,0,0,0,0,0,0.11,0,0.09,0,0,0,0,0,0,0,0,0,0,0,0,0,0,0,0,0,0,0,0,0,0,0,0,0,0,73
347,GB05-006680,HandbookofGlassProperties,1986,v.001p.0328,Glass,Boro-Silicate,AlkaliSilicate,,,,,,,,,,,,,56.34,28.17,0,0,0,0,0,15.49,0,0,0,0,0,0,0,0,0,0,0,0,0,0,0,0,0,0,0,0,0,0,0,0,0,0,0,0,0,0,0,0,0,0,0,0,0,0,0,0,0,0,0,0,0,0,0,0,0,0,0,0,0,0,75.31
9058,GP03-302741,USPatentHoyaCorp.(J),2011,A0123832,Glass,Alkaline-earthSilicate,AlkaliSilicate,,,,,,Substrate,MagneticMemoryDisk,,,,Ex.1,,66.2,0,0.5,6.5,12.5,0,0,3.3,6.2,0,0,0,0,0,0,0,0,0,0,0,0,0,0,0,0,0,0,0,0,0,0,0,0,4.8,0,0,0,0,0,0,0,0,0,0,0,0,0,0,0,0,0,0,0,0,0,0,0,0,0,0,0,0,82
3458,XP03-190422,EuropeanPatentHoyaCorp.(J),1999,A0941973,Glass-Ceramics,Alkaline-earthSilicate,Alumino-Silicate,,,,,,,,,,,,,47,0,12.5,28.5,0,0,0,0,0,0,0,0,0,0,0,0,0,0,0,0,0,0,0,2,0,0,0,0,0,0,10,0,0,0,0,0,0,0,0,0,0,0,0,0,0,0,0,0,0,0,0,0,0,0,0,0,0,0,0,0,0,0,157.3
3607,GI03-191743,NGF'sAdditionalNewData(J),2001,v.004p.0003,Glass,Alkaline-earthSilicate,Alumino-Silicate,,,,,,Fiber,,,,Anneal:at850Cfor1h.,GlassNameC107Melt:inPtat1600Cfor7h.Phaseseparation.,,63.56,0,8.39,22.73,5.11,0,0,0.09,0,0,0,0,0,0,0,0,0,0,0,0,0,0,0.12,0,0,0,0,0,0,0,0,0,0,0,0,0,0,0,0,0,0,0,0,0,0,0,0,0,0,0,0,0,0,0,0,0,0,0,0,0,0,0,91.7
8627,GP03-296640,USPatentSchottAG(DE),2010,A7727916,Glass,Alkaline-earthSilicate,Alumino-Silicate,,NonAlkali,,,,SolarCell,Display,Substrate,,,Ex.A6,,68.45,4.51,10.1,13.24,2.24,0,0,0,0,0,0,0,0,0,0,0,1.21,0,0,0,0,0,0,0,0,0,0,0,0,0,0,0,0,0,0,0.17,0,0,0,0,0,0,0,0,0,0,0,0,0,0,0,0,0,0,0,0,0,0,0,0,0,0,85
7583,GP06-273000,EuropeanPatent,2006,A1617241,Glass,Alumino-Silicate,Zinc-Silicate,,,,,,Mirror,Substrate,,,,OsakaSpecialGlassCo.Ltd.Ex.3,,64.48,2.75,11.27,14.25,0,0,0,0.51,0.34,0,0,0,0,0,0,3.92,0,0,0,0,0,0,0.05,0,0.03,0,0,0,0,0,2.4,0,0,0,0,0,0,0,0,0,0,0,0,0,0,0,0,0,0,0,0,0,0,0,0,0,0,0,0,0,0,0,84
7109,GP05-262194,USPatentHoyaCorp.(J),2004,A0180239,Glass,Boro-Silicate,Alkaline-earthSilicate,Alumino-Silicate,,,,,Substrate,MagneticMemoryDisk,,,,Ex.9,,50,10,10,10,10,0,5,5,0,0,0,0,0,0,0,0,0,0,0,0,0,0,0,0,0,0,0,0,0,0,0,0,0,0,0,0,0,0,0,0,0,0,0,0,0,0,0,0,0,0,0,0,0,0,0,0,0,0,0,0,0,0,88.53
4857,XP03-212751,JapanesePatentKonicaMinolta(J),2001,A287950,Glass-Ceramics,Alkaline-earthSilicate,Alumino-Silicate,OtherSilicate,GlassCeramics,,,,MagneticMemoryDisk,,,,,crystal:(MgAl)SiO3,,37.57,0,7.2,42,0,0,3.78,0,0,0,0,0,0,0,0,0,0,0,0,0,0,0,0,0,0,0,0,0,0,0,9.19,0,0,0,0,0,0,0.26,0,0,0,0,0,0,0,0,0,0,0,0,0,0,0,0,0,0,0,0,0,0,0,0,144
5321,GJ06-216711,J.Jpn.Inst.Metals&Materials(J),2000,v.064p.0177,Glass,Alumino-Silicate,OtherSilicate,,,,,,,,,,,,,48,0,32,0,0,0,0,0,0,0,0,0,0,0,0,0,0,0,0,0,0,0,0,20,0,0,0,0,0,0,0,0,0,0,0,0,0,0,0,0,0,0,0,0,0,0,0,0,0,0,0,0,0,0,0,0,0,0,0,0,0,0,129
8204,GP03-289392,JapanesePatentNipponSheetGlass(J),2009,A051824,Glass,Alkaline-earthSilicate,Alumino-Silicate,,,,,,Dental,DentalCement,,,,Ex.6,,61.01,0,6.7,5.24,11.05,0,0,0,0,0,0,0,0,0,0,0,16,0,0,0,0,0,0,0,0,0,0,0,0,0,0,0,0,0,0,0,0,0,0,0,0,0,0,0,0,0,0,0,0,0,0,0,0,0,0,0,0,0,0,0,0,0,88
4199,XP06-210848,JapanesePatentKonicaMinolta(J),2001,A019485,Glass-Ceramics,Alumino-Silicate,AlkaliSilicate,,,,,,MagneticMemoryDisk,,,,,,,70.33,0,5.45,0,0,0,22.04,0,0,0,0,0,0,0,0,0,0,0,0,0,0,0,0,0,0.29,0,0,0,0,0,1.08,0,0,0,0,0,0.81,0,0,0,0,0,0,0,0,0,0,0,0,0,0,0,0,0,0,0,0,0,0,0,0,0,91.6
5304,GJ03-216694,J.Jpn.Inst.Metals&Materials(J),2000,v.064p.0177,Glass,Alkaline-earthSilicate,Alumino-Silicate,,,,,,,,,,,,,50,0,20,0,30,0,0,0,0,0,0,0,0,0,0,0,0,0,0,0,0,0,0,0,0,0,0,0,0,0,0,0,0,0,0,0,0,0,0,0,0,0,0,0,0,0,0,0,0,0,0,0,0,0,0,0,0,0,0,0,0,0,95
4479,XP02-211366,JapanesePatentOharaInc.(J),2001,A048584,Glass-Ceramics,AlkaliSilicate,,,GlassCeramics,,,,ColorFilter,,,,,,,72.99,0,3.95,1.14,0,0,19.04,0,0.61,0,0,0,0,0,0,0.35,0,0,0,0,0,0,0,0,0.04,0,0,0,0,0,0,0,0,1.07,0,0,0.81,0,0,0,0,0,0,0,0,0,0,0,0,0,0,0,0,0,0,0,0,0,0,0,0,0,98
7793,GJ02-279836,J.Non-CrystallineSolids,2007,v.353p.2675,Glass,AlkaliSilicate,Alkaline-earthSilicate,,,,,,,,,,,Sub-criticalclackgrowthrate,,71.7,0,1.1,5.6,8.8,0,0,12.2,0.6,0,0,0,0,0,0,0,0,0,0,0,0,0,0,0,0,0,0,0,0,0,0,0,0,0,0,0,0,0,0,0,0,0,0,0,0,0,0,0,0,0,0,0,0,0,0,0,0,0,0,0,0,0,72
7943,GP03-284403,JapanesePatentNipponElectricGlass(J),2008,A069021,Glass,Alkaline-earthSilicate,Alumino-Silicate,,NonAlkali,,,,SolarCell,LiquidCrystalDisplay,Substrate,,,Ex.4,,59.45,7.74,9.91,0,16.82,0,0,0,0,0,0,0,0,0,0,0,5.85,0,0,0,0,0,0,0,0.23,0,0,0,0,0,0,0,0,0,0,0,0,0,0,0,0,0,0,0,0,0,0,0,0,0,0,0,0,0,0,0,0,0,0,0,0,0,82
8529,GP02-294435,EuropeanPatentSaint-Gobain(FR),2009,A2091878,Glass,AlkaliSilicate,Alkaline-earthSilicate,,Fiber,,,,Composite,,,,,Ex.2,,71.78,0,0,0,3.51,0,5.22,6.33,4.22,0,0,0,0,0,0,0,0,0,0,0,0,0,0,0,0,0,0,0,0,0,0,0,0,8.94,0,0,0,0,0,0,0,0,0,0,0,0,0,0,0,0,0,0,0,0,0,0,0,0,0,0,0,0,88.5
5226,XP02-214314,EuropeanPatentOharaInc.(J),2001,A1074523,Glass-Ceramics,AlkaliSilicate,,,GlassCeramics,,,,Substrate,MagneticMemoryDisk,,,,Nucleationtemp.540Ccrystallizationtemp.770C,,72.23,0,1.96,0.85,0,0,20.09,0,2.31,0,0,0,0,0,0,0.35,0,0,0,0,0,0,0,0,0.04,0,0,0,0,0,0,0,0,1.16,0,0,1.01,0,0,0,0,0,0,0,0,0,0,0,0,0,0,0,0,0,0,0,0,0,0,0,0,0,111
8459,GP06-293693,USPatentCorningInc.(US),2009,A7612004,Glass,Alumino-Silicate,,,,,,,SolarCell,LiquidCrystalDisplay,,,,Ex.83,,70.09,0,17.38,1.51,0,0,0,0,0,0,0,0,0,0,0,0,0,0,0,0,0,0,0,0,0,11.02,0,0,0,0,0,0,0,0,0,0,0,0,0,0,0,0,0,0,0,0,0,0,0,0,0,0,0,0,0,0,0,0,0,0,0,0,94.1781
2547,GJ35-144388,GlassPhysics&Chemistry,1992,v.018p.0159,Glass,Germanate,,,,,,,,,,,,,,5.56,0,0,0,0,0,0,5.56,0,0,0,0,0,0,0,0,0,0,0,0,0,0,0,0,49.41,0,0,0,0,0,0,0,39.46,0,0,0,0,0,0,0,0,0,0,0,0,0,0,0,0,0,0,0,0,0,0,0,0,0,0,0,0,0,36.5
8042,GJ03-286316,J.Non-CrystallineSolids,2008,v.354p.4749,Glass,Alkaline-earthSilicate,Alumino-Silicate,,Doped(Stuffed),,,,,,,,Annealedat800Cfor5hr.,,,30,0,29,4.1,35.9,0,0,0,0,0,0,0,0,0,0,0,0,0,0,0,0,0,0,0,0,0,1,0,0,0,0,0,0,0,0,0,0,0,0,0,0,0,0,0,0,0,0,0,0,0,0,0,0,0,0,0,0,0,0,0,0,0,109
5108,XP02-213313,USPatentOharaInc.(J),2001,A6174827,Glass-Ceramics,AlkaliSilicate,Alumino-Silicate,,GlassCeramics,,,,Substrate,MagneticMemoryDisk,,,,,,72.37,0,3.98,0.58,0,0,19.21,0,1.23,0,0,0,0,0,0,0.36,0,0,0,0,0,0,0,0,0.04,0,0,0,0,0,0,0,0,1.41,0,0,0.82,0,0,0,0,0,0,0,0,0,0,0,0,0,0,0,0,0,0,0,0,0,0,0,0,0,105
6560,XP03-253323,USPatentHoyaCorp.(J),2003,A6599606,Glass-Ceramics,Alkaline-earthSilicate,Alumino-Silicate,,GlassCeramics,,,,MagneticMemoryDisk,,,,,HeatTreatment:760C4h+1000C4hEx.5,,47,0,12.5,28.5,0,0,0,0,0,0,0,0,0,0,0,0,0,0,0,0,0,0,0,2,0,0,0,0,0,0,10,0,0,0,0,0,0,0,0,0,0,0,0,0,0,0,0,0,0,0,0,0,0,0,0,0,0,0,0,0,0,0,146.7
6412,GJ02-251263,GlassPhysics&Chemistry,2003,v.029p.0002,Glass,AlkaliSilicate,,,,,,,,,,,,,,60.74,0,0,0,0,0,0,39.26,0,0,0,0,0,0,0,0,0,0,0,0,0,0,0,0,0,0,0,0,0,0,0,0,0,0,0,0,0,0,0,0,0,0,0,0,0,0,0,0,0,0,0,0,0,0,0,0,0,0,0,0,0,0,59.1
4552,XP03-211868,JapanesePatentOharaInc.(J),2001,A148114,Glass-Ceramics,Alkaline-earthSilicate,Alumino-Silicate,,GlassCeramics,,,,Substrate,MagneticMemoryDisk,,,,Crystal:MgSiO3MgCr2O4Co2TiO4,,48.31,0,9.64,26.9,0,0,0,0,0,0,0,0,1.7,0,0,0,0,0,0,0,1.26,0,0,0,0.02,0,0,0,0,0,9.58,0,0,2.59,0,0,0,0,0,0,0,0,0,0,0,0,0,0,0,0,0,0,0,0,0,0,0,0,0,0,0,0,140
1726,GJ30-078818,J.AmericanCeramicSoc.,1970,v.053p.0311,Glass,Aluminate,,,,,,,,,,,,8Figs4Tables,,10,0,30,0,50,0,10,0,0,0,0,0,0,0,0,0,0,0,0,0,0,0,0,0,0,0,0,0,0,0,0,0,0,0,0,0,0,0,0,0,0,0,0,0,0,0,0,0,0,0,0,0,0,0,0,0,0,0,0,0,0,0,97.98
7169,GJ06-263886,J.Non-CrystallineSolids,2005,v.351p.0650,Glass,Alumino-Silicate,OtherSilicate,,,,,,,,,,,,,20,0,55,0,0,0,0,0,0,0,0,0,0,0,0,0,0,0,0,0,0,0,0,0,0,25,0,0,0,0,0,0,0,0,0,0,0,0,0,0,0,0,0,0,0,0,0,0,0,0,0,0,0,0,0,0,0,0,0,0,0,0,133
6461,GP05-252595,JapanesePatentOharaInc.(J),2003,A201144,Glass,Boro-Silicate,Alumino-Silicate,,Pressed,,,,OpticalFiber,,,,,Ex.7,,51.23,5.76,10.24,14.76,6.5,0,8.13,0,0,0,0,0,0,0,0,1.5,0.59,0,0,0,0,0,0,0,0.1,0,0,0,0,0,0,0,0,1.19,0,0,0,0,0,0,0,0,0,0,0,0,0,0,0,0,0,0,0,0,0,0,0,0,0,0,0,0,95.5
7636,GP02-275029,JapanesePatentKonicaMinolta(J),2006,A327935,Glass,AlkaliSilicate,Alkaline-earthSilicate,,,,,,Substrate,MagneticMemoryDisk,,,,Ex.7,,60.16,2.57,2.48,6.58,6.93,0,8.46,4.48,1.51,0,0,0,0,0,0,0,0,0,0,0,0,0,0,0,0.06,0.36,0,0,0,0,2.7,0,0,3.71,0,0,0,0,0,0,0,0,0,0,0,0,0,0,0,0,0,0,0,0,0,0,0,0,0,0,0,0,92
7730,GP05-275923,USPatentCorningInc.(US),2006,A0293162,Glass,Boro-Silicate,Alumino-Silicate,Alkaline-earthSilicate,,,,,Display,LiquidCrystalDisplay,Substrate,,,Ex.10,,68.59,9.94,10.55,1.21,9.14,0,0,0,0,0,0,0,0,0,0,0,0.5,0,0,0,0,0,0,0,0,0,0,0,0,0,0,0,0,0,0,0.07,0,0,0,0,0,0,0,0,0,0,0,0,0,0,0,0,0,0,0,0,0,0,0,0,0,0,10.6
10037,GP05-316361,USPatentCorningInc.(US),2014,A8796165,Glass,Boro-Silicate,Alumino-Silicate,,,,,,Substrate,,,,,Ex.1,,63.7,11.99,13.18,2.2,5.2,0,0,0,0,0,0,0,0,0,0,0,3.59,0,0,0,0,0.01,0,0,0,0,0,0,0,0,0,0,0,0.01,0,0.1,0,0,0,0,0,0,0,0,0,0,0,0,0,0,0,0,0,0,0,0,0,0,0,0,0,0,73.08
10563,XJ03-354988,J.Non-CrystallineSolids,2014,v.403p.0038,Glass-Ceramics,Alkaline-earthSilicate,AlkaliSilicate,,Melting,Cellular,Pressed,Sintered,,,,,heating20C/minat1100Cfor15min,C5B5othercrystal:Augite,,62.07,0,4.71,11.14,9.9,0,0,8.35,0.33,0,0.09,0,0,0,0,0,0,0,0,0,0,2.42,0,0,0,0,0,0,0,0,0.78,0,0,0,0,0,0.13,0,0,0.08,0,0,0,0,0,0,0,0,0,0,0,0,0,0,0,0,0,0,0,0,0,0,19
4613,XP03-212094,JapanesePatentHoyaCorp.(J),2001,A189008,Glass-Ceramics,Alkaline-earthSilicate,Alumino-Silicate,,GlassCeramics,,,,Substrate,MagneticMemoryDisk,,,,,,50,0,14,26.5,0,0,0,0,0,0,0,0,0,0,0,0,0,0,0,0,0,0,0,1,0,0,0,0,0,0,8.5,0,0,0,0,0,0,0,0,0,0,0,0,0,0,0,0,0,0,0,0,0,0,0,0,0,0,0,0,0,0,0,150.2
196,GB07-006507,HandbookofGlassProperties,1986,v.001p.0336,Glass,Zinc-Silicate,Boro-Silicate,,,,,,,,,,,,,10,35,0,0,0,0,0,0,0,0,0,0,0,0,0,55,0,0,0,0,0,0,0,0,0,0,0,0,0,0,0,0,0,0,0,0,0,0,0,0,0,0,0,0,0,0,0,0,0,0,0,0,0,0,0,0,0,0,0,0,0,0,83.66
961,GJ02-039814,J.CeramicSoc.Japan,1983,v.091p.0116,Glass,AlkaliSilicate,,,,,,,,,,,,,,75,0,0,0,0,0,25,0,0,0,0,0,0,0,0,0,0,0,0,0,0,0,0,0,0,0,0,0,0,0,0,0,0,0,0,0,0,0,0,0,0,0,0,0,0,0,0,0,0,0,0,0,0,0,0,0,0,0,0,0,0,0,72.21
6327,GJ06-240010,MaterialsRes.Bull.,2004,v.039p.0033,Glass,Alumino-Silicate,OtherSilicate,,,,,,,,,,,,,55,0,20,0,0,0,0,0,0,0,0,0,0,0,0,0,0,0,0,0,0,0,0,0,0,25,0,0,0,0,0,0,0,0,0,0,0,0,0,0,0,0,0,0,0,0,0,0,0,0,0,0,0,0,0,0,0,0,0,0,0,0,105.8
4701,XP03-212595,JapanesePatentKonicaMinolta(J),2001,A287934,Glass-Ceramics,Alkaline-earthSilicate,Alumino-Silicate,OtherSilicate,GlassCeramics,,,,MagneticMemoryDisk,,,,,crystal:(MgAl)SiO3,,44.65,0,10.53,26.62,0,0,7.98,0,0,0,0,0,0,0,0,0,0,0,0,0,0,0,0,0,0,0,0,0,0,0,8.96,0,0,0,0,0,1.26,0,0,0,0,0,0,0,0,0,0,0,0,0,0,0,0,0,0,0,0,0,0,0,0,0,148
4882,XP06-212776,JapanesePatentKonicaMinolta(J),2001,A287953,Glass-Ceramics,Alumino-Silicate,Alkaline-earthSilicate,OtherSilicate,GlassCeramics,,,,MagneticMemoryDisk,,,,,crystal:(MgAl)SiO3,,43.08,0,12.7,26.27,0,0,9.85,0,0,0,0,0,0,0,0,0,0,0,0,0,0,0,0,0,0,0,0,0,0,0,8.1,0,0,0,0,0,0,0,0,0,0,0,0,0,0,0,0,0,0,0,0,0,0,0,0,0,0,0,0,0,0,0,151
4671,XP03-212565,JapanesePatentKonicaMinolta(J),2001,A287931,Glass-Ceramics,Alkaline-earthSilicate,Alumino-Silicate,Zinc-Silicate,GlassCeramics,,,,MagneticMemoryDisk,,,,,crystal:(MgAl)SiO3Zn2Ti3O8Zn2TiO4,,53.67,0,6.78,28.58,0,0,3.86,0,0,0,0,0,0,0,0,4.95,0,0,0,0,0,0,0,0,0,0,0,0,0,0,2.16,0,0,0,0,0,0,0,0,0,0,0,0,0,0,0,0,0,0,0,0,0,0,0,0,0,0,0,0,0,0,0,115
10856,GP06-357278,USPatentCorningInc.(US),2014,A0335331,Glass,Alumino-Silicate,Alkaline-earthSilicate,,Melting,SheetGlass,NonAlkali,,ElectronicsElectrical,Substrate,,,,ex.1,,65.64,3.96,11.91,2.05,5.46,0,0,0,0,0,0,0,0,0,0,0,4,0,0,0,0,0,0,0,0,0,0,0,0,0,0,0,0,0,0,0.07,6.91,0,0,0,0,0,0,0,0,0,0,0,0,0,0,0,0,0,0,0,0,0,0,0,0,0,69.73
4505,GP03-211539,JapanesePatentHoyaCorp.(J),2001,A076336,Glass,Alkaline-earthSilicate,Alumino-Silicate,AlkaliSilicate,,,,,Substrate,MagneticMemoryDisk,,,,,,55.22,0,6.97,13.93,3.98,0,9.45,0,0,0,0,0,0,0,0,0,0,0,0,0,0,0,0,1.99,0,0,0,0,0,0,5.47,0,0,2.49,0,0.5,0,0,0,0,0,0,0,0,0,0,0,0,0,0,0,0,0,0,0,0,0,0,0,0,0,0,107
8058,GP06-286859,JapanesePatentNipponElectricGlass(J),2008,A214188,Glass,Alumino-Silicate,Boro-Silicate,,,,,,Display,LiquidCrystalDisplay,Substrate,,500C300hr.,Ex.8,,71.55,8.66,7.87,0,11.67,0,0,0,0,0,0,0,0,0,0,0,0.06,0,0,0,0,0,0,0,0.15,0,0,0,0,0,0,0,0,0,0,0,0,0,0,0,0,0,0,0,0,0,0,0,0,0,0,0,0,0,0,0,0,0,0,0,0,0,66
6868,XP03-256566,USPatentHoyaCorp.(J),2004,A0018929,Glass-Ceramics,Alkaline-earthSilicate,Alumino-Silicate,,,,,,Substrate,MagneticMemoryDisk,,,,Ex.6Heattreatment:Tg+224h+1000C4hCrystalothers:Titanate,,41,0,12.5,34.5,0,0,0,0,0,0,0,0,0,0,0,0,0,0,0,0,0,0,0,2,0,0,0,0,0,0,10,0,0,0,0,0,0,0,0,0,0,0,0,0,0,0,0,0,0,0,0,0,0,0,0,0,0,0,0,0,0,0,179.1
6521,GP02-253117,JapanesePatentCentralGlass(J),2003,A342037,Glass,AlkaliSilicate,OtherSilicate,,,,,,ColorFilter,,,,,Ex.6,,49.98,0,0,0,0,0,0,25.01,0,0,0,0,0,0,0,0,0,0,0,0,0,0,0,0,0,0,0,0,0,0,15.04,0,0,9.97,0,0,0,0,0,0,0,0,0,0,0,0,0,0,0,0,0,0,0,0,0,0,0,0,0,0,0,0,84.7
4148,XP06-210797,JapanesePatentKonicaMinolta(J),2001,A019480,Glass-Ceramics,Alumino-Silicate,AlkaliSilicate,,,,,,MagneticMemoryDisk,,,,,,,70.65,0,5.49,0,0,0,18.75,0,0,0,0,0,0,0,0,2.9,0,0,0,0,0,0,0,0,0,0,0,0,0,0,0.3,0,0,0,0,0,1.91,0,0,0,0,0,0,0,0,0,0,0,0,0,0,0,0,0,0,0,0,0,0,0,0,0,90.7
4352,XP06-211001,JapanesePatentKonicaMinolta(J),2001,A026451,Glass-Ceramics,Alumino-Silicate,Alkaline-earthSilicate,,,,,,MagneticMemoryDisk,,,,,Crystal:Magnesium-Aluminosilicate,,53.45,0,13.58,27.48,0,0,0,0,0,0,0,0,0,0,0,0,0,0,0,0,0,0,0,0,0,0,0,0,0,0,5.24,0,0,0.25,0,0,0,0,0,0,0,0,0,0,0,0,0,0,0,0,0,0,0,0,0,0,0,0,0,0,0,0,110.8
4354,XP06-211003,JapanesePatentKonicaMinolta(J),2001,A026451,Glass-Ceramics,Alumino-Silicate,Alkaline-earthSilicate,,,,,,MagneticMemoryDisk,,,,,Crystal:Magnesium-Aluminosilicate,,53.46,0.45,14.66,26.46,0,0,0,0,0,0,0,0,0,0,0,0,0,0,0,0,0,0,0,0,0,0,0,0,0,0,4.97,0,0,0,0,0,0,0,0,0,0,0,0,0,0,0,0,0,0,0,0,0,0,0,0,0,0,0,0,0,0,0,102.8
725,GB05-025749,HandbookofGlassData,1987,v.00Cp.0453,Glass,Boro-Silicate,AlkaliSilicate,,,,,,,,,,,,,65,20,0,0,0,0,0,15,0,0,0,0,0,0,0,0,0,0,0,0,0,0,0,0,0,0,0,0,0,0,0,0,0,0,0,0,0,0,0,0,0,0,0,0,0,0,0,0,0,0,0,0,0,0,0,0,0,0,0,0,0,0,73.7
8995,GP02-301888,JapanesePatentAsahiGlass(J),2011,A123924,Glass,AlkaliSilicate,Alumino-Silicate,,,,,,Substrate,MagneticMemoryDisk,,,,Ex.9,,62,0,13,3,0,0,7.5,7.5,5,0,0,0,0,0,0,0,0,0,0,0,0,0,0,0,0,0,0,0,0,0,0,0,0,2,0,0,0,0,0,0,0,0,0,0,0,0,0,0,0,0,0,0,0,0,0,0,0,0,0,0,0,0,83
6311,GJ02-228909,J.Non-CrystallineSolids,2003,v.316p.0054,Glass,AlkaliSilicate,Alkaline-earthSilicate,,,,,,,,,,,Surfacedamageofglass,,74,0,0,0,10.3,0,0,15.7,0,0,0,0,0,0,0,0,0,0,0,0,0,0,0,0,0,0,0,0,0,0,0,0,0,0,0,0,0,0,0,0,0,0,0,0,0,0,0,0,0,0,0,0,0,0,0,0,0,0,0,0,0,0,69.3
10270,GP03-351358,JapanesePatentHoyaCorp.(J),2011,AW019010,Glass,Alkaline-earthSilicate,AlkaliSilicate,,Melting,Disk,,,MagneticMemoryDisk,,,,,ex.5,,64.8,0,0.4,7.5,13.6,0,0,1.1,7.8,0,0,0,0,0,0,0,0,0,0,0,0,0,0,0,0,0,0,0,0,0,0,0,0,4.8,0,0,0,0,0,0,0,0,0,0,0,0,0,0,0,0,0,0,0,0,0,0,0,0,0,0,0,0,84
949,GJ35-039301,J.Non-CrystallineSolids,1986,v.083p.0335,Glass,Germanate,AlkaliSilicate,,,,,,,,,,,,,37.04,0,0,0,0,0,0,0,25.93,0,0,0,0,0,0,0,0,0,0,0,0,0,0,0,0,0,0,0,0,0,0,0,37.04,0,0,0,0,0,0,0,0,0,0,0,0,0,0,0,0,0,0,0,0,0,0,0,0,0,0,0,0,0,46.71
4749,XP03-212643,JapanesePatentKonicaMinolta(J),2001,A287939,Glass-Ceramics,Alkaline-earthSilicate,OtherSilicate,,GlassCeramics,,,,MagneticMemoryDisk,,,,,crystal:(MgAl)SiO3,,38.04,0,2.61,36.93,0,0,10.68,0,0,0,0,0,0,0,0,0,0,0,0,0,0,0,0,0,0.09,0,0,0,0,0,11.65,0,0,0,0,0,0,0,0,0,0,0,0,0,0,0,0,0,0,0,0,0,0,0,0,0,0,0,0,0,0,0,155.3
1232,GJ02-053816,J.Non-CrystallineSolids,1973,v.012p.0035,Glass,AlkaliSilicate,,,,,,,,,,,,,,80,0,0,0,0,0,20,0,0,0,0,0,0,0,0,0,0,0,0,0,0,0,0,0,0,0,0,0,0,0,0,0,0,0,0,0,0,0,0,0,0,0,0,0,0,0,0,0,0,0,0,0,0,0,0,0,0,0,0,0,0,0,76.9
