Repository: hori1537/rexrexxion-about-SP

File: input_csv/inputcsv_SiO2_0.01-100.00_youngsmodulus.csv (part 49 of 53)
No.,GlassNo.,DataSource,Year,DataSourceNumber,State,GlassSystem1,GlassSystem2,GlassSystem3,Appearance1,Appearance2,Appearance3,Appearance4,Usage1,Usage2,Usage3,Usage4,ThermalTreatment,Note,GlassNo.(Structure),SiO2,B2O3,Al2O3,MgO,CaO,BaO,Li2O,Na2O,K2O,Ag2O,MnO,FeO,CoO,NiO,CuO,ZnO,SrO,CdO,PbO,SnO,Cr2O3,Fe2O3,As2O3,Y2O3,Sb2O3,La2O3,Nd2O3,Gd2O3,Bi2O3,Co3O4,TiO2,MnO2,GeO2,ZrO2,CeO2,SnO2,P2O5,Ta2O5,Nb2O3,SO3,MoO3,WO3,H2O,LiF,NaF,KF,MgF2,CaF2,SrF2,BaF2,ZnF2,PbF2,YF3,AlF3,LaF3,GdF3,YbF3,ErF3,F,Cl,Br,Ag,Young'sModulusatRT(GPa)
8370,GP03-290843,EuropeanPatentNipponSheetGlass(J),2009,A2017236,Glass,Alkaline-earthSilicate,Boro-Silicate,,,,,,Display,,,,,Ex.5,,41.22,14.83,4.95,0,20.96,0,0,0,0,0,0,0,0,0,0,1.02,11.49,0,0,0,0,3,0,0,0,1.98,0,0,0,0,0,0,0,0.55,0,0,0,0,0,0,0,0,0,0,0,0,0,0,0,0,0,0,0,0,0,0,0,0,0,0,0,0,96
4062,XP06-210711,JapanesePatentKonicaMinolta(J),2001,A019467,Glass-Ceramics,Alumino-Silicate,AlkaliSilicate,,,,,,MagneticMemoryDisk,,,,,,,68.17,0,7.09,0,2.69,0,17.14,0,0,0,0,0,0,0,0,0,0,0,0,0,0,0,0,0,0,0,0,0,0,0,1.89,0,0,1.96,0,0,1.06,0,0,0,0,0,0,0,0,0,0,0,0,0,0,0,0,0,0,0,0,0,0,0,0,0,95
4407,XP03-211056,JapanesePatentKonicaMinolta(J),2001,A026456,Glass-Ceramics,Alkaline-earthSilicate,Alumino-Silicate,,,,,,MagneticMemoryDisk,,,,,Crystal:Magnesium-Aluminosilicate,,53.96,0,8.89,29.58,0,0,0,0,0,0,0,0,0,0,0,0,0,0,0,0,0,0,0,0,0,0,0,0,0,0,6.84,0,0,0,0,0,0,0.73,0,0,0,0,0,0,0,0,0,0,0,0,0,0,0,0,0,0,0,0,0,0,0,0,108.2
3242,GJ03-187138,J.AmericanCeramicSoc.,1999,v.082p.3501,Glass,Alkaline-earthSilicate,Alumino-Silicate,,,,,,,,,,,,,60,0,10,30,0,0,0,0,0,0,0,0,0,0,0,0,0,0,0,0,0,0,0,0,0,0,0,0,0,0,0,0,0,0,0,0,0,0,0,0,0,0,0,0,0,0,0,0,0,0,0,0,0,0,0,0,0,0,0,0,0,0,100.3
4601,XP03-212048,JapanesePatentHoyaCorp.(J),2001,A180975,Glass-Ceramics,Alkaline-earthSilicate,Alumino-Silicate,OtherSilicate,GlassCeramics,,,,Substrate,MagneticMemoryDisk,,,,Crystalothers=Titanate,,47,0,12.5,28.5,0,0,0,0,0,0,0,0,0,0,0,0,0,0,0,0,0,0,0,2,0,0,0,0,0,0,10,0,0,0,0,0,0,0,0,0,0,0,0,0,0,0,0,0,0,0,0,0,0,0,0,0,0,0,0,0,0,0,157.3
607,GB04-025280,HandbookofGlassData,1987,v.00Cp.0799,Glass,Lead-Silicate,Boro-Silicate,,,,,,,,,,,,,42.13,18.18,0,0,0,0,0,0,0,0,0,0,0,0,0,0,0,0,39.7,0,0,0,0,0,0,0,0,0,0,0,0,0,0,0,0,0,0,0,0,0,0,0,0,0,0,0,0,0,0,0,0,0,0,0,0,0,0,0,0,0,0,0,54.42
5902,XP02-225213,USPatent,2002,A0031670,Glass-Ceramics,AlkaliSilicate,Alumino-Silicate,,,,,,Substrate,MagneticMemoryDisk,,,,N.Gotoetal.(JP)Nucleationtemp.:560CCrystallizationtemp.:770C,,71.14,0,3.34,0.7,0,0,19.01,0,0.9,0,0,0,1.37,0.38,0,0.35,0,0,0,0,0.19,0,0,0,0.04,0,0,0,0,0,1.06,0,0,0.92,0,0,0.6,0,0,0,0,0,0,0,0,0,0,0,0,0,0,0,0,0,0,0,0,0,0,0,0,0,100
1495,GP03-069559,JapanesePatentFujifilmCorp.(J),1981,A026743,Glass,Alkaline-earthSilicate,OtherSilicate,Alumino-Silicate,,,,,Medical,ArtificialBone,,,,,,17.93,5.3,17.98,0,42.63,0,0,0,0,0,0,0,0,0,0,0,0,0,0,0,0,0,0,0,0,0,0,0,0,0,1.97,0,0,0,0,0,14.19,0,0,0,0,0,0,0,0,0,0,0,0,0,0,0,0,0,0,0,0,0,0,0,0,0,81.34
8605,GP20-296331,USPatent,2010,A7651966,Glass,Phosphate,,,Fiber,AlkaliResistant,,,,,,,,Mo-SciCo.Ex.Sr-14,,6.22,0,0.72,10.5,31.11,0,0,1.33,0,0,0,0,0,0,0,0,0.05,0,0.009991,0,0,3.27,0,0.41,0,1.93,0,0,0,0,0,0.18,0,0,0.009991,0,44.24,0,0,0,0,0,0,0,0,0,0,0,0,0,0,0,0,0,0,0,0,0,0,0,0,0,61.2
276,GB02-006609,HandbookofGlassProperties,1986,v.001p.0330,Glass,AlkaliSilicate,Alumino-Silicate,,,,,,,,,,,,,65,0,5,0,0,0,0,30,0,0,0,0,0,0,0,0,0,0,0,0,0,0,0,0,0,0,0,0,0,0,0,0,0,0,0,0,0,0,0,0,0,0,0,0,0,0,0,0,0,0,0,0,0,0,0,0,0,0,0,0,0,0,63.4
7445,GP02-269558,USPatentHoyaCorp.(J),2005,A0181218,Glass,AlkaliSilicate,Alkaline-earthSilicate,,,,,,Substrate,MagneticMemoryDisk,,,,Ex.8,,57,0,4,2,13,0,15,2,0,0,0,0,0,0,0,0,0,0,0,0,0,0,0,0,0,0,0,0,0,0,3,0,0,4,0,0,0,0,0,0,0,0,0,0,0,0,0,0,0,0,0,0,0,0,0,0,0,0,0,0,0,0,99.4
1568,GJ03-072986,PhysicsandChemistryofGlasses,1961,v.002p.0069,Glass,Alkaline-earthSilicate,,,,,,,,,,,,,,46.54,0,3.87,20.37,23.42,0,0,0,0,0,0,0,0,0,0,0,0,0,0,0,0,0,0,0,0,0,0,0,0,0,0,0,0,5.8,0,0,0,0,0,0,0,0,0,0,0,0,0,0,0,0,0,0,0,0,0,0,0,0,0,0,0,0,109.8
10479,GP06-353487,JapanesePatentCorningInc.(US),2013,A502371,Glass,Alumino-Silicate,AlkaliSilicate,Boro-Silicate,Melting,SheetGlass,,,ChemicalStrengthen,,,,,ex.7,,64.02,8.9,14.01,0.02,0.04,0,0,12.91,0,0,0,0,0,0,0,0,0,0,0,0,0,0,0,0,0,0,0,0,0,0,0,0,0,0,0,0.1,0,0,0,0,0,0,0,0,0,0,0,0,0,0,0,0,0,0,0,0,0,0,0,0,0,0,62.7
3306,GP03-188244,JapanesePatent,1999,A157867,Glass,Alkaline-earthSilicate,Alumino-Silicate,,,,,,MagneticMemoryDisk,,,,,,,42.26,0,12.45,0,45.29,0,0,0,0,0,0,0,0,0,0,0,0,0,0,0,0,0,0,0,0,0,0,0,0,0,0,0,0,0,0,0,0,0,0,0,0,0,0,0,0,0,0,0,0,0,0,0,0,0,0,0,0,0,0,0,0,0,86.24
5236,XP02-214375,EuropeanPatentOharaInc.(J),2001,A1078896,Glass-Ceramics,AlkaliSilicate,Alumino-Silicate,,GlassCeramics,,,,ColorFilter,,,,,,,72.99,0,3.95,1.14,0,0,19.04,0,0.61,0,0,0,0,0,0,0.35,0,0,0,0,0,0,0,0,0.04,0,0,0,0,0,0,0,0,1.07,0,0,0.81,0,0,0,0,0,0,0,0,0,0,0,0,0,0,0,0,0,0,0,0,0,0,0,0,0,98
3478,GI03-190611R,NGF'sAdditionalNewData(J),2000,v.002p.0001,Glass,Alkaline-earthSilicate,AlkaliSilicate,Alumino-Silicate,,,,,Substrate,,,,,GlassNameA17Melting:inPtcrucibleat1500Cfor5hr.Annealing:at700Cfor2hr.,,51.53,0,10.25,18.39,0,0,0,10,9.83,0,0,0,0,0,0,0,0,0,0,0,0,0,0,0,0,0,0,0,0,0,0,0,0,0,0,0,0,0,0,0,0,0,0,0,0,0,0,0,0,0,0,0,0,0,0,0,0,0,0,0,0,0,75.35
2202,GJ02-108589,J.Non-CrystallineSolids,1989,v.108p.0187,Glass,AlkaliSilicate,,,,,,,,,,,,ExtensionofMakishimaandMackenzie'stheory,,47.5,0,0,0,0,0,0,27.5,0,0,0,0,0,0,0,0,0,0,0,0,0,0,0,0,0,0,0,0,0,0,25,0,0,0,0,0,0,0,0,0,0,0,0,0,0,0,0,0,0,0,0,0,0,0,0,0,0,0,0,0,0,0,79
9340,GP03-307851,USPatentHoyaCorp.(J),2012,A0107647,Glass,Alkaline-earthSilicate,AlkaliSilicate,,,,,,Substrate,MagneticMemoryDisk,,,,Ex.6,,64,0,6,3,13.5,0,1.5,8,0,0,0,0,0,0,0,0,0,0,0,0,0,0,0,0,0,0,0,0,0,0,0,0,0,4,0,0,0,0,0,0,0,0,0,0,0,0,0,0,0,0,0,0,0,0,0,0,0,0,0,0,0,0,87.6
9623,XP06-311298,USPatentOharaInc.(J),2013,A0011695,Glass-Ceramics,Alumino-Silicate,Zinc-Silicate,Alkaline-earthSilicate,,,,,Substrate,MagneticMemoryDisk,,,670C+750C,Ex.5,,48.98,0,11.39,16.01,0,0,4.32,0,0,0,0,0,0,0,0,12.69,0,0,0,0,0,0,0,0,0,0,0,0,0,0,6.46,0,0,0,0.15,0,0,0,0,0,0,0,0,0,0,0,0,0,0,0,0,0,0,0,0,0,0,0,0,0,0,0,106
3590,GI07-191722R,NGF'sAdditionalNewData(J),2001,v.004p.0003,Glass,Zinc-Silicate,Alumino-Silicate,Boro-Silicate,,,,,ElectronicsElectrical,Substrate,,,Annealing:at590Cfor1hr.,GlassName:C082Melting:inPt-Rhcrucibleat1530Cfor5.5hr.,,53.92,10.12,10.69,0,0,0,0,5.1,5.01,0,0,0,0,0,0,15.05,0,0,0,0,0,0,0.11,0,0,0,0,0,0,0,0,0,0,0,0,0,0,0,0,0,0,0,0,0,0,0,0,0,0,0,0,0,0,0,0,0,0,0,0,0,0,0,66.4
75,GB02-004835,HandbookofGlassProperties,1986,v.001p.0317,Glass,AlkaliSilicate,,,,,,,,,,,,,,75,0,0,0,0,0,10,15,0,0,0,0,0,0,0,0,0,0,0,0,0,0,0,0,0,0,0,0,0,0,0,0,0,0,0,0,0,0,0,0,0,0,0,0,0,0,0,0,0,0,0,0,0,0,0,0,0,0,0,0,0,0,72.2
7766,XP03-278396,JapanesePatentHoyaCorp.(J),2007,A091527,Glass-Ceramics,Alkaline-earthSilicate,Alumino-Silicate,,,,,,Substrate,MagneticMemoryDisk,,,770C4hr+1000C4hr,Ex.3Crystalothers:titanate,,46,0,10.5,31,0,0,0,0,0,0,0,0,0,0,0,0,0,0,0,0,0,0,0,0.5,0,0,0,0,0,0,10,0,0,2,0,0,0,0,0,0,0,0,0,0,0,0,0,0,0,0,0,0,0,0,0,0,0,0,0,0,0,0,153
6914,GI02-257650,Proc.ICG,2004,v.007p.0024,Glass,AlkaliSilicate,,,,,,,,,,,,,,80,0,0,0,0,0,0,20,0,0,0,0,0,0,0,0,0,0,0,0,0,0,0,0,0,0,0,0,0,0,0,0,0,0,0,0,0,0,0,0,0,0,0,0,0,0,0,0,0,0,0,0,0,0,0,0,0,0,0,0,0,0,54
3199,GI02-184134,NGF'sAdditionalNewData(J),2000,v.001p.0347,Glass,AlkaliSilicate,,,,,,,,,,,,U.Doct.thesisUniv.ofTokyo1979,,70,0,0,0,0,0,0,30,0,0,0,0,0,0,0,0,0,0,0,0,0,0,0,0,0,0,0,0,0,0,0,0,0,0,0,0,0,0,0,0,0,0,0,0,0,0,0,0,0,0,0,0,0,0,0,0,0,0,0,0,0,0,65.56
3173,GI05-184105,NGF'sAdditionalNewData(J),2000,v.001p.0347,Glass,Boro-Silicate,,,,,,,,,,,,U.Doct.thesisUniv.ofTokyo1979,,10,90,0,0,0,0,0,0,0,0,0,0,0,0,0,0,0,0,0,0,0,0,0,0,0,0,0,0,0,0,0,0,0,0,0,0,0,0,0,0,0,0,0,0,0,0,0,0,0,0,0,0,0,0,0,0,0,0,0,0,0,0,20.87
7312,XP03-266550,EuropeanPatentSchottAG(DE),2004,A1520841,Glass-Ceramics,Alkaline-earthSilicate,Alumino-Silicate,,,,,,SolarCell,Substrate,,,,Ex.3,,53.16,6.12,13.38,22.34,0,0,0,0,0,0,0,0,0,0,0,0.79,0,0,0,0,0,0,0,0,0,0,0,0,0,0,1,0,0,1,0.09,0.11,2.01,0,0,0,0,0,0,0,0,0,0,0,0,0,0,0,0,0,0,0,0,0,0,0,0,0,103
4987,XP06-212881,JapanesePatentKonicaMinolta(J),2001,A287963,Glass-Ceramics,Alumino-Silicate,Alkaline-earthSilicate,OtherSilicate,GlassCeramics,,,,MagneticMemoryDisk,,,,,crystal:(MgAl)SiO3,,41.64,0,15.08,22.44,0,0,14.13,0,0,0,0,0,0,0,0,0,0,0,0,0,0,0,0,0,0,0,0,0,0,0,3.77,0,0,2.94,0,0,0,0,0,0,0,0,0,0,0,0,0,0,0,0,0,0,0,0,0,0,0,0,0,0,0,0,143.2
8478,GP03-293930,USPatent,2009,A0226671,Glass,Alkaline-earthSilicate,Alumino-Silicate,Boro-Silicate,NonAlkali,,,,Substrate,LiquidCrystalDisplay,,,,T.Yanaseetal.Ex.4,,66.91,9.46,10.48,0,8.63,0,0,0,0,0,0,0,0,0,0,0,4.28,0,0,0,0,0,0,0.15,0,0,0,0,0,0,0,0,0,0,0,0.09,0,0,0,0,0,0,0,0,0,0,0,0,0,0,0,0,0,0,0,0,0,0,0,0,0,0,70
6611,XP03-253532,USPatentHoyaCorp.(J),2003,A6627566,Glass-Ceramics,Alkaline-earthSilicate,Alumino-Silicate,,,,,,Substrate,MagneticMemoryDisk,,,,Heattreatment:770C4h+1000C4hCrystalothers:TitanateEx.8,,45,0,12.5,30.5,0,0,0,0,0,0,0,0,0,0,0,0,0,0,0,0,0,0,0,2,0,0,0,0,0,0,10,0,0,0,0,0,0,0,0,0,0,0,0,0,0,0,0,0,0,0,0,0,0,0,0,0,0,0,0,0,0,0,163.4
2479,GJ35-144320,GlassPhysics&Chemistry,1992,v.018p.0159,Glass,Germanate,,,,,,,,,,,,,,10.47,0,4.83,0,0,0,0,10.47,0,0,0,0,0,0,0,0,0,0,0,0,0,0,0,0,0,0,0,0,0,0,0,0,74.24,0,0,0,0,0,0,0,0,0,0,0,0,0,0,0,0,0,0,0,0,0,0,0,0,0,0,0,0,0,62.5
3376,XP03-189121,JapanesePatentHoyaCorp.(J),1999,A322362,Glass-Ceramics,Alkaline-earthSilicate,Alumino-Silicate,,,,,,,,,,,,,49.87,0,17.7,21.03,0,0,0,0,0,0,0,0,0,0,0,0,0,0,0,0,0,0,0,2,0,0,0,0,0,0,9.4,0,0,0,0,0,0,0,0,0,0,0,0,0,0,0,0,0,0,0,0,0,0,0,0,0,0,0,0,0,0,0,131.9
8250,XP06-289796,JapanesePatentCorningInc.(US),2009,A504563,Glass-Ceramics,Alumino-Silicate,OtherSilicate,,,,,,Substrate,LiquidCrystalDisplay,SolarCell,,,Ex.101,,72,0,16.19,0,0,0,0,0,0,0,0,0,0,0,0,0,2,0,0,0,0,0,0,0,0,9.8,0,0,0,0,0,0,0,0,0,0,0,0,0,0,0,0,0,0,0,0,0,0,0,0,0,0,0,0,0,0,0,0,0,0,0,0,91.5009
5792,XP02-224538,USPatentOharaInc.(J),2002,A6420286,Glass-Ceramics,AlkaliSilicate,,,GlassCeramics,,,,ColorFilter,,,,,Nucleation:500C5hCrystallization:720C4h,,69.84,0,1.99,2.15,0,0,20.34,0,0.74,0,0,0,0,0,0,1.07,0,0,0,0,0,0,0,0,0.3,0,0,0,0,0,0,0,0,2.96,0,0,0.61,0,0,0,0,0,0,0,0,0,0,0,0,0,0,0,0,0,0,0,0,0,0,0,0,0,100
1937,GJ01-092145,AppliedOptics,1981,v.020p.3276,Glass,Silica,,,Fiber,,,,OpticalFiber,,,,,Substrate.Sub/clad/coreTemp.insensitivefiber,,100,0,0,0,0,0,0,0,0,0,0,0,0,0,0,0,0,0,0,0,0,0,0,0,0,0,0,0,0,0,0,0,0,0,0,0,0,0,0,0,0,0,0,0,0,0,0,0,0,0,0,0,0,0,0,0,0,0,0,0,0,0,72.45
8014,GP03-285358,USPatentCorningInc.(US),2008,A0130171,Glass,Alkaline-earthSilicate,,,,,,,Substrate,MagneticMemoryDisk,,,,Ex.5,,62.5,3.5,10,3,15,0,0,3,3,0,0,0,0,0,0,0,0,0,0,0,0,0,0,0,0,0,0,0,0,0,0,0,0,0,0,0,0,0,0,0,0,0,0,0,0,0,0,0,0,0,0,0,0,0,0,0,0,0,0,0,0,0,81
8621,GP05-296556,USPatentCorningInc.(US),2010,A7696113,Glass,Boro-Silicate,Alumino-Silicate,Alkaline-earthSilicate,NonAlkali,,,,Display,Substrate,,,,Ex.10,,68.59,9.94,10.55,1.21,9.14,0,0,0,0,0,0,0,0,0,0,0,0.5,0,0,0,0,0,0,0,0,0,0,0,0,0,0,0,0,0,0,0.07,0,0,0,0,0,0,0,0,0,0,0,0,0,0,0,0,0,0,0,0,0,0,0,0,0,0,73.14
3716,XP02-204745,JapanesePatentOharaInc.(J),2000,A119042,Glass-Ceramics,AlkaliSilicate,,,GlassCeramics,,,,Substrate,MagneticMemoryDisk,,,,Nucleationtemp.:540CCrystallizationtemp.:760C,,72.43,0,1.95,1.13,0,0,20,0,2.3,0,0,0,0,0,0,0.35,0,0,0,0,0,0,0,0,0.04,0,0,0,0,0,0,0,0,0.88,0,0,0.92,0,0,0,0,0,0,0,0,0,0,0,0,0,0,0,0,0,0,0,0,0,0,0,0,0,90
5190,GP03-213974,USPatentNipponSheetGlass(J),2001,A6306786,Glass,Alkaline-earthSilicate,Alumino-Silicate,AlkaliSilicate,,,,,Substrate,MagneticMemoryDisk,,,,,,50.1,0,15,17.9,5,0,5,0,0,0,0,0,0,0,0,0,0,0,0,0,0,0,0,0,0,0,0,0,0,0,0,0,0,5,0,2,0,0,0,0.005,0,0,0,0,0,0,0,0,0,0,0,0,0,0,0,0,0,0,0,0,0,0,106
694,GB02-025718,HandbookofGlassData,1987,v.00Cp.0450,Glass,AlkaliSilicate,Alumino-Silicate,,,,,,,,,,,,,65,0,6,0,0,0,29,0,0,0,0,0,0,0,0,0,0,0,0,0,0,0,0,0,0,0,0,0,0,0,0,0,0,0,0,0,0,0,0,0,0,0,0,0,0,0,0,0,0,0,0,0,0,0,0,0,0,0,0,0,0,0,83.8
8809,GP03-299162,USPatentAsahiGlass(J),2010,A7754631,Glass,Alkaline-earthSilicate,Alumino-Silicate,,NonAlkali,,,,LiquidCrystalDisplay,Substrate,,,,Ex.3,,63,8.5,10.5,8,7,0,0,0,0,0,0,0,0,0,0,0,3,0,0,0,0,0,0,0,0,0,0,0,0,0,0,0,0,0,0,0,0,0,0,0,0,0,0,0,0,0,0,0,0,0,0,0,0,0,0,0,0,0,0,0,0,0,80
2372,GB02-137480,HandbookofGlassData,1993,v.00Ep.0079,Glass,AlkaliSilicate,,,,,,,,,,,,,,72.5,0,0,0,0,0,0,27.5,0,0,0,0,0,0,0,0,0,0,0,0,0,0,0,0,0,0,0,0,0,0,0,0,0,0,0,0,0,0,0,0,0,0,0,0,0,0,0,0,0,0,0,0,0,0,0,0,0,0,0,0,0,0,55.93
2875,GC01-167702,TosohQuartz(J),1998,NSG-QUARTZ-ED-A,Glass,Silica,,,Block,,,,ElectronicsElectrical,OpticsOptoelectronics,LaboratoryWare,,,,,99.96,0,0,0,0,0,0,0,0,0,0,0,0,0,0,0,0,0,0,0,0,0,0,0,0,0,0,0,0,0,0,0,0,0,0,0,0,0,0,0,0,0,0,0,0,0,0,0,0,0,0,0,0,0,0,0,0,0,0,0,0,0,63
4926,XP03-212820,JapanesePatentKonicaMinolta(J),2001,A287957,Glass-Ceramics,Alkaline-earthSilicate,Alumino-Silicate,OtherSilicate,GlassCeramics,,,,MagneticMemoryDisk,,,,,crystal:(MgAl)SiO3,,32.62,0,11.81,34.04,0,0,13.12,0,0,0,0,0,0,0,0,0,0,0,0,0,0,0,0,0,0,0,0,0,0,0,8.41,0,0,0,0,0,0,0,0,0,0,0,0,0,0,0,0,0,0,0,0,0,0,0,0,0,0,0,0,0,0,0,133.4
2581,GJ01-145536,AmericanCeramicSoc.Bull.,1991,v.070p.1505,Glass,Silica,,,Sol-Gel,,,,Mirror,,,,,,,100,0,0,0,0,0,0,0,0,0,0,0,0,0,0,0,0,0,0,0,0,0,0,0,0,0,0,0,0,0,0,0,0,0,0,0,0,0,0,0,0,0,0,0,0,0,0,0,0,0,0,0,0,0,0,0,0,0,0,0,0,0,72.86
827,GB02-027416,HandbookofGlassData,1987,v.00Cp.0607,Glass,AlkaliSilicate,OtherSilicate,,,,,,,,,,,,,80.7,0,0,0,0,0,0,12.1,0,0,0,0,0,0,0,0,0,0,0,0,0,0,0,0,0,0,0,0,0,0,0,0,0,7.2,0,0,0,0,0,0,0,0,0,0,0,0,0,0,0,0,0,0,0,0,0,0,0,0,0,0,0,0,80.2
6605,XP03-253526,USPatentHoyaCorp.(J),2003,A6627566,Glass-Ceramics,Alkaline-earthSilicate,Alumino-Silicate,,,,,,Substrate,MagneticMemoryDisk,,,,Heattreatment:770C4h+1000C4hCrystalothers:TitanateEx.2,,47,0,10.5,30,0,0,0,0,0,0,0,0,0,0,0,0,0,0,0,0,0,0,0,0.5,0,0,0,0,0,0,10,0,0,2,0,0,0,0,0,0,0,0,0,0,0,0,0,0,0,0,0,0,0,0,0,0,0,0,0,0,0,0,150.5
6172,XP02-227778,USPatentOharaInc.(J),2003,A6560049,Glass-Ceramics,AlkaliSilicate,Alumino-Silicate,,GlassCeramics,,,,ColorFilter,,,,,Ex.8,,73.58,0,3.17,0.73,0,0,17.69,0,0.81,0,0,0,0,0,0,0.36,0.57,0,0,0,0,0,0,0,0.04,0,0,0,0,0,0,0,0,2.14,0,0,0.91,0,0,0,0,0,0,0,0,0,0,0,0,0,0,0,0,0,0,0,0,0,0,0,0,0,99
1190,GC01-052201,Shin-EtsuQuartzProducts(J),1980,M235M282,Glass,Silica,,,Tube,,,,Lamp,,,,,ForOzone-lessUV-Lamp,,100,0,0,0,0,0,0,0,0,0,0,0,0,0,0,0,0,0,0,0,0,0,0,0,0,0,0,0,0,0,0,0,0,0,0,0,0,0,0,0,0,0,0,0,0,0,0,0,0,0,0,0,0,0,0,0,0,0,0,0,0,0,72.42
9786,GP03-313367,USPatentNittoBoseki(J),2013,A0210602,Glass,Alkaline-earthSilicate,Alumino-Silicate,,Fiber,,,,Fiber,,,,,Ex.3,,61.3,0,12.06,18.36,8.18,0,0,0.1,0,0,0,0,0,0,0,0,0,0,0,0,0,0,0,0,0,0,0,0,0,0,0,0,0,0,0,0,0,0,0,0,0,0,0,0,0,0,0,0,0,0,0,0,0,0,0,0,0,0,0,0,0,0,96
4329,XP03-210978,JapanesePatentKonicaMinolta(J),2001,A026448,Glass-Ceramics,Alkaline-earthSilicate,Alumino-Silicate,,,,,,MagneticMemoryDisk,,,,,Crystal:Magnesium-Aluminosilicate,,49.83,0,8.74,36.46,0,0,4.97,0,0,0,0,0,0,0,0,0,0,0,0,0,0,0,0,0,0,0,0,0,0,0,0,0,0,0,0,0,0,0,0,0,0,0,0,0,0,0,0,0,0,0,0,0,0,0,0,0,0,0,0,0,0,0,99.56
1746,GJ30-078838,J.AmericanCeramicSoc.,1970,v.053p.0311,Glass,Aluminate,,,,,,,,,,,,8Figs4Tables.,,10,0,30,0,35,0,0,0,0,0,0,0,0,0,0,25,0,0,0,0,0,0,0,0,0,0,0,0,0,0,0,0,0,0,0,0,0,0,0,0,0,0,0,0,0,0,0,0,0,0,0,0,0,0,0,0,0,0,0,0,0,0,111.8
90,GJ06-005417,J.AmericanCeramicSoc.,1970,v.053p.0005,Glass,Alumino-Silicate,,,FlatGlass,,,,,,,,,7Tabs10Figs,,55,0,15,0,0,0,0,30,0,0,0,0,0,0,0,0,0,0,0,0,0,0,0,0,0,0,0,0,0,0,0,0,0,0,0,0,0,0,0,0,0,0,0,0,0,0,0,0,0,0,0,0,0,0,0,0,0,0,0,0,0,0,67.62
9369,GP05-307971,USPatentAsahiGlass(J),2012,A0141668,Glass,Boro-Silicate,Alumino-Silicate,,,,,,Substrate,MagneticMemoryDisk,,,,Ex.5,,67.33,9.99,11.09,2.2,8.79,0,0,0,0,0,0,0,0,0,0,0,0.6,0,0,0,0,0,0,0,0,0,0,0,0,0,0,0,0,0,0,0,0,0,0,0,0,0,0,0,0,0,0,0,0,0,0,0,0,0,0,0,0,0,0,0,0,0,73
4769,XP06-212663,JapanesePatentKonicaMinolta(J),2001,A287941,Glass-Ceramics,Alumino-Silicate,Alkaline-earthSilicate,OtherSilicate,GlassCeramics,,,,MagneticMemoryDisk,,,,,crystal:(MgAl)SiO3,,42.54,0,13.14,30.21,0,0,3.06,0,0,0,0,0,0,0,0,0,0,0,0,0,0,0,0,0,0,0,0,0,0,0,11.05,0,0,0,0,0,0,0,0,0,0,0,0,0,0,0,0,0,0,0,0,0,0,0,0,0,0,0,0,0,0,0,147.8
4724,XP03-212618,JapanesePatentKonicaMinolta(J),2001,A287937,Glass-Ceramics,Alkaline-earthSilicate,OtherSilicate,Alumino-Silicate,GlassCeramics,,,,MagneticMemoryDisk,,,,,crystal:(MgAl)SiO3,,41.96,0,5,30.92,0,0,7.58,0,0,0,0,0,0,0,0,0,0,0,0,0,0,0,0,0,0,0,0,0,0,0,14.54,0,0,0,0,0,0,0,0,0,0,0,0,0,0,0,0,0,0,0,0,0,0,0,0,0,0,0,0,0,0,0,136
6284,GP05-228296,USPatent,2003,A0109370,Glass,Boro-Silicate,Alkaline-earthSilicate,Alumino-Silicate,,,,,Substrate,MagneticMemoryDisk,,,,M.Ikenishietal.Ex.5,,40,20,12,8,10,0,0,5,5,0,0,0,0,0,0,0,0,0,0,0,0,0,0,0,0,0,0,0,0,0,0,0,0,0,0,0,0,0,0,0,0,0,0,0,0,0,0,0,0,0,0,0,0,0,0,0,0,0,0,0,0,0,72.71
4273,XP06-210922,JapanesePatentKonicaMinolta(J),2001,A026443,Glass-Ceramics,Alumino-Silicate,Alkaline-earthSilicate,,,,,,MagneticMemoryDisk,,,,,Crystal:Magnesium-Aluminosilicate,,51.42,0,13.79,32.07,0,0,0,0,0,0,0,0,0,0,0,0,0,0,0,0,0,0,0,0,0,0,0,0,0,0,0,0,0,2.15,0,0,0,0.57,0,0,0,0,0,0,0,0,0,0,0,0,0,0,0,0,0,0,0,0,0,0,0,0,104.1
398,GB02-006731,HandbookofGlassProperties,1986,v.001p.0327,Glass,AlkaliSilicate,Alumino-Silicate,,,,,,,,,,,,,62,0,21,0,0,0,17,0,0,0,0,0,0,0,0,0,0,0,0,0,0,0,0,0,0,0,0,0,0,0,0,0,0,0,0,0,0,0,0,0,0,0,0,0,0,0,0,0,0,0,0,0,0,0,0,0,0,0,0,0,0,0,86.7
4826,XP03-212720,JapanesePatentKonicaMinolta(J),2001,A287947,Glass-Ceramics,Alkaline-earthSilicate,Alumino-Silicate,OtherSilicate,GlassCeramics,,,,MagneticMemoryDisk,,,,,crystal:(MgAl)SiO3Zn2Ti3O8Zn2TiO4,,37.08,0,7.28,31.17,0,0,9.56,0,0,0,0,0,0,0,0,5.61,0,0,0,0,0,0,0,0,0,0,0,0,0,0,9.3,0,0,0,0,0,0,0,0,0,0,0,0,0,0,0,0,0,0,0,0,0,0,0,0,0,0,0,0,0,0,0,140
5105,GP06-213204,JapanesePatentAsahiGlass(J),2001,A348247,Glass,Alumino-Silicate,Boro-Silicate,Alkaline-earthSilicate,NonAlkali,,,,Display,Substrate,SubstrateforPhotolithographyMask,,,,,74.69,6.27,5.81,3.09,10,0,0,0,0,0,0,0,0,0,0,0,0,0,0,0,0,0,0,0.14,0,0,0,0,0,0,0,0,0,0,0,0,0,0,0,0,0,0,0,0,0,0,0,0,0,0,0,0,0,0,0,0,0,0,0,0,0,0,74.4
7298,GP03-266364,EuropeanPatentSaint-Gobain(FR),2005,A1492736,Glass,Alkaline-earthSilicate,Alumino-Silicate,,,,,,SolderGlassSealingGlass,,,,,Ex.2,,52,0,14,15,0,0,5,0,0,0,0,0,0,0,0,2,0,0,0,0,0,0,0,2,0,10,0,0,0,0,0,0,0,0,0,0,0,0,0,0,0,0,0,0,0,0,0,0,0,0,0,0,0,0,0,0,0,0,0,0,0,0,107
696,GB02-025720,HandbookofGlassData,1987,v.00Cp.0450,Glass,AlkaliSilicate,Alumino-Silicate,,,,,,,,,,,,,65,0,10,0,0,0,25,0,0,0,0,0,0,0,0,0,0,0,0,0,0,0,0,0,0,0,0,0,0,0,0,0,0,0,0,0,0,0,0,0,0,0,0,0,0,0,0,0,0,0,0,0,0,0,0,0,0,0,0,0,0,0,85.3
2857,GB02-164831,FundamentalsofInorganicGlasses,1994,v.001p.0171,Glass,AlkaliSilicate,Alkaline-earthSilicate,,,,,,,,,,,,,62.5,0,0,0,25,0,0,12.5,0,0,0,0,0,0,0,0,0,0,0,0,0,0,0,0,0,0,0,0,0,0,0,0,0,0,0,0,0,0,0,0,0,0,0,0,0,0,0,0,0,0,0,0,0,0,0,0,0,0,0,0,0,0,80
6667,XP03-253678,USPatentKonicaMinolta(J),2003,A6642162,Glass-Ceramics,Alkaline-earthSilicate,Zinc-Silicate,Alumino-Silicate,,,,,Substrate,MagneticMemoryDisk,,,,Heattreatment:660C5h+700C5hCrystalothers:Mg-Al-silicateZinctitaniumoxideEx.5,,53.55,0,5.84,22.18,0,0,4.99,0,0,0,0,0,0,0,0,7.76,0,0,0,0,0,0,0,0,0.08,0,0,0,0,0,5.6,0,0,0,0,0,0,0,0,0,0,0,0,0,0,0,0,0,0,0,0,0,0,0,0,0,0,0,0,0,0,0,135
2905,XP03-169441,USPatentCorningInc.(US),1996,A5491116,Glass-Ceramics,Alkaline-earthSilicate,Alumino-Silicate,,,,,,MagneticMemoryDisk,CookingWareCulinary,,,,,,48.25,0,10.11,28.59,2.81,0,0,0,0,0,0,0,0,0,0,0.89,0,0,0,0,0,0,0,0,0,0,0,0,0,0,9.34,0,0,0,0,0,0,0,0,0,0,0,0,0,0,0,0,0,0,0,0,0,0,0,0,0,0,0,0,0,0,0,146.3
8654,GP05-297147,USPatentHoyaCorp.(J),2010,A0160141,Glass,Boro-Silicate,Alumino-Silicate,AlkaliSilicate,,,,,Substrate,MagneticMemoryDisk,,,,Ex.11,,50,20,12,8,0,0,0,5,5,0,0,0,0,0,0,0,0,0,0,0,0,0,0,0,0,0,0,0,0,0,0,0,0,0,0,0,0,0,0,0,0,0,0,0,0,0,0,0,0,0,0,0,0,0,0,0,0,0,0,0,0,0,61.54
1126,GC02-051349,CorningInc.(US),,80,Glass,AlkaliSilicate,Alkaline-earthSilicate,,PowderFrit,,,,DentalCement,SolderGlassSealingGlass,,,,,,72,0,0.58,5.88,5.28,0,0,16.25,0,0,0,0,0,0,0,0,0,0,0,0,0,0,0,0,0,0,0,0,0,0,0,0,0,0,0,0,0,0,0,0,0,0,0,0,0,0,0,0,0,0,0,0,0,0,0,0,0,0,0,0,0,0,69.58
3075,XJ03-178230,AmericanCeramicSoc.Bull.,1998,v.077p.0067,Glass-Ceramics,Alkaline-earthSilicate,OtherSilicate,,GlassCeramics,,,,Medical,ArtificialBone,,,,L.L.Hench,,35.42,0,0,7.14,49.89,0,0,0,0,0,0,0,0,0,0,0,0,0,0,0,0,0,0,0,0,0,0,0,0,0,0,0,0,0,0,0,7.14,0,0,0,0,0,0,0,0,0,0,0.4,0,0,0,0,0,0,0,0,0,0,0,0,0,0,218
4727,XP03-212621,JapanesePatentKonicaMinolta(J),2001,A287937,Glass-Ceramics,Alkaline-earthSilicate,OtherSilicate,Alumino-Silicate,GlassCeramics,,,,MagneticMemoryDisk,,,,,crystal:(MgAl)SiO3Zn2Ti3O8Zn2TiO4,,38.77,0,5.71,28.89,0,0,7.79,0,0,0,0,0,0,0,0,5.72,0,0,0,0,0,0,0,0,0,0,0,0,0,0,13.12,0,0,0,0,0,0,0,0,0,0,0,0,0,0,0,0,0,0,0,0,0,0,0,0,0,0,0,0,0,0,0,137
10844,GP02-357254,USPatentCorningInc.(US),2014,A0329660,Glass,AlkaliSilicate,Alumino-Silicate,Boro-Silicate,Melting,SheetGlass,,,ElectronicsElectrical,ChemicalStrengthen,,,,ex.40,,61.78,10.29,12.89,0,0,0,0,13.89,1.03,0,0,0,0,0,0,0,0,0,0,0,0,0,0,0,0,0,0,0,0,0,0,0,0,0,0,0.12,0,0,0,0,0,0,0,0,0,0,0,0,0,0,0,0,0,0,0,0,0,0,0,0,0,0,62.7
8069,XP02-287015,JapanesePatentOharaInc.(J),2008,A254984,Glass-Ceramics,AlkaliSilicate,Alumino-Silicate,,,,,,Substrate,MagneticMemoryDisk,,,540C5hr+685C3hr,Ex.C,,72.75,0,4,1.14,0,0,19.23,0,0.61,0,0,0,0,0,0,0.35,0,0,0,0,0,0,0,0,0.04,0,0,0,0,0,0,0,0,1.07,0,0,0.81,0,0,0,0,0,0,0,0,0,0,0,0,0,0,0,0,0,0,0,0,0,0,0,0,0,96
4674,XP03-212568,JapanesePatentKonicaMinolta(J),2001,A287932,Glass-Ceramics,Alkaline-earthSilicate,Alumino-Silicate,Zinc-Silicate,GlassCeramics,,,,MagneticMemoryDisk,,,,,crystal:(MgAl)SiO3Zn2Ti3O8Zn2TiO4,,52.22,0,6.97,22.77,2.11,0,4.95,0,0,0,0,0,0,0,0,7.27,0,0,0,0,0,0,0,0,0,0,0,0,0,0,3.71,0,0,0,0,0,0,0,0,0,0,0,0,0,0,0,0,0,0,0,0,0,0,0,0,0,0,0,0,0,0,0,117
8917,GP02-300906,JapanesePatentAsahiGlass(J),2011,A018398,Glass,AlkaliSilicate,Alkaline-earthSilicate,,,,,,Substrate,MagneticMemoryDisk,,,,Ex.C,,65,0,6.5,8,0,0,8.4,5,4.6,0,0,0,0,0,0,0,0,0,0,0,0,0,0,0,0,0,0,0,0,0,0,0,0,2.5,0,0,0,0,0,0,0,0,0,0,0,0,0,0,0,0,0,0,0,0,0,0,0,0,0,0,0,0,83
4155,XP06-210804,JapanesePatentKonicaMinolta(J),2001,A019481,Glass-Ceramics,Alumino-Silicate,AlkaliSilicate,,,,,,MagneticMemoryDisk,,,,,,,73.21,0,5.47,0,0,0,18.06,0,0,0,0,0,0,0,0,1.44,0,0,0,0,0,0,0,0,0,0,0,0,0,0,0,0,0,0.33,0,0,1.49,0,0,0,0,0,0,0,0,0,0,0,0,0,0,0,0,0,0,0,0,0,0,0,0,0,88
4779,XP03-212673,JapanesePatentKonicaMinolta(J),2001,A287942,Glass-Ceramics,Alkaline-earthSilicate,Alumino-Silicate,OtherSilicate,GlassCeramics,,,,MagneticMemoryDisk,,,,,crystal:(MgAl)SiO3,,47.14,0,8.05,25.29,0,0,11.37,0,0,0,0,0,0,0,0,0,0,0,0,0,0,0,0,0,0,0,0,0,0,0,8.15,0,0,0,0,0,0,0,0,0,0,0,0,0,0,0,0,0,0,0,0,0,0,0,0,0,0,0,0,0,0,0,151.6
3232,GJ02-187128,J.AmericanCeramicSoc.,1999,v.082p.3501,Glass,AlkaliSilicate,,,,,,,,,,,,,,60,0,0,0,0,0,0,40,0,0,0,0,0,0,0,0,0,0,0,0,0,0,0,0,0,0,0,0,0,0,0,0,0,0,0,0,0,0,0,0,0,0,0,0,0,0,0,0,0,0,0,0,0,0,0,0,0,0,0,0,0,0,60
5460,GP03-222067,JapanesePatentAsahiGlass(J),2002,A029774,Glass,Alkaline-earthSilicate,AlkaliSilicate,Alumino-Silicate,,,,,MagneticMemoryDisk,,,,,,,65,0,6,5.6,0,0,7,1.1,0,0,0,0,0,0,0,2,8.8,0,0,0,0,0,0,0,0,0,0,0,0,0,3.6,0,0,0.9,0,0,0,0,0,0,0,0,0,0,0,0,0,0,0,0,0,0,0,0,0,0,0,0,0,0,0,0,90
6283,GP05-228295,USPatent,2003,A0109370,Glass,Boro-Silicate,Alkaline-earthSilicate,Alumino-Silicate,,,,,Substrate,MagneticMemoryDisk,,,,M.Ikenishietal.Ex.4,,30,30,12,8,15,0,0,0,5,0,0,0,0,0,0,0,0,0,0,0,0,0,0,0,0,0,0,0,0,0,0,0,0,0,0,0,0,0,0,0,0,0,0,0,0,0,0,0,0,0,0,0,0,0,0,0,0,0,0,0,0,0,75.52
4540,GP03-211794,JapanesePatentAsahiGlass(J),2001,A134925,Glass,Alkaline-earthSilicate,Alumino-Silicate,,,,,,Substrate,MagneticMemoryDisk,,,,,,47.8,0,6.3,19.5,6.3,0,2.1,0,0,0,0,0,0,0,0,7.4,0,0,0,0,0,0,0,4.2,0,0,0,0,0,0,3.2,0,0,3.2,0,0,0,0,0,0,0,0,0,0,0,0,0,0,0,0,0,0,0,0,0,0,0,0,0,0,0,0,119
879,GJ02-034928,J.Non-CrystallineSolids,1985,v.074p.0119,Glass,AlkaliSilicate,Alkaline-earthSilicate,,,,,,ArtificialBone,Dental,,,,,,46.2,0,0,0,26.9,0,0,24.3,0,0,0,0,0,0,0,0,0,0,0,0,0,0,0,0,0,0,0,0,0,0,0,0,0,0,0,0,2.6,0,0,0,0,0,0,0,0,0,0,0,0,0,0,0,0,0,0,0,0,0,0,0,0,0,76.6
8108,GP05-287389,JapanesePatentCorningInc.(US),2008,A544942,Glass,Boro-Silicate,Alumino-Silicate,Alkaline-earthSilicate,NonAlkali,,,,Display,LiquidCrystalDisplay,Substrate,,,Ex.1,,68.8,9.94,10.55,2.01,8.13,0,0,0,0,0,0,0,0,0,0,0,0.5,0,0,0,0,0,0,0,0,0,0,0,0,0,0,0,0,0,0,0.07,0,0,0,0,0,0,0,0,0,0,0,0,0,0,0,0,0,0,0,0,0,0,0,0,0,0,10.6
10562,GJ05-354250,J.AppliedPhysics,2005,v.097p.093522,Glass,Boro-Silicate,,,Melting,,,,,,,,,Taylorimpact,,83.05,11.21,1.33,0.08,0.11,0,0,4.2,0,0,0,0,0,0,0,0,0,0,0,0,0,0.02,0,0,0,0,0,0,0,0,0,0,0,0,0,0,0,0,0,0,0,0,0,0,0,0,0,0,0,0,0,0,0,0,0,0,0,0,0,0,0,0,3490
8257,GP03-289838,JapanesePatent,2009,A514772,Glass,Alkaline-earthSilicate,Alumino-Silicate,,Fiber,,,,Fiber,,,,,OCVCo.Ex.4,,64.61,0,12.08,17.21,5.32,0,0,0.7,0,0,0,0,0,0,0,0,0,0,0,0,0,0.08,0,0,0,0,0,0,0,0,0,0,0,0,0,0,0,0,0,0,0,0,0,0,0,0,0,0,0,0,0,0,0,0,0,0,0,0,0,0,0,0,86.9
8467,GP03-293818,USPatentAsahiGlass(J),2009,A0176640,Glass,Alkaline-earthSilicate,Alumino-Silicate,,NonAlkali,,,,Substrate,LiquidCrystalDisplay,,,,Ex.1,,63.5,7.5,11,8,7,0,0,0,0,0,0,0,0,0,0,0,3,0,0,0,0,0,0,0,0,0,0,0,0,0,0,0,0,0,0,0,0,0,0,0,0,0,0,0,0,0,0,0,0,0,0,0,0,0,0,0,0,0,0,0,0,0,81
6617,XP03-253538,USPatentKonicaMinolta(J),2003,A6627567,Glass-Ceramics,Alkaline-earthSilicate,Alumino-Silicate,,GlassCeramics,,,,Substrate,MagneticMemoryDisk,,,,Heattreatment:680C5.5h+750C5.5hCrystalothers:MagnesiumaluminasilicateEx.4,,49.29,0,14.06,36.15,0,0,0,0,0,0,0,0,0,0,0,0,0,0,0,0,0,0,0,0,0,0,0,0,0,0,0,0,0,0,0,0,0.5,0,0,0,0,0,0,0,0,0,0,0,0,0,0,0,0,0,0,0,0,0,0,0,0,0,87.56
4772,XP03-212666,JapanesePatentKonicaMinolta(J),2001,A287942,Glass-Ceramics,Alkaline-earthSilicate,Alumino-Silicate,OtherSilicate,GlassCeramics,,,,MagneticMemoryDisk,,,,,crystal:(MgAl)SiO3,,44.3,0,7.62,34.4,0,0,7.43,0,0,0,0,0,0,0,0,0,0,0,0,0,0,0,0,0,0,0,0,0,0,0,6.25,0,0,0,0,0,0,0,0,0,0,0,0,0,0,0,0,0,0,0,0,0,0,0,0,0,0,0,0,0,0,0,154.5
10712,XP03-356558,JapanesePatentOharaInc.(J),2014,A114200,Glass-Ceramics,Alkaline-earthSilicate,Alumino-Silicate,,Melting,GlassCeramics,,,MagneticMemoryDisk,,,,750C300min,ex.71crystal:MgAl2O4,,58.01,5.03,11.54,14.99,0.57,0,0,5.13,1.15,0,0,0,0,0,0,0,0,0,0,0,0,0,0,0,0,0,0,0,0,0,3.58,0,0,0,0,0,0,0,0,0,0,0,0,0,0,0,0,0,0,0,0,0,0,0,0,0,0,0,0,0,0,0,85
10041,GP05-316365,USPatentCorningInc.(US),2014,A8796165,Glass,Boro-Silicate,Alumino-Silicate,,,,,,Substrate,,,,,Ex.5,,63.7,17.98,7.19,2.21,5.19,0,0,0,0,0,0,0,0,0,0,0,3.59,0,0,0,0,0.01,0,0,0,0,0,0,0,0,0,0,0,0.01,0,0.1,0,0,0,0,0,0,0,0,0,0,0,0,0,0,0,0,0,0,0,0,0,0,0,0,0,0,63.43
4801,XP03-212695,JapanesePatentKonicaMinolta(J),2001,A287944,Glass-Ceramics,Alkaline-earthSilicate,Alumino-Silicate,OtherSilicate,GlassCeramics,,,,MagneticMemoryDisk,,,,,crystal:(MgAl)SiO3,,47.34,0,10.2,25.81,0,0,7.17,0,0,0,0,0,0,0,0,0,0,0,0,0,0,0,0,0,1.05,0,0,0,0,0,8.43,0,0,0,0,0,0,0,0,0,0,0,0,0,0,0,0,0,0,0,0,0,0,0,0,0,0,0,0,0,0,0,138.4
1434,GJ02-062790,J.AmericanCeramicSoc.,1984,v.067p.0270,Glass,AlkaliSilicate,Alumino-Silicate,,Fiber,,,,,,,,,TherearetwoFigsofYoung'smoduli,,55.6,0,5.55,0,0,0,38.85,0,0,0,0,0,0,0,0,0,0,0,0,0,0,0,0,0,0,0,0,0,0,0,0,0,0,0,0,0,0,0,0,0,0,0,0,0,0,0,0,0,0,0,0,0,0,0,0,0,0,0,0,0,0,0,80.8
685,GB02-025709,HandbookofGlassData,1987,v.00Cp.0449,Glass,AlkaliSilicate,Alumino-Silicate,,,,,,,,,,,,,77,0,8,0,0,0,15,0,0,0,0,0,0,0,0,0,0,0,0,0,0,0,0,0,0,0,0,0,0,0,0,0,0,0,0,0,0,0,0,0,0,0,0,0,0,0,0,0,0,0,0,0,0,0,0,0,0,0,0,0,0,0,80.1
1460,GP09-065241,JapanesePatentSchottGlassTech.(US),1987,A216938,Glass,OtherSilicate,Boro-Silicate,AlkaliSilicate,,,,,Laser,,,,,,,14.98,19.98,0,0,0,0,0,0,4.98,0,0,0,0,0,0,0,0,0,0,0,0,0,0,0,0,2.57,2.5,0,0,0,0,0,0,0,0,0,54.98,0,0,0,0,0,0,0,0,0,0,0,0,0,0,0,0,0,0,0,0,0,0,0,0,0,67
8871,GP02-299792,USPatentCentralGlass(J),2010,A0273635,Glass,AlkaliSilicate,Alkaline-earthSilicate,,FlatGlass,,,,Window,,,,,Ex.2,,66.99,0,0.55,15.96,2.1,0,0,3.09,7.16,0,0,0,0,0,0,0,1.85,0,0,0,0,0,0,0,0,0,0,0,0,0,0,0,0,2.26,0,0,0,0,0,0,0,0,0,0,0,0,0,0,0,0,0,0,0,0,0,0,0,0,0,0,0,0,77
6718,XP03-253729,USPatentKonicaMinolta(J),2003,A6645892,Glass-Ceramics,Alkaline-earthSilicate,Alumino-Silicate,OtherSilicate,,,,,Substrate,MagneticMemoryDisk,,,,Heattreatment:660C5h+700C5hCrystalothers:ClinoenstatiteMg-Al-silicateEx.6,,32.48,0,8.48,35.27,0,0,11.2,0,0,0,0,0,0,0,0,0,0,0,0,0,0,0,0,0,0,0,0,0,0,0,12.57,0,0,0,0,0,0,0,0,0,0,0,0,0,0,0,0,0,0,0,0,0,0,0,0,0,0,0,0,0,0,0,134.7
6758,GP02-254225,USPatentNipponSheetGlass(J),2003,A0220183,Glass,AlkaliSilicate,Alkaline-earthSilicate,Alumino-Silicate,,,,,Substrate,MagneticMemoryDisk,,,,Ex.5,,67.46,0,6.51,3.17,8.53,0,0,9.99,1.29,0,0,0,0,0,0,0,2.53,0,0,0,0,0,0,0,0,0,0,0,0,0,0,0,0,0.52,0,0,0,0,0,0,0,0,0,0,0,0,0,0,0,0,0,0,0,0,0,0,0,0,0,0,0,0,77
332,GB02-006665,HandbookofGlassProperties,1986,v.001p.0329,Glass,AlkaliSilicate,Boro-Silicate,,,,,,,,,,,,,50,40,0,0,0,0,0,10,0,0,0,0,0,0,0,0,0,0,0,0,0,0,0,0,0,0,0,0,0,0,0,0,0,0,0,0,0,0,0,0,0,0,0,0,0,0,0,0,0,0,0,0,0,0,0,0,0,0,0,0,0,0,54.1
1386,GJ02-061742,GlassTechnology,1964,v.005p.0216,Glass,AlkaliSilicate,Alumino-Silicate,,,,,,,,,,,,,76,0,8,0,0,0,0,16,0,0,0,0,0,0,0,0,0,0,0,0,0,0,0,0,0,0,0,0,0,0,0,0,0,0,0,0,0,0,0,0,0,0,0,0,0,0,0,0,0,0,0,0,0,0,0,0,0,0,0,0,0,0,66.67
4330,XP06-210979,JapanesePatentKonicaMinolta(J),2001,A026449,Glass-Ceramics,Alumino-Silicate,Alkaline-earthSilicate,,,,,,MagneticMemoryDisk,,,,,Crystal:Magnesium-Aluminosilicate,,49.49,0,14.26,33.24,0,0,0,0,0,0,0,0,0,0,0,0,0,0,0,0,0,0,0,0,0,0,0,0,0,0,3.01,0,0,0,0,0,0,0,0,0,0,0,0,0,0,0,0,0,0,0,0,0,0,0,0,0,0,0,0,0,0,0,115.6
7493,GP06-270022,EuropeanPatentSchottAG(DE),2005,A1593658,Glass,Alumino-Silicate,,,FlatGlass,,,,,,,,,Ex.7,,68.36,1.8,14.27,2.02,0.56,0,8.82,0.81,0,0,0,0,0,0,0,0,0,0,0,0,0,0,0,0,0,0,0,0,0,0,0,0,0,0.51,0,0.21,0,0,0,0,0,0,0,0,0,0,0,0,0,0,0,0,0,0,0,0,0,0,2.64,0,0,0,82
3900,GP06-205881,JapanesePatentIshizukaGlass(J),2000,A322731,Glass,Alumino-Silicate,Boro-Silicate,,,,,,MagneticMemoryDisk,,,,,,,53.52,6.72,8.6,7.25,0,0,19.57,0,0,0,0,0,0,0,0,0,0,0,0,0,0,0,0,0,0,0,0,0,0,0,3.66,0,0,0,0.68,0,0,0,0,0,0,0,0,0,0,0,0,0,0,0,0,0,0,0,0,0,0,0,0,0,0,0,99.96
3881,XP09-205849,JapanesePatentNipponSheetGlass(J),2000,A313638,Glass-Ceramics,OtherSilicate,Alumino-Silicate,,GlassCeramics,,,,Substrate,MagneticMemoryDisk,,,,,,33.8,0,13,0,0,0,0,0,0,0,43.5,0,0,0,0,0,0,0,0,0,0,0,0,0,0,0,0,0,0,0,9.7,0,0,0,0,0,0,0,0,0,0,0,0,0,0,0,0,0,0,0,0,0,0,0,0,0,0,0,0,0,0,0,144
5212,XP03-214226,EuropeanPatentHoyaCorp.(J),2001,A1067101,Glass-Ceramics,Alkaline-earthSilicate,Alumino-Silicate,OtherSilicate,,,,,MagneticMemoryDisk,,,,,,,45,0,10.5,30,0,0,0,0,0,0,0,0,0,2,0,0,0,0,0,0,0,0,0,0.5,0,0,0,0,0,0,10,0,0,2,0,0,0,0,0,0,0,0,0,0,0,0,0,0,0,0,0,0,0,0,0,0,0,0,0,0,0,0,162
3473,GP03-190518,EuropeanPatentHoyaCorp.(J),1999,A0953548,Glass,Alkaline-earthSilicate,AlkaliSilicate,,,,,,,,,,,,,45,0,4,13,13,0,7,4,0,0,0,0,0,0,0,0,0,0,0,0,0,0,0,0,0,0,0,0,0,0,14,0,0,0,0,0,0,0,0,0,0,0,0,0,0,0,0,0,0,0,0,0,0,0,0,0,0,0,0,0,0,0,108
1579,GJ03-072997,PhysicsandChemistryofGlasses,1961,v.002p.0069,Glass,Alkaline-earthSilicate,,,,,,,,,,,,,,47.02,2.06,3.91,20.58,20.58,0,0,0,0,0,0,0,0,0,0,0,0,0,0,0,0,0,0,0,0,0,0,0,0,0,0,0,0,5.86,0,0,0,0,0,0,0,0,0,0,0,0,0,0,0,0,0,0,0,0,0,0,0,0,0,0,0,0,98.98
1855,GJ02-090317,GlassTechnology,1974,v.015p.0099,Glass,AlkaliSilicate,,,,,,,,,,,,Photometricmethod.,,71.66,0,0.87,4.42,10.59,0,0,12.45,0,0,0,0,0,0,0,0,0,0,0,0,0,0,0,0,0,0,0,0,0,0,0,0,0,0,0,0,0,0,0,0,0,0,0,0,0,0,0,0,0,0,0,0,0,0,0,0,0,0,0,0,0,0,66.93
2285,GJ05-113790,PhysicsandChemistryofGlasses,1990,v.031p.0239,Glass,Boro-Silicate,,,,,,,,,,,,,,20,33,2,0,0,0,0,45,0,0,0,0,0,0,0,0,0,0,0,0,0,0,0,0,0,0,0,0,0,0,0,0,0,0,0,0,0,0,0,0,0,0,0,0,0,0,0,0,0,0,0,0,0,0,0,0,0,0,0,0,0,0,36.16
2469,GJ35-144310,GlassPhysics&Chemistry,1992,v.018p.0159,Glass,Germanate,,,,,,,,,,,,,,9.36,0,0,0,0,0,0,9.36,0,0,0,0,0,0,0,0,0,14.87,0,0,0,0,0,0,0,0,0,0,0,0,0,0,66.4,0,0,0,0,0,0,0,0,0,0,0,0,0,0,0,0,0,0,0,0,0,0,0,0,0,0,0,0,0,72.4
1915,GJ02-091240,GlassPhysics&Chemistry,1980,v.006p.0372,Glass,AlkaliSilicate,,,,,,,,,,,,,,80,0,0,0,0,0,20,0,0,0,0,0,0,0,0,0,0,0,0,0,0,0,0,0,0,0,0,0,0,0,0,0,0,0,0,0,0,0,0,0,0,0,0,0,0,0,0,0,0,0,0,0,0,0,0,0,0,0,0,0,0,0,75.66
402,GB02-006735,HandbookofGlassProperties,1986,v.001p.0327,Glass,AlkaliSilicate,Alumino-Silicate,,,,,,,,,,,,,57,0,14,0,0,0,29,0,0,0,0,0,0,0,0,0,0,0,0,0,0,0,0,0,0,0,0,0,0,0,0,0,0,0,0,0,0,0,0,0,0,0,0,0,0,0,0,0,0,0,0,0,0,0,0,0,0,0,0,0,0,0,87.6
4835,XP03-212729,JapanesePatentKonicaMinolta(J),2001,A287948,Glass-Ceramics,Alkaline-earthSilicate,Alumino-Silicate,OtherSilicate,GlassCeramics,,,,MagneticMemoryDisk,,,,,crystal:(MgAl)SiO3,,45.68,0,8.98,29.29,0,0,5.93,0,0,0,0,0,0,0,0,0,0,0,0,0,0,0,0,0,0,0,0,0,0,0,8.87,0,0,0,0,0,1.25,0,0,0,0,0,0,0,0,0,0,0,0,0,0,0,0,0,0,0,0,0,0,0,0,0,145.3
841,XP03-030008,JapanesePatentAsahiGlass(J),1984,A092942,Glass-Ceramics,Alkaline-earthSilicate,AlkaliSilicate,Alumino-Silicate,GlassCeramics,,,,Wall,,,,,(1)1450-1500(2)950-1000(3)700-600,,51.98,0,5.67,28.7,0,0,0,11.2,2.45,0,0,0,0,0,0,0,0,0,0,0,0,0,0,0,0,0,0,0,0,0,0,0,0,0,0,0,0,0,0,0,0,0,0,0,0,0,0,0,0,0,0,0,0,0,0,0,0,0,0,0,0,0,98
10164,GP03-316985,EuropeanPatentAsahiGlass(J),2014,A2789587,Glass,Alkaline-earthSilicate,Alumino-Silicate,,NonAlkali,,,,Display,Substrate,,,,Ex.9,,68.3,0,12.9,7.7,8.8,0,0,0,0,0,0,0,0,0,0,0,1.7,0,0,0,0,0,0,0,0,0,0,0,0,0,0,0,0,0.6,0,0,0,0,0,0,0,0,0,0,0,0,0,0,0,0,0,0,0,0,0,0,0,0,0,0,0,0,87
9266,GJ02-306809,J.Non-CrystallineSolids,2012,v.358p.001002,Glass,AlkaliSilicate,,,,,,,,,,,,,,75.85,4.3,7.49,0,0,0,0,12.29,0,0,0,0,0,0,0,0,0,0,0,0,0,0.07,0,0,0,0,0,0,0,0,0,0,0,0,0,0,0,0,0,0,0,0,0,0,0,0,0,0,0,0,0,0,0,0,0,0,0,0,0,0,0,0,73.1
8897,GP02-300046,EuropeanPatentCentralGlass(J),2010,A2233445,Glass,AlkaliSilicate,Alkaline-earthSilicate,,,,,,Window,Substrate,,,,Ex.4,,66.53,0,0.78,16.51,3.05,0,0,2.86,8.04,0,0,0,0,0,0,0,1,0,0,0,0,0,0,0,0,0,0,0,0,0,0,0,0,1.19,0,0,0,0,0,0,0,0,0,0,0,0,0,0,0,0,0,0,0,0,0,0,0,0,0,0,0,0,75
4805,XP03-212699,JapanesePatentKonicaMinolta(J),2001,A287945,Glass-Ceramics,Alkaline-earthSilicate,OtherSilicate,Alumino-Silicate,GlassCeramics,,,,MagneticMemoryDisk,,,,,crystal:(MgAl)SiO3,,43.93,0,7.4,28.79,0,0,6.8,0,0,0,0,0,0,0,0,0,0,0,0,0,0,0,0,0,0,0,0,0,0,0,13.08,0,0,0,0,0,0,0,0,0,0,0,0,0,0,0,0,0,0,0,0,0,0,0,0,0,0,0,0,0,0,0,139.8
6714,XP03-253725,USPatentKonicaMinolta(J),2003,A6645892,Glass-Ceramics,Alkaline-earthSilicate,Alumino-Silicate,OtherSilicate,,,,,Substrate,MagneticMemoryDisk,,,,Heattreatment:660C5h+700C5hCrystalothers:ClinoenstatiteMg-Al-silicateEx.2,,31.95,0,7.26,37.42,0,0,11.01,0,0,0,0,0,0,0,0,0,0,0,0,0,0,0,0,0,0,0,0,0,0,0,12.36,0,0,0,0,0,0,0,0,0,0,0,0,0,0,0,0,0,0,0,0,0,0,0,0,0,0,0,0,0,0,0,137.3
2816,GB02-164790,FundamentalsofInorganicGlasses,1994,v.001p.0170,Glass,AlkaliSilicate,,,,,,,,,,,,,,75,0,0,0,0,0,0,0,25,0,0,0,0,0,0,0,0,0,0,0,0,0,0,0,0,0,0,0,0,0,0,0,0,0,0,0,0,0,0,0,0,0,0,0,0,0,0,0,0,0,0,0,0,0,0,0,0,0,0,0,0,0,47
1353,GJ02-061709,GlassTechnology,1964,v.005p.0216,Glass,AlkaliSilicate,Lead-Silicate,,,,,,,,,,,,,63.4,0,0,0,0,0,0,0,8.3,0,0,0,0,0,0,0,0,0,28.3,0,0,0,0,0,0,0,0,0,0,0,0,0,0,0,0,0,0,0,0,0,0,0,0,0,0,0,0,0,0,0,0,0,0,0,0,0,0,0,0,0,0,0,53.8
3005,GJ02-176260,GlassPhysics&Chemistry,1998,v.024p.0525,Glass,AlkaliSilicate,Alkaline-earthSilicate,,,,,,,,,,,D.S.Sanditov,,62.5,0,0,0,25,0,0,12.5,0,0,0,0,0,0,0,0,0,0,0,0,0,0,0,0,0,0,0,0,0,0,0,0,0,0,0,0,0,0,0,0,0,0,0,0,0,0,0,0,0,0,0,0,0,0,0,0,0,0,0,0,0,0,78.4
2169,GP20-107754,EuropeanPatent,1990,A0356746,Glass,Phosphate,,,,,,,Laser,,,,,,,3,0,11.84,0,0,0,21.61,0,0,0,0,0,0,0,0,0,0,0,0,0,0,0,0.12,0,0,0.36,1.74,0,0,0,0,0,0,0,0,0,61.33,0,0,0,0,0,0,0,0,0,0,0,0,0,0,0,0,0,0,0,0,0,0,0,0,0,70
9792,GP03-313373,USPatentNittoBoseki(J),2013,A0210602,Glass,Alkaline-earthSilicate,Alumino-Silicate,,Fiber,,,,Fiber,,,,,Ex.9,,59.88,0,12.39,18.4,9.29,0,0,0,0,0,0,0,0,0,0,0,0,0,0,0,0,0.04,0,0,0,0,0,0,0,0,0,0,0,0,0,0,0,0,0,0,0,0,0,0,0,0,0,0,0,0,0,0,0,0,0,0,0,0,0,0,0,0,97
751,GB02-025775,HandbookofGlassData,1987,v.00Cp.0454,Glass,AlkaliSilicate,Boro-Silicate,,,,,,,,,,,,,30.3,30.3,0,0,0,0,0,39.39,0,0,0,0,0,0,0,0,0,0,0,0,0,0,0,0,0,0,0,0,0,0,0,0,0,0,0,0,0,0,0,0,0,0,0,0,0,0,0,0,0,0,0,0,0,0,0,0,0,0,0,0,0,0,63.1
10875,GP02-357358,USPatentCorningInc.(US),2014,A0356576,Glass,AlkaliSilicate,Alumino-Silicate,,Melting,SheetGlass,Disk,,MagneticMemoryDisk,ChemicalStrengthen,,,,ex.46,,65.93,0,10.99,1,1.75,0,9.99,8.99,0.25,0,0,0,0,0,0,0,0,0,0,0,0,0,0,0,0,0,0,0,0,0,0,0,0,1,0,0.1,0,0,0,0,0,0,0,0,0,0,0,0,0,0,0,0,0,0,0,0,0,0,0,0,0,0,83.01
299,GB02-006632,HandbookofGlassProperties,1986,v.001p.0329,Glass,AlkaliSilicate,Boro-Silicate,,,,,,,,,,,,,50,20,0,0,0,0,0,30,0,0,0,0,0,0,0,0,0,0,0,0,0,0,0,0,0,0,0,0,0,0,0,0,0,0,0,0,0,0,0,0,0,0,0,0,0,0,0,0,0,0,0,0,0,0,0,0,0,0,0,0,0,0,77.2
11,GJ20-003961,J.CeramicSoc.Japan,1984,v.092p.0431,Glass,Phosphate,,,,,,,,,,,,,,5,0,0,50,0,0,0,0,0,0,0,0,0,0,0,0,0,0,0,0,0,0,0,0,0,0,0,0,0,0,0,0,0,0,0,0,45,0,0,0,0,0,0,0,0,0,0,0,0,0,0,0,0,0,0,0,0,0,0,0,0,0,61.03
2526,GJ35-144367,GlassPhysics&Chemistry,1992,v.018p.0159,Glass,Germanate,,,,,,,,,,,,,,10.63,0,0,0,0,0,0,10.63,0,0,0,0,0,0,0,0,0,0,3.32,0,0,0,0,0,0,0,0,0,0,0,0,0,75.41,0,0,0,0,0,0,0,0,0,0,0,0,0,0,0,0,0,0,0,0,0,0,0,0,0,0,0,0,0,69.9
6801,GP02-255424,JapanesePatentCentralGlass(J),2004,A026580,Glass,AlkaliSilicate,OtherSilicate,,Colored,,,,ColorFilter,,,,,Ex.1,,49.96,0,0,0,0,0,0,25.01,0,0,0,0,0,0,0,0,0,0,0,0,0,0,0,0,0,0,0,0,0,0,20.02,0,0,0,5.01,0,0,0,0,0,0,0,0,0,0,0,0,0,0,0,0,0,0,0,0,0,0,0,0,0,0,0,80
2980,GB02-175044,DataBookofGlassComposition(J),1991,v.001p.0215,Glass,AlkaliSilicate,OtherSilicate,,,,,,,,,,,,,77.1,0,0.6,0,0,0,2.2,11.6,0,0,0,0,0,0,0,0,0,0,0,0,0,0,0,0,0,0,0,0,0,0,0,0,0,8.5,0,0,0,0,0,0,0,0,0,0,0,0,0,0,0,0,0,0,0,0,0,0,0,0,0,0,0,0,68.6
10707,XP03-356553,JapanesePatentOharaInc.(J),2014,A114200,Glass-Ceramics,Alkaline-earthSilicate,Alumino-Silicate,,Melting,GlassCeramics,,,MagneticMemoryDisk,,,,750C300min,ex.21crystal:MgAl2O4,,61.54,3.61,11.1,15.6,0,0,0,4.06,0,0,0,0,0,0,0,0,0,0,0,0,0,0,0,0,0,0,0,0,0,0,4.09,0,0,0,0,0,0,0,0,0,0,0,0,0,0,0,0,0,0,0,0,0,0,0,0,0,0,0,0,0,0,0,89
9401,GP09-308154,EuropeanPatentSchottGlassTech.(US),2012,A2415723,Glass,OtherSilicate,Alumino-Silicate,Boro-Silicate,,,,,Laser,,,,,Ex.12,,46.42,8.35,21.92,0,0,0,0,0,0,0,0,0,0,0,0,0,0,0,0,0,0,0,0,0,0,22.81,0.5,0,0,0,0,0,0,0,0,0,0,0,0,0,0,0,0,0,0,0,0,0,0,0,0,0,0,0,0,0,0,0,0,0,0,0,107
10570,GJ05-355090,J.Non-CrystallineSolids,2014,v.404p.0124,Glass,Boro-Silicate,AlkaliSilicate,,Melting,,,,,,,,,,,42.5,42.5,0,0,0,0,0,15,0,0,0,0,0,0,0,0,0,0,0,0,0,0,0,0,0,0,0,0,0,0,0,0,0,0,0,0,0,0,0,0,0,0,0,0,0,0,0,0,0,0,0,0,0,0,0,0,0,0,0,0,0,0,57.1
280,GB02-006613,HandbookofGlassProperties,1986,v.001p.0330,Glass,AlkaliSilicate,Alumino-Silicate,,,,,,,,,,,,,50,0,25,0,0,0,0,25,0,0,0,0,0,0,0,0,0,0,0,0,0,0,0,0,0,0,0,0,0,0,0,0,0,0,0,0,0,0,0,0,0,0,0,0,0,0,0,0,0,0,0,0,0,0,0,0,0,0,0,0,0,0,73.9
692,GB02-025716,HandbookofGlassData,1987,v.00Cp.0450,Glass,AlkaliSilicate,Alumino-Silicate,,,,,,,,,,,,,65,0,2,0,0,0,33,0,0,0,0,0,0,0,0,0,0,0,0,0,0,0,0,0,0,0,0,0,0,0,0,0,0,0,0,0,0,0,0,0,0,0,0,0,0,0,0,0,0,0,0,0,0,0,0,0,0,0,0,0,0,0,82.4
10058,GP05-316439,USPatentNipponElectricGlass(J),2014,A8835335,Glass,Boro-Silicate,Alumino-Silicate,,NonAlkali,,,,Display,LiquidCrystalDisplay,Substrate,,,Ex.4,,67.45,14,9.24,0,9.27,0,0,0,0,0,0,0,0,0,0,0,0,0,0,0,0,0,0,0,0,0,0,0,0,0,0,0,0,0,0,0.04,0,0,0,0,0,0,0,0,0,0,0,0,0,0,0,0,0,0,0,0,0,0,0,0,0,0,67
6941,XI06-257968,Proc.ICG,2004,v.008p.0026,Glass-Ceramics,Alumino-Silicate,AlkaliSilicate,,,,,,,,,,,,,50.54,0,22.18,0,0,0,0,14.69,4.8,0,0,0,0,0,0,0,0,0,0,0,0,0,0,0,0,0,0,0,0,0,6.79,0,0,1,0,0,0,0,0,0,0,0,0,0,0,0,0,0,0,0,0,0,0,0,0,0,0,0,0,0,0,0,88
7554,XP06-272471,USPatentAsahiGlass(J),2006,A7008891,Glass-Ceramics,Alumino-Silicate,,,GlassCeramics,,,,ColorFilter,Substrate,,,,Ex.10Crystal:Na1K3Al4Si4O16,,44.71,0,24.55,3.99,0,0,0,4.79,14.27,0,0,0,0,0,0,0,0,0,0,0,0,0,0,0,0,0,0,0,0,0,6.69,0,0,1,0,0,0,0,0,0,0,0,0,0,0,0,0,0,0,0,0,0,0,0,0,0,0,0,0,0,0,0,94
1149,GC05-051424,CorningInc.(US),,7331,Glass,Boro-Silicate,Alumino-Silicate,AlkaliSilicate,,,,,ChemicalPlant,,,,,ForGange,,81.59,7.98,3.28,0,0,0,0.84,5.4,0.26,0,0,0,0,0,0,0,0,0,0,0,0,0,0.31,0,0.19,0,0,0,0,0,0.07,0,0,0.05,0,0,0,0,0,0,0,0,0,0,0,0,0,0,0,0,0,0,0,0,0,0,0,0,0,0,0,0,75.79
205,GB03-006516,HandbookofGlassProperties,1986,v.001p.0336,Glass,Alkaline-earthSilicate,Alumino-Silicate,,,,,,,,,,,,,55,0,12.5,0,0,0,0,0,0,0,0,0,0,0,0,0,32.5,0,0,0,0,0,0,0,0,0,0,0,0,0,0,0,0,0,0,0,0,0,0,0,0,0,0,0,0,0,0,0,0,0,0,0,0,0,0,0,0,0,0,0,0,0,83.2
10267,GP02-351133,USPatentCorningInc.(US),2012,A0308803,Glass,AlkaliSilicate,Alumino-Silicate,,Melting,SheetGlass,,,ChemicalStrengthen,Display,Window,Solar,,ex.7,,64.56,1.01,8.95,3.74,1.63,0,0,13.49,4.36,0,0,0,0,0,0,0,0,0,0,0,0,0,0,0,0,0,0,0,0,0,0,0,0,2.01,0,0.25,0,0,0,0,0,0,0,0,0,0,0,0,0,0,0,0,0,0,0,0,0,0,0,0,0,0,74.8
8167,GP05-289202,JapanesePatentOharaInc.(J),2009,A007194,Glass,Boro-Silicate,Alumino-Silicate,,,,,,,,,,,Ex.2,,30,18,15.8,0,0,0,0,0,0,0,0,0,0,0,0,3,0,0,0,0,0,0,0,0,0.2,6,0,20,0,0,0,0,0,5,0,0,0,0,0,0,0,2,0,0,0,0,0,0,0,0,0,0,0,0,0,0,0,0,0,0,0,0,123.3
