Repository: hori1537/rexrexxion-about-SP

File: input_csv/inputcsv_SiO2_0.01-100.00_youngsmodulus.csv (part 50 of 53)
No.,GlassNo.,DataSource,Year,DataSourceNumber,State,GlassSystem1,GlassSystem2,GlassSystem3,Appearance1,Appearance2,Appearance3,Appearance4,Usage1,Usage2,Usage3,Usage4,ThermalTreatment,Note,GlassNo.(Structure),SiO2,B2O3,Al2O3,MgO,CaO,BaO,Li2O,Na2O,K2O,Ag2O,MnO,FeO,CoO,NiO,CuO,ZnO,SrO,CdO,PbO,SnO,Cr2O3,Fe2O3,As2O3,Y2O3,Sb2O3,La2O3,Nd2O3,Gd2O3,Bi2O3,Co3O4,TiO2,MnO2,GeO2,ZrO2,CeO2,SnO2,P2O5,Ta2O5,Nb2O3,SO3,MoO3,WO3,H2O,LiF,NaF,KF,MgF2,CaF2,SrF2,BaF2,ZnF2,PbF2,YF3,AlF3,LaF3,GdF3,YbF3,ErF3,F,Cl,Br,Ag,Young'sModulusatRT(GPa)
7061,XP03-261542,USPatentHoyaCorp.(J),2004,A6774072,Glass-Ceramics,Alkaline-earthSilicate,Alumino-Silicate,,,,,,Substrate,MagneticMemoryDisk,OpticalMemory,,,Ex.1-7Heattreat:800C4h+1000C4h,,46.82,0,10.27,34.89,0,0,0,0,0,0,0,0,0,0,0,0,0,0,0,0,0,0,0,0.53,0,0,0,0,0,0,7.49,0,0,0,0,0,0,0,0,0,0,0,0,0,0,0,0,0,0,0,0,0,0,0,0,0,0,0,0,0,0,0,147.5
6497,GP05-253073,JapanesePatentNipponElectricGlass(J),2003,A335548,Glass,Boro-Silicate,Alumino-Silicate,,NonAlkali,,,,LiquidCrystalDisplay,Substrate,,,,Ex.1,,67.63,13.34,9.77,0,7.08,0,0,0,0,0,0,0,0,0,0,0,0,0,0,0,0,0,0,0,0.23,0,0,0,0,0,0,0,0,0.05,0,0,1.9,0,0,0,0,0,0,0,0,0,0,0,0,0,0,0,0,0,0,0,0,0,0,0,0,0,69
3749,GP09-204885,JapanesePatent,2000,A143285,Glass,OtherSilicate,Alkaline-earthSilicate,,,,,,Substrate,MagneticMemoryDisk,,,,,,30,0,0,0,0,0,0,0,0,0,0,0,0,0,0,0,30,0,0,0,0,0,0,0,0,0,0,0,0,0,40,0,0,0,0,0,0,0,0,0,0,0,0,0,0,0,0,0,0,0,0,0,0,0,0,0,0,0,0,0,0,0,103.2
2639,GP03-153598,USPatentNipponElectricGlass(J),1994,A5292690,Glass,Alkaline-earthSilicate,Boro-Silicate,,Balloon,,,,Filler,,,,,,,60.84,9.6,3.93,0,7.15,0,0,4.31,2.84,0,0,0,0,0,0,0,0,0,0,0,0,0,0,0,0,0,0,0,0,0,8.37,0,0,2.71,0,0,0,0,0,0.25,0,0,0,0,0,0,0,0,0,0,0,0,0,0,0,0,0,0,0,0,0,0,81
6655,XP06-253666,USPatentKonicaMinolta(J),2003,A6642161,Glass-Ceramics,Alumino-Silicate,Alkaline-earthSilicate,,,,,,Substrate,MagneticMemoryDisk,,,,Heattreatment:660C5h+700C5hCrystalothers:Mg-Al-silicateZinctitaniumoxideEx.3,,46.95,0,11.38,26.45,0,0,0,0,0,0,0,0,0,0,0,5.01,0,0,0,0,0,0,0,0,0,0,0,0,0,0,10.21,0,0,0,0,0,0,0,0,0,0,0,0,0,0,0,0,0,0,0,0,0,0,0,0,0,0,0,0,0,0,0,150.1
4355,XP06-211004,JapanesePatentKonicaMinolta(J),2001,A026451,Glass-Ceramics,Alumino-Silicate,Alkaline-earthSilicate,,,,,,MagneticMemoryDisk,,,,,Crystal:Magnesium-Aluminosilicate,,52.25,2.87,14.11,24.82,0,0,0,0,0,0,0,0,0,0,0,0,0,0,0,0,0,0,0,0,0,0,0,0,0,0,5.95,0,0,0,0,0,0,0,0,0,0,0,0,0,0,0,0,0,0,0,0,0,0,0,0,0,0,0,0,0,0,0,102.8
3063,GJ04-176384,GlassPhysics&Chemistry,1998,v.024p.0539,Glass,Lead-Silicate,,,,,,,,,,,,D.S.Sanditov,,50,0,0,0,0,0,0,0,0,0,0,0,0,0,0,0,0,0,50,0,0,0,0,0,0,0,0,0,0,0,0,0,0,0,0,0,0,0,0,0,0,0,0,0,0,0,0,0,0,0,0,0,0,0,0,0,0,0,0,0,0,0,44.1
3064,GJ04-176385,GlassPhysics&Chemistry,1998,v.024p.0539,Glass,Lead-Silicate,,,,,,,,,,,,D.S.Sanditov,,40,0,0,0,0,0,0,0,0,0,0,0,0,0,0,0,0,0,60,0,0,0,0,0,0,0,0,0,0,0,0,0,0,0,0,0,0,0,0,0,0,0,0,0,0,0,0,0,0,0,0,0,0,0,0,0,0,0,0,0,0,0,43.6
3691,GP06-204426,JapanesePatentAsahiGlass(J),2000,A063144,Glass,Alumino-Silicate,Alkaline-earthSilicate,Boro-Silicate,,,,,Substrate,MagneticMemoryDisk,,,,,,36,12,26,16,2,0,4,0,0,0,0,0,0,0,0,0,0,0,0,0,0,0,0,0,0,0,0,0,0,0,2,0,0,2,0,0,0,0,0,0,0,0,0,0,0,0,0,0,0,0,0,0,0,0,0,0,0,0,0,0,0,0,101
41,GB02-004790,HandbookofGlassProperties,1986,v.001p.0312,Glass,AlkaliSilicate,,,,,,,,,,,,,,90,0,0,0,0,0,0,10,0,0,0,0,0,0,0,0,0,0,0,0,0,0,0,0,0,0,0,0,0,0,0,0,0,0,0,0,0,0,0,0,0,0,0,0,0,0,0,0,0,0,0,0,0,0,0,0,0,0,0,0,0,0,65.29
7986,GP03-285103,USPatentOwensCorning(US),2008,A0009403,Glass,Alkaline-earthSilicate,Alumino-Silicate,,Fiber,,,,Fiber,,,,,Ex.9,,65.15,0,9.97,10.18,13.22,0,0,0.75,0,0,0,0,0,0,0,0,0,0,0,0,0,0.15,0,0,0,0,0,0,0,0,0.58,0,0,0,0,0,0,0,0,0,0,0,0,0,0,0,0,0,0,0,0,0,0,0,0,0,0,0,0,0,0,0,84.18
9164,GP02-305252,JapanesePatentAsahiGlass(J),2011,A230942,Glass,AlkaliSilicate,Alumino-Silicate,,,,,,Window,,,,,Ex.5,,39.37,0,11.14,7.56,4.58,0,16.2,17.07,3.05,0,0,0,0,0,0,1.03,0,0,0,0,0,0,0,0,0,0,0,0,0,0,0,0,0,0,0,0,0,0,0,0,0,0,0,0,0,0,0,0,0,0,0,0,0,0,0,0,0,0,0,0,0,0,77
1163,GC02-051483,CorningInc.(US),,8361,Glass,AlkaliSilicate,Alkaline-earthSilicate,Zinc-Silicate,,,,,OphthalmicLens,,,,,,,71.91,0,1.25,0,9.28,0,0,8.09,6.34,0,0,0,0,0,0,2.73,0,0,0,0,0,0,0.03,0,0.04,0,0,0,0,0,0.32,0,0,0,0,0,0,0,0,0,0,0,0,0,0,0,0,0,0,0,0,0,0,0,0,0,0,0,0,0,0,0,72.34
8008,GP05-285290,USPatentCorningInc.(US),2008,A0110208,Glass,Boro-Silicate,Alumino-Silicate,Alkaline-earthSilicate,NonAlkali,,,,Display,LiquidCrystalDisplay,Substrate,,Annealedat725Cfor1hr.,Ex.1,,68.8,9.94,10.55,2.01,8.13,0,0,0,0,0,0,0,0,0,0,0,0.5,0,0,0,0,0,0,0,0,0,0,0,0,0,0,0,0,0,0,0.07,0,0,0,0,0,0,0,0,0,0,0,0,0,0,0,0,0,0,0,0,0,0,0,0,0,0,73.14
585,GB02-019785,HandbookofGlassData,1987,v.00Cp.0214,Glass,AlkaliSilicate,Alkaline-earthSilicate,,,,,,,,,,,,,70.2,0,0,0,18.6,0,0,11.2,0,0,0,0,0,0,0,0,0,0,0,0,0,0,0,0,0,0,0,0,0,0,0,0,0,0,0,0,0,0,0,0,0,0,0,0,0,0,0,0,0,0,0,0,0,0,0,0,0,0,0,0,0,0,75.8
899,GJ03-037036,J.AmericanCeramicSoc.,1978,v.061p.0027,Glass,Alkaline-earthSilicate,,,,,,,,,,,,8Figures1Table,,60,0,13.33,0,26.67,0,0,0,0,0,0,0,0,0,0,0,0,0,0,0,0,0,0,0,0,0,0,0,0,0,0,0,0,0,0,0,0,0,0,0,0,0,0,0,0,0,0,0,0,0,0,0,0,0,0,0,0,0,0,0,0,0,91.25
4889,XP06-212783,JapanesePatentKonicaMinolta(J),2001,A287953,Glass-Ceramics,Alumino-Silicate,Alkaline-earthSilicate,Zinc-Silicate,GlassCeramics,,,,MagneticMemoryDisk,,,,,crystal:(MgAl)SiO3Zn2Ti3O8Zn2TiO4,,46.96,0,12.58,18.3,0,0,4.29,0,0,0,0,0,0,0,0,10.24,0,0,0,0,0,0,0,0,0,0,0,0,0,0,7.63,0,0,0,0,0,0,0,0,0,0,0,0,0,0,0,0,0,0,0,0,0,0,0,0,0,0,0,0,0,0,0,142.6
10711,XP03-356557,JapanesePatentOharaInc.(J),2014,A114200,Glass-Ceramics,Alkaline-earthSilicate,Alumino-Silicate,,Melting,GlassCeramics,,,MagneticMemoryDisk,,,,750C300min,ex.61crystal:MgAl2O4,,58.71,5.4,9.22,15.54,1.68,0,0,4.04,1.33,0,0,0,0,0,0,0,0,0,0,0,0,0,0,0,0,0,0,0,0,0,4.08,0,0,0,0,0,0,0,0,0,0,0,0,0,0,0,0,0,0,0,0,0,0,0,0,0,0,0,0,0,0,0,87
4282,XP03-210931,JapanesePatentKonicaMinolta(J),2001,A026444,Glass-Ceramics,Alkaline-earthSilicate,Alumino-Silicate,,,,,,MagneticMemoryDisk,,,,,Crystal:Magnesium-Aluminosilicate,,45.37,0,10.03,38.05,0,0,4.75,0,0,0,0,0,0,0,0,0,0,0,0,0,0,0,0,0,0,0,0,0,0,0,0,0,0,0,0,0,1.8,0,0,0,0,0,0,0,0,0,0,0,0,0,0,0,0,0,0,0,0,0,0,0,0,0,101.5
4103,XP06-210752,JapanesePatentKonicaMinolta(J),2001,A019476,Glass-Ceramics,Alumino-Silicate,AlkaliSilicate,,,,,,MagneticMemoryDisk,,,,,,,72.36,0,4.15,0,4.31,0,13.54,0,2.56,0,0,0,0,0,0,0,0,0,0,0,0,0,0,0,0,0,0,0,0,0,0.38,0,0,1.72,0,0,0.98,0,0,0,0,0,0,0,0,0,0,0,0,0,0,0,0,0,0,0,0,0,0,0,0,0,93.8
9032,GP03-302381,USPatentOwensCorning(US),2011,A0003678,Glass,Alkaline-earthSilicate,Alumino-Silicate,,Fiber,,,,,,,,,Ex.1,,64.23,0,11.18,14.48,9.33,0,0,0.7,0,0,0,0,0,0,0,0,0,0,0,0,0,0.08,0,0,0,0,0,0,0,0,0,0,0,0,0,0,0,0,0,0,0,0,0,0,0,0,0,0,0,0,0,0,0,0,0,0,0,0,0,0,0,0,85.56
8711,GP02-298458,JapanesePatentKonicaMinolta(J),2010,A184862,Glass,AlkaliSilicate,Alkaline-earthSilicate,,,,,,Substrate,MagneticMemoryDisk,,,,Ex.1,,51.36,4.19,5.92,5.93,4.02,0,9.55,3.64,5.14,0,0,0,0,0,0,2.94,0,0,0,0,0,0,0,0,0.05,0.88,0,0,0,0,2.99,0,0,3.39,0,0,0,0,0,0,0,0,0,0,0,0,0,0,0,0,0,0,0,0,0,0,0,0,0,0,0,0,90
541,GB02-019740,HandbookofGlassData,1987,v.00Cp.0206,Glass,AlkaliSilicate,Lead-Silicate,,,,,,,,,,,,,66.1,0,0,0,0,0,0,0,16.6,0,0,0,0,0,0,0,0,0,17.3,0,0,0,0,0,0,0,0,0,0,0,0,0,0,0,0,0,0,0,0,0,0,0,0,0,0,0,0,0,0,0,0,0,0,0,0,0,0,0,0,0,0,0,44.1
67,GB05-004827,HandbookofGlassProperties,1986,v.001p.0315,Glass,Boro-Silicate,,,,,,,,,,,,,,35,65,0,0,0,0,0,0,0,0,0,0,0,0,0,0,0,0,0,0,0,0,0,0,0,0,0,0,0,0,0,0,0,0,0,0,0,0,0,0,0,0,0,0,0,0,0,0,0,0,0,0,0,0,0,0,0,0,0,0,0,0,23
3527,GI06-191654R,NGF'sAdditionalNewData(J),2001,v.004p.0001,Glass,Alumino-Silicate,AlkaliSilicate,,,,,,ElectronicsElectrical,Substrate,,,,GlassNameC014Melting:inPtRhcrucibleat1610Cfor20hr.Annealing:at790Cfor1hr.,,60.05,0,14.68,0,0,0,0,0,25.27,0,0,0,0,0,0,0,0,0,0,0,0,0,0,0,0,0,0,0,0,0,0,0,0,0,0,0,0,0,0,0,0,0,0,0,0,0,0,0,0,0,0,0,0,0,0,0,0,0,0,0,0,0,59.9
10817,GP06-356994,USPatentCorningInc.(US),2014,A0249017,Glass,Alumino-Silicate,Alkaline-earthSilicate,,Melting,SheetGlass,,,Display,LiquidCrystalDisplay,,,,ex.8,,71.2,1.97,12.38,4.35,6.09,0,0,0,0,0,0,0,0,0,0,0,3.85,0,0,0,0,0.01,0,0,0,0,0,0,0,0,0,0,0,0.02,0,0.1,0,0,0,0,0,0,0,0,0,0,0,0,0,0,0,0,0,0,0,0,0,0,0,0,0,0,83.6
1880,XJ06-091203,GlassTechnology,1974,v.015p.0071,Glass-Ceramics,Alumino-Silicate,,,GlassCeramics,,,,,,,,,HT=740CX8h+1200CX3h,,52.3,0,7.7,25.98,14.01,0,0,0,0,0,0,0,0,0,0,0,0,0,0,0,0,0,0,0,0,0,0,0,0,0,0,0,0,0,0,0,0,0,0,0,0,0,0,0,0,0,0,0,0,0,0,0,0,0,0,0,0,0,0,0,0,0,133
2013,GB02-096377,PropertiesofGlass,1954,v.001p.0303,Glass,AlkaliSilicate,,,,,,,,,,,,trace:MgO,,74.84,0,0.12,0,1.63,0,0,23.36,0,0,0,0,0,0,0,0,0,0,0,0,0,0.05,0,0,0,0,0,0,0,0,0,0,0,0,0,0,0,0,0,0,0,0,0,0,0,0,0,0,0,0,0,0,0,0,0,0,0,0,0,0,0,0,58.12
4408,XP06-211057,JapanesePatentKonicaMinolta(J),2001,A026456,Glass-Ceramics,Alumino-Silicate,Alkaline-earthSilicate,,,,,,MagneticMemoryDisk,,,,,Crystal:Magnesium-Aluminosilicate,,52.19,0,13.96,25.64,0,0,4.83,0,0,0,0,0,0,0,0,0,0,0,0,0,0,0,0,0,0,0,0,0,0,0,3.38,0,0,0,0,0,0,0,0,0,0,0,0,0,0,0,0,0,0,0,0,0,0,0,0,0,0,0,0,0,0,0,112.2
10866,GP03-357326,USPatentCorningInc.(US),2014,A0342897,Glass,Alkaline-earthSilicate,Alumino-Silicate,Boro-Silicate,Melting,SheetGlass,NonAlkali,,Display,SubstrateforDisplay,,,,ex.11,,63.7,11.99,13.18,2.2,5.2,0,0,0,0,0,0,0,0,0,0,0,3.59,0,0,0,0,0.01,0,0,0,0,0,0,0,0,0,0,0,0.01,0,0.1,0,0,0,0,0,0,0,0,0,0,0,0,0,0,0,0,0,0,0,0,0,0,0,0,0,0,73.08
2926,XP06-169887,USPatent,1996,A5585312,Glass-Ceramics,Alumino-Silicate,Alkaline-earthSilicate,,Fiber,GlassCeramics,,,Fiber,ThermalInsulator,,,,,,68.6,0,15.6,14.3,0,0,0,0,0,0,0,0,0,0,0,0,0,0,0,0,0,0,0,0,0,0,0,0,0,0,1.5,0,0,0,0,0,0,0,0,0,0,0,0,0,0,0,0,0,0,0,0,0,0,0,0,0,0,0,0,0,0,0,86.25
3616,GI02-191760R,NGF'sAdditionalNewData(J),2001,v.004p.0005,Glass,AlkaliSilicate,Alumino-Silicate,Alkaline-earthSilicate,,,,,,,,,Annealing:at580Cfor1h.,GlassNameC124.Melting:inPtcrucibleat1550Cfor7h.,,49.9,0,10.04,0,9.91,0,0,15.14,15.01,0,0,0,0,0,0,0,0,0,0,0,0,0,0,0,0,0,0,0,0,0,0,0,0,0,0,0,0,0,0,0,0,0,0,0,0,0,0,0,0,0,0,0,0,0,0,0,0,0,0,0,0,0,73
3044,GJ02-176330,GlassPhysics&Chemistry,1998,v.024p.0539,Glass,AlkaliSilicate,,,,,,,,,,,,D.S.Sanditov,,70,0,0,0,0,0,30,0,0,0,0,0,0,0,0,0,0,0,0,0,0,0,0,0,0,0,0,0,0,0,0,0,0,0,0,0,0,0,0,0,0,0,0,0,0,0,0,0,0,0,0,0,0,0,0,0,0,0,0,0,0,0,77.8
29,GB02-004778,HandbookofGlassProperties,1986,v.001p.0310,Glass,AlkaliSilicate,,,,,,,,,,,,,,80,0,0,0,0,0,20,0,0,0,0,0,0,0,0,0,0,0,0,0,0,0,0,0,0,0,0,0,0,0,0,0,0,0,0,0,0,0,0,0,0,0,0,0,0,0,0,0,0,0,0,0,0,0,0,0,0,0,0,0,0,0,75.45
4460,XP02-211216,JapanesePatentOharaInc.(J),2001,A035417,Glass-Ceramics,AlkaliSilicate,Alumino-Silicate,,GlassCeramics,,,,CathodeRayTube,,,,,,,72.91,0,3.66,1.14,0,0,19.03,0,1.22,0,0,0,0,0,0,0.35,0,0,0,0,0,0,0,0,0.04,0,0,0,0,0,0,0,0,0.84,0,0,0.81,0,0,0,0,0,0,0,0,0,0,0,0,0,0,0,0,0,0,0,0,0,0,0,0,0,108
4691,XP06-212585,JapanesePatentKonicaMinolta(J),2001,A287933,Glass-Ceramics,Alumino-Silicate,Alkaline-earthSilicate,OtherSilicate,GlassCeramics,,,,MagneticMemoryDisk,,,,,crystal:(MgAl)SiO3Zn2Ti3O8Zn2TiO4,,45.87,0,11.71,27.35,0,0,3.07,0,0,0,0,0,0,0,0,0,0,0,0,0,0,0,0,0,0.11,0,0,0,0,0,11.89,0,0,0,0,0,0,0,0,0,0,0,0,0,0,0,0,0,0,0,0,0,0,0,0,0,0,0,0,0,0,0,148
10525,GP03-353772,USPatentHoyaCorp.(J),2013,A0343166,Glass,Alkaline-earthSilicate,AlkaliSilicate,Alumino-Silicate,Melting,Disk,,,MagneticMemoryDisk,ChemicalStrengthen,,,,ex.9,,66,0,5,17,1,0,1,7,0,0,0,0,0,0,0,0,0,0,0,0,0,0,0,0,0,0,0,0,0,0,0,0,0,3,0,0,0,0,0,0,0,0,0,0,0,0,0,0,0,0,0,0,0,0,0,0,0,0,0,0,0,0,86.5
8498,GP02-293988,USPatentAsahiGlass(J),2009,A0239035,Glass,AlkaliSilicate,Alkaline-earthSilicate,Alumino-Silicate,,,,,Substrate,MagneticMemoryDisk,,,,Ex.8,,60.02,0,11.54,1.96,4.48,0,0,3.01,5.48,0,0,0,0,0,0,0,8.03,0,0,0,0,0,0,0,0,0,0,0,0,0,3.5,0,0,1.98,0,0,0,0,0,0,0,0,0,0,0,0,0,0,0,0,0,0,0,0,0,0,0,0,0,0,0,0,79
6060,GP09-225782,EuropeanPatentSchottAG(DE),2002,A1169274,Glass,OtherSilicate,AlkaliSilicate,Alkaline-earthSilicate,,,,,ReinforcementofCement,,,,,,,73.53,0,3.31,0,6.02,0,0,7.83,0,0,0,0,0,0,0,0,0,0,0,0,0,0,0,0,0,0,0,0,0,0,0,0,0,9.31,0,0,0,0,0,0,0,0,0,0,0,0,0,0,0,0,0,0,0,0,0,0,0,0,0,0,0,0,83
5224,XP02-214312,EuropeanPatentOharaInc.(J),2001,A1074523,Glass-Ceramics,AlkaliSilicate,,,GlassCeramics,,,,Substrate,MagneticMemoryDisk,,,,Nucleationtemp.540Ccrystallizationtemp.760C,,72.43,0,1.95,1.13,0,0,20,0,2.3,0,0,0,0,0,0,0.35,0,0,0,0,0,0,0,0,0.04,0,0,0,0,0,0,0,0,0.88,0,0,0.92,0,0,0,0,0,0,0,0,0,0,0,0,0,0,0,0,0,0,0,0,0,0,0,0,0,90
8278,GP05-290157,USPatentCorningInc.(US),2009,A7534734,Glass,Boro-Silicate,Alumino-Silicate,,NonAlkali,,,,Display,LiquidCrystalDisplay,Substrate,,,Ex.2,,68.64,9.99,10.6,2.02,8.18,0,0,0,0,0,0,0,0,0,0,0,0.5,0,0,0,0,0,0,0,0,0,0,0,0,0,0,0,0,0,0,0.07,0,0,0,0,0,0,0,0,0,0,0,0,0,0,0,0,0,0,0,0,0,0,0,0,0,0,73.14
5626,GP02-223395,JapanesePatentKonicaMinolta(J),2002,A338297,Glass,AlkaliSilicate,Alumino-Silicate,Boro-Silicate,,,,,Substrate,MagneticMemoryDisk,,,,,,65.23,5,6.99,0,0,0,11.29,4.3,6.09,0,0,0,0,0,0,0,0,0,0,0,0,0,0,0,0.1,0,0,0,0,0,0,0,0,0,0,0,0,1,0,0,0,0,0,0,0,0,0,0,0,0,0,0,0,0,0,0,0,0,0,0,0,0,81
7018,GJ02-260237,J.Non-CrystallineSolids,2004,v.349p.0168,Glass,AlkaliSilicate,,,Fiber,,,,,,,,,,,75,0,0,0,0,0,0,25,0,0,0,0,0,0,0,0,0,0,0,0,0,0,0,0,0,0,0,0,0,0,0,0,0,0,0,0,0,0,0,0,0,0,0,0,0,0,0,0,0,0,0,0,0,0,0,0,0,0,0,0,0,0,56.18
4043,GJ03-209915,J.Non-CrystallineSolids,2001,v.290p.0180,Glass,Alkaline-earthSilicate,Alumino-Silicate,,,,,,MagneticMemoryDisk,,,,,,,42.1,0,15.79,26.32,0,0,0,0,0,0,0,0,0,0,0,0,0,0,0,0,0,0,0,15.79,0,0,0,0,0,0,0,0,0,0,0,0,0,0,0,0,0,0,0,0,0,0,0,0,0,0,0,0,0,0,0,0,0,0,0,0,0,0,130.9
9015,GP05-302218,USPatentCorningInc.(US),2011,A7935649,Glass,Boro-Silicate,Alkaline-earthSilicate,Alumino-Silicate,NonAlkali,,,,Display,LiquidCrystalDisplay,,,,Ex.9,,68.44,9.99,10.6,1.21,9.19,0,0,0,0,0,0,0,0,0,0,0,0.5,0,0,0,0,0,0,0,0,0,0,0,0,0,0,0,0,0,0,0.07,0,0,0,0,0,0,0,0,0,0,0,0,0,0,0,0,0,0,0,0,0,0,0,0,0,0,72.45
10815,GP06-356992,USPatentCorningInc.(US),2014,A0249017,Glass,Alumino-Silicate,Alkaline-earthSilicate,,Melting,SheetGlass,,,Display,LiquidCrystalDisplay,,,,ex.4,,70.82,4.9,12.27,2.12,4.98,0,0,0,0,0,0,0,0,0,0,0,4.78,0,0,0,0,0.01,0,0,0,0,0,0,0,0,0,0,0,0,0,0.07,0,0,0,0,0,0,0,0,0,0,0,0,0,0,0,0,0,0,0,0,0,0,0,0,0,0,78.6
372,GB02-006705,HandbookofGlassProperties,1986,v.001p.0327,Glass,AlkaliSilicate,Alumino-Silicate,,,,,,,,,,,,,75,0,10,0,0,0,15,0,0,0,0,0,0,0,0,0,0,0,0,0,0,0,0,0,0,0,0,0,0,0,0,0,0,0,0,0,0,0,0,0,0,0,0,0,0,0,0,0,0,0,0,0,0,0,0,0,0,0,0,0,0,0,81.8
6802,GP02-255425,JapanesePatentCentralGlass(J),2004,A026580,Glass,AlkaliSilicate,OtherSilicate,,Colored,,,,ColorFilter,,,,,Ex.2,,49.97,0,0,0,0,0,0,15,10.02,0,0,0,0,0,0,0,0,0,0,0,0,0,0,0,0,0,0,0,0,0,22.02,0,0,0,2.99,0,0,0,0,0,0,0,0,0,0,0,0,0,0,0,0,0,0,0,0,0,0,0,0,0,0,0,82
9818,GP05-313463,EuropeanPatentPPGIndustries(US),2013,A2616399,Glass,Boro-Silicate,Alkaline-earthSilicate,Alumino-Silicate,Fiber,,,,Fiber,,,,,Ex.13,,60.68,7.47,7.06,18.35,1.15,0,2.99,0.5,0.5,0,0,0,0,0,0,0,0,0,0,0,0,0.15,0,0,0,0,0,0,0,0,0.15,0,0,0,0,0,0,0,0,0,0,0,0,0,0,0,0,0,0,0,0,0,0,0,0,0,0,0,1,0,0,0,89.6
6405,GJ02-251256,GlassPhysics&Chemistry,2003,v.029p.0002,Glass,AlkaliSilicate,,,,,,,,,,,,,,83.43,0,0,0,0,0,0,16.57,0,0,0,0,0,0,0,0,0,0,0,0,0,0,0,0,0,0,0,0,0,0,0,0,0,0,0,0,0,0,0,0,0,0,0,0,0,0,0,0,0,0,0,0,0,0,0,0,0,0,0,0,0,0,59.1
6324,GJ06-240007,MaterialsRes.Bull.,2004,v.039p.0033,Glass,Alumino-Silicate,OtherSilicate,,,,,,,,,,,,,55,0,30,0,0,0,0,0,0,0,0,0,0,0,0,0,0,0,0,0,0,0,0,0,0,15,0,0,0,0,0,0,0,0,0,0,0,0,0,0,0,0,0,0,0,0,0,0,0,0,0,0,0,0,0,0,0,0,0,0,0,0,108.4
10736,GP06-356681,USPatentCorningInc.(US),2014,A0141226,Glass,Alumino-Silicate,AlkaliSilicate,,Melting,SheetGlass,,,ChemicalStrengthen,ElectronicsElectrical,Display,,,ex.ANL,,61,0,18.5,0,0,0,0,14,0,0,0,0,0,0,0,0,0,0,0,0,0,0,0,6.5,0,0,0,0,0,0,0,0,0,0,0,0,0,0,0,0,0,0,0,0,0,0,0,0,0,0,0,0,0,0,0,0,0,0,0,0,0,0,82.6
291,GB02-006624,HandbookofGlassProperties,1986,v.001p.0329,Glass,AlkaliSilicate,Boro-Silicate,,,,,,,,,,,,,10,60,0,0,0,0,0,30,0,0,0,0,0,0,0,0,0,0,0,0,0,0,0,0,0,0,0,0,0,0,0,0,0,0,0,0,0,0,0,0,0,0,0,0,0,0,0,0,0,0,0,0,0,0,0,0,0,0,0,0,0,0,70.9
667,GB05-025691,HandbookofGlassData,1987,v.00Cp.0445,Glass,Boro-Silicate,AlkaliSilicate,,,,,,,,,,,,,49.9,32,0,0,0,0,0,18.1,0,0,0,0,0,0,0,0,0,0,0,0,0,0,0,0,0,0,0,0,0,0,0,0,0,0,0,0,0,0,0,0,0,0,0,0,0,0,0,0,0,0,0,0,0,0,0,0,0,0,0,0,0,0,73.6
4758,XP03-212652,JapanesePatentKonicaMinolta(J),2001,A287940,Glass-Ceramics,Alkaline-earthSilicate,Alumino-Silicate,OtherSilicate,GlassCeramics,,,,MagneticMemoryDisk,,,,,crystal:(MgAl)SiO3,,37.34,0,9.35,34.79,0,0,9.39,0,0,0,0,0,0,0,0,0,0,0,0,0,0,0,0,0,0,0,0,0,0,0,9.13,0,0,0,0,0,0,0,0,0,0,0,0,0,0,0,0,0,0,0,0,0,0,0,0,0,0,0,0,0,0,0,148.5
3967,GP02-206821,EuropeanPatentCorningInc.(US),2000,A0980341,Glass,AlkaliSilicate,Zinc-Silicate,,Molded,,,,Lens&Prism,,,,,,,67.45,0.88,1.77,4.71,0,0,0,8.76,6.41,0,0,0,0,0,0,9.3,0,0,0,0,0,0,0,0,0.13,0,0,0,0,0,0.59,0,0,0,0,0,0,0,0,0,0,0,0,0,0,0,0,0,0,0,0,0,0,0,0,0,0,0,0,0,0,0,70.5
10235,GP02-350708,JapanesePatentAsahiGlass(J),2012,A256389,Glass,AlkaliSilicate,Alumino-Silicate,,Melting,Disk,,,MagneticMemoryDisk,,,,,GlassC,,66,0,9,0,0,0,12,10,0,0,0,0,0,0,0,0,0,0,0,0,0,0,0,0,0,3,0,0,0,0,0,0,0,0,0,0,0,0,0,0,0,0,0,0,0,0,0,0,0,0,0,0,0,0,0,0,0,0,0,0,0,0,83
3490,GI06-190627R,NGF'sAdditionalNewData(J),2000,v.002p.0001,Glass,Alumino-Silicate,AlkaliSilicate,,,,,,MagneticMemoryDisk,,,,,GlassNameA46.Melt:inPtat1550Cfor5hr.Anneal:at850Cfor2hr.GlassforChem.Strengthen.,,64.21,0,10.04,0,5.09,0,10.45,10.21,0,0,0,0,0,0,0,0,0,0,0,0,0,0,0,0,0,0,0,0,0,0,0,0,0,0,0,0,0,0,0,0,0,0,0,0,0,0,0,0,0,0,0,0,0,0,0,0,0,0,0,0,0,0,80.98
4152,XP06-210801,JapanesePatentKonicaMinolta(J),2001,A019481,Glass-Ceramics,Alumino-Silicate,AlkaliSilicate,,,,,,MagneticMemoryDisk,,,,,,,68.3,0,5.59,6.36,0,0,18.12,0,0,0,0,0,0,0,0,0,0,0,0,0,0,0,0,0,0,0,0,0,0,0,0,0,0,0.14,0,0,1.49,0,0,0,0,0,0,0,0,0,0,0,0,0,0,0,0,0,0,0,0,0,0,0,0,0,87
731,GB02-025755,HandbookofGlassData,1987,v.00Cp.0453,Glass,AlkaliSilicate,Boro-Silicate,,,,,,,,,,,,,55,20,0,0,0,0,0,25,0,0,0,0,0,0,0,0,0,0,0,0,0,0,0,0,0,0,0,0,0,0,0,0,0,0,0,0,0,0,0,0,0,0,0,0,0,0,0,0,0,0,0,0,0,0,0,0,0,0,0,0,0,0,70.9
430,GJ03-008321,GlassScienceandTechnology,1978,v.051p.0008,Glass,Alkaline-earthSilicate,,,,,,,,,,,,,,75,0,0,0,15,0,0,10,0,0,0,0,0,0,0,0,0,0,0,0,0,0,0,0,0,0,0,0,0,0,0,0,0,0,0,0,0,0,0,0,0,0,0,0,0,0,0,0,0,0,0,0,0,0,0,0,0,0,0,0,0,0,74.3
1952,XP06-093447,USPatentCorningInc.(US),1980,A4187115,Glass-Ceramics,Alumino-Silicate,Alkaline-earthSilicate,OtherSilicate,GlassCeramics,,,,ElectricInsulator,Substrate,,,,differenceofheattreatment,,43.48,0,21.91,0,17.18,0,0,0,0,0,0,0,0,0,0,0,4.36,0,0,0,0,0,0,0,0,0,0,0,0,0,13.06,0,0,0,0,0,0,0,0,0,0,0,0,0,0,0,0,0,0,0,0,0,0,0,0,0,0,0,0,0,0,0,102.8
3842,XP02-205290,JapanesePatentOharaInc.(J),2000,A203880,Glass-Ceramics,AlkaliSilicate,,,GlassCeramics,,,,MagneticMemoryDisk,,,,,,,73.69,0,1.39,0.7,0,0,20.22,0,1.8,0,0,0,0,0,0,0.35,0,0,0,0,0,0,0,0,0.04,0,0,0,0,0,0,0,0,1.01,0,0,0.8,0,0,0,0,0,0,0,0,0,0,0,0,0,0,0,0,0,0,0,0,0,0,0,0,0,105
10847,GP03-357269,USPatentHoyaCorp.(J),2014,A0334276,Glass,Alkaline-earthSilicate,AlkaliSilicate,Alumino-Silicate,Melting,Disk,,,MagneticMemoryDisk,ChemicalStrengthen,,,,ex.2,,60,0,11,16,0,0,1,11,0,0,0,0,0,0,0,0,0,0,0,0,0,0,0,0,0,0,0,0,0,0,0,0,0,1,0,0,0,0,0,0,0,0,0,0,0,0,0,0,0,0,0,0,0,0,0,0,0,0,0,0,0,0,84
1317,GP06-061047,USPatentUSAGov.(US),1987,A4709987,Glass,Alumino-Silicate,Alkaline-earthSilicate,,Tube,,,,OpticalFiber,,,,,ProtectivecoatingofOpt.fiber.,,41.45,0,13.96,35.31,0,0,0,0,0,0,0,0,0,0,0,0,0,0,0,0,0,0,0,0,0,0,0,0,0,0,4.45,0,0,0,0,0,0,4.83,0,0,0,0,0,0,0,0,0,0,0,0,0,0,0,0,0,0,0,0,0,0,0,0,113.1
5474,XP03-222401,JapanesePatentHoyaCorp.(J),2002,A087835,Glass-Ceramics,Alkaline-earthSilicate,Alumino-Silicate,,GlassCeramics,,,,Substrate,MagneticMemoryDisk,,,,,,50,0,14,26,0,0,0,0,0,0,0,0,0,0,0,0,0,0,0,0,0,0,0,1,0,0,0,0,0,0,9,0,0,0,0,0,0,0,0,0,0,0,0,0,0,0,0,0,0,0,0,0,0,0,0,0,0,0,0,0,0,0,146.4
125,GB02-006424,HandbookofGlassProperties,1986,v.001p.0321,Glass,AlkaliSilicate,Alkaline-earthSilicate,Alumino-Silicate,,,,,,,,,,,,64.91,0,0.3,15.85,0,0,0,18.94,0,0,0,0,0,0,0,0,0,0,0,0,0,0,0,0,0,0,0,0,0,0,0,0,0,0,0,0,0,0,0,0,0,0,0,0,0,0,0,0,0,0,0,0,0,0,0,0,0,0,0,0,0,0,72
5215,XP03-214229,EuropeanPatentHoyaCorp.(J),2001,A1067102,Glass-Ceramics,Alkaline-earthSilicate,Alumino-Silicate,OtherSilicate,,,,,MagneticMemoryDisk,Substrate,,,,Crystal:Titanate,,47.97,0,10.71,29.08,0,0,0,0,0,0,0,0,0,0,0,0,0,0,0,0,0,0,0,0,0,0,0,0,0,0,10.2,0,0,2.04,0,0,0,0,0,0,0,0,0,0,0,0,0,0,0,0,0,0,0,0,0,0,0,0,0,0,0,0,147
3297,GP03-188081,JapanesePatentHoyaCorp.(J),1999,A116267,Glass,Alkaline-earthSilicate,Alumino-Silicate,,,,,,Substrate,MagneticMemoryDisk,,,,,,45,0,12.5,30,5,0,0,0,0,0,0,0,0,0,0,0,0,0,0,0,0,0,0,7.5,0,0,0,0,0,0,0,0,0,0,0,0,0,0,0,0,0,0,0,0,0,0,0,0,0,0,0,0,0,0,0,0,0,0,0,0,0,0,119.9
1003,GJ02-044999,J.AmericanCeramicSoc.,1975,v.058p.0085,Glass,AlkaliSilicate,,,,,,,,,,,,,,60,0,0,0,0,0,0,20,0,0,0,0,0,0,0,0,0,0,0,0,0,0,0,0,0,0,0,0,0,0,20,0,0,0,0,0,0,0,0,0,0,0,0,0,0,0,0,0,0,0,0,0,0,0,0,0,0,0,0,0,0,0,82.02
2604,GJ03-146876,J.CeramicSoc.Japan,1993,v.101p.1264,Glass,Alkaline-earthSilicate,Alumino-Silicate,,,,,,,,,,,Cordieritecomposition,,55.6,0,22.2,22.2,0,0,0,0,0,0,0,0,0,0,0,0,0,0,0,0,0,0,0,0,0,0,0,0,0,0,0,0,0,0,0,0,0,0,0,0,0,0,0,0,0,0,0,0,0,0,0,0,0,0,0,0,0,0,0,0,0,0,98.7
1606,GP03-075416,USPatent,1987,A4652535,Glass,Alkaline-earthSilicate,,,Fiber,AlkaliResistant,,,Fiber,ReinforcementofCement,,,,Batch=Zeolite+LimestonorDolomite.,,48.6,0,4.93,0.39,41.79,0,0,2.39,1.71,0,0,0,0,0,0,0,0,0,0,0,0,0.19,0,0,0,0,0,0,0,0,0,0,0,0,0,0,0,0,0,0,0,0,0,0,0,0,0,0,0,0,0,0,0,0,0,0,0,0,0,0,0,0,58.65
8618,GP05-296547,USPatentCorningInc.(US),2010,A7696113,Glass,Boro-Silicate,Alumino-Silicate,Alkaline-earthSilicate,NonAlkali,,,,Display,Substrate,,,,Ex.1,,68.8,9.94,10.55,2.01,8.13,0,0,0,0,0,0,0,0,0,0,0,0.5,0,0,0,0,0,0,0,0,0,0,0,0,0,0,0,0,0,0,0.07,0,0,0,0,0,0,0,0,0,0,0,0,0,0,0,0,0,0,0,0,0,0,0,0,0,0,73.14
8919,GP02-300908,JapanesePatentAsahiGlass(J),2011,A018398,Glass,AlkaliSilicate,Alumino-Silicate,,,,,,Substrate,MagneticMemoryDisk,,,,Ex.E,,66,0,8.5,0,0,0,12,11,0,0,0,0,0,0,0,0,0,0,0,0,0,0,0,0,0,0,0,0,0,0,0,0,0,2.5,0,0,0,0,0,0,0,0,0,0,0,0,0,0,0,0,0,0,0,0,0,0,0,0,0,0,0,0,83
792,GB05-025816,HandbookofGlassData,1987,v.00Cp.0455,Glass,Boro-Silicate,AlkaliSilicate,,,,,,,,,,,,,72.73,18.18,0,0,0,0,0,0,9.09,0,0,0,0,0,0,0,0,0,0,0,0,0,0,0,0,0,0,0,0,0,0,0,0,0,0,0,0,0,0,0,0,0,0,0,0,0,0,0,0,0,0,0,0,0,0,0,0,0,0,0,0,0,63.2
5759,XP02-224277,USPatentOharaInc.(J),2002,A6395368,Glass-Ceramics,AlkaliSilicate,,,,,,,MagneticMemoryDisk,,,,,Nucleationtemp.540CCrystallizationtemp.760C,,72.43,0,1.95,1.13,0,0,20,0,2.3,0,0,0,0,0,0,0.35,0,0,0,0,0,0,0,0,0.04,0,0,0,0,0,0,0,0,0.88,0,0,0.92,0,0,0,0,0,0,0,0,0,0,0,0,0,0,0,0,0,0,0,0,0,0,0,0,0,90
499,GB06-017746,HandbookofGlassData,1987,v.00Cp.0936,Glass,Alumino-Silicate,OtherSilicate,,,,,,,,,,,,,50,0,30,0,0,0,0,0,0,0,0,0,0,0,0,0,0,0,0,0,0,0,0,0,0,20,0,0,0,0,0,0,0,0,0,0,0,0,0,0,0,0,0,0,0,0,0,0,0,0,0,0,0,0,0,0,0,0,0,0,0,0,99.7
5015,XP06-212909,JapanesePatentKonicaMinolta(J),2001,A287966,Glass-Ceramics,Alumino-Silicate,Alkaline-earthSilicate,OtherSilicate,GlassCeramics,,,,MagneticMemoryDisk,,,,,crystal:(MgAl)SiO3,,49.08,0,13.02,29.27,0,0,4.94,0,0,0,0,0,0,0,0,0,0,0,0,0,0,0,0,0,0,0,0,0,0,0,3.69,0,0,0,0,0,0,0,0,0,0,0,0,0,0,0,0,0,0,0,0,0,0,0,0,0,0,0,0,0,0,0,141.9
1092,GJ05-047319,J.CeramicSoc.Japan,1983,v.091p.0199,Glass,Boro-Silicate,,,,,,,,,,,,,,47.62,47.62,0,0,0,0,0,0,4.76,0,0,0,0,0,0,0,0,0,0,0,0,0,0,0,0,0,0,0,0,0,0,0,0,0,0,0,0,0,0,0,0,0,0,0,0,0,0,0,0,0,0,0,0,0,0,0,0,0,0,0,0,0,33.91
8251,XP06-289797,JapanesePatentCorningInc.(US),2009,A504563,Glass-Ceramics,Alumino-Silicate,,,,,,,Substrate,LiquidCrystalDisplay,SolarCell,,,Ex.102,,72.97,0,15.43,0,0,0,0,0,0,0,0,0,0,0,0,0,3,0,0,0,0,0,0,0,0,8.58,0,0,0,0,0,0,0,0,0,0,0,0,0,0,0,0,0,0,0,0,0,0,0,0,0,0,0,0,0,0,0,0,0,0,0,0,89.6793
7942,GP03-284402,JapanesePatentNipponElectricGlass(J),2008,A069021,Glass,Alkaline-earthSilicate,Alumino-Silicate,,NonAlkali,,,,SolarCell,LiquidCrystalDisplay,Substrate,,,Ex.3,,61.59,7.59,9.72,0,17.68,0,0,0,0,0,0,0,0,0,0,0,3.19,0,0,0,0,0,0,0,0.23,0,0,0,0,0,0,0,0,0,0,0,0,0,0,0,0,0,0,0,0,0,0,0,0,0,0,0,0,0,0,0,0,0,0,0,0,0,82
6373,GJ03-244865,Contrib.Mineral.Petrol.,2001,v.141p.0297,Glass,Alkaline-earthSilicate,,,,,,,,,,,,,,50.47,0,0,24.54,24.99,0,0,0,0,0,0,0,0,0,0,0,0,0,0,0,0,0,0,0,0,0,0,0,0,0,0,0,0,0,0,0,0,0,0,0,0,0,0,0,0,0,0,0,0,0,0,0,0,0,0,0,0,0,0,0,0,0,102.7
10645,GP03-356059,JapanesePatentAGYHoldingCorp.(US),2014,A519459,Glass,Alkaline-earthSilicate,Alumino-Silicate,,Melting,Fiber,,,PlasticsFRP,,,,,ex.3,,61.02,0,11.14,16.23,10.04,0,0,1.48,0,0,0,0,0,0,0,0,0,0,0,0,0,0.07,0,0,0,0,0,0,0,0,0.02,0,0,0,0,0,0,0,0,0,0,0,0,0,0,0,0,0,0,0,0,0,0,0,0,0,0,0,0,0,0,0,94.5
2977,GB06-175041,DataBookofGlassComposition(J),1991,v.001p.0215,Glass,Alumino-Silicate,OtherSilicate,,,,,,,,,,,,,41.58,0,22.48,0,0,0,0,0,0,0,0,0,0,0,0,0,0,0,0,0,0,0,0,23.07,0,0,0,0,0,0,12.87,0,0,0,0,0,0,0,0,0,0,0,0,0,0,0,0,0,0,0,0,0,0,0,0,0,0,0,0,0,0,0,121.2
2230,GJ05-111397,GlassPhysics&Chemistry,1989,v.015p.0103,Glass,Boro-Silicate,,,,,,,,,,,,,,60.2,11.1,0,0,0,0,0,28.7,0,0,0,0,0,0,0,0,0,0,0,0,0,0,0,0,0,0,0,0,0,0,0,0,0,0,0,0,0,0,0,0,0,0,0,0,0,0,0,0,0,0,0,0,0,0,0,0,0,0,0,0,0,0,65.3
8258,GP03-289839,JapanesePatent,2009,A514772,Glass,Alkaline-earthSilicate,Alumino-Silicate,,Fiber,,,,Fiber,,,,,OCVCo.Ex.5,,64.64,0,12.09,17.23,5.32,0,0,0.7,0,0,0,0,0,0,0,0,0,0,0,0,0,0.02,0,0,0,0,0,0,0,0,0,0,0,0,0,0,0,0,0,0,0,0,0,0,0,0,0,0,0,0,0,0,0,0,0,0,0,0,0,0,0,0,87.6
4598,XP03-212045,JapanesePatentHoyaCorp.(J),2001,A180975,Glass-Ceramics,Alkaline-earthSilicate,Alumino-Silicate,OtherSilicate,GlassCeramics,,,,Substrate,MagneticMemoryDisk,,,,Crystalothers=Titanate,,41,0,12.5,34.5,0,0,0,0,0,0,0,0,0,0,0,0,0,0,0,0,0,0,0,2,0,0,0,0,0,0,10,0,0,0,0,0,0,0,0,0,0,0,0,0,0,0,0,0,0,0,0,0,0,0,0,0,0,0,0,0,0,0,179.1
10015,GP02-316214,JapanesePatentAsahiGlass(J),2014,A232561,Glass,AlkaliSilicate,Alkaline-earthSilicate,,,,,,Substrate,MagneticMemoryDisk,,,,Ex.1,,66,0,5.5,8,0,0,8.4,4,4.6,0,0,0,0,0,0,0,0,0,0,0,0,0,0,0,0,0,0,0,0,0,2,0,0,1.5,0,0,0,0,0,0,0,0,0,0,0,0,0,0,0,0,0,0,0,0,0,0,0,0,0,0,0,0,83.5
5038,XP07-212932,JapanesePatentKonicaMinolta(J),2001,A287968,Glass-Ceramics,Zinc-Silicate,Alkaline-earthSilicate,Alumino-Silicate,GlassCeramics,,,,MagneticMemoryDisk,,,,,crystal:(MgAl)SiO3Zn2Ti3O8Zn2TiO4,,46.62,0,7.94,26.26,0,0,0,0,0,0,0,0,0,0,0,16.06,0,0,0,0,0,0,0,0,0,0,0,0,0,0,3.12,0,0,0,0,0,0,0,0,0,0,0,0,0,0,0,0,0,0,0,0,0,0,0,0,0,0,0,0,0,0,0,150.5
8770,GP02-298820,JapanesePatentAsahiGlass(J),2010,A254549,Glass,AlkaliSilicate,Alkaline-earthSilicate,,,,,,Substrate,MagneticMemoryDisk,,,,Ex.1,,66,0,5.5,8,0,0,8.4,4,4.6,0,0,0,0,0,0,0,0,0,0,0,0,0,0,0,0,0,0,0,0,0,2,0,0,1.5,0,0,0,0,0,0,0,0,0,0,0,0,0,0,0,0,0,0,0,0,0,0,0,0,0,0,0,0,83.5
4867,XP06-212761,JapanesePatentKonicaMinolta(J),2001,A287951,Glass-Ceramics,Alumino-Silicate,Alkaline-earthSilicate,OtherSilicate,GlassCeramics,,,,MagneticMemoryDisk,,,,,crystal:(MgAl)SiO3,,45.92,5.06,12.67,18.93,0,0,13.75,0,0,0,0,0,0,0,0,0,0,0,0,0,0,0,0,0,0,0,0,0,0,0,3.67,0,0,0,0,0,0,0,0,0,0,0,0,0,0,0,0,0,0,0,0,0,0,0,0,0,0,0,0,0,0,0,111.8
8466,GP06-293700,USPatentCorningInc.(US),2009,A7612004,Glass,Alumino-Silicate,,,,,,,SolarCell,LiquidCrystalDisplay,,,,Ex.90,,70.01,0,17.75,0,0,0,0,0,0,0,0,0,0,0,0,0,0,0,0,0,0,0,0,0,0,12.24,0,0,0,0,0,0,0,0,0,0,0,0,0,0,0,0,0,0,0,0,0,0,0,0,0,0,0,0,0,0,0,0,0,0,0,0,95.0751
6574,XP03-253397,USPatentKonicaMinolta(J),2003,A6610620,Glass-Ceramics,Alkaline-earthSilicate,Alumino-Silicate,,GlassCeramics,,,,Substrate,MagneticMemoryDisk,,,,HeatTreatment:640C5h+710C4.5hCrystalothers:MagnesiumaluminasilicateEx.1,,51.59,0,10.01,24.43,0,0,5.84,0,1.15,0,0,0,0,0,0,0,0,0,0,0,0,0,0,0,0.1,0,0,0,0,0,6.16,0,0,0,0,0,0.72,0,0,0,0,0,0,0,0,0,0,0,0,0,0,0,0,0,0,0,0,0,0,0,0,0,96.04
7779,GP03-279490,USPatentOwensCorning(US),2007,A0105701,Glass,Alkaline-earthSilicate,Alumino-Silicate,,Fiber,,,,Fiber,,,,,Ex.4,,64.61,0,12.08,17.21,5.32,0,0,0.7,0,0,0,0,0,0,0,0,0,0,0,0,0,0.08,0,0,0,0,0,0,0,0,0,0,0,0,0,0,0,0,0,0,0,0,0,0,0,0,0,0,0,0,0,0,0,0,0,0,0,0,0,0,0,0,86.94
3872,GP09-205814,JapanesePatentNipponSheetGlass(J),2000,A313634,Glass,OtherSilicate,Alumino-Silicate,,,,,,MagneticMemoryDisk,,,,,,,40.9,0,12.4,0,0,0,0,0,0,0,34.3,0,0,0,0,0,0,0,0,0,0,0,0,0,0,0,0,0,0,0,9.5,0,0,0,2.9,0,0,0,0,0,0,0,0,0,0,0,0,0,0,0,0,0,0,0,0,0,0,0,0,0,0,0,103
4164,XP06-210813,JapanesePatentKonicaMinolta(J),2001,A019482,Glass-Ceramics,Alumino-Silicate,AlkaliSilicate,,,,,,MagneticMemoryDisk,,,,,,,69.57,0,5.96,0,0.52,0,20.34,0,0,0,0,0,0,0,0,0,0,0,0,0,0,0,0,0,0,0,0,0,0,0,2.39,0,0,0,0,0,1.22,0,0,0,0,0,0,0,0,0,0,0,0,0,0,0,0,0,0,0,0,0,0,0,0,0,90.9
204,GB03-006515,HandbookofGlassProperties,1986,v.001p.0336,Glass,Alkaline-earthSilicate,Alumino-Silicate,,,,,,,,,,,,,55,0,10,0,0,0,0,0,0,0,0,0,0,0,0,0,35,0,0,0,0,0,0,0,0,0,0,0,0,0,0,0,0,0,0,0,0,0,0,0,0,0,0,0,0,0,0,0,0,0,0,0,0,0,0,0,0,0,0,0,0,0,82.2
9290,GP06-307359,JapanesePatentSchottAG(DE),2012,A036081,Glass,Alumino-Silicate,Boro-Silicate,OtherSilicate,,,,,Laser,,,,,Ex.5,,46.42,12.35,18.92,0,0,0,0,0,0,0,0,0,0,0,0,0,0,0,0,0,0,0,0,0,0,20.31,2,0,0,0,0,0,0,0,0,0,0,0,0,0,0,0,0,0,0,0,0,0,0,0,0,0,0,0,0,0,0,0,0,0,0,0,104.4
10842,GP02-357252,USPatentCorningInc.(US),2014,A0329660,Glass,AlkaliSilicate,Alumino-Silicate,Boro-Silicate,Melting,SheetGlass,,,ElectronicsElectrical,ChemicalStrengthen,,,,ex.19,,64.03,10.91,12.51,0,0.04,0,0,12.41,0,0,0,0,0,0,0,0,0,0,0,0,0,0,0,0,0,0,0,0,0,0,0,0,0,0,0,0.1,0,0,0,0,0,0,0,0,0,0,0,0,0,0,0,0,0,0,0,0,0,0,0,0,0,0,60.6
10523,GP03-353770,USPatentHoyaCorp.(J),2013,A0343166,Glass,Alkaline-earthSilicate,AlkaliSilicate,Alumino-Silicate,Melting,Disk,,,MagneticMemoryDisk,ChemicalStrengthen,,,,ex.5,,61,0,11,19.5,0,0,1,6.5,0,0,0,0,0,0,0,0,0,0,0,0,0,0,0,0,0,0,0,0,0,0,0,0,0,1,0,0,0,0,0,0,0,0,0,0,0,0,0,0,0,0,0,0,0,0,0,0,0,0,0,0,0,0,89.2
1891,GJ02-091216,GlassPhysics&Chemistry,1980,v.006p.0310,Glass,AlkaliSilicate,Alumino-Silicate,,,,,,,,,,,,,67,0,19,0,0,0,14,0,0,0,0,0,0,0,0,0,0,0,0,0,0,0,0,0,0,0,0,0,0,0,0,0,0,0,0,0,0,0,0,0,0,0,0,0,0,0,0,0,0,0,0,0,0,0,0,0,0,0,0,0,0,0,87
924,GJ35-039276,J.Non-CrystallineSolids,1986,v.083p.0335,Glass,Germanate,AlkaliSilicate,,,,,,,,,,,,,46.51,0,0,0,0,0,0,6.98,0,0,0,0,0,0,0,0,0,0,0,0,0,0,0,0,0,0,0,0,0,0,0,0,46.51,0,0,0,0,0,0,0,0,0,0,0,0,0,0,0,0,0,0,0,0,0,0,0,0,0,0,0,0,0,64.25
2883,GC01-167710,TosohQuartz(J),1998,NSG-QUARTZ-HR,Glass,Silica,,,Block,Tube,Rod,,ElectronicsElectrical,,,,,,,99.99,0,0,0,0,0,0,0,0,0,0,0,0,0,0,0,0,0,0,0,0,0,0,0,0,0,0,0,0,0,0,0,0,0,0,0,0,0,0,0,0,0,0,0,0,0,0,0,0,0,0,0,0,0,0,0,0,0,0,0,0,0,71.4
5033,XP06-212927,JapanesePatentKonicaMinolta(J),2001,A287968,Glass-Ceramics,Alumino-Silicate,Alkaline-earthSilicate,Zinc-Silicate,GlassCeramics,,,,MagneticMemoryDisk,,,,,crystal:(MgAl)SiO3Zn2Ti3O8Zn2TiO4,,37.29,0,9.89,16.68,0,0,24.38,0,0,0,0,0,0,0,0,8.95,0,0,0,0,0,0,0,0,0,0,0,0,0,0,2.81,0,0,0,0,0,0,0,0,0,0,0,0,0,0,0,0,0,0,0,0,0,0,0,0,0,0,0,0,0,0,0,141.6
8744,GP06-298616,JapanesePatentNipponElectricGlass(J),2010,A215463,Glass,Alumino-Silicate,Alkaline-earthSilicate,,NonAlkali,,,,ElectroLuminescence,,,,,EX.8,,65.3,8.76,12.63,0,10.88,0,0,0,0,0,0,0,0,0,0,0,0,0,0,0,0,0,0,0,0,0,0,0,0,0,0,0,0,0,0,0.04,2.39,0,0,0,0,0,0,0,0,0,0,0,0,0,0,0,0,0,0,0,0,0,0,0,0,0,72
707,GB06-025731,HandbookofGlassData,1987,v.00Cp.0450,Glass,Alumino-Silicate,AlkaliSilicate,,,,,,,,,,,,,67,0,20,0,0,0,13,0,0,0,0,0,0,0,0,0,0,0,0,0,0,0,0,0,0,0,0,0,0,0,0,0,0,0,0,0,0,0,0,0,0,0,0,0,0,0,0,0,0,0,0,0,0,0,0,0,0,0,0,0,0,0,88.6
172,GB02-006483,HandbookofGlassProperties,1986,v.001p.0326,Glass,AlkaliSilicate,Alkaline-earthSilicate,,,,,,,,,,,,,80.7,0,0,0,0,0,0,0,14.7,0,0,0,0,0,0,0,4.6,0,0,0,0,0,0,0,0,0,0,0,0,0,0,0,0,0,0,0,0,0,0,0,0,0,0,0,0,0,0,0,0,0,0,0,0,0,0,0,0,0,0,0,0,0,58.5
652,GB05-025669,HandbookofGlassData,1987,v.00Cp.0438,Glass,Boro-Silicate,AlkaliSilicate,,,,,,,,,,,,,25,45,0,0,0,0,0,30,0,0,0,0,0,0,0,0,0,0,0,0,0,0,0,0,0,0,0,0,0,0,0,0,0,0,0,0,0,0,0,0,0,0,0,0,0,0,0,0,0,0,0,0,0,0,0,0,0,0,0,0,0,0,78.3
10701,GP05-356481,JapanesePatentNipponSheetGlass(J),2014,A108897,Glass,Boro-Silicate,AlkaliSilicate,,Melting,,,,PlasticsFRP,,,,,ex.19,,70.25,13,4.88,0.43,0,0,0,11.06,0.37,0,0,0,0,0,0,0,0,0,0,0,0,0.01,0,0,0,0,0,0,0,0,0,0,0,0,0,0,0,0,0,0,0,0,0,0,0,0,0,0,0,0,0,0,0,0,0,0,0,0,0,0,0,0,73
4064,XP06-210713,JapanesePatentKonicaMinolta(J),2001,A019467,Glass-Ceramics,Alumino-Silicate,AlkaliSilicate,,,,,,MagneticMemoryDisk,,,,,,,67.66,0,7.2,0,2.18,0,16.37,0,1.62,0,0,0,0,0,0,0,0,0,0,0,0,0,0,0,0,0,0,0,0,0,1.91,0,0,1.98,0,0,1.08,0,0,0,0,0,0,0,0,0,0,0,0,0,0,0,0,0,0,0,0,0,0,0,0,0,95.5
8357,XP03-290830,EuropeanPatentHoyaCorp.(J),2009,A2011770,Glass-Ceramics,Alkaline-earthSilicate,Alumino-Silicate,,,,,,Substrate,MagneticMemoryDisk,,,AnnealedatTgfor1hr.;810C4hr+1000C4hr.,Ex.2,,49.87,0,17.7,21.03,0,0,0,0,0,0,0,0,0,0,0,0,0,0,0,0,0,0,0,2,0,0,0,0,0,0,9.4,0,0,0,0,0,0,0,0,0,0,0,0,0,0,0,0,0,0,0,0,0,0,0,0,0,0,0,0,0,0,0,131.9
6528,XP02-253265,USPatentKonicaMinolta(J),2003,A6593257,Glass-Ceramics,AlkaliSilicate,Alumino-Silicate,,GlassCeramics,,,,MagneticMemoryDisk,,,,,Heattreatment:580C5h+690C2.5hEx.3,,74.5,0,6.28,0,0,0,16.87,0,0,0,0,0,0,0,0,0,0,0,0,0,0,0,0,0,0,0,0,0,0,0,0,0,0,1.35,0,0,1,0,0,0,0,0,0,0,0,0,0,0,0,0,0,0,0,0,0,0,0,0,0,0,0,0,93.3
115,GB02-006413,HandbookofGlassProperties,1986,v.001p.0320,Glass,AlkaliSilicate,Alkaline-earthSilicate,,,,,,,,,,,,,65.67,0,0.2,16.27,0,0,17.86,0,0,0,0,0,0,0,0,0,0,0,0,0,0,0,0,0,0,0,0,0,0,0,0,0,0,0,0,0,0,0,0,0,0,0,0,0,0,0,0,0,0,0,0,0,0,0,0,0,0,0,0,0,0,0,86
9631,GP05-311356,USPatentHoyaCorp.(J),2013,A0040169,Glass,Boro-Silicate,Alkaline-earthSilicate,AlkaliSilicate,,,,,Substrate,MagneticMemoryDisk,,,,Ex.9,,50,10,10,10,10,0,5,5,0,0,0,0,0,0,0,0,0,0,0,0,0,0,0,0,0,0,0,0,0,0,0,0,0,0,0,0,0,0,0,0,0,0,0,0,0,0,0,0,0,0,0,0,0,0,0,0,0,0,0,0,0,0,88.53
9033,GP03-302382,USPatentOwensCorning(US),2011,A0003678,Glass,Alkaline-earthSilicate,Alumino-Silicate,,Fiber,,,,,,,,,Ex.4,,64.61,0,12.08,17.21,5.32,0,0,0.7,0,0,0,0,0,0,0,0,0,0,0,0,0,0.08,0,0,0,0,0,0,0,0,0,0,0,0,0,0,0,0,0,0,0,0,0,0,0,0,0,0,0,0,0,0,0,0,0,0,0,0,0,0,0,0,86.94
835,GP06-029652,JapanesePatentAsahiGlass(J),1983,A064243,Glass,Alumino-Silicate,Alkaline-earthSilicate,,,,,,Fiber,,,,,,,71.35,0,13.18,6.35,9.12,0,0,0,0,0,0,0,0,0,0,0,0,0,0,0,0,0,0,0,0,0,0,0,0,0,0,0,0,0,0,0,0,0,0,0,0,0,0,0,0,0,0,0,0,0,0,0,0,0,0,0,0,0,0,0,0,0,87.22
7119,GP02-262223,USPatent,2004,A0186001,Glass,AlkaliSilicate,Alkaline-earthSilicate,,SheetGlass,,,,VehicleWindow,,,,,H.Setoetal.Ex.9,,70.55,0,0.78,5.44,8.22,0,2.96,10.83,0.48,0,0,0.24,0.02,0.08,0,0,0,0,0,0,0,0.38,0,0,0,0,0,0,0,0,0.02,0,0,0,0,0,0,0,0,0,0,0,0,0,0,0,0,0,0,0,0,0,0,0,0,0,0,0,0,0,0,0,77.5
5373,GJ02-216764,J.Jpn.Inst.Metals&Materials(J),2001,v.065p.0680,Glass,AlkaliSilicate,Alkaline-earthSilicate,,,,,,,,,,,,,60,0,0,20,0,0,20,0,0,0,0,0,0,0,0,0,0,0,0,0,0,0,0,0,0,0,0,0,0,0,0,0,0,0,0,0,0,0,0,0,0,0,0,0,0,0,0,0,0,0,0,0,0,0,0,0,0,0,0,0,0,0,93.1
10859,GP06-357281,USPatentCorningInc.(US),2014,A0335331,Glass,Alumino-Silicate,Alkaline-earthSilicate,OtherSilicate,Melting,SheetGlass,NonAlkali,,ElectronicsElectrical,Substrate,,,,ex.12,,66.63,2.86,15.9,1.56,4.06,0,0,0,0,0,0,0,0,0,0,0,2.09,0,0,0,0,0,0,0,0,0,0,0,0,0,0,0,0,0,0,0.06,6.84,0,0,0,0,0,0,0,0,0,0,0,0,0,0,0,0,0,0,0,0,0,0,0,0,0,73.27
7337,GJ02-268183,J.MaterialsResearch,2005,v.020p.3404,Glass,AlkaliSilicate,Alkaline-earthSilicate,,,,,,,,,,,,,75,0,0,5,5,0,0,15,0,0,0,0,0,0,0,0,0,0,0,0,0,0,0,0,0,0,0,0,0,0,0,0,0,0,0,0,0,0,0,0,0,0,0,0,0,0,0,0,0,0,0,0,0,0,0,0,0,0,0,0,0,0,70
2551,GJ35-144392,GlassPhysics&Chemistry,1992,v.018p.0159,Glass,Germanate,,,,,,,,,,,,,,10.56,0,0,0,0,0,0,10.56,0,0,0,0,0,0,0,0,0,0,0,0,0,0,0,0,0,0,0,0,0,0,0,0,74.91,0,0,0,0,3.97,0,0,0,0,0,0,0,0,0,0,0,0,0,0,0,0,0,0,0,0,0,0,0,0,74.1
1191,GC01-052202,Shin-EtsuQuartzProducts(J),1980,Infralux,Glass,Silica,,,Tube,,,,Illumination,,,,,ForDischargeLamp,,100,0,0,0,0,0,0,0,0,0,0,0,0,0,0,0,0,0,0,0,0,0,0,0,0,0,0,0,0,0,0,0,0,0,0,0,0,0,0,0,0,0,0,0,0,0,0,0,0,0,0,0,0,0,0,0,0,0,0,0,0,0,72.42
2885,GP05-168268,JapanesePatentSchottGlas(Jena)(DE),1996,A067529,Glass,Boro-Silicate,,,,,,,,,,,,,,82.63,6.21,2.85,0,0.33,0,1.03,6.87,0,0,0,0,0,0,0,0,0,0,0,0,0,0,0,0,0,0,0,0,0,0,0,0,0,0,0,0,0,0,0,0,0,0,0,0,0,0,0,0,0,0,0,0,0,0,0,0,0,0,0,0,0,0,67
4847,XP03-212741,JapanesePatentKonicaMinolta(J),2001,A287949,Glass-Ceramics,Alkaline-earthSilicate,Alumino-Silicate,OtherSilicate,GlassCeramics,,,,MagneticMemoryDisk,,,,,crystal:(MgAl)SiO3,,41.52,4.78,6.53,31.64,0,0,9.28,0,0,0,0,0,0,0,0,0,0,0,0,0,0,0,0,0,0,0,0,0,0,0,6.25,0,0,0,0,0,0,0,0,0,0,0,0,0,0,0,0,0,0,0,0,0,0,0,0,0,0,0,0,0,0,0,139
458,GB03-014475,HandbookofGlassData,1987,v.00Cp.0913,Glass,Alkaline-earthSilicate,OtherSilicate,,,,,,,,,,,,,10,0,0,50,0,0,0,0,0,0,0,0,0,0,0,0,0,0,0,0,0,0,0,0,0,0,0,0,0,0,0,0,0,0,0,0,40,0,0,0,0,0,0,0,0,0,0,0,0,0,0,0,0,0,0,0,0,0,0,0,0,0,67.78
7331,XJ02-267926,J.Non-CrystallineSolids,2005,v.351p.3655,Glass-Ceramics,AlkaliSilicate,Alkaline-earthSilicate,,,,,,,,,,620C8h+940C8h,,,51,0,0.9,17.27,4.33,0,0,0,10.6,0,0,0,0,0,0,0,0,0,0,0,0,0,0,0,0,0,0,0,0,0,0,0,0,0,0,0,0,0,0,0,0,0,0,0,0,0,0,0,0,0,0,0,0,0,0,0,0,0,15.9,0,0,0,72.12
1384,GJ02-061740,GlassTechnology,1964,v.005p.0216,Glass,AlkaliSilicate,Alumino-Silicate,,,,,,,,,,,,,68,0,16,0,0,0,0,16,0,0,0,0,0,0,0,0,0,0,0,0,0,0,0,0,0,0,0,0,0,0,0,0,0,0,0,0,0,0,0,0,0,0,0,0,0,0,0,0,0,0,0,0,0,0,0,0,0,0,0,0,0,0,70.6
234,GB09-006559,HandbookofGlassProperties,1986,v.001p.0333,Glass,OtherSilicate,AlkaliSilicate,,,,,,,,,,,,,52.5,0,0,0,0,0,0,22.5,0,0,0,0,0,0,0,0,0,0,0,0,0,0,0,0,0,0,0,0,0,0,25,0,0,0,0,0,0,0,0,0,0,0,0,0,0,0,0,0,0,0,0,0,0,0,0,0,0,0,0,0,0,0,83.07
2813,GB02-164787,FundamentalsofInorganicGlasses,1994,v.001p.0169,Glass,AlkaliSilicate,,,,,,,,,,,,,,65,0,0,0,0,0,0,35,0,0,0,0,0,0,0,0,0,0,0,0,0,0,0,0,0,0,0,0,0,0,0,0,0,0,0,0,0,0,0,0,0,0,0,0,0,0,0,0,0,0,0,0,0,0,0,0,0,0,0,0,0,0,56
3453,XP06-190409,EuropeanPatentOharaInc.(J),1999,A0939396,Glass-Ceramics,Alumino-Silicate,Alkaline-earthSilicate,,,,,,,,,,,,,43.17,3.63,12.41,25.12,4.4,0,4.23,0,0,0,0,0,0,0,0,0,0,0,0,0,0,0,0,0,0.04,0,0,0,0,0,2.77,0,0,1.28,0,2.06,0.89,0,0,0,0,0,0,0,0,0,0,0,0,0,0,0,0,0,0,0,0,0,0,0,0,0,125
9822,GP05-313467,EuropeanPatentPPGIndustries(US),2013,A2616399,Glass,Boro-Silicate,Alkaline-earthSilicate,Alumino-Silicate,Fiber,,,,Fiber,,,,,Ex.17,,62.26,9.39,6.79,14.9,2.8,0,2.42,0.24,0.16,0,0,0,0,0,0,0,0,0,0,0,0,0.1,0,0,0,0,0,0,0,0,0,0,0,0,0,0,0,0,0,0,0,0,0,0,0,0,0,0,0,0,0,0,0,0,0,0,0,0,0.94,0,0,0,86.1
1724,GJ30-078816,J.AmericanCeramicSoc.,1970,v.053p.0311,Glass,Aluminate,,,,,,,,,,,,8Figs4Tables,,10,0,30,0,50,0,0,0,0,0,0,0,0,0,0,0,0,0,0,0,0,0,0,0,0,0,0,0,0,0,0,0,0,0,0,0,0,10,0,0,0,0,0,0,0,0,0,0,0,0,0,0,0,0,0,0,0,0,0,0,0,0,93.84
8187,GP05-289305,JapanesePatentAsahiGlass(J),2009,A035471,Glass,Boro-Silicate,,,NonLead,,,,PlasmaDisplay,SolderGlassSealingGlass,Substrate,,,Ex.6,,37.49,40.04,0,0,0,0,0,3.02,8.98,0,0,0,0,0,0,10.47,0,0,0,0,0,0,0,0,0,0,0,0,0,0,0,0,0,0,0,0,0,0,0,0,0,0,0,0,0,0,0,0,0,0,0,0,0,0,0,0,0,0,0,0,0,0,58
6180,XP06-227818,USPatentKonicaMinolta(J),2003,A6569790,Glass-Ceramics,Alumino-Silicate,Alkaline-earthSilicate,,GlassCeramics,,,,Substrate,MagneticMemoryDisk,,,,Ex.8Heattreatment:680C3.5h750C4hCrystalothers:Magnesiumaluminasilicate,,58.96,0,12.13,23.01,0,0,5.17,0,0,0,0,0,0,0,0,0,0,0,0,0,0,0,0,0,0,0,0,0,0,0,0,0,0,0,0,0,0,0.73,0,0,0,0,0,0,0,0,0,0,0,0,0,0,0,0,0,0,0,0,0,0,0,0,97.56
6302,GP02-228366,EuropeanPatentNipponSheetGlass(J),2003,A1270524,Glass,AlkaliSilicate,Alkaline-earthSilicate,,SheetGlass,,,,IRAbsorbingMaterial,UVAbsorbingMaterial,VehicleWindow,,,Ex.8,,70.61,0,0.79,5.44,8.22,0,2,11.85,0.48,0,0,0,0.02,0.08,0,0,0,0,0,0,0,0.49,0,0,0,0,0,0,0,0,0.02,0,0,0,0,0,0,0,0,0,0,0,0,0,0,0,0,0,0,0,0,0,0,0,0,0,0,0,0,0,0,0,76.3
6805,GP02-255428,JapanesePatentCentralGlass(J),2004,A026580,Glass,AlkaliSilicate,OtherSilicate,,Colored,,,,ColorFilter,,,,,Ex.5,,54.98,0,9.99,0,0,0,4.97,13.01,11.04,0,0,0,0,0,0,0,0,0,0,0,0,0,0,0,0,0,0,0,0,0,3.01,0,0,0,3,0,0,0,0,0,0,0,0,0,0,0,0,0,0,0,0,0,0,0,0,0,0,0,0,0,0,0,78
9672,GJ02-312120,J.AmericanCeramicSoc.,2013,v.096p.001436,Glass,AlkaliSilicate,Alkaline-earthSilicate,Alumino-Silicate,,,,,,,,,Annealedattheirrespectiveannealingtemp.for2hr.,,,65.2,0,10.72,0.12,8.03,0,0,15.77,0,0,0,0,0,0,0,0,0,0,0,0,0,0,0,0,0,0,0,0,0,0,0,0,0,0,0,0.16,0,0,0,0,0,0,0,0,0,0,0,0,0,0,0,0,0,0,0,0,0,0,0,0,0,0,72.4
3033,GJ02-176288,GlassPhysics&Chemistry,1998,v.024p.0525,Glass,AlkaliSilicate,Lead-Silicate,,,,,,,,,,,D.S.Sanditov,,71.43,0,0,0,0,0,0,14.29,0,0,0,0,0,0,0,0,0,0,14.29,0,0,0,0,0,0,0,0,0,0,0,0,0,0,0,0,0,0,0,0,0,0,0,0,0,0,0,0,0,0,0,0,0,0,0,0,0,0,0,0,0,0,0,55.37
9563,XP06-310831,JapanesePatentOharaInc.(J),2013,A023420,Glass-Ceramics,Alumino-Silicate,,,,,,,Substrate,,,,,Ex.12,,57.97,3.65,9.97,15.76,1.13,0,0,4.1,0,0,0,0,0,0,0,2.34,0,0,0,0,0,0,0,0,0,0,0,0,0,0,4.37,0,0,0,0.15,0,0.56,0,0,0,0,0,0,0,0,0,0,0,0,0,0,0,0,0,0,0,0,0,0,0,0,0,91
