Repository: hori1537/rexrexxion-about-SP

File: input_csv/inputcsv_SiO2_0.01-100.00_youngsmodulus.csv (part 51 of 53)
No.,GlassNo.,DataSource,Year,DataSourceNumber,State,GlassSystem1,GlassSystem2,GlassSystem3,Appearance1,Appearance2,Appearance3,Appearance4,Usage1,Usage2,Usage3,Usage4,ThermalTreatment,Note,GlassNo.(Structure),SiO2,B2O3,Al2O3,MgO,CaO,BaO,Li2O,Na2O,K2O,Ag2O,MnO,FeO,CoO,NiO,CuO,ZnO,SrO,CdO,PbO,SnO,Cr2O3,Fe2O3,As2O3,Y2O3,Sb2O3,La2O3,Nd2O3,Gd2O3,Bi2O3,Co3O4,TiO2,MnO2,GeO2,ZrO2,CeO2,SnO2,P2O5,Ta2O5,Nb2O3,SO3,MoO3,WO3,H2O,LiF,NaF,KF,MgF2,CaF2,SrF2,BaF2,ZnF2,PbF2,YF3,AlF3,LaF3,GdF3,YbF3,ErF3,F,Cl,Br,Ag,Young'sModulusatRT(GPa)
4939,XP06-212833,JapanesePatentKonicaMinolta(J),2001,A287958,Glass-Ceramics,Alumino-Silicate,Alkaline-earthSilicate,OtherSilicate,GlassCeramics,,,,MagneticMemoryDisk,,,,,crystal:(MgAl)SiO3,,49.71,0,14.65,24.7,0,0,4.17,0,0,0,0,0,0,0,0,0,0,0,0,0,0,0,0,0,0,0,0,0,0,0,5.45,0,0,0,0,0,1.32,0,0,0,0,0,0,0,0,0,0,0,0,0,0,0,0,0,0,0,0,0,0,0,0,0,116.8
6723,XP03-253734,USPatentKonicaMinolta(J),2003,A6649549,Glass-Ceramics,Alkaline-earthSilicate,Alumino-Silicate,,,,,,Substrate,MagneticMemoryDisk,,,,Heattreatment:660C5h+700C5hCrystalothers:ClinoenstatiteMg-Al-silicateEx.1,,43.54,0,14.25,28.84,0,0,9.73,0,0,0,0,0,0,0,0,0,0,0,0,0,0,0,0,0,0,0,0,0,0,0,3.64,0,0,0,0,0,0,0,0,0,0,0,0,0,0,0,0,0,0,0,0,0,0,0,0,0,0,0,0,0,0,0,114.2
3357,GP03-188944,JapanesePatentNipponSheetGlass(J),1999,A302033,Glass,Alkaline-earthSilicate,Alumino-Silicate,AlkaliSilicate,,,,,Substrate,MagneticMemoryDisk,,,,,,47,0,12,12,22,0,3,0,0,0,0,0,0,0,0,0,0,0,0,0,0,0,0,0,0,0,0,0,0,0,0,0,0,3,0,1,0,0,0,0.004,0,0,0,0,0,0,0,0,0,0,0,0,0,0,0,0,0,0,0,0,0,0,104
6483,GP05-252956,JapanesePatentHoyaCorp.(J),2003,A292339,Glass,Boro-Silicate,AlkaliSilicate,,,,,,Lens&Prism,LiquidCrystalDisplay,,,,Ex.1,,68.98,13,1,0,2,0,0.1,11,0,0,0,0,0,0,0,3.9,0,0,0,0,0,0,0,0,0.02,0,0,0,0,0,0,0,0,0,0,0,0,0,0,0,0,0,0,0,0,0,0,0,0,0,0,0,0,0,0,0,0,0,0,0,0,0,71
7248,XP03-265725,USPatentHoyaCorp.(J),2005,A6905988,Glass-Ceramics,Alkaline-earthSilicate,Alumino-Silicate,,GlassCeramics,,,,Substrate,MagneticMemoryDisk,,,Tg+28C4h:1000C4h,Ex.1,,48,0,11,30,0,0,0,0,0,0,0,0,0,0,0,0,0,0,0,0,0,0,0,1,0,0,0,0,0,0,10,0,0,0,0,0,0,0,0,0,0,0,0,0,0,0,0,0,0,0,0,0,0,0,0,0,0,0,0,0,0,0,148.5
10147,GP02-316941,EuropeanPatentAsahiGlass(J),2014,A2774895,Glass,AlkaliSilicate,Alumino-Silicate,Alkaline-earthSilicate,,,,,Display,PlasmaDisplay,LiquidCrystalDisplay,Substrate,,Ex.2,,67,0,12,8,0,0,0,13,0,0,0,0,0,0,0,0,0,0,0,0,0,0,0,0,0,0,0,0,0,0,0,0,0,0,0,0,0,0,0,0,0,0,0,0,0,0,0,0,0,0,0,0,0,0,0,0,0,0,0,0,0,0,78
1203,GC01-052315,Philips(NL),1980,Philips-300,Glass,Silica,,,Tube,Rod,,,MercuryLamp,HalogenLamp,,,,OH-Content-Unbaked160E-6TransmittanceCurve,,99.96,0,0,0,0,0,0,0,0,0,0,0,0,0,0,0,0,0,0,0,0,0,0,0,0,0,0,0,0,0,0,0,0,0,0,0,0,0,0,0,0,0,0,0,0,0,0,0,0,0,0,0,0,0,0,0,0,0,0,0,0,0,73
1745,GJ30-078837,J.AmericanCeramicSoc.,1970,v.053p.0311,Glass,Aluminate,,,,,,,,,,,,8Figs4Tables.,,10,0,30,0,40,0,0,0,0,0,0,0,0,0,0,20,0,0,0,0,0,0,0,0,0,0,0,0,0,0,0,0,0,0,0,0,0,0,0,0,0,0,0,0,0,0,0,0,0,0,0,0,0,0,0,0,0,0,0,0,0,0,103.5
5312,GJ03-216702,J.Jpn.Inst.Metals&Materials(J),2000,v.064p.0177,Glass,Alkaline-earthSilicate,Alumino-Silicate,,,,,,,,,,,,,50,0,10,0,0,0,0,0,0,0,0,0,0,0,0,0,40,0,0,0,0,0,0,0,0,0,0,0,0,0,0,0,0,0,0,0,0,0,0,0,0,0,0,0,0,0,0,0,0,0,0,0,0,0,0,0,0,0,0,0,0,0,85
8992,GP02-301885,JapanesePatentAsahiGlass(J),2011,A123924,Glass,AlkaliSilicate,Alumino-Silicate,,,,,,Substrate,MagneticMemoryDisk,,,,Ex.6,,62,0,13,3,0,0,5,10,5,0,0,0,0,0,0,0,0,0,0,0,0,0,0,0,0,0,0,0,0,0,0,0,0,2,0,0,0,0,0,0,0,0,0,0,0,0,0,0,0,0,0,0,0,0,0,0,0,0,0,0,0,0,81.4
6594,XP03-253515,USPatentHoyaCorp.(J),2003,A6627565,Glass-Ceramics,Alkaline-earthSilicate,Alumino-Silicate,,,,,,Substrate,MagneticMemoryDisk,,,,Heattreatment:820C2h+1100C4hEx.1,,55,0,14.5,22.5,0,0,0,0,0,0,0,0,0,0,0,0,0,0,0,0,0,0,0,0,0,0,0,0,0,0,8,0,0,0,0,0,0,0,0,0,0,0,0,0,0,0,0,0,0,0,0,0,0,0,0,0,0,0,0,0,0,0,133.8
856,XP03-030023,JapanesePatentAsahiGlass(J),1984,A092942,Glass-Ceramics,Alkaline-earthSilicate,AlkaliSilicate,Alumino-Silicate,GlassCeramics,,,,Wall,,,,,(1)1450-1500(2)950-1000(3)700-600,,49.24,0,5.63,28.51,0,0,0,14.83,0,0,0,0,0,0.38,0,1.41,0,0,0,0,0,0,0,0,0,0,0,0,0,0,0,0,0,0,0,0,0,0,0,0,0,0,0,0,0,0,0,0,0,0,0,0,0,0,0,0,0,0,0,0,0,0,98
921,GJ35-039273,J.Non-CrystallineSolids,1986,v.083p.0335,Glass,Germanate,AlkaliSilicate,,,,,,,,,,,,,48.31,0,0,0,0,0,0,3.38,0,0,0,0,0,0,0,0,0,0,0,0,0,0,0,0,0,0,0,0,0,0,0,0,48.31,0,0,0,0,0,0,0,0,0,0,0,0,0,0,0,0,0,0,0,0,0,0,0,0,0,0,0,0,0,66.28
3365,GP03-188952,JapanesePatentNipponSheetGlass(J),1999,A302033,Glass,Alkaline-earthSilicate,Alumino-Silicate,AlkaliSilicate,,,,,MagneticMemoryDisk,Substrate,,,,,,54.92,0,15.6,3,4.5,0,10.8,4.2,0,0,0,0,0,0,0,0,3,0,0,0,0,0,0,0,0,0,0,0,0,0,0.9,0,0,0,0,3,0,0,0,0.08,0,0,0,0,0,0,0,0,0,0,0,0,0,0,0,0,0,0,0,0,0,0,91
8366,GP03-290839,EuropeanPatentNipponSheetGlass(J),2009,A2017236,Glass,Alkaline-earthSilicate,Boro-Silicate,,,,,,Display,,,,,Ex.1,,39.22,12.83,4.95,4.01,28.95,0,0,0,0,0,0,0,0,0,0,1.02,3.49,0,0,0,0,3,0,0,0,1.98,0,0,0,0,0,0,0,0.55,0,0,0,0,0,0,0,0,0,0,0,0,0,0,0,0,0,0,0,0,0,0,0,0,0,0,0,0,100
255,GB05-006587,HandbookofGlassProperties,1986,v.001p.0331,Glass,Boro-Silicate,AlkaliSilicate,,,,,,,,,,,,,60.61,30.3,0,0,0,0,0,0,9.09,0,0,0,0,0,0,0,0,0,0,0,0,0,0,0,0,0,0,0,0,0,0,0,0,0,0,0,0,0,0,0,0,0,0,0,0,0,0,0,0,0,0,0,0,0,0,0,0,0,0,0,0,0,48.67
7257,XP03-265734,USPatentHoyaCorp.(J),2005,A6905988,Glass-Ceramics,Alkaline-earthSilicate,Alumino-Silicate,,GlassCeramics,,,,Substrate,MagneticMemoryDisk,,,Tg+28C4h:1000C4h,Ex.10,,49,0,10.5,29.5,0,0,0,0,0,0,0,0,0,0,0,0,0,0,0,0,0,0,0,1,0,0,0,0,0,0,10,0,0,0,0,0,0,0,0,0,0,0,0,0,0,0,0,0,0,0,0,0,0,0,0,0,0,0,0,0,0,0,149.1
1186,GC01-052123,AsahiGlass(J),1989,AQ,Glass,Silica,,,FlatGlass,NonAlkali,CVD,,Substrate,SubstrateforPhotolithographyMask,SubstrateforDisplay,,,,,100,0,0,0,0,0,0,0,0,0,0,0,0,0,0,0,0,0,0,0,0,0,0,0,0,0,0,0,0,0,0,0,0,0,0,0,0,0,0,0,0,0,0,0,0,0,0,0,0,0,0,0,0,0,0,0,0,0,0,0,0,0,71.93
726,GB05-025750,HandbookofGlassData,1987,v.00Cp.0453,Glass,Boro-Silicate,AlkaliSilicate,,,,,,,,,,,,,60,25,0,0,0,0,0,15,0,0,0,0,0,0,0,0,0,0,0,0,0,0,0,0,0,0,0,0,0,0,0,0,0,0,0,0,0,0,0,0,0,0,0,0,0,0,0,0,0,0,0,0,0,0,0,0,0,0,0,0,0,0,77.3
6173,XP06-227811,USPatentKonicaMinolta(J),2003,A6569790,Glass-Ceramics,Alumino-Silicate,Alkaline-earthSilicate,,GlassCeramics,,,,Substrate,MagneticMemoryDisk,,,,Ex.1Heattreatment:650C3h730C3.5hCrystalothers:Magnesiumaluminasilicate,,58.92,0,8.48,20.71,0,0,5.03,0,0.96,0,0,0,0,0,0,0,0,0,0,0,0,0,0,0,0.08,0,0,0,0,0,5.18,0,0,0,0,0,0.64,0,0,0,0,0,0,0,0,0,0,0,0,0,0,0,0,0,0,0,0,0,0,0,0,0,89.56
5695,XP03-223950,USPatentOharaInc.(J),2002,A6344423,Glass-Ceramics,Alkaline-earthSilicate,Alumino-Silicate,,,,,,Substrate,MagneticMemoryDisk,,,,,,45.39,1.28,8.71,26.42,3.69,0,6.93,0,0,0,0,0,0,0,0,0,0,0,0,0,0,0,0.12,0,0.00203,0,0,0,0,0,5.56,0,0,0.48,0,0.59,0.21,0,0,0,0.62,0,0,0,0,0,0,0,0,0,0,0,0,0,0,0,0,0,0,0,0,0,130
2797,XP09-164506,EuropeanPatentCorningInc.(US),1995,A0668250,Glass-Ceramics,OtherSilicate,Alumino-Silicate,,,,,,,,,,,Nickelaluminosilicateglass-ceramics,,58.84,0,14.95,9.07,0,0,0,0,0,0,0,0,0,17.14,0,0,0,0,0,0,0,0,0,0,0,0,0,0,0,0,0,0,0,0,0,0,0,0,0,0,0,0,0,0,0,0,0,0,0,0,0,0,0,0,0,0,0,0,0,0,0,0,103.2
4681,XP03-212575,JapanesePatentKonicaMinolta(J),2001,A287932,Glass-Ceramics,Alkaline-earthSilicate,Alumino-Silicate,Zinc-Silicate,GlassCeramics,,,,MagneticMemoryDisk,,,,,crystal:(MgAl)SiO3Zn2Ti3O8Zn2TiO4,,45.36,0,9.32,24.38,0,0,5.29,0,0,0,0,0,0,0,0,11.68,0,0,0,0,0,0,0,0,0,0,0,0,0,0,3.97,0,0,0,0,0,0,0,0,0,0,0,0,0,0,0,0,0,0,0,0,0,0,0,0,0,0,0,0,0,0,0,114
2170,GP20-107755,EuropeanPatent,1990,A0356746,Glass,Phosphate,,,,,,,Laser,,,,,,,6,0,6,0,0,0,24.58,0,0,0,0,0,0,0,0,0,0,0,0,0,0,0,0.12,0,0,0.35,1.7,0,0,0,0,0,0,0,0,0,61.25,0,0,0,0,0,0,0,0,0,0,0,0,0,0,0,0,0,0,0,0,0,0,0,0,0,65
10095,GP02-316564,USPatentOthers,2014,A8877663,Glass,AlkaliSilicate,Alkaline-earthSilicate,,NonPbAsSb,NonLead,,,,,,,,PreciosaA.S.Ex.1,,69.74,2.6,1.53,0,9.14,0,1.78,8.27,3.18,0,0,0,0,0,0,1.84,0,0,0,0,0,0,0,0,0.12,0,0,0.02,0,0,1.6,0,0,0,0,0,0.18,0,0,0,0,0,0,0,0,0,0,0,0,0,0,0,0,0,0,0,0,0,0,0,0,0,113.333
9644,GP02-311602,USPatentNipponElectricGlass(J),2013,A0165312,Glass,AlkaliSilicate,Alumino-Silicate,,,,,,SolderGforSemiconPackage,Substrate,,,,Ex.5,,63.15,0,9.41,5.4,4.56,0,0,14.97,2.38,0,0,0,0,0,0,0,0,0,0,0,0,0.001202,0,0,0,0,0,0,0,0,0,0,0,0,0,0.13,0,0,0,0,0,0,0,0,0,0,0,0,0,0,0,0,0,0,0,0,0,0,0,0,0,0,72
8364,XP03-290837,EuropeanPatentHoyaCorp.(J),2009,A2011770,Glass-Ceramics,Alkaline-earthSilicate,Alumino-Silicate,,,,,,Substrate,MagneticMemoryDisk,,,AnnealedatTgfor1hr.;800C4hr+1000C4hr.,Ex.9,,47,0,17.5,21.5,0,0,0,0,0,0,0,0,0,0,0,0,0,0,0,0,0,0,0,2,0,0,0,0,0,0,12,0,0,0,0,0,0,0,0,0,0,0,0,0,0,0,0,0,0,0,0,0,0,0,0,0,0,0,0,0,0,0,140.1
1354,GJ02-061710,GlassTechnology,1964,v.005p.0216,Glass,AlkaliSilicate,Lead-Silicate,,,,,,,,,,,,,64.6,0,0,0,0,0,0,0,3.8,0,0,0,0,0,0,0,0,0,31.6,0,0,0,0,0,0,0,0,0,0,0,0,0,0,0,0,0,0,0,0,0,0,0,0,0,0,0,0,0,0,0,0,0,0,0,0,0,0,0,0,0,0,0,54.26
947,GJ35-039299,J.Non-CrystallineSolids,1986,v.083p.0335,Glass,Germanate,AlkaliSilicate,,,,,,,,,,,,,41.67,0,0,0,0,0,0,0,16.67,0,0,0,0,0,0,0,0,0,0,0,0,0,0,0,0,0,0,0,0,0,0,0,41.67,0,0,0,0,0,0,0,0,0,0,0,0,0,0,0,0,0,0,0,0,0,0,0,0,0,0,0,0,0,60.52
898,GJ03-037035,J.AmericanCeramicSoc.,1978,v.061p.0027,Glass,Alkaline-earthSilicate,,,,,,,,,,,,8Figures1Table,,60,0,8,0,32,0,0,0,0,0,0,0,0,0,0,0,0,0,0,0,0,0,0,0,0,0,0,0,0,0,0,0,0,0,0,0,0,0,0,0,0,0,0,0,0,0,0,0,0,0,0,0,0,0,0,0,0,0,0,0,0,0,92.5
1776,GJ02-079668,J.Non-CrystallineSolids,1982,v.050p.0219,Glass,AlkaliSilicate,,,,,,,,,,,,,,65,0,0,0,0,0,0,35,0,0,0,0,0,0,0,0,0,0,0,0,0,0,0,0,0,0,0,0,0,0,0,0,0,0,0,0,0,0,0,0,0,0,0,0,0,0,0,0,0,0,0,0,0,0,0,0,0,0,0,0,0,0,59
10214,GP06-350593,JapanesePatentAsahiGlass(J),2012,A232882,Glass,Alumino-Silicate,AlkaliSilicate,,Melting,,,,ChemicalStrengthen,SolarCell,Airplane,,,ex.1,,64,0,12,2,0,0,12,8,0,0,0,0,0,0,0,0,0,0,0,0,0,0,0,0,0,0,0,0,0,0,0,0,0,2,0,0,0,0,0,0,0,0,0,0,0,0,0,0,0,0,0,0,0,0,0,0,0,0,0,0,0,0,86.1
8246,XP06-289792,JapanesePatentCorningInc.(US),2009,A504563,Glass-Ceramics,Alumino-Silicate,OtherSilicate,,,,,,Substrate,LiquidCrystalDisplay,SolarCell,,,Ex.81,,70.01,0,17.75,0,0,0,0,0,0,0,0,0,0,0,0,0,0,0,0,0,0,0,0,0,0,12.24,0,0,0,0,0,0,0,0,0,0,0,0,0,0,0,0,0,0,0,0,0,0,0,0,0,0,0,0,0,0,0,0,0,0,0,0,94.6128
6735,XP02-253887,USPatent,2003,A0125183,Glass-Ceramics,AlkaliSilicate,Alumino-Silicate,,,,,,Substrate,MagneticMemoryDisk,,,,H.Nagataetal.Heattreatment:570C5.5h+700C3hEx.2,,71.01,0,5.88,0,0,0,21.23,0,0,0,0,0,0,0,0,0,0,0,0,0,0,0,0,0,0,0,0,0,0,0,0,0,0,0.05,0,0,1.83,0,0,0,0,0,0,0,0,0,0,0,0,0,0,0,0,0,0,0,0,0,0,0,0,0,88
4859,XP03-212753,JapanesePatentKonicaMinolta(J),2001,A287950,Glass-Ceramics,Alkaline-earthSilicate,Alumino-Silicate,OtherSilicate,GlassCeramics,,,,MagneticMemoryDisk,,,,,crystal:(MgAl)SiO3,,35.05,0,6.2,39.18,0,0,12.34,0,0.11,0,0,0,0,0,0,0,0,0,0,0,0,0,0,0,0,0,0,0,0,0,7.12,0,0,0,0,0,0,0,0,0,0,0,0,0,0,0,0,0,0,0,0,0,0,0,0,0,0,0,0,0,0,0,145
687,GB02-025711,HandbookofGlassData,1987,v.00Cp.0450,Glass,AlkaliSilicate,Alumino-Silicate,,,,,,,,,,,,,73,0,12,0,0,0,15,0,0,0,0,0,0,0,0,0,0,0,0,0,0,0,0,0,0,0,0,0,0,0,0,0,0,0,0,0,0,0,0,0,0,0,0,0,0,0,0,0,0,0,0,0,0,0,0,0,0,0,0,0,0,0,82.6
3050,GJ02-176336,GlassPhysics&Chemistry,1998,v.024p.0539,Glass,AlkaliSilicate,,,,,,,,,,,,D.S.Sanditov,,69.9,0,0,0,0,0,0,30.1,0,0,0,0,0,0,0,0,0,0,0,0,0,0,0,0,0,0,0,0,0,0,0,0,0,0,0,0,0,0,0,0,0,0,0,0,0,0,0,0,0,0,0,0,0,0,0,0,0,0,0,0,0,0,56.8
4621,XP03-212102,JapanesePatentHoyaCorp.(J),2001,A192227,Glass-Ceramics,Alkaline-earthSilicate,Alumino-Silicate,OtherSilicate,GlassCeramics,,,,MagneticMemoryDisk,,,,,,,45,0,10.5,30,2,0,0,0,0,0,0,0,0,0,0,0,0,0,0,0,0,0,0,0.5,0,0,0,0,0,0,10,0,0,2,0,0,0,0,0,0,0,0,0,0,0,0,0,0,0,0,0,0,0,0,0,0,0,0,0,0,0,0,149.5
2276,GJ02-113141,GlassScienceandTechnology,1989,v.062p.0399,Glass,AlkaliSilicate,Alkaline-earthSilicate,,,,,,,,,,,,,74,0,1.5,8,4,0,0,12,0.5,0,0,0,0,0,0,0,0,0,0,0,0,0,0,0,0,0,0,0,0,0,0,0,0,0,0,0,0,0,0,0,0,0,0,0,0,0,0,0,0,0,0,0,0,0,0,0,0,0,0,0,0,0,71
9143,XP06-305035,JapanesePatentOharaInc.(J),2011,A201758,Glass-Ceramics,Alumino-Silicate,Zinc-Silicate,Alkaline-earthSilicate,,,,,Substrate,MagneticMemoryDisk,,,670C+800C,Ex.8crystal:RAl2O4,,56.12,0,10,10.12,0,0,0,4.39,0,0,0,0,0,0,0,11.7,0,0,0,0,0,0,0,0,0,0,0,0,0,0,5.11,0,0,0,0.16,0,2.4,0,0,0,0,0,0,0,0,0,0,0,0,0,0,0,0,0,0,0,0,0,0,0,0,0,103
547,GB02-019746,HandbookofGlassData,1987,v.00Cp.0209,Glass,AlkaliSilicate,Alkaline-earthSilicate,,,,,,,,,,,,,71.4,0,0,0,0,0,0,0,16.8,0,0,0,0,0,0,0,11.8,0,0,0,0,0,0,0,0,0,0,0,0,0,0,0,0,0,0,0,0,0,0,0,0,0,0,0,0,0,0,0,0,0,0,0,0,0,0,0,0,0,0,0,0,0,58.8
1236,GJ02-053820,J.Non-CrystallineSolids,1973,v.012p.0035,Glass,AlkaliSilicate,,,,,,,,,,,,,,55,0,0,0,0,0,0,25,0,0,0,0,0,0,0,0,0,0,0,0,0,0,0,0,0,0,0,0,0,0,20,0,0,0,0,0,0,0,0,0,0,0,0,0,0,0,0,0,0,0,0,0,0,0,0,0,0,0,0,0,0,0,77.95
8935,GP02-301037,JapanesePatentAsahiGlass(J),2011,A040122,Glass,AlkaliSilicate,Alumino-Silicate,,,,,,Substrate,MagneticMemoryDisk,,,,Ex.2,,64.45,0,8.3,0,0,0,12.22,10.7,0,0,0,0,0,0,0,0,0,0,0,0,0,0,0,0,0,0,0,0,0,0,0,0,0,2.47,0,0,0,0,0,0,0,0,0,0,0,0,0,0,0,0,0,0,0,0,0,0,0,0,1.86,0,0,0,84
2410,GB06-139714,HandbookofGlassData,1993,v.00Ep.0561,Glass,Alumino-Silicate,,,,,,,,,,,,p571574,,65.8,0,14.5,0,0,0,0,0,0,0,0,0,0,0,0,0,0,0,0,0,0,0,0,19.7,0,0,0,0,0,0,0,0,0,0,0,0,0,0,0,0,0,0,0,0,0,0,0,0,0,0,0,0,0,0,0,0,0,0,0,0,0,0,81.64
10872,GP02-357355,USPatentCorningInc.(US),2014,A0356576,Glass,AlkaliSilicate,Alumino-Silicate,,Melting,SheetGlass,Disk,,MagneticMemoryDisk,ChemicalStrengthen,,,,ex.13,,66,0,9.96,3.59,1.53,0,5,7.9,0.99,0,0,0,0,0,0,0,0,0,0,0,0,0.01,0,0,0,0,0,0,0,0,4.92,0,0,0,0,0.1,0,0,0,0,0,0,0,0,0,0,0,0,0,0,0,0,0,0,0,0,0,0,0,0,0,0,82.03
4383,XP06-211032,JapanesePatentKonicaMinolta(J),2001,A026454,Glass-Ceramics,Alumino-Silicate,Alkaline-earthSilicate,,,,,,MagneticMemoryDisk,,,,,Crystal:Magnesium-Aluminosilicate,,57.25,0,14.93,17.49,0,0,0,0,0,0,0,0,0,0,0,0,0,0,0,0,0,0,0,0,0,0,0,0,0,0,8.08,0,0,2.25,0,0,0,0,0,0,0,0,0,0,0,0,0,0,0,0,0,0,0,0,0,0,0,0,0,0,0,0,105.4
6804,GP02-255427,JapanesePatentCentralGlass(J),2004,A026580,Glass,AlkaliSilicate,OtherSilicate,,Colored,,,,ColorFilter,,,,,Ex.4,,50.03,0,0,0,0,0,0,15.02,9.96,0,0,0,0,0,0,0,0,0,0,0,0,0,0,0,0,0,0,0,0,0,20.01,0,0,0,4.98,0,0,0,0,0,0,0,0,0,0,0,0,0,0,0,0,0,0,0,0,0,0,0,0,0,0,0,76
10596,XJ03-355436,J.MaterialsScience,2013,v.048p.3461,Glass-Ceramics,Alkaline-earthSilicate,Alumino-Silicate,,Melting,GlassCeramics,,,,,,,950C5h,D1,,50.6,0,20.7,20.7,0,0,0,0,0,0,0,0,0,0,0,0,0,0,0,0,0,0,0,2.4,0,0,0,0,0,0,0,0,0,5.6,0,0,0,0,0,0,0,0,0,0,0,0,0,0,0,0,0,0,0,0,0,0,0,0,0,0,0,0,97
555,GB02-019754,HandbookofGlassData,1987,v.00Cp.0209,Glass,AlkaliSilicate,Alkaline-earthSilicate,,,,,,,,,,,,,59,0,0,0,0,0,0,0,18.6,0,0,0,0,0,0,0,22.4,0,0,0,0,0,0,0,0,0,0,0,0,0,0,0,0,0,0,0,0,0,0,0,0,0,0,0,0,0,0,0,0,0,0,0,0,0,0,0,0,0,0,0,0,0,60.86
6287,GP05-228299,USPatent,2003,A0109370,Glass,Boro-Silicate,AlkaliSilicate,Alumino-Silicate,,,,,Substrate,MagneticMemoryDisk,,,,M.Ikenishietal.Ex.15,,55,20,10,5,0,0,0,5,5,0,0,0,0,0,0,0,0,0,0,0,0,0,0,0,0,0,0,0,0,0,0,0,0,0,0,0,0,0,0,0,0,0,0,0,0,0,0,0,0,0,0,0,0,0,0,0,0,0,0,0,0,0,58.72
10745,XP03-356699,USPatentOharaInc.(J),2014,A0141285,Glass-Ceramics,Alkaline-earthSilicate,Alumino-Silicate,,Melting,Disk,GlassCeramics,,MagneticMemoryDisk,Glass-Ceramics,,,730C360min,ex.34,,60.61,3.59,10.42,16.27,0,0,0,5.04,0,0,0,0,0,0,0,0,0,0,0,0,0,0,0,0,0,0,0,0,0,0,4.07,0,0,0,0,0,0,0,0,0,0,0,0,0,0,0,0,0,0,0,0,0,0,0,0,0,0,0,0,0,0,0,89
7650,GP05-275106,JapanesePatentHoyaCorp.(J),2006,A347795,Glass,Boro-Silicate,Alumino-Silicate,Alkaline-earthSilicate,NonAlkali,,,,LiquidCrystalDisplay,Substrate,,,,Ex.1,,67.4,10.4,11.3,3.5,6.4,0,0,0,0,0,0,0,0,0,0,0,0.7,0,0,0,0,0,0.2,0,0.1,0,0,0,0,0,0,0,0,0,0,0,0,0,0,0,0,0,0,0,0,0,0,0,0,0,0,0,0,0,0,0,0,0,0,0,0,0,72.7
4930,XP03-212824,JapanesePatentKonicaMinolta(J),2001,A287957,Glass-Ceramics,Alkaline-earthSilicate,Alumino-Silicate,OtherSilicate,GlassCeramics,,,,MagneticMemoryDisk,,,,,crystal:(MgAl)SiO3,,40.84,0,8.12,34.9,0,0,9.23,0,0,0,0,0,0,0,0,0,0,0,0,0,0,0,0,0,0,0,0,0,0,0,6.91,0,0,0,0,0,0,0,0,0,0,0,0,0,0,0,0,0,0,0,0,0,0,0,0,0,0,0,0,0,0,0,159
5287,GP09-214887,EuropeanPatentSchottAG(DE),2001,A1156989,Glass,OtherSilicate,,,,,,,Composite,Filler,,,,HighproportionofZrO2,,75.34,0,1.38,0,3.74,0,0,2.26,2.23,0,0,0,0,0,0,0,5.4,0,0,0,0,0,0,0,0,0,0,0,0,0,0,0,0,9.65,0,0,0,0,0,0,0,0,0,0,0,0,0,0,0,0,0,0,0,0,0,0,0,0,0,0,0,0,85
9675,GJ02-312123,J.AmericanCeramicSoc.,2013,v.096p.001436,Glass,AlkaliSilicate,Alkaline-earthSilicate,Alumino-Silicate,,,,,,,,,Annealedattheirrespectiveannealingtemp.for2hr.,,,57.18,0,18.71,0.13,8.15,0,0,15.68,0,0,0,0,0,0,0,0,0,0,0,0,0,0,0,0,0,0,0,0,0,0,0,0,0,0,0,0.16,0,0,0,0,0,0,0,0,0,0,0,0,0,0,0,0,0,0,0,0,0,0,0,0,0,0,77.6
4468,XP02-211224,JapanesePatentOharaInc.(J),2001,A035417,Glass-Ceramics,AlkaliSilicate,Alumino-Silicate,,GlassCeramics,,,,CathodeRayTube,,,,,,,75.35,0,2.88,0.73,0,0,16.69,0,1.25,0,0,0,0,0,0,0.36,0,0,0,0,0,0,0,0,0.1,0,0,0,0,0,0,0,0,1.9,0,0,0.74,0,0,0,0,0,0,0,0,0,0,0,0,0,0,0,0,0,0,0,0,0,0,0,0,0,98
4871,XP06-212765,JapanesePatentKonicaMinolta(J),2001,A287951,Glass-Ceramics,Alumino-Silicate,Alkaline-earthSilicate,OtherSilicate,GlassCeramics,,,,MagneticMemoryDisk,,,,,crystal:(MgAl)SiO3,,48.12,0,16.59,28.24,0,0,3.09,0,0,0,0,0,0,0,0,0,0,0,0,0,0,0,0,0,0.11,0,0,0,0,0,3.85,0,0,0,0,0,0,0,0,0,0,0,0,0,0,0,0,0,0,0,0,0,0,0,0,0,0,0,0,0,0,0,117.1
200,GB03-006511,HandbookofGlassProperties,1986,v.001p.0336,Glass,Alkaline-earthSilicate,Alumino-Silicate,,,,,,,,,,,,,50,0,12.5,0,0,0,0,0,0,0,0,0,0,0,0,0,37.5,0,0,0,0,0,0,0,0,0,0,0,0,0,0,0,0,0,0,0,0,0,0,0,0,0,0,0,0,0,0,0,0,0,0,0,0,0,0,0,0,0,0,0,0,0,84
2012,GB02-096376,PropertiesofGlass,1954,v.001p.0303,Glass,AlkaliSilicate,,,,,,,,,,,,trace:MgO,,74.77,0,0.14,0,0.22,0,0,24.81,0,0,0,0,0,0,0,0,0,0,0,0,0,0.05,0,0,0,0,0,0,0,0,0,0,0,0,0,0,0,0,0,0,0,0,0,0,0,0,0,0,0,0,0,0,0,0,0,0,0,0,0,0,0,0,56.69
4125,XP06-210774,JapanesePatentKonicaMinolta(J),2001,A019478,Glass-Ceramics,Alumino-Silicate,AlkaliSilicate,,,,,,MagneticMemoryDisk,,,,,,,71.78,0,6.04,0,0,0,17.53,0,0.13,0,0,0,0,0,0,0,0,0,0,0,0,0,0,0,0.85,0,0,0,0,0,0.39,0,0,2.5,0,0,0.78,0,0,0,0,0,0,0,0,0,0,0,0,0,0,0,0,0,0,0,0,0,0,0,0,0,96.2
8650,GP05-297143,USPatentHoyaCorp.(J),2010,A0160141,Glass,Boro-Silicate,Alkaline-earthSilicate,AlkaliSilicate,,,,,Substrate,MagneticMemoryDisk,,,,Ex.7,,45,20,10,10,5,0,0,5,5,0,0,0,0,0,0,0,0,0,0,0,0,0,0,0,0,0,0,0,0,0,0,0,0,0,0,0,0,0,0,0,0,0,0,0,0,0,0,0,0,0,0,0,0,0,0,0,0,0,0,0,0,0,68.82
3786,XP03-205114,JapanesePatentHoyaCorp.(J),2000,A169184,Glass-Ceramics,Alkaline-earthSilicate,AlkaliSilicate,OtherSilicate,GlassCeramics,,,,MagneticMemoryDisk,,,,,,,55,0,4,12,0,0,18,0,0,0,0,0,0,0,0,0,0,0,0,0,0,0,0,0.5,0,0,0,0,0,0,8.5,0,0,2,0,0,0,0,0,0,0,0,0,0,0,0,0,0,0,0,0,0,0,0,0,0,0,0,0,0,0,0,123.4
1008,GJ05-045206,J.AmericanCeramicSoc.,1983,v.066p.0311,Glass,Boro-Silicate,,,Rod,,,,,,,,,CORNING7740,,83.05,10.64,1.21,0.31,0.22,0,0,4.18,0.39,0,0,0,0,0,0,0,0,0,0,0,0,0,0,0,0,0,0,0,0,0,0,0,0,0,0,0,0,0,0,0,0,0,0,0,0,0,0,0,0,0,0,0,0,0,0,0,0,0,0,0,0,0,55.1
9035,GP03-302384,USPatentOwensCorning(US),2011,A0003678,Glass,Alkaline-earthSilicate,Alumino-Silicate,,Fiber,,,,,,,,,Ex.8,,65.96,0,9.97,10.19,12.4,0,0,0.75,0,0,0,0,0,0,0,0,0,0,0,0,0,0.15,0,0,0,0,0,0,0,0,0.58,0,0,0,0,0,0,0,0,0,0,0,0,0,0,0,0,0,0,0,0,0,0,0,0,0,0,0,0,0,0,0,84.18
265,GB02-006597,HandbookofGlassProperties,1986,v.001p.0331,Glass,AlkaliSilicate,Alumino-Silicate,,,,,,,,,,,,,60,0,22.6,0,0,0,0,17.4,0,0,0,0,0,0,0,0,0,0,0,0,0,0,0,0,0,0,0,0,0,0,0,0,0,0,0,0,0,0,0,0,0,0,0,0,0,0,0,0,0,0,0,0,0,0,0,0,0,0,0,0,0,0,78
3382,XP03-189127,JapanesePatentHoyaCorp.(J),1999,A322362,Glass-Ceramics,Alkaline-earthSilicate,Alumino-Silicate,,,,,,,,,,,,,47,0,17.5,21.5,0,0,0,0,0,0,0,0,0,0,0,0,0,0,0,0,0,0,0,2,0,0,0,0,0,0,12,0,0,0,0,0,0,0,0,0,0,0,0,0,0,0,0,0,0,0,0,0,0,0,0,0,0,0,0,0,0,0,140.1
4752,XP03-212646,JapanesePatentKonicaMinolta(J),2001,A287940,Glass-Ceramics,Alkaline-earthSilicate,Alumino-Silicate,OtherSilicate,GlassCeramics,,,,MagneticMemoryDisk,,,,,crystal:(MgAl)SiO3,,33.06,0,9.46,35.19,0,0,9.5,0,0,0,0,0,0,0,0,0,0,0,0,0,0,0,0,0,0,0,0,0,0,0,12.79,0,0,0,0,0,0,0,0,0,0,0,0,0,0,0,0,0,0,0,0,0,0,0,0,0,0,0,0,0,0,0,134
5041,XP03-212935,JapanesePatentKonicaMinolta(J),2001,A287968,Glass-Ceramics,Alkaline-earthSilicate,Alumino-Silicate,Zinc-Silicate,GlassCeramics,,,,MagneticMemoryDisk,,,,,crystal:(MgAl)SiO3Zn2Ti3O8Zn2TiO4,,46.02,0,9.64,29.72,0,0,0,0,0,0,0,0,0,0,0,11.32,0,0,0,0,0,0,0,0,0,0,0,0,0,0,3.08,0,0,0,0,0,0.22,0,0,0,0,0,0,0,0,0,0,0,0,0,0,0,0,0,0,0,0,0,0,0,0,0,147.2
3487,GI02-190622R,NGF'sAdditionalNewData(J),2000,v.002p.0001,Glass,AlkaliSilicate,Alumino-Silicate,,,,,,Substrate,,,,,GlassNameA39Melting:inPtcrucibleat1630Cfor5hr.Annealing:at700Cfor2hr.,,60.52,0,14.85,0,4.83,0,0,9.9,9.9,0,0,0,0,0,0,0,0,0,0,0,0,0,0,0,0,0,0,0,0,0,0,0,0,0,0,0,0,0,0,0,0,0,0,0,0,0,0,0,0,0,0,0,0,0,0,0,0,0,0,0,0,0,72.6
5318,GJ06-216708,J.Jpn.Inst.Metals&Materials(J),2000,v.064p.0177,Glass,Alumino-Silicate,OtherSilicate,,,,,,,,,,,,,60,0,20,0,0,0,0,0,0,0,0,0,0,0,0,0,0,0,0,0,0,0,0,20,0,0,0,0,0,0,0,0,0,0,0,0,0,0,0,0,0,0,0,0,0,0,0,0,0,0,0,0,0,0,0,0,0,0,0,0,0,0,122
7911,GP06-284064,JapanesePatentNipponElectricGlass(J),2008,A001589,Glass,Alumino-Silicate,Alkaline-earthSilicate,Boro-Silicate,NonAlkali,,,,LiquidCrystalDisplay,VideoCamera,Substrate,,,Ex.6,,67.7,9.12,10.27,0,7.83,0,0,0,0,0,0,0,0,0,0,0,4.69,0,0,0,0,0,0,0.3,0,0,0,0,0,0,0,0,0,0,0,0.09,0,0,0,0,0,0,0,0,0,0,0,0,0,0,0,0,0,0,0,0,0,0,0,0,0,0,71
5593,XP06-223159,JapanesePatentAsahiGlass(J),2002,A265234,Glass-Ceramics,Alumino-Silicate,AlkaliSilicate,,GlassCeramics,,,,ColorFilter,Substrate,,,,,,49.5,0,21.7,0,0,0,0,14.3,4.7,0,0,0,0,0,0,3,0,0,0,0,0,0,0,0,0,0,0,0,0,0,6.8,0,0,0,0,0,0,0,0,0,0,0,0,0,0,0,0,0,0,0,0,0,0,0,0,0,0,0,0,0,0,0,88
4295,XP06-210944,JapanesePatentKonicaMinolta(J),2001,A026445,Glass-Ceramics,Alumino-Silicate,Alkaline-earthSilicate,,,,,,MagneticMemoryDisk,,,,,Crystal:Magnesium-Aluminosilicate,,51.91,2.62,11.06,22.6,0,0,11.81,0,0,0,0,0,0,0,0,0,0,0,0,0,0,0,0,0,0,0,0,0,0,0,0,0,0,0,0,0,0,0,0,0,0,0,0,0,0,0,0,0,0,0,0,0,0,0,0,0,0,0,0,0,0,0,96.04
6812,GP02-255562,JapanesePatentNipponSheetGlass(J),2004,A043295,Glass,AlkaliSilicate,Alkaline-earthSilicate,Alumino-Silicate,,,,,Substrate,MagneticMemoryDisk,,,,Ex.5,,67.46,0,6.51,3.17,8.53,0,0,9.99,1.29,0,0,0,0,0,0,0,2.53,0,0,0,0,0,0,0,0,0,0,0,0,0,0,0,0,0.52,0,0,0,0,0,0,0,0,0,0,0,0,0,0,0,0,0,0,0,0,0,0,0,0,0,0,0,0,77
7620,GP03-274485,JapanesePatent,2006,A213595,Glass,Alkaline-earthSilicate,Boro-Silicate,Alumino-Silicate,NonAlkali,,,,Display,LiquidCrystalDisplay,,,,HenanAncaiHigh-techCo.Ex.4,,69.84,10.01,8.86,1.6,8.63,0,0,0,0,0,0,0,0,0,0,0,1.06,0,0,0,0,0,0,0,0,0,0,0,0,0,0,0,0,0,0,0,0,0,0,0,0,0,0,0,0,0,0,0,0,0,0,0,0,0,0,0,0,0,0,0,0,0,71.9
633,GB05-025644,HandbookofGlassData,1987,v.00Cp.0438,Glass,Boro-Silicate,AlkaliSilicate,,,,,,,,,,,,,75,15,0,0,0,0,0,10,0,0,0,0,0,0,0,0,0,0,0,0,0,0,0,0,0,0,0,0,0,0,0,0,0,0,0,0,0,0,0,0,0,0,0,0,0,0,0,0,0,0,0,0,0,0,0,0,0,0,0,0,0,0,77.03
9843,GP03-313513,EuropeanPatentOCVIntellectualCapital(US),2013,A2630095,Glass,Alkaline-earthSilicate,Alumino-Silicate,,Fiber,,,,Composite,Fiber,,,,OCVIntellectualCapitalLLC.Ex.9,,72.65,0,11.18,15.67,0.26,0,0.16,0.08,0,0,0,0,0,0,0,0,0,0,0,0,0,0,0,0,0,0,0,0,0,0,0,0,0,0,0,0,0,0,0,0,0,0,0,0,0,0,0,0,0,0,0,0,0,0,0,0,0,0,0,0,0,0,86.8
9803,GP06-313384,USPatentOCVIntellectualCapital(US),2013,A0210962,Glass,Alumino-Silicate,Alkaline-earthSilicate,,Fiber,,,,Fiber,,,,,OCVIntellectualCapitalLLC.Ex.10,,69.01,0,13.86,7.7,1.83,0,7.27,0.33,0,0,0,0,0,0,0,0,0,0,0,0,0,0,0,0,0,0,0,0,0,0,0,0,0,0,0,0,0,0,0,0,0,0,0,0,0,0,0,0,0,0,0,0,0,0,0,0,0,0,0,0,0,0,85.5
5826,GP03-224744,USPatentNipponSheetGlass(J),2002,A6451720,Glass,Alkaline-earthSilicate,Alumino-Silicate,,,,,,Substrate,MagneticMemoryDisk,,,,,,38.2,0,18.1,28.1,0.3,0,5.3,0.1,0,0,0,0,0,0,0,0,0.1,0,0,0,0,0,0,0,0,0,0,0,0,0,8.2,0,0,1.6,0,0,0,0,0,0,0,0,0,0,0,0,0,0,0,0,0,0,0,0,0,0,0,0,0,0,0,0,117
6973,XJ09-258996,J.AmericanCeramicSoc.,2004,v.087p.1354,Glass-Ceramics,OtherSilicate,AlkaliSilicate,,Sintered,,,,,,,,,sinteringinairat1050C,,43.6,0,5.89,0,9.76,0,0,6.61,2.13,0,0,0,0,0,0,5.69,0,0,0.71,0,0,25.61,0,0,0,0,0,0,0,0,0,0,0,0,0,0,0,0,0,0,0,0,0,0,0,0,0,0,0,0,0,0,0,0,0,0,0,0,0,0,0,0,78
517,GB02-019716,HandbookofGlassData,1987,v.00Cp.0204,Glass,AlkaliSilicate,Alkaline-earthSilicate,,,,,,,,,,,,,70,0,0,0,0,0,0,0,12,0,0,0,0,0,0,0,18,0,0,0,0,0,0,0,0,0,0,0,0,0,0,0,0,0,0,0,0,0,0,0,0,0,0,0,0,0,0,0,0,0,0,0,0,0,0,0,0,0,0,0,0,0,63.99
9513,GP06-309870,USPatent,2012,A0178610,Glass,Alumino-Silicate,,,Fiber,,,,,,,,,S.V.Hublikaretal.Ex.6,,64.64,4.99,14.35,14.83,0.09,0,1.06,0,0,0,0,0,0,0,0,0,0,0,0,0,0,0.02,0,0,0,0,0,0,0,0,0.02,0,0,0,0,0,0,0,0,0,0,0,0,0,0,0,0,0,0,0,0,0,0,0,0,0,0,0,0,0,0,0,90.8
2796,XP09-164505,EuropeanPatentCorningInc.(US),1995,A0668250,Glass-Ceramics,OtherSilicate,Alumino-Silicate,,,,,,,,,,,Nickelaluminosilicateglass-ceramics,,61.1,0,16.67,6.75,0,0,0,0,0,0,0,0,0,15.48,0,0,0,0,0,0,0,0,0,0,0,0,0,0,0,0,0,0,0,0,0,0,0,0,0,0,0,0,0,0,0,0,0,0,0,0,0,0,0,0,0,0,0,0,0,0,0,0,115.8
5625,GP02-223394,JapanesePatentKonicaMinolta(J),2002,A338297,Glass,AlkaliSilicate,Boro-Silicate,Alumino-Silicate,,,,,Substrate,MagneticMemoryDisk,,,,,,60.94,6.99,6.99,0,0,0,11.99,11.99,0,0,0,0,0,0,0,0,0,0,0,0,0,0,0,0,0.1,0,0,0,0,0,0,0,0,0,0,0,0,1,0,0,0,0,0,0,0,0,0,0,0,0,0,0,0,0,0,0,0,0,0,0,0,0,85
359,GB05-006692,HandbookofGlassProperties,1986,v.001p.0328,Glass,Boro-Silicate,AlkaliSilicate,,,,,,,,,,,,,37.04,37.04,0,0,0,0,0,25.93,0,0,0,0,0,0,0,0,0,0,0,0,0,0,0,0,0,0,0,0,0,0,0,0,0,0,0,0,0,0,0,0,0,0,0,0,0,0,0,0,0,0,0,0,0,0,0,0,0,0,0,0,0,0,76.11
2198,GJ02-108583,J.Non-CrystallineSolids,1989,v.108p.0187,Glass,AlkaliSilicate,,,,,,,,,,,,ExtensionofMakishimaandMackenzie'stheory,,80,0,0,0,0,0,20,0,0,0,0,0,0,0,0,0,0,0,0,0,0,0,0,0,0,0,0,0,0,0,0,0,0,0,0,0,0,0,0,0,0,0,0,0,0,0,0,0,0,0,0,0,0,0,0,0,0,0,0,0,0,0,76.9
3396,XP03-189235,JapanesePatentHoyaCorp.(J),1999,A343143,Glass-Ceramics,Alkaline-earthSilicate,Alumino-Silicate,,,,,,,,,,,,,48.5,0,17.5,17.5,0,0,5,0,0,0,0,0,0,0,0,0,0,0,0,0,0,0,0,2,0,0,0,0,0,0,9.5,0,0,0,0,0,0,0,0,0,0,0,0,0,0,0,0,0,0,0,0,0,0,0,0,0,0,0,0,0,0,0,132.6
8896,GP02-300045,EuropeanPatentCentralGlass(J),2010,A2233445,Glass,AlkaliSilicate,Alkaline-earthSilicate,,,,,,Window,Substrate,,,,Ex.3,,67.94,0,0.72,16.81,0.22,0,0,4.04,8.81,0,0,0,0,0,0,0,0.18,0,0,0,0,0,0,0,0,0,0,0,0,0,0,0,0,1.24,0,0,0,0,0,0,0,0,0,0,0,0,0,0,0,0,0,0,0,0,0,0,0,0,0,0,0,0,72
2557,GJ35-144398,GlassPhysics&Chemistry,1992,v.018p.0159,Glass,Germanate,,,,,,,,,,,,,,10.94,0,0,0,0,0,0,10.94,0,0,0,0,0,0,0,0,0,0,0,0,0,0,0,0,0,0,0,0,0.54,0,0,0,77.58,0,0,0,0,0,0,0,0,0,0,0,0,0,0,0,0,0,0,0,0,0,0,0,0,0,0,0,0,0,68.3
9048,GP05-302617,USPatent,2011,A0082022,Glass,Boro-Silicate,Alumino-Silicate,Alkaline-earthSilicate,,,,,,,,,,A.J.G.Ellison.Ex.1,,68.8,9.94,10.55,2.01,8.13,0,0,0,0,0,0,0,0,0,0,0,0.5,0,0,0,0,0,0,0,0,0,0,0,0,0,0,0,0,0,0,0.07,0,0,0,0,0,0,0,0,0,0,0,0,0,0,0,0,0,0,0,0,0,0,0,0,0,0,73.14
4596,XP03-212043,JapanesePatentHoyaCorp.(J),2001,A180975,Glass-Ceramics,Alkaline-earthSilicate,Alumino-Silicate,OtherSilicate,GlassCeramics,,,,Substrate,MagneticMemoryDisk,,,,Crystalothers=Titanate,,46,0,10.5,31,0,0,0,0,0,0,0,0,0,0,0,0,0,0,0,0,0,0,0,0.5,0,0,0,0,0,0,10,0,0,2,0,0,0,0,0,0,0,0,0,0,0,0,0,0,0,0,0,0,0,0,0,0,0,0,0,0,0,0,153.2
5030,XP06-212924,JapanesePatentKonicaMinolta(J),2001,A287967,Glass-Ceramics,Alumino-Silicate,Alkaline-earthSilicate,Zinc-Silicate,GlassCeramics,,,,MagneticMemoryDisk,,,,,crystal:(MgAl)SiO3Zn2Ti3O8Zn2TiO4,,43.38,0,12.63,27.14,0,0,0,0,0,0,0,0,0,0,0,5.93,0,0,0,0,0,0,0,0,0.44,0,0,0,0,0,10.48,0,0,0,0,0,0,0,0,0,0,0,0,0,0,0,0,0,0,0,0,0,0,0,0,0,0,0,0,0,0,0,154.6
4522,GP03-211703,JapanesePatentNipponSheetGlass(J),2001,A114531,Glass,Alkaline-earthSilicate,Alumino-Silicate,,,,,,Substrate,MagneticMemoryDisk,,,,,,39.73,0,15.22,24.62,5.31,0,5.41,0.4,0,0,0,0,0,0,0,0,0.2,0,0,0,0,0,0,0,0,0,0,0,0,0,6.01,0,0,3.1,0,0,0,0,0,0,0,0,0,0,0,0,0,0,0,0,0,0,0,0,0,0,0,0,0,0,0,0,114
2345,GP03-126535,JapanesePatentNipponElectricGlass(J),1993,A085771,Glass,Alkaline-earthSilicate,OtherSilicate,Boro-Silicate,Balloon,,,,Filler,Composite,,,,,,54.15,4.04,3.08,0,15.52,0,0,5.72,4.05,0,0,0,0,0,0,0,0,0,0,0,0,0,0,0,0,0,0,0,0,0,9.22,0,0,3.8,0,0,0,0,0,0.41,0,0,0,0,0,0,0,0,0,0,0,0,0,0,0,0,0,0,0,0,0,0,82
1160,GC09-051471,CorningInc.(US),,7971,Glass,OtherSilicate,,,SheetGlass,Block,CVD,,Space,Mirror,Substrate,,,ULEUltra-LowExpansion.,,94.64,0,0,0,0,0,0,0,0,0,0,0,0,0,0,0,0,0,0,0,0,0,0,0,0,0,0,0,0,0,5.36,0,0,0,0,0,0,0,0,0,0,0,0,0,0,0,0,0,0,0,0,0,0,0,0,0,0,0,0,0,0,0,67.52
6810,GP02-255560,JapanesePatentNipponSheetGlass(J),2004,A043295,Glass,AlkaliSilicate,Alkaline-earthSilicate,Alumino-Silicate,,,,,Substrate,MagneticMemoryDisk,,,,Ex.3,,65.33,0,6.49,5,9.21,0,0,9.96,4.01,0,0,0,0,0,0,0,0,0,0,0,0,0,0,0,0,0,0,0,0,0,0,0,0,0,0,0,0,0,0,0,0,0,0,0,0,0,0,0,0,0,0,0,0,0,0,0,0,0,0,0,0,0,76
786,GB05-025810,HandbookofGlassData,1987,v.00Cp.0455,Glass,Boro-Silicate,AlkaliSilicate,,,,,,,,,,,,,52.63,26.32,0,0,0,0,0,0,21.05,0,0,0,0,0,0,0,0,0,0,0,0,0,0,0,0,0,0,0,0,0,0,0,0,0,0,0,0,0,0,0,0,0,0,0,0,0,0,0,0,0,0,0,0,0,0,0,0,0,0,0,0,0,65.21
999,GJ02-044995,J.AmericanCeramicSoc.,1975,v.058p.0085,Glass,AlkaliSilicate,,,,,,,,,,,,,,40,0,0,0,0,0,0,30,0,0,0,0,0,0,0,0,0,0,0,0,0,0,0,0,0,0,0,0,0,0,30,0,0,0,0,0,0,0,0,0,0,0,0,0,0,0,0,0,0,0,0,0,0,0,0,0,0,0,0,0,0,0,81.56
99,GJ06-005818,J.AmericanCeramicSoc.,1978,v.061p.0248,Glass,Alumino-Silicate,,,,,,,,,,,,3Tables4Figures,,50,0,30,0,0,0,0,0,0,0,0,0,0,0,0,0,0,0,0,0,0,0,0,10,0,10,0,0,0,0,0,0,0,0,0,0,0,0,0,0,0,0,0,0,0,0,0,0,0,0,0,0,0,0,0,0,0,0,0,0,0,0,114.9
4831,XP03-212725,JapanesePatentKonicaMinolta(J),2001,A287947,Glass-Ceramics,Alkaline-earthSilicate,Alumino-Silicate,OtherSilicate,GlassCeramics,,,,MagneticMemoryDisk,,,,,crystal:(MgAl)SiO3,,40.62,0,8.55,30.28,0,0,9.72,0,0,0,0,0,0,0,0,0,0,0,0,0,0,0,0,0,0,0,0,0,0,0,8,0,0,2.83,0,0,0,0,0,0,0,0,0,0,0,0,0,0,0,0,0,0,0,0,0,0,0,0,0,0,0,0,146.3
8347,XP02-290780,USPatentOharaInc.(J),2009,A0162608,Glass-Ceramics,AlkaliSilicate,Alumino-Silicate,,,,,,MagneticMemoryDisk,,,,,Ex.2,,71.82,0,3.98,1.15,0,0,19.2,0,1.23,0,0,0,0,0,0,0.36,0,0,0,0,0,0,0,0,0,0,0,0,0,0,0,0,0,1.08,0.17,0.19,0.82,0,0,0,0,0,0,0,0,0,0,0,0,0,0,0,0,0,0,0,0,0,0,0,0,0,100
10530,GP03-353777,USPatentHoyaCorp.(J),2013,A0343166,Glass,Alkaline-earthSilicate,AlkaliSilicate,Alumino-Silicate,Melting,Disk,,,MagneticMemoryDisk,ChemicalStrengthen,,,,ex.17,,65,0,6,12,5,0,1,8,0,0,0,0,0,0,0,0,0,0,0,0,0,0,0,0,0,0,0,0,0,0,0,0,0,3,0,0,0,0,0,0,0,0,0,0,0,0,0,0,0,0,0,0,0,0,0,0,0,0,0,0,0,0,85.2
3937,GP02-206369,USPatentSchottAG(DE),2000,A6087284,Glass,AlkaliSilicate,Alumino-Silicate,Alkaline-earthSilicate,,,,,Display,PlasmaDisplay,,,,,,67.18,0,8.22,0,4.98,0,0,3.38,9.64,0,0,0,0,0,0,0,3.24,0,0,0,0,0,0,0,0,0,0,0,0,0,0.87,0,0,2.49,0,0,0,0,0,0,0,0,0,0,0,0,0,0,0,0,0,0,0,0,0,0,0,0,0,0,0,0,71
5322,GJ06-216712,J.Jpn.Inst.Metals&Materials(J),2000,v.064p.0177,Glass,Alumino-Silicate,OtherSilicate,,,,,,,,,,,,,56,0,24,0,0,0,0,0,0,0,0,0,0,0,0,0,0,0,0,0,0,0,0,0,0,20,0,0,0,0,0,0,0,0,0,0,0,0,0,0,0,0,0,0,0,0,0,0,0,0,0,0,0,0,0,0,0,0,0,0,0,0,108.3
6911,GI02-257647,Proc.ICG,2004,v.007p.0019,Glass,AlkaliSilicate,Alkaline-earthSilicate,,,,,,,,,,,,,80,0,0,0,7.9,0,0,12.1,0,0,0,0,0,0,0,0,0,0,0,0,0,0,0,0,0,0,0,0,0,0,0,0,0,0,0,0,0,0,0,0,0,0,0,0,0,0,0,0,0,0,0,0,0,0,0,0,0,0,0,0,0,0,68.7
9794,GP06-313375,USPatentOCVIntellectualCapital(US),2013,A0210962,Glass,Alumino-Silicate,Alkaline-earthSilicate,,Fiber,,,,Fiber,,,,,OCVIntellectualCapitalLLC.Ex.1,,66.19,0,13.13,12.43,1.15,0,6.88,0.22,0,0,0,0,0,0,0,0,0,0,0,0,0,0,0,0,0,0,0,0,0,0,0,0,0,0,0,0,0,0,0,0,0,0,0,0,0,0,0,0,0,0,0,0,0,0,0,0,0,0,0,0,0,0,87.4
8044,GJ03-286318,J.Non-CrystallineSolids,2008,v.354p.4749,Glass,Alkaline-earthSilicate,Alumino-Silicate,,Doped(Stuffed),,,,,,,,Annealedat800Cfor5hr.,,,30,0,27,4.1,35.9,0,0,0,0,0,0,0,0,0,0,0,0,0,0,0,0,0,0,0,0,0,3,0,0,0,0,0,0,0,0,0,0,0,0,0,0,0,0,0,0,0,0,0,0,0,0,0,0,0,0,0,0,0,0,0,0,0,111
10500,GP02-353688,USPatentAsahiGlass(J),2013,A0302617,Glass,AlkaliSilicate,Alumino-Silicate,Alkaline-earthSilicate,Melting,SheetGlass,,,ChemicalStrengthen,Display,,,,ex.61,,72.96,0,8.25,4.6,0,0,0,14.19,0,0,0,0,0,0,0,0,0,0,0,0,0,0,0,0,0,0,0,0,0,0,0,0,0,0,0,0,0,0,0,0,0,0,0,0,0,0,0,0,0,0,0,0,0,0,0,0,0,0,0,0,0,0,71
522,GB02-019721,HandbookofGlassData,1987,v.00Cp.0206,Glass,AlkaliSilicate,Alkaline-earthSilicate,Alumino-Silicate,,,,,,,,,,,,66.5,0,0.3,0,16.2,0,17,0,0,0,0,0,0,0,0,0,0,0,0,0,0,0,0,0,0,0,0,0,0,0,0,0,0,0,0,0,0,0,0,0,0,0,0,0,0,0,0,0,0,0,0,0,0,0,0,0,0,0,0,0,0,0,82.32
5773,GP02-224326,USPatentNipponSheetGlass(J),2002,A6399527,Glass,AlkaliSilicate,Alkaline-earthSilicate,,,,,,Substrate,MagneticMemoryDisk,,,,,,51,0,3,14,4,0,17,4,0,0,0,0,0,0,0,0,2,0,0,0,0,0,0,0,0,0,0,0,0,0,5,0,0,0,0,0,0,0,0,0,0,0,0,0,0,0,0,0,0,0,0,0,0,0,0,0,0,0,0,0,0,0,102
8910,XP06-300158,EuropeanPatentOharaInc.(J),2010,A2263979,Glass-Ceramics,Alumino-Silicate,Zinc-Silicate,Alkaline-earthSilicate,,,,,Substrate,MagneticMemoryDisk,,,Nucleation:670C;Crystalgrowth:750C.,Ex.7,,54.51,0,11.66,13.1,0,0,0,4.26,0,0,0,0,0,0,0,11.36,0,0,0,0,0,0,0,0,0,0,0,0,0,0,4.96,0,0,0,0.15,0,0,0,0,0,0,0,0,0,0,0,0,0,0,0,0,0,0,0,0,0,0,0,0,0,0,0,103
10890,GP02-357392,USPatentAsahiGlass(J),2014,A0364298,Glass,AlkaliSilicate,,,Melting,SheetGlass,,,ChemicalStrengthen,ElectronicsElectrical,SolarCell,Airplane,,ex.37,,64,0,8,11,0,0,12.5,4,0,0,0,0,0,0,0,0,0,0,0,0,0,0,0,0,0,0,0,0,0,0,0,0,0,0.5,0,0,0,0,0,0,0,0,0,0,0,0,0,0,0,0,0,0,0,0,0,0,0,0,0,0,0,0,88
2766,GJ09-162458,J.MaterialsScienceLetters,1995,v.014p.0697,Glass,OtherSilicate,,,,,,,,,,,,,,95,0,0,0,0,0,0,0,0,0,0,0,0,0,0,0,0,0,0,0,0,0,0,0,0,0,0,0,0,0,5,0,0,0,0,0,0,0,0,0,0,0,0,0,0,0,0,0,0,0,0,0,0,0,0,0,0,0,0,0,0,0,64.66
4031,GJ03-209903,J.Non-CrystallineSolids,2001,v.290p.0180,Glass,Alkaline-earthSilicate,Alumino-Silicate,,,,,,MagneticMemoryDisk,,,,,,,40,0,20,20,10,0,0,0,0,0,0,0,0,0,0,0,0,0,0,0,0,0,0,5,0,0,0,0,0,0,5,0,0,0,0,0,0,0,0,0,0,0,0,0,0,0,0,0,0,0,0,0,0,0,0,0,0,0,0,0,0,0,117.5
3549,GI06-191678,NGF'sAdditionalNewData(J),2001,v.004p.0001,Glass,Alumino-Silicate,AlkaliSilicate,,,,,,ElectronicsElectrical,Substrate,,,,GlassNameC038Melt:inPtRhat1600Cfor7hr.Anneal:at670Cfor1hr.Crystalsalittle.,,65.74,0,15.28,4.19,0,0,14.73,0.06,0,0,0,0,0,0,0,0,0,0,0,0,0,0,0,0,0,0,0,0,0,0,0,0,0,0,0,0,0,0,0,0,0,0,0,0,0,0,0,0,0,0,0,0,0,0,0,0,0,0,0,0,0,0,83.1
3440,XP06-190396,EuropeanPatentOharaInc.(J),1999,A0939395,Glass-Ceramics,Alumino-Silicate,Alkaline-earthSilicate,,,,,,,,,,,,,45.05,0.93,11.9,27.37,4.4,0,0,0,0,0,0,0,0,0,0,0,0,0,0,0,0,1.63,0,0,0.11,0,0,0,0,0,5.36,0,0,1.47,0,0,1.78,0,0,0,0,0,0,0,0,0,0,0,0,0,0,0,0,0,0,0,0,0,0,0,0,0,151
2451,GJ35-144292,GlassPhysics&Chemistry,1992,v.018p.0159,Glass,Germanate,,,,,,,,,,,,,,9.22,0,0,16.21,0,0,0,9.22,0,0,0,0,0,0,0,0,0,0,0,0,0,0,0,0,0,0,0,0,0,0,0,0,65.36,0,0,0,0,0,0,0,0,0,0,0,0,0,0,0,0,0,0,0,0,0,0,0,0,0,0,0,0,0,75.4
3946,XP06-206509,USPatentCorningInc.(US),2000,A6124223,Glass-Ceramics,Alumino-Silicate,Alkaline-earthSilicate,,,,,,CookingWareCulinary,TableWare,,,,,,49.52,0,13.74,25.11,0,0,3.72,0,0,0,0,0,0,0,0,1.37,0,0,0,0,0,0,0,0,0,0,0,0,0,0,5.64,0,0,0.9,0,0,0,0,0,0,0,0,0,0,0,0,0,0,0,0,0,0,0,0,0,0,0,0,0,0,0,0,131.8
4346,XP03-210995,JapanesePatentKonicaMinolta(J),2001,A026450,Glass-Ceramics,Alkaline-earthSilicate,Alumino-Silicate,,,,,,MagneticMemoryDisk,,,,,Crystal:Magnesium-Aluminosilicate,,47.79,0,11.04,38.68,0,0,0,0,0,0,0,0,0,0,0,0,0,0,0,0,0,0,0,0,0,0,0,0,0,0,2.2,0,0,0,0,0,0,0.29,0,0,0,0,0,0,0,0,0,0,0,0,0,0,0,0,0,0,0,0,0,0,0,0,110.2
137,GB02-006436,HandbookofGlassProperties,1986,v.001p.0322,Glass,AlkaliSilicate,Alkaline-earthSilicate,,,,,,,,,,,,,65,0,0,0,25,0,0,10,0,0,0,0,0,0,0,0,0,0,0,0,0,0,0,0,0,0,0,0,0,0,0,0,0,0,0,0,0,0,0,0,0,0,0,0,0,0,0,0,0,0,0,0,0,0,0,0,0,0,0,0,0,0,79.7
7917,GP06-284070,JapanesePatentNipponElectricGlass(J),2008,A001589,Glass,Alumino-Silicate,Alkaline-earthSilicate,Boro-Silicate,NonAlkali,,,,LiquidCrystalDisplay,VideoCamera,Substrate,,,Ex.36,,66,10.72,9.94,0,10.34,0,0,0,0,0,0,0,0,0,0,0,2.57,0,0,0,0,0,0,0,0.23,0,0,0,0,0,0,0,0,0.11,0,0.09,0,0,0,0,0,0,0,0,0,0,0,0,0,0,0,0,0,0,0,0,0,0,0,0,0,0,72
5216,XP03-214230,EuropeanPatentHoyaCorp.(J),2001,A1067102,Glass-Ceramics,Alkaline-earthSilicate,Alumino-Silicate,OtherSilicate,,,,,MagneticMemoryDisk,Substrate,,,,Crystal:Titanate,,46,0,10.5,31,0,0,0,0,0,0,0,0,0,0,0,0,0,0,0,0,0,0,0,0.5,0,0,0,0,0,0,10,0,0,2,0,0,0,0,0,0,0,0,0,0,0,0,0,0,0,0,0,0,0,0,0,0,0,0,0,0,0,0,153.2
9247,GJ02-306644,J.Non-CrystallineSolids,2012,v.358p.000652,Glass,AlkaliSilicate,,,,,,,,,,,,,,60,0,0,0,0,0,0,40,0,0,0,0,0,0,0,0,0,0,0,0,0,0,0,0,0,0,0,0,0,0,0,0,0,0,0,0,0,0,0,0,0,0,0,0,0,0,0,0,0,0,0,0,0,0,0,0,0,0,0,0,0,0,59.28
735,GB02-025759,HandbookofGlassData,1987,v.00Cp.0453,Glass,AlkaliSilicate,Boro-Silicate,,,,,,,,,,,,,65,5,0,0,0,0,0,30,0,0,0,0,0,0,0,0,0,0,0,0,0,0,0,0,0,0,0,0,0,0,0,0,0,0,0,0,0,0,0,0,0,0,0,0,0,0,0,0,0,0,0,0,0,0,0,0,0,0,0,0,0,0,63.4
5926,GP02-225317,USPatentNipponSheetGlass(J),2002,A0049128,Glass,AlkaliSilicate,Alumino-Silicate,,,,,,Substrate,MagneticMemoryDisk,,,,,,62.62,0,10.3,2.5,4.5,0,19,0,0,0,0,0,0,0,0,0,0,0,0,0,0,0,0,0,0,0,0,0,0,0,0,0,0,0,0,1,0,0,0,0.08,0,0,0,0,0,0,0,0,0,0,0,0,0,0,0,0,0,0,0,0,0,0,90
8005,GP02-285183,USPatentNipponSheetGlass(J),2008,A0053152,Glass,AlkaliSilicate,Alkaline-earthSilicate,Alumino-Silicate,,,,,Substrate,MagneticMemoryDisk,,,Annealedat650Cfor30min.,Ex.8,,67.78,0,6.52,5.03,6.66,0,0,10.02,1.48,0,0,0,0,0,0,0,2.51,0,0,0,0,0,0,0,0,0,0,0,0,0,0,0,0,0,0,0,0,0,0,0,0,0,0,0,0,0,0,0,0,0,0,0,0,0,0,0,0,0,0,0,0,0,77
8979,GP06-301686,JapanesePatentNipponElectricGlass(J),2011,A105555,Glass,Alumino-Silicate,Alkaline-earthSilicate,,PowderFrit,,,,Filler,ElectricCircuitCircuitBoard,,,,Ex.8,,62.39,2.35,12.44,17.45,1.9,0,0,0.1,0.07,0,0,0,0,0,0,0,0,0,0,0,0,0.12,0,0,0,0,0,0,0,0,3.14,0,0,0,0.04,0,0,0,0,0,0,0,0,0,0,0,0,0,0,0,0,0,0,0,0,0,0,0,0,0,0,0,94.7
9238,GP05-306232,USPatent,2011,A0318561,Glass,Boro-Silicate,Alumino-Silicate,,NonAlkali,,,,,,,,,T.Murataetal.Ex.5,,67.87,13.04,9.22,0,9.83,0,0,0,0,0,0,0,0,0,0,0,0,0,0,0,0,0,0,0,0,0,0,0,0,0,0,0,0,0,0,0.04,0,0,0,0,0,0,0,0,0,0,0,0,0,0,0,0,0,0,0,0,0,0,0,0,0,0,69
9050,GP05-302625,USPatent,2011,A0082022,Glass,Boro-Silicate,Alumino-Silicate,Alkaline-earthSilicate,,,,,,,,,,A.J.G.Ellison.Ex.9,,68.44,9.99,10.6,1.21,9.19,0,0,0,0,0,0,0,0,0,0,0,0.5,0,0,0,0,0,0,0,0,0,0,0,0,0,0,0,0,0,0,0.07,0,0,0,0,0,0,0,0,0,0,0,0,0,0,0,0,0,0,0,0,0,0,0,0,0,0,72.45
10343,GP06-351969,EuropeanPatentAsahiGlass(J),2013,A2660213,Glass,Alumino-Silicate,Alkaline-earthSilicate,,Melting,SheetGlass,,,Substrate,Display,SubstrateforPhotolithographyMask,,,ex.5,,68.2,0.5,14.3,7.8,8.7,0,0,0,0,0,0,0,0,0,0,0,0.5,0,0,0,0,0,0,0,0,0,0,0,0,0,0,0,0,0,0,0,0,0,0,0,0,0,0,0,0,0,0,0,0,0,0,0,0,0,0,0,0,0,0,0,0,0,84.2
2195,GJ02-108580,J.Non-CrystallineSolids,1989,v.108p.0187,Glass,AlkaliSilicate,,,,,,,,,,,,ExtensionofMakishimaandMackenzie'stheory,,57.5,0,0,0,0,0,0,17.5,0,0,0,0,0,0,0,0,0,0,0,0,0,0,0,0,0,0,0,0,0,0,25,0,0,0,0,0,0,0,0,0,0,0,0,0,0,0,0,0,0,0,0,0,0,0,0,0,0,0,0,0,0,0,84.8
710,GB02-025734,HandbookofGlassData,1987,v.00Cp.0450,Glass,AlkaliSilicate,Alumino-Silicate,,,,,,,,,,,,,66,0,9,0,0,0,25,0,0,0,0,0,0,0,0,0,0,0,0,0,0,0,0,0,0,0,0,0,0,0,0,0,0,0,0,0,0,0,0,0,0,0,0,0,0,0,0,0,0,0,0,0,0,0,0,0,0,0,0,0,0,0,84.5
4051,GJ03-209923,J.Non-CrystallineSolids,2001,v.290p.0180,Glass,Alkaline-earthSilicate,Alumino-Silicate,,,,,,MagneticMemoryDisk,,,,,,,45,0,18,20,0,0,0,0,0,0,0,0,0,0,0,0,0,0,0,0,0,0,0,10,0,0,0,0,0,0,7,0,0,0,0,0,0,0,0,0,0,0,0,0,0,0,0,0,0,0,0,0,0,0,0,0,0,0,0,0,0,0,124.2
2605,XJ03-146877,J.CeramicSoc.Japan,1993,v.101p.1264,Glass-Ceramics,Alkaline-earthSilicate,Alumino-Silicate,,GlassCeramics,,,,,,,,,,,55.6,0,22.2,22.2,0,0,0,0,0,0,0,0,0,0,0,0,0,0,0,0,0,0,0,0,0,0,0,0,0,0,0,0,0,0,0,0,0,0,0,0,0,0,0,0,0,0,0,0,0,0,0,0,0,0,0,0,0,0,0,0,0,0,127.5
9241,GP05-306235,USPatent,2011,A0318561,Glass,Boro-Silicate,Alumino-Silicate,,NonAlkali,,,,,,,,,T.Murataetal.Ex.8,,66.54,12.3,11.63,0,9.4,0,0,0,0,0,0,0,0,0,0,0,0,0,0,0,0,0,0,0,0,0,0,0,0,0,0,0,0,0,0,0.13,0,0,0,0,0,0,0,0,0,0,0,0,0,0,0,0,0,0,0,0,0,0,0,0,0,0,71
7494,GP06-270024,EuropeanPatentSchottAG(DE),2005,A1593658,Glass,Alumino-Silicate,,,FlatGlass,,,,,,,,,Ex.9,,70.32,0,14.37,2.48,0,0,8.9,0.5,0.1,0,0,0,0,0,0,0.46,0,0,0,0,0,0,0,0,0,0,0,0,0,0,0,0,0,0,0,0.21,0.35,0,0,0,0,0,0,0,0,0,0,0,0,0,0,0,0,0,0,0,0,0,2.31,0,0,0,85
6778,GJ03-255057,MaterialsRes.Bull.,2000,v.035p.1285,Glass,Alkaline-earthSilicate,Alumino-Silicate,,,,,,,,,,,,,10,0,30,0,60,0,0,0,0,0,0,0,0,0,0,0,0,0,0,0,0,0,0,0,0,0,0,0,0,0,0,0,0,0,0,0,0,0,0,0,0,0,0,0,0,0,0,0,0,0,0,0,0,0,0,0,0,0,0,0,0,0,113
763,GB02-025787,HandbookofGlassData,1987,v.00Cp.0454,Glass,AlkaliSilicate,Boro-Silicate,,,,,,,,,,,,,50,25,0,0,0,0,0,25,0,0,0,0,0,0,0,0,0,0,0,0,0,0,0,0,0,0,0,0,0,0,0,0,0,0,0,0,0,0,0,0,0,0,0,0,0,0,0,0,0,0,0,0,0,0,0,0,0,0,0,0,0,0,76.16
6313,GJ02-228911,J.Non-CrystallineSolids,2003,v.316p.0054,Glass,AlkaliSilicate,Alkaline-earthSilicate,,,,,,,,,,,Surfacedamageofglass,,80,0,0,0,7.9,0,0,12.1,0,0,0,0,0,0,0,0,0,0,0,0,0,0,0,0,0,0,0,0,0,0,0,0,0,0,0,0,0,0,0,0,0,0,0,0,0,0,0,0,0,0,0,0,0,0,0,0,0,0,0,0,0,0,68.1
