Repository: hori1537/rexrexxion-about-SP

File: input_csv/inputcsv_SiO2_0.01-100.00_youngsmodulus.csv (part 52 of 53)
No.,GlassNo.,DataSource,Year,DataSourceNumber,State,GlassSystem1,GlassSystem2,GlassSystem3,Appearance1,Appearance2,Appearance3,Appearance4,Usage1,Usage2,Usage3,Usage4,ThermalTreatment,Note,GlassNo.(Structure),SiO2,B2O3,Al2O3,MgO,CaO,BaO,Li2O,Na2O,K2O,Ag2O,MnO,FeO,CoO,NiO,CuO,ZnO,SrO,CdO,PbO,SnO,Cr2O3,Fe2O3,As2O3,Y2O3,Sb2O3,La2O3,Nd2O3,Gd2O3,Bi2O3,Co3O4,TiO2,MnO2,GeO2,ZrO2,CeO2,SnO2,P2O5,Ta2O5,Nb2O3,SO3,MoO3,WO3,H2O,LiF,NaF,KF,MgF2,CaF2,SrF2,BaF2,ZnF2,PbF2,YF3,AlF3,LaF3,GdF3,YbF3,ErF3,F,Cl,Br,Ag,Young'sModulusatRT(GPa)
7090,GP02-261872,USPatentSchottAG(DE),2004,A6825142,Glass,AlkaliSilicate,,,,,,,ColorFilter,,,,,Ex.9,,49.1,0,0,9.83,0,0,9.83,24.57,0,0,0,0,0,0,0,0,0,0,0,0,0,0,0.1,4.91,0,0,0,0,0,0,0,0,0,0,0,0,0,0,0,0,0,0,0,0,0,0,0,0,0,0,0,0,0,0,0,0,0,0,1.66,0,0,0,90
723,GB02-025747,HandbookofGlassData,1987,v.00Cp.0453,Glass,AlkaliSilicate,Boro-Silicate,,,,,,,,,,,,,75,10,0,0,0,0,0,15,0,0,0,0,0,0,0,0,0,0,0,0,0,0,0,0,0,0,0,0,0,0,0,0,0,0,0,0,0,0,0,0,0,0,0,0,0,0,0,0,0,0,0,0,0,0,0,0,0,0,0,0,0,0,70.9
5595,XP06-223161,JapanesePatentAsahiGlass(J),2002,A265234,Glass-Ceramics,Alumino-Silicate,AlkaliSilicate,,GlassCeramics,,,,ColorFilter,Substrate,,,,,,50.6,0,22.2,0,0,0,0,14.6,4.8,0,0,0,0,0,0,0,0,0,0,0,0,0,0,0,0,0,0,0,0,0,6.8,0,0,1,0,0,0,0,0,0,0,0,0,0,0,0,0,0,0,0,0,0,0,0,0,0,0,0,0,0,0,0,88
2578,GJ02-144686,GlassPhysics&Chemistry,1992,v.018p.0387,Glass,AlkaliSilicate,,,,,,,,,,,,,,60,0,0,0,0,0,12.5,12.5,0,0,0,0,0,0,0,0,0,0,0,0,0,0,0,0,0,0,0,0,0,0,15,0,0,0,0,0,0,0,0,0,0,0,0,0,0,0,0,0,0,0,0,0,0,0,0,0,0,0,0,0,0,0,90.7
3550,GI06-191679,NGF'sAdditionalNewData(J),2001,v.004p.0001,Glass,Alumino-Silicate,Alkaline-earthSilicate,AlkaliSilicate,,,,,ElectronicsElectrical,Substrate,,,,GlassNameC039Melt:inPtRhat1600Cfor7hr.Anneal:at650Cfor1hr.Crystalsalittle.,,64.32,0,15.56,0,0,0,15.16,0.07,0,0,0,0,0,0,0,0,4.89,0,0,0,0,0,0,0,0,0,0,0,0,0,0,0,0,0,0,0,0,0,0,0,0,0,0,0,0,0,0,0,0,0,0,0,0,0,0,0,0,0,0,0,0,0,83.1
4824,XP03-212718,JapanesePatentKonicaMinolta(J),2001,A287947,Glass-Ceramics,Alkaline-earthSilicate,Alumino-Silicate,OtherSilicate,GlassCeramics,,,,MagneticMemoryDisk,,,,,crystal:(MgAl)SiO3,,40.48,0,10.1,30.53,0,0,9.58,0,0,0,0,0,0,0,0,0,0,0,0,0,0,0,0,0,0,0,0,0,0,0,9.31,0,0,0,0,0,0,0,0,0,0,0,0,0,0,0,0,0,0,0,0,0,0,0,0,0,0,0,0,0,0,0,148.5
6236,XP02-227883,USPatentOharaInc.(J),2003,A6582826,Glass-Ceramics,AlkaliSilicate,Alumino-Silicate,,GlassCeramics,,,,ColorFilter,,,,,Ex.9Nucleation:590CCrystallization:790C,,68.41,0,3.86,1.44,0,0,21.32,0,0.92,0,0,0,0,0,0,0.36,0,0,0,0,0,0,0,0,0.04,0,0,0,0,0,0.72,0,0,0.94,0,0.77,0.82,0,0,0,0.4,0,0,0,0,0,0,0,0,0,0,0,0,0,0,0,0,0,0,0,0,0,118
2992,GJ02-176247,GlassPhysics&Chemistry,1998,v.024p.0525,Glass,AlkaliSilicate,,,,,,,,,,,,D.S.Sanditov,,80.4,0,0,0,0,0,0,0,19.6,0,0,0,0,0,0,0,0,0,0,0,0,0,0,0,0,0,0,0,0,0,0,0,0,0,0,0,0,0,0,0,0,0,0,0,0,0,0,0,0,0,0,0,0,0,0,0,0,0,0,0,0,0,47.51
951,GJ03-039684,PhysicsandChemistryofGlasses,1987,v.028p.0164,Glass,Alkaline-earthSilicate,,,,,,,,,,,,,,64.52,0,0,0,19.85,0,0,14.89,0,0,0,0,0,0,0,0,0,0,0,0,0,0,0,0,0,0,0,0,0,0,0.74,0,0,0,0,0,0,0,0,0,0,0,0,0,0,0,0,0,0,0,0,0,0,0,0,0,0,0,0,0,0,0,80.1
2845,GB02-164819,FundamentalsofInorganicGlasses,1994,v.001p.0171,Glass,AlkaliSilicate,Alkaline-earthSilicate,,,,,,,,,,,,,62.5,0,0,0,0,0,0,12.5,0,0,0,0,0,0,0,0,25,0,0,0,0,0,0,0,0,0,0,0,0,0,0,0,0,0,0,0,0,0,0,0,0,0,0,0,0,0,0,0,0,0,0,0,0,0,0,0,0,0,0,0,0,0,74
1634,GJ02-076329,J.AmericanCeramicSoc.,1975,v.058p.0385,Glass,AlkaliSilicate,,,Rod,GlassCeramics,,,,,,,,,,67.09,2.58,2.81,0,0,0,23.67,0,2.86,0,0,0,0,0,0,0,0,0,0,0,0,0,0,0,0,0,0,0,0,0,0,0,0,0,0,0,0.99,0,0,0,0,0,0,0,0,0,0,0,0,0,0,0,0,0,0,0,0,0,0,0,0,0,70.38
10672,GP02-356174,JapanesePatentOthers,2014,A527015,Glass,AlkaliSilicate,Alumino-Silicate,,Melting,SheetGlass,,,ChemicalStrengthen,ElectronicsElectrical,Display,,,ex.44,,72,0,11,2.8,0.5,0,0,12.3,1.1,0,0,0,0,0,0,0,0,0,0,0,0,0,0,0,0,0,0,0,0,0,0.3,0,0,0,0,0,0,0,0,0,0,0,0,0,0,0,0,0,0,0,0,0,0,0,0,0,0,0,0,0,0,0,75
9799,GP06-313380,USPatentOCVIntellectualCapital(US),2013,A0210962,Glass,Alumino-Silicate,Alkaline-earthSilicate,,Fiber,,,,Fiber,,,,,OCVIntellectualCapitalLLC.Ex.6,,65.54,0,12.86,12.17,1.11,0,8.11,0.21,0,0,0,0,0,0,0,0,0,0,0,0,0,0,0,0,0,0,0,0,0,0,0,0,0,0,0,0,0,0,0,0,0,0,0,0,0,0,0,0,0,0,0,0,0,0,0,0,0,0,0,0,0,0,86.5
5842,XP06-224791,USPatentKonicaMinolta(J),2002,A6458728,Glass-Ceramics,Alumino-Silicate,AlkaliSilicate,,,,,,Substrate,MagneticMemoryDisk,,,,Primaryheattreatment:575C5.5hSecondaryheattreatment:690C2.5h,,74.38,0,5.12,0,0,0,18.45,0,0,0,0,0,0,0,0,0,0,0,0,0,0,0,0,0,0.04,0,0,0,0,0,0.58,0,0,0,0,0,1.43,0,0,0,0,0,0,0,0,0,0,0,0,0,0,0,0,0,0,0,0,0,0,0,0,0,87.3
3475,GI06-190606R,NGF'sAdditionalNewData(J),2000,v.002p.0001,Glass,Alumino-Silicate,Alkaline-earthSilicate,AlkaliSilicate,,,,,Substrate,,,,,GlassNameA10Melting:inPtcrucibleat1600Cfor5hr.Annealing:at700Cfor2hr.,,39.85,0,15.11,0,25.16,0,0,10.26,9.62,0,0,0,0,0,0,0,0,0,0,0,0,0,0,0,0,0,0,0,0,0,0,0,0,0,0,0,0,0,0,0,0,0,0,0,0,0,0,0,0,0,0,0,0,0,0,0,0,0,0,0,0,0,82.96
8867,GP02-299729,USPatentAsahiGlass(J),2010,A0255350,Glass,AlkaliSilicate,Alkaline-earthSilicate,,,,,,Substrate,MagneticMemoryDisk,,,,Ex.8,,66,0,5.5,8,0,0,6.5,4,6.5,0,0,0,0,0,0,0,0,0,0,0,0,0,0,0,0,0,0,0,0,0,1,0,0,2.5,0,0,0,0,0,0,0,0,0,0,0,0,0,0,0,0,0,0,0,0,0,0,0,0,0,0,0,0,82.2
4899,XP06-212793,JapanesePatentKonicaMinolta(J),2001,A287954,Glass-Ceramics,Alumino-Silicate,Alkaline-earthSilicate,OtherSilicate,GlassCeramics,,,,MagneticMemoryDisk,,,,,crystal:(MgAl)SiO3,,41.82,0,9.28,22.01,0,0,11.87,0,0,0,0,0,0,0,0,0,0,0,0,0,0,0,0,0,0,0,0,0,0,0,14.81,0,0,0,0,0,0.21,0,0,0,0,0,0,0,0,0,0,0,0,0,0,0,0,0,0,0,0,0,0,0,0,0,142.8
1750,GJ30-078842,J.AmericanCeramicSoc.,1970,v.053p.0311,Glass,Aluminate,,,,,,,,,,,,8Figs4Tables.,,4,0,32,0,44,0,0,0,0,0,0,0,0,0,0,20,0,0,0,0,0,0,0,0,0,0,0,0,0,0,0,0,0,0,0,0,0,0,0,0,0,0,0,0,0,0,0,0,0,0,0,0,0,0,0,0,0,0,0,0,0,0,115.9
7672,GP02-275347,USPatentCentralGlass(J),2006,A7091144,Glass,AlkaliSilicate,Alkaline-earthSilicate,,,,,,ColorFilter,OpticalDemulti-MultiPlexor,,,,Ex.1-4,,59.97,0,0,0,19.98,0,0,12.05,8,0,0,0,0,0,0,0,0,0,0,0,0,0,0,0,0,0,0,0,0,0,0,0,0,0,0,0,0,0,0,0,0,0,0,0,0,0,0,0,0,0,0,0,0,0,0,0,0,0,0,0,0,0,71
6992,GJ02-259431,J.Non-CrystallineSolids,2004,v.344p.0037,Glass,AlkaliSilicate,Alumino-Silicate,,,,,,,,,,,,,61.1,0,15.5,0,0,0,0,23.4,0,0,0,0,0,0,0,0,0,0,0,0,0,0,0,0,0,0,0,0,0,0,0,0,0,0,0,0,0,0,0,0,0,0,0,0,0,0,0,0,0,0,0,0,0,0,0,0,0,0,0,0,0,0,72
1001,GJ02-044997,J.AmericanCeramicSoc.,1975,v.058p.0085,Glass,AlkaliSilicate,,,,,,,,,,,,,,50,0,0,0,0,0,0,30,0,0,0,0,0,0,0,0,0,0,0,0,0,0,0,0,0,0,0,0,0,0,20,0,0,0,0,0,0,0,0,0,0,0,0,0,0,0,0,0,0,0,0,0,0,0,0,0,0,0,0,0,0,0,73.76
4611,XP03-212092,JapanesePatentHoyaCorp.(J),2001,A189008,Glass-Ceramics,Alkaline-earthSilicate,Alumino-Silicate,,GlassCeramics,,,,Substrate,MagneticMemoryDisk,,,,,,54,0,13.5,23,0,0,0,0,0,0,0,0,0,0,0,0,0,0,0,0,0,0,0,1,0,0,0,0,0,0,8.5,0,0,0,0,0,0,0,0,0,0,0,0,0,0,0,0,0,0,0,0,0,0,0,0,0,0,0,0,0,0,0,137.7
3658,XJ03-191936,GlassTechnology,2000,v.041p.0099,Glass-Ceramics,Alkaline-earthSilicate,Alumino-Silicate,,GlassCeramics,,,,WasteDisposal,,,,,GlassCeramicsfrommunicipalincineratorflyash,,43.61,0,11.83,4.1,25.94,0,0,3.89,1.32,0,0.39,0,0,0,0,2.96,0,0,0.09,0,0,3.45,0,0,0,0,0,0,0,0,1.47,0,0,0,0,0,0.78,0,0,0.17,0,0,0,0,0,0,0,0,0,0,0,0,0,0,0,0,0,0,0,0,0,0,85
4132,XP06-210781,JapanesePatentKonicaMinolta(J),2001,A019479,Glass-Ceramics,Alumino-Silicate,AlkaliSilicate,,,,,,MagneticMemoryDisk,,,,,,,72.96,0,6.27,0,0,0,16.3,0,1.16,0,0,0,0,0,0,0,0,0,0,0,0,0,0,0,0.25,0,0,0,0,0,0.3,0,0,1.09,0,0,1.67,0,0,0,0,0,0,0,0,0,0,0,0,0,0,0,0,0,0,0,0,0,0,0,0,0,94
414,GI02-008256,Proc.ICG,1980,v.012p.0385,Glass,AlkaliSilicate,Alumino-Silicate,,,,,,,,,,,,,60,0,10,0,0,0,0,30,0,0,0,0,0,0,0,0,0,0,0,0,0,0,0,0,0,0,0,0,0,0,0,0,0,0,0,0,0,0,0,0,0,0,0,0,0,0,0,0,0,0,0,0,0,0,0,0,0,0,0,0,0,0,72.3
9026,GP03-302365,USPatentNipponElectricGlass(J),2011,A7968482,Glass,Alkaline-earthSilicate,Alumino-Silicate,Boro-Silicate,,,,,Substrate,PlasmaDisplay,LiquidCrystalDisplay,,,Ex.1-12,,68.64,9.34,10.21,1.61,9.28,0,0,0,0,0,0,0,0,0,0,0,0.63,0,0,0,0,0.004074,0,0,0,0,0,0,0,0,0,0,0,0.16,0,0.13,0,0,0,0,0,0,0,0,0,0,0,0,0,0,0,0,0,0,0,0,0,0,0,0,0,0,70
6414,GJ02-251265,GlassPhysics&Chemistry,2003,v.029p.0002,Glass,AlkaliSilicate,,,,,,,,,,,,,,89.88,0,0,0,0,0,0,0,10.12,0,0,0,0,0,0,0,0,0,0,0,0,0,0,0,0,0,0,0,0,0,0,0,0,0,0,0,0,0,0,0,0,0,0,0,0,0,0,0,0,0,0,0,0,0,0,0,0,0,0,0,0,0,52.2
6869,XP03-256567,USPatentHoyaCorp.(J),2004,A0018929,Glass-Ceramics,Alkaline-earthSilicate,Alumino-Silicate,,,,,,Substrate,MagneticMemoryDisk,,,,Ex.7Heattreatment:Tg+304h+1000C4hCrystalothers:Titanate,,43,0,12.5,32.5,0,0,0,0,0,0,0,0,0,0,0,0,0,0,0,0,0,0,0,2,0,0,0,0,0,0,10,0,0,0,0,0,0,0,0,0,0,0,0,0,0,0,0,0,0,0,0,0,0,0,0,0,0,0,0,0,0,0,170
140,GB02-006439,HandbookofGlassProperties,1986,v.001p.0322,Glass,AlkaliSilicate,Alkaline-earthSilicate,,,,,,,,,,,,,75,0,0,0,15,0,0,10,0,0,0,0,0,0,0,0,0,0,0,0,0,0,0,0,0,0,0,0,0,0,0,0,0,0,0,0,0,0,0,0,0,0,0,0,0,0,0,0,0,0,0,0,0,0,0,0,0,0,0,0,0,0,74.3
4036,GJ03-209908,J.Non-CrystallineSolids,2001,v.290p.0180,Glass,Alkaline-earthSilicate,AlkaliSilicate,Alumino-Silicate,,,,,MagneticMemoryDisk,,,,,,,52,0,5.5,10,10,0,13,0,0,0,0,0,0,0,0,0,0,0,0,0,0,0,0,3.5,0,0,0,0,0,0,6,0,0,0,0,0,0,0,0,0,0,0,0,0,0,0,0,0,0,0,0,0,0,0,0,0,0,0,0,0,0,0,110.4
10471,GP03-353458,JapanesePatentOwensCorning(US),2013,A500939,Glass,Alkaline-earthSilicate,Alumino-Silicate,,Fiber,Melting,,,Fiber,PlasticsFRP,,,,ex.9,,61.48,0,9.3,15.31,13.23,0,0,0.24,0.16,0,0,0,0,0,0,0,0,0,0,0,0,0.09,0,0,0,0,0,0,0,0,0.19,0,0,0,0,0,0,0,0,0,0,0,0,0,0,0,0,0,0,0,0,0,0,0,0,0,0,0,0,0,0,0,87
2468,GJ35-144309,GlassPhysics&Chemistry,1992,v.018p.0159,Glass,Germanate,,,,,,,,,,,,,,9.78,0,0,0,0,0,0,9.78,0,0,0,0,0,0,0,0,0,11.1,0,0,0,0,0,0,0,0,0,0,0,0,0,0,69.35,0,0,0,0,0,0,0,0,0,0,0,0,0,0,0,0,0,0,0,0,0,0,0,0,0,0,0,0,0,72.1
3611,GI06-191748,NGF'sAdditionalNewData(J),2001,v.004p.0005,Glass,Alumino-Silicate,AlkaliSilicate,,,,,,Fiber,,,,Annealing:at840Cfor1h.,GlassNameC112Melting:inPt-Rhcrucibleat1740Cfor7h.,,62.16,0,17.82,0,0,0,0,10.1,9.78,0,0,0,0,0,0,0,0,0,0,0,0,0,0.14,0,0,0,0,0,0,0,0,0,0,0,0,0,0,0,0,0,0,0,0,0,0,0,0,0,0,0,0,0,0,0,0,0,0,0,0,0,0,0,70.5
7947,GP03-284407,JapanesePatentNipponElectricGlass(J),2008,A069021,Glass,Alkaline-earthSilicate,Alumino-Silicate,,NonAlkali,,,,SolarCell,LiquidCrystalDisplay,Substrate,,,Ex.8,,58.09,8.68,9.87,0,17.95,0,0,0,0,0,0,0,0,0,0,0,5.18,0,0,0,0,0,0,0,0.23,0,0,0,0,0,0,0,0,0,0,0,0,0,0,0,0,0,0,0,0,0,0,0,0,0,0,0,0,0,0,0,0,0,0,0,0,0,82
10549,GP06-353972,USPatentCorningInc.(US),2014,A1016172,Glass,Alumino-Silicate,AlkaliSilicate,,Melting,,,,ChemicalStrengthen,,,,,ex.41,,64.79,5.57,13.97,1.45,0.06,0,0,13.56,0.5,0,0,0,0,0,0,0,0,0,0,0,0,0,0,0,0,0,0,0,0,0,0,0,0,0,0,0.1,0,0,0,0,0,0,0,0,0,0,0,0,0,0,0,0,0,0,0,0,0,0,0,0,0,0,66.309
9664,GJ02-312112,J.AmericanCeramicSoc.,2013,v.096p.001436,Glass,AlkaliSilicate,Alkaline-earthSilicate,Alumino-Silicate,,,,,,,,,Annealedattheirrespectiveannealingtemp.for2hr.,,,59.92,0,15.98,8.08,0.08,0,0,15.77,0,0,0,0,0,0,0,0,0,0,0,0,0,0,0,0,0,0,0,0,0,0,0,0,0,0,0,0.16,0,0,0,0,0,0,0,0,0,0,0,0,0,0,0,0,0,0,0,0,0,0,0,0,0,0,76.5
4287,XP06-210936,JapanesePatentKonicaMinolta(J),2001,A026444,Glass-Ceramics,Alumino-Silicate,Alkaline-earthSilicate,,,,,,MagneticMemoryDisk,,,,,Crystal:Magnesium-Aluminosilicate,,47.9,0,12.67,23.02,0,0,15.72,0,0,0,0,0,0,0,0,0,0,0,0,0,0,0,0,0,0,0,0,0,0,0,0,0,0,0,0,0,0,0.69,0,0,0,0,0,0,0,0,0,0,0,0,0,0,0,0,0,0,0,0,0,0,0,0,106.6
3780,GP02-205058,JapanesePatentNipponSheetGlass(J),2000,A159544,Glass,AlkaliSilicate,Alkaline-earthSilicate,,,,,,MagneticMemoryDisk,,,,,,,51,0,4,15,1.7,0,16.2,3.3,0,0,0,0,0,0,0,0,4.2,0,0,0,0,0,0,0,0,0,0,0,0,0,4.6,0,0,0,0,0,0,0,0,0,0,0,0,0,0,0,0,0,0,0,0,0,0,0,0,0,0,0,0,0,0,0,101
5346,GJ02-216737,J.Jpn.Inst.Metals&Materials(J),2001,v.065p.0680,Glass,AlkaliSilicate,,,,,,,,,,,,,,70,0,0,0,0,0,0,30,0,0,0,0,0,0,0,0,0,0,0,0,0,0,0,0,0,0,0,0,0,0,0,0,0,0,0,0,0,0,0,0,0,0,0,0,0,0,0,0,0,0,0,0,0,0,0,0,0,0,0,0,0,0,60.8
10040,GP05-316364,USPatentCorningInc.(US),2014,A8796165,Glass,Boro-Silicate,Alumino-Silicate,,,,,,Substrate,,,,,Ex.4,,63.7,16.48,8.69,2.21,5.19,0,0,0,0,0,0,0,0,0,0,0,3.59,0,0,0,0,0.01,0,0,0,0,0,0,0,0,0,0,0,0.01,0,0.1,0,0,0,0,0,0,0,0,0,0,0,0,0,0,0,0,0,0,0,0,0,0,0,0,0,0,65.5
4413,XP06-211062,JapanesePatentKonicaMinolta(J),2001,A026457,Glass-Ceramics,Alumino-Silicate,Alkaline-earthSilicate,,GlassCeramics,,,,MagneticMemoryDisk,,,,,Crystal:Magnesium-Aluminosilicate,,50.88,0,13.72,33.34,0,0,0,0,0,0,0,0,0,0,0,0,0,0,0,0,0,0,0,0,0,0,0,0,0,0,0,0,0,2.06,0,0,0,0,0,0,0,0,0,0,0,0,0,0,0,0,0,0,0,0,0,0,0,0,0,0,0,0,113.4
1812,GJ02-085428,J.Non-CrystallineSolids,1986,v.080p.0533,Glass,AlkaliSilicate,,,,,,,,,,,,,,61.9,0,5.61,0,0,0,28.73,0,0,0,0,0,0,0,0,0,0,0,0,0,3.76,0,0,0,0,0,0,0,0,0,0,0,0,0,0,0,0,0,0,0,0,0,0,0,0,0,0,0,0,0,0,0,0,0,0,0,0,0,0,0,0,0,93.51
8659,GP02-297152,USPatentHoyaCorp.(J),2010,A0160141,Glass,AlkaliSilicate,Alkaline-earthSilicate,,,,,,Substrate,MagneticMemoryDisk,,,,Ex.28,,65,5,2.5,10,0,0,0,12.5,5,0,0,0,0,0,0,0,0,0,0,0,0,0,0,0,0,0,0,0,0,0,0,0,0,0,0,0,0,0,0,0,0,0,0,0,0,0,0,0,0,0,0,0,0,0,0,0,0,0,0,0,0,0,73.65
8136,GP03-288159,EuropeanPatentOwensCorning(US),2008,A1951633,Glass,Alkaline-earthSilicate,Alumino-Silicate,,Fiber,,,,Composite,,,,,Ex.1,,64.23,0,11.18,14.48,9.33,0,0,0.7,0,0,0,0,0,0,0,0,0,0,0,0,0,0.08,0,0,0,0,0,0,0,0,0,0,0,0,0,0,0,0,0,0,0,0,0,0,0,0,0,0,0,0,0,0,0,0,0,0,0,0,0,0,0,0,85.56
6901,GP06-256891,EuropeanPatentSchottAG(DE),2004,A1373155,Glass,Alumino-Silicate,Alkaline-earthSilicate,,,,,,Display,Substrate,,,,Ex.A3,,63.66,2.65,11.12,16.81,5.6,0,0,0,0,0,0,0,0,0,0,0,0,0,0,0,0,0,0,0,0,0,0,0,0,0,0,0,0,0,0,0.16,0,0,0,0,0,0,0,0,0,0,0,0,0,0,0,0,0,0,0,0,0,0,0,0,0,0,91
7421,XP03-269393,USPatentHoyaCorp.(J),2005,A6960399,Glass-Ceramics,Alkaline-earthSilicate,Alumino-Silicate,,GlassCeramics,,,,Substrate,MagneticRecordingHead,,,805C4h+1000C4h,Ex.4Crystalothers:2MgO.2Al2O3.4SiO2MgO.2Al2O3.5SiO2,,52.58,0,11.78,25.09,0,0,0,0,0,0,0,0,0,0,0,2.33,0,0,0,0,0,0,0,0.7,0,0,0,0,0,0,7.52,0,0,0,0,0,0,0,0,0,0,0,0,0,0,0,0,0,0,0,0,0,0,0,0,0,0,0,0,0,0,0,131.9
6502,GP05-253078,JapanesePatentNipponElectricGlass(J),2003,A335548,Glass,Boro-Silicate,Alumino-Silicate,,NonAlkali,,,,LiquidCrystalDisplay,Substrate,,,,Ex.6,,68.98,13.17,9.64,0,6.99,0,0,0,0,0,0,0,0,0,0,0,0,0,0,0,0,0,0,0,0.23,0,0,0,0,0,0,0,0,0.05,0,0,0.94,0,0,0,0,0,0,0,0,0,0,0,0,0,0,0,0,0,0,0,0,0,0,0,0,0,69
2016,GB02-096380,PropertiesofGlass,1954,v.001p.0303,Glass,AlkaliSilicate,Alkaline-earthSilicate,,,,,,,,,,,,,74.25,0,0.34,0.22,4.85,0,0,20.27,0,0,0,0,0,0,0,0,0,0,0,0,0,0.07,0,0,0,0,0,0,0,0,0,0,0,0,0,0,0,0,0,0,0,0,0,0,0,0,0,0,0,0,0,0,0,0,0,0,0,0,0,0,0,0,62.99
2024,GC01-098653,SchottGlas(Jena)(DE),,D871,Glass,Silica,,,Block,Disk,,,OpticalUse,,,,,OpticalSilicaGlass,,100,0,0,0,0,0,0,0,0,0,0,0,0,0,0,0,0,0,0,0,0,0,0,0,0,0,0,0,0,0,0,0,0,0,0,0,0,0,0,0,0,0,0,0,0,0,0,0,0,0,0,0,0,0,0,0,0,0,0,0,0,0,72.52
4057,GJ03-209929,J.Non-CrystallineSolids,2001,v.290p.0180,Glass,Alkaline-earthSilicate,Alumino-Silicate,,,,,,MagneticMemoryDisk,,,,,,,37,0,12.5,38.5,0,0,0,0,0,0,0,0,0,0,0,0,0,0,0,0,0,0,0,2,0,0,0,0,0,0,10,0,0,0,0,0,0,0,0,0,0,0,0,0,0,0,0,0,0,0,0,0,0,0,0,0,0,0,0,0,0,0,121.8
4898,XP06-212792,JapanesePatentKonicaMinolta(J),2001,A287954,Glass-Ceramics,Alumino-Silicate,Alkaline-earthSilicate,Zinc-Silicate,GlassCeramics,,,,MagneticMemoryDisk,,,,,crystal:(MgAl)SiO3Zn2Ti3O8Zn2TiO4,,45.56,0,9.26,20.29,0,0,4.21,0,0,0,0,0,0,0,0,10.05,0,0,0,0,0,0,0,0,0,0,0,0,0,0,10.63,0,0,0,0,0,0,0,0,0,0,0,0,0,0,0,0,0,0,0,0,0,0,0,0,0,0,0,0,0,0,0,143.1
1793,XJ06-082655,GlassTechnology,1973,v.014p.0125,Glass-Ceramics,Alumino-Silicate,,,GlassCeramics,,,,,,,,,Heattreatment740Cx8H+1050Cx3H,,51.54,0,13.78,20.88,5.07,0,0,0,0,0,0,0,0,0,0,0,0,0,0,0,0,0,0,0,0,0,0,0,0,0,8.72,0,0,0,0,0,0,0,0,0,0,0,0,0,0,0,0,0,0,0,0,0,0,0,0,0,0,0,0,0,0,0,131
10020,GP02-316219,JapanesePatentAsahiGlass(J),2014,A232561,Glass,AlkaliSilicate,Alkaline-earthSilicate,,,,,,Substrate,MagneticMemoryDisk,,,,Ex.6,,64,0,7.5,8,0,0,8.4,5,4.6,0,0,0,0,0,0,0,0,0,0,0,0,0,0,0,0,0,0,0,0,0,0,0,0,2.5,0,0,0,0,0,0,0,0,0,0,0,0,0,0,0,0,0,0,0,0,0,0,0,0,0,0,0,0,83.8
3840,XP06-205288,JapanesePatentOharaInc.(J),2000,A203880,Glass-Ceramics,Alumino-Silicate,AlkaliSilicate,,GlassCeramics,,,,MagneticMemoryDisk,,,,,,,71.56,0,3.97,1.15,0,0,19.18,0,1.84,0,0,0,0,0,0,0.36,0,0,0,0,0,0,0,0,0.04,0,0,0,0,0,0,0,0,1.08,0,0,0.82,0,0,0,0,0,0,0,0,0,0,0,0,0,0,0,0,0,0,0,0,0,0,0,0,0,98
5430,GJ02-221408,J.AmericanCeramicSoc.,2002,v.085p.1210,Glass,AlkaliSilicate,Alkaline-earthSilicate,,,,,,,,,,,Viscoelasticdeformationofglass,,72,0,1,6,9,0,0,12,0,0,0,0,0,0,0,0,0,0,0,0,0,0,0,0,0,0,0,0,0,0,0,0,0,0,0,0,0,0,0,0,0,0,0,0,0,0,0,0,0,0,0,0,0,0,0,0,0,0,0,0,0,0,74.2
9689,GP02-312476,JapanesePatentNipponSheetGlass(J),2013,A159546,Glass,AlkaliSilicate,Boro-Silicate,Alumino-Silicate,Flake,,,,Filler,,,,,Ex.2,,74.26,7.3,4.58,0.34,0.08,0,1.01,11.99,0.44,0,0,0,0,0,0,0,0,0,0,0,0,0,0,0,0,0,0,0,0,0,0,0,0,0,0,0,0,0,0,0,0,0,0,0,0,0,0,0,0,0,0,0,0,0,0,0,0,0,0,0,0,0,77
4894,XP06-212788,JapanesePatentKonicaMinolta(J),2001,A287954,Glass-Ceramics,Alumino-Silicate,Alkaline-earthSilicate,OtherSilicate,GlassCeramics,,,,MagneticMemoryDisk,,,,,crystal:(MgAl)SiO3,,43.81,0,10.44,21.28,0,0,11.88,0,0,0,0,0,0,0,0,0,0,0,0,0,0,0,0,0,0,0,0,0,0,0,12.59,0,0,0,0,0,0,0,0,0,0,0,0,0,0,0,0,0,0,0,0,0,0,0,0,0,0,0,0,0,0,0,147.9
2025,GC01-098654,SchottGlas(Jena)(DE),,D878,Glass,Silica,,,Block,Disk,,,OpticalUse,,,,,OpticalSilicaGlass,,100,0,0,0,0,0,0,0,0,0,0,0,0,0,0,0,0,0,0,0,0,0,0,0,0,0,0,0,0,0,0,0,0,0,0,0,0,0,0,0,0,0,0,0,0,0,0,0,0,0,0,0,0,0,0,0,0,0,0,0,0,0,72.52
4,GJ02-003211,J.CeramicSoc.Japan,1988,v.096p.1012,Glass,AlkaliSilicate,,,Fiber,AlkaliResistant,Melting,,,,,,,,,71,0,1,0,0,0,1,11,0,0,0,0,0,0,0,0,0,0,0,0,0,0,0,0,0,0,0,0,0,0,0,0,0,16,0,0,0,0,0,0,0,0,0,0,0,0,0,0,0,0,0,0,0,0,0,0,0,0,0,0,0,0,81.97
4440,XP02-211120,JapanesePatentOharaInc.(J),2001,A019489,Glass-Ceramics,AlkaliSilicate,Alumino-Silicate,,,,,,Substrate,MagneticMemoryDisk,,,,,,72.29,0,3.96,1.14,0,0,19.11,0,1.22,0,0,0,0,0,0,0.35,0,0,0,0,0,0,0,0,0.04,0,0,0,0,0,0,0,0,1.08,0,0,0.81,0,0,0,0,0,0,0,0,0,0,0,0,0,0,0,0,0,0,0,0,0,0,0,0,0,100
9629,GP05-311354,USPatentHoyaCorp.(J),2013,A0040169,Glass,Boro-Silicate,Alkaline-earthSilicate,AlkaliSilicate,,,,,Substrate,MagneticMemoryDisk,,,,Ex.7,,45,20,10,10,5,0,0,5,5,0,0,0,0,0,0,0,0,0,0,0,0,0,0,0,0,0,0,0,0,0,0,0,0,0,0,0,0,0,0,0,0,0,0,0,0,0,0,0,0,0,0,0,0,0,0,0,0,0,0,0,0,0,68.82
9262,GJ02-306805,J.Non-CrystallineSolids,2012,v.358p.001002,Glass,AlkaliSilicate,,,,,,,,,,,,,,79.28,4.84,1.16,0,0,0,0,14.58,0,0,0,0,0,0,0,0,0,0,0,0,0,0.14,0,0,0,0,0,0,0,0,0,0,0,0,0,0,0,0,0,0,0,0,0,0,0,0,0,0,0,0,0,0,0,0,0,0,0,0,0,0,0,0,72.7
10307,GP02-351659,USPatentOharaInc.(J),2013,A8394515,Glass,AlkaliSilicate,OtherSilicate,,Melting,Disk,,,Substrate,ChemicalStrengthen,MagneticMemoryDisk,,,ex.36,,57.78,2.58,4.69,11.12,0,0,10,5.79,1.27,0,0,0,0,0,0,0,0,0,0,0,0,0,0,0,0,0,0,0,0,0,5.24,0,0,0.97,0.14,0,0.42,0,0,0,0,0,0,0,0,0,0,0,0,0,0,0,0,0,0,0,0,0,0,0,0,0,89.5
6785,GP02-255356,JapanesePatentKonicaMinolta(J),2004,A010430,Glass,AlkaliSilicate,Alkaline-earthSilicate,,,,,,Substrate,MagneticMemoryDisk,,,,Ex.5,,68.53,3.13,1.84,5.84,4,0,7.5,4,1.29,0,0,0,0,0,0,0,0,0,0,0,0,0,0,0,0.06,0.32,0,0,0,0,1.67,0,0,1.82,0,0,0,0,0,0,0,0,0,0,0,0,0,0,0,0,0,0,0,0,0,0,0,0,0,0,0,0,85
998,GJ02-044994,J.AmericanCeramicSoc.,1975,v.058p.0085,Glass,AlkaliSilicate,,,,,,,,,,,,,,55,0,0,0,0,0,0,25,0,0,0,0,0,0,0,0,0,0,0,0,0,0,0,0,0,0,0,0,0,0,20,0,0,0,0,0,0,0,0,0,0,0,0,0,0,0,0,0,0,0,0,0,0,0,0,0,0,0,0,0,0,0,78.36
5925,GP03-225316,USPatentNipponSheetGlass(J),2002,A0049128,Glass,Alkaline-earthSilicate,Alumino-Silicate,,,,,,Substrate,MagneticMemoryDisk,,,,,,47,0,12,12,22,0,3,0,0,0,0,0,0,0,0,0,0,0,0,0,0,0,0,0,0,0,0,0,0,0,0,0,0,3,0,1,0,0,0,0.004,0,0,0,0,0,0,0,0,0,0,0,0,0,0,0,0,0,0,0,0,0,0,104
8144,GP03-288169,EuropeanPatentOwensCorning(US),2008,A1951634,Glass,Alkaline-earthSilicate,Alumino-Silicate,,Fiber,,,,Composite,,,,,Ex.1,,64.23,0,11.18,14.48,9.33,0,0,0.7,0,0,0,0,0,0,0,0,0,0,0,0,0,0.08,0,0,0,0,0,0,0,0,0,0,0,0,0,0,0,0,0,0,0,0,0,0,0,0,0,0,0,0,0,0,0,0,0,0,0,0,0,0,0,0,85.56
7879,GP02-281754,USPatentNipponSheetGlass(J),2007,A7309671,Glass,AlkaliSilicate,Alkaline-earthSilicate,Alumino-Silicate,,,,,Substrate,MagneticMemoryDisk,,,,Ex.4,,64.93,0,8.68,5.14,6.82,0,0,14.28,0,0,0,0,0,0,0,0,0,0,0,0,0,0,0,0,0,0,0,0,0,0,0,0,0,0.15,0,0,0,0,0,0,0,0,0,0,0,0,0,0,0,0,0,0,0,0,0,0,0,0,0,0,0,0,76
3898,GP03-205866,JapanesePatentNipponSheetGlass(J),2000,A313639,Glass,Alkaline-earthSilicate,Alumino-Silicate,OtherSilicate,,,,,Substrate,MagneticMemoryDisk,,,,,,39.96,0,6.99,29.67,0,0,0,0,0,0,10.49,0,0,0,0,0,0,0,0,0,0,0,0,0,0,0,0,0,0,0,10.49,0,0,2.4,0,0,0,0,0,0,0,0,0,0,0,0,0,0,0,0,0,0,0,0,0,0,0,0,0,0,0,0,116
5076,XP03-213085,JapanesePatentHoyaCorp.(J),2001,A325718,Glass-Ceramics,Alkaline-earthSilicate,Alumino-Silicate,OtherSilicate,GlassCeramics,,,,Substrate,MagneticMemoryDisk,,,,Crystal:Titanate,,48,0,11,30,0,0,0,0,0,0,0,0,0,0,0,0,0,0,0,0,0,0,0,1,0,0,0,0,0,0,10,0,0,0,0,0,0,0,0,0,0,0,0,0,0,0,0,0,0,0,0,0,0,0,0,0,0,0,0,0,0,0,148.5
7748,XP03-278378,JapanesePatentHoyaCorp.(J),2007,A091500,Glass-Ceramics,Alkaline-earthSilicate,Alumino-Silicate,,,,,,Substrate,MagneticMemoryDisk,,,770C4hr+1000C4hr,Ex.2Crystalothers:titanate,,47,0,10.5,30,0,0,0,0,0,0,0,0,0,0,0,0,0,0,0,0,0,0,0,0.5,0,0,0,0,0,0,10,0,0,2,0,0,0,0,0,0,0,0,0,0,0,0,0,0,0,0,0,0,0,0,0,0,0,0,0,0,0,0,150
10427,XP06-352390,USPatentCorningInc.(US),2013,A0274085,Glass-Ceramics,Alumino-Silicate,AlkaliSilicate,,Melting,Opaque,GlassCeramics,,ConsumerProducts,ElectronicsElectrical,,,780C2h+950C4h,ex.Gex.Xcrystal:mass%,,69.28,1.8,12.61,2.9,0,0,7.71,0.4,0,0,0,0,0,0,0,1.7,0,0,0,0,0,0,0,0,0,0,0,0,0,0,3.5,0,0,0,0,0.1,0,0,0,0,0,0,0,0,0,0,0,0,0,0,0,0,0,0,0,0,0,0,0,0,0,0,87
4918,XP06-212812,JapanesePatentKonicaMinolta(J),2001,A287956,Glass-Ceramics,Alumino-Silicate,Alkaline-earthSilicate,OtherSilicate,GlassCeramics,,,,MagneticMemoryDisk,,,,,crystal:(MgAl)SiO3,,43.07,0,14.76,31.36,0,0,4.03,0,0,0,0,0,0,0,0,0,0,0,0,0,0,0,0,0,0,0,0,0,0,0,6.78,0,0,0,0,0,0,0,0,0,0,0,0,0,0,0,0,0,0,0,0,0,0,0,0,0,0,0,0,0,0,0,129.2
2799,XP09-164508,EuropeanPatentCorningInc.(US),1995,A0668250,Glass-Ceramics,OtherSilicate,Alumino-Silicate,,,,,,,,,,,Nickelaluminosilicateglass-ceramics,,50.59,0,16.2,16.39,0,0,0,0,0,0,0,0,0,16.81,0,0,0,0,0,0,0,0,0,0,0,0,0,0,0,0,0,0,0,0,0,0,0,0,0,0,0,0,0,0,0,0,0,0,0,0,0,0,0,0,0,0,0,0,0,0,0,0,137.4
943,GJ35-039295,J.Non-CrystallineSolids,1986,v.083p.0335,Glass,Germanate,AlkaliSilicate,,,,,,,,,,,,,19.08,0,0,0,0,0,0,0,23.12,0,0,0,0,0,0,0,0,0,0,0,0,0,0,0,0,0,0,0,0,0,0,0,57.8,0,0,0,0,0,0,0,0,0,0,0,0,0,0,0,0,0,0,0,0,0,0,0,0,0,0,0,0,0,50.39
3241,GJ02-187137,J.AmericanCeramicSoc.,1999,v.082p.3501,Glass,AlkaliSilicate,Alumino-Silicate,,,,,,,,,,,,,50,0,25,0,0,0,25,0,0,0,0,0,0,0,0,0,0,0,0,0,0,0,0,0,0,0,0,0,0,0,0,0,0,0,0,0,0,0,0,0,0,0,0,0,0,0,0,0,0,0,0,0,0,0,0,0,0,0,0,0,0,0,85.2
9530,GJ02-310188,J.Non-CrystallineSolids,2012,v.358p.003418,Glass,AlkaliSilicate,,,,,,,,,,,,,,80,0,0,0,0,0,0,20,0,0,0,0,0,0,0,0,0,0,0,0,0,0,0,0,0,0,0,0,0,0,0,0,0,0,0,0,0,0,0,0,0,0,0,0,0,0,0,0,0,0,0,0,0,0,0,0,0,0,0,0,0,0,61
5745,XP02-224231,USPatentOharaInc.(J),2002,A6383645,Glass-Ceramics,AlkaliSilicate,Alumino-Silicate,,,,,,MagneticMemoryDisk,,,,,,,69.52,0,4.02,1.45,0,0,19.61,0,0.93,0,0,0,0,0,0,0.36,0,0,0,0,0,0,0,0,0.04,0,0,0,0,0,1.1,0,0,0.95,0,0.58,0.83,0,0,0,0.61,0,0,0,0,0,0,0,0,0,0,0,0,0,0,0,0,0,0,0,0,0,118
3532,GI06-191660R,NGF'sAdditionalNewData(J),2001,v.004p.0001,Glass,Alumino-Silicate,AlkaliSilicate,Alkaline-earthSilicate,,,,,ElectronicsElectrical,Substrate,,,Annealing:at740Cfor1hr.,GlassNameC020Melting:inPtRhcrucibleat1610Cfor32hr.,,59.41,0,14.9,0,0.01,0,0,9.94,0,0,0,0,0,0,0,0,15.59,0,0,0,0,0,0.15,0,0,0,0,0,0,0,0,0,0,0,0,0,0,0,0,0,0,0,0,0,0,0,0,0,0,0,0,0,0,0,0,0,0,0,0,0,0,0,78.9
4892,XP06-212786,JapanesePatentKonicaMinolta(J),2001,A287954,Glass-Ceramics,Alumino-Silicate,Alkaline-earthSilicate,OtherSilicate,GlassCeramics,,,,MagneticMemoryDisk,,,,,crystal:(MgAl)SiO3,,44.26,0,12.89,20.75,0,0,12,0,0,0,0,0,0,0,0,0,0,0,0,0,0,0,0,0,0,0,0,0,0,0,10.1,0,0,0,0,0,0,0,0,0,0,0,0,0,0,0,0,0,0,0,0,0,0,0,0,0,0,0,0,0,0,0,147.3
10576,GJ01-355251,J.Non-CrystallineSolids,2014,v.405p.0196,Glass,Silica,,,Melting,,,,,,,,,Herasil102,,100,0,0,0,0,0,0,0,0,0,0,0,0,0,0,0,0,0,0,0,0,0,0,0,0,0,0,0,0,0,0,0,0,0,0,0,0,0,0,0,0,0,0,0,0,0,0,0,0,0,0,0,0,0,0,0,0,0,0,0,0,0,67.8
5845,XP03-224794,USPatentKonicaMinolta(J),2002,A6458729,Glass-Ceramics,Alkaline-earthSilicate,Alumino-Silicate,,,,,,Substrate,MagneticMemoryDisk,,,,1stheattreat.:660C3h2ndheattreat.:760C3hCrystal:Magnesiumaluminasilicate,,55.48,0,7.21,22.38,0,0,5.41,0,1.1,0,0,0,0,0,0,0,0,0,0,0,0,0,0,0,0.09,2,0,0,0,0,5.65,0,0,0,0,0,0.68,0,0,0,0,0,0,0,0,0,0,0,0,0,0,0,0,0,0,0,0,0,0,0,0,0,97.51
304,GB02-006637,HandbookofGlassProperties,1986,v.001p.0329,Glass,AlkaliSilicate,Boro-Silicate,,,,,,,,,,,,,10,65,0,0,0,0,0,25,0,0,0,0,0,0,0,0,0,0,0,0,0,0,0,0,0,0,0,0,0,0,0,0,0,0,0,0,0,0,0,0,0,0,0,0,0,0,0,0,0,0,0,0,0,0,0,0,0,0,0,0,0,0,65.1
8494,GP02-293984,USPatentAsahiGlass(J),2009,A0239035,Glass,AlkaliSilicate,Alkaline-earthSilicate,Alumino-Silicate,,,,,Substrate,MagneticMemoryDisk,,,,Ex.4,,60.13,0,8.49,6.93,4.49,0,0,3.95,4.49,0,0,0,0,0,0,0,7.04,0,0,0,0,0,0,0,0,0,0,0,0,0,3.49,0,0,0.99,0,0,0,0,0,0,0,0,0,0,0,0,0,0,0,0,0,0,0,0,0,0,0,0,0,0,0,0,81
6955,GJ02-258706,PhysicsandChemistryofGlasses,2004,v.045p.0037,Glass,AlkaliSilicate,Alkaline-earthSilicate,,,,,,,,,,,,,74,0,0,0,10.3,0,0,15.7,0,0,0,0,0,0,0,0,0,0,0,0,0,0,0,0,0,0,0,0,0,0,0,0,0,0,0,0,0,0,0,0,0,0,0,0,0,0,0,0,0,0,0,0,0,0,0,0,0,0,0,0,0,0,67.5
1543,GB02-071359,HandbookofGlassData,1983,v.00Ap.0326,Glass,AlkaliSilicate,,,,,,,,,,,,,,75,0,0,0,0,0,0,0,25,0,0,0,0,0,0,0,0,0,0,0,0,0,0,0,0,0,0,0,0,0,0,0,0,0,0,0,0,0,0,0,0,0,0,0,0,0,0,0,0,0,0,0,0,0,0,0,0,0,0,0,0,0,56.4
3348,GP03-188926,JapanesePatentNipponSheetGlass(J),1999,A302031,Glass,Alkaline-earthSilicate,Alkaline-earthSilicate,Alumino-Silicate,,,,,MagneticMemoryDisk,Substrate,,,,,,45,0,19,13,12,0,7,0,0,0,0,0,0,0,0,0,0,0,0,0,0,0,0,0,0,0,0,0,0,0,0,0,0,4,0,0,0,0,0,0,0,0,0,0,0,0,0,0,0,0,0,0,0,0,0,0,0,0,0,0,0,0,105
3821,XP03-205184,JapanesePatentOharaInc.(J),2000,A187828,Glass-Ceramics,Alkaline-earthSilicate,Alumino-Silicate,,GlassCeramics,,,,MagneticMemoryDisk,,,,,,,45.39,1.28,8.71,26.42,3.69,0,6.93,0,0,0,0,0,0,0,0,0,0,0,0,0,0,0,0.12,0,0.00203,0,0,0,0,0,5.56,0,0,0.48,0,0.59,0.21,0,0,0,0.62,0,0,0,0,0,0,0,0,0,0,0,0,0,0,0,0,0,0,0,0,0,130
4703,XP03-212597,JapanesePatentKonicaMinolta(J),2001,A287935,Glass-Ceramics,Alkaline-earthSilicate,Alumino-Silicate,OtherSilicate,GlassCeramics,,,,MagneticMemoryDisk,,,,,crystal:(MgAl)SiO3,,38.46,0,11.9,30.1,0,0,11.22,0,0,0,0,0,0,0,0,0,0,0,0,0,0,0,0,0,0,0,0,0,0,0,7.38,0,0,0.94,0,0,0,0,0,0,0,0,0,0,0,0,0,0,0,0,0,0,0,0,0,0,0,0,0,0,0,0,152
1357,GJ02-061713,GlassTechnology,1964,v.005p.0216,Glass,AlkaliSilicate,Alkaline-earthSilicate,Boro-Silicate,,,,,,,,,,,,50.05,21.52,0,0,14.21,0,0,14.21,0,0,0,0,0,0,0,0,0,0,0,0,0,0,0,0,0,0,0,0,0,0,0,0,0,0,0,0,0,0,0,0,0,0,0,0,0,0,0,0,0,0,0,0,0,0,0,0,0,0,0,0,0,0,86.83
5755,GP03-224251,USPatentAsahiGlass(J),2002,A6387510,Glass,Alkaline-earthSilicate,AlkaliSilicate,,,,,,Substrate,MagneticMemoryDisk,,,,,,65,0,5.5,6,7,0,6,0.8,0.5,0,0,0,0,0,0,0,4.3,0,0,0,0,0,0,1.7,0,0,0,0,0,0,2,0,0,1.2,0,0,0,0,0,0,0,0,0,0,0,0,0,0,0,0,0,0,0,0,0,0,0,0,0,0,0,0,93
10821,GP06-356998,USPatentCorningInc.(US),2014,A0249017,Glass,Alumino-Silicate,Alkaline-earthSilicate,,Melting,SheetGlass,,,Display,LiquidCrystalDisplay,,,,ex.16,,73.9,3.14,10.86,2.17,6.68,0,0,0,0,0,0,0,0,0,0,0,3.1,0,0,0,0,0.01,0,0,0,0,0,0,0,0,0,0,0,0.01,0,0.11,0,0,0,0,0,0,0,0,0,0,0,0,0,0,0,0,0,0,0,0,0,0,0,0,0,0,79.6
287,GB02-006620,HandbookofGlassProperties,1986,v.001p.0330,Glass,AlkaliSilicate,Alumino-Silicate,,,,,,,,,,,,,70,0,15,0,0,0,0,15,0,0,0,0,0,0,0,0,0,0,0,0,0,0,0,0,0,0,0,0,0,0,0,0,0,0,0,0,0,0,0,0,0,0,0,0,0,0,0,0,0,0,0,0,0,0,0,0,0,0,0,0,0,0,71.9
7767,XP03-278397,JapanesePatentHoyaCorp.(J),2007,A091527,Glass-Ceramics,Alkaline-earthSilicate,Alumino-Silicate,,,,,,Substrate,MagneticMemoryDisk,,,760C4hr+1000C4hr,Ex.4Crystalothers:titanate,,49,0,10.5,29.5,0,0,0,0,0,0,0,0,0,0,0,0,0,0,0,0,0,0,0,1,0,0,0,0,0,0,10,0,0,0,0,0,0,0,0,0,0,0,0,0,0,0,0,0,0,0,0,0,0,0,0,0,0,0,0,0,0,0,149
16,GJ20-003966,J.CeramicSoc.Japan,1984,v.092p.0431,Glass,Phosphate,,,,,,,,,,,,,,10,0,0,0,47.5,0,0,0,0,0,0,0,0,0,0,0,0,0,0,0,0,0,0,0,0,0,0,0,0,0,0,0,0,0,0,0,42.5,0,0,0,0,0,0,0,0,0,0,0,0,0,0,0,0,0,0,0,0,0,0,0,0,0,57.72
6822,GP02-255636,JapanesePatentCentralGlass(J),2004,A067460,Glass,AlkaliSilicate,Alumino-Silicate,,,,,,ColorFilter,,,,,Ex.5,,61.96,0,5.01,0,3,0,4.98,13.04,10.02,0,0,0,0,0,0,1.99,0,0,0,0,0,0,0,0,0,0,0,0,0,0,0,0,0,0,0,0,0,0,0,0,0,0,0,0,0,0,0,0,0,0,0,0,0,0,0,0,0,0,0,0,0,0,73
6713,XP03-253724,USPatentKonicaMinolta(J),2003,A6645892,Glass-Ceramics,Alkaline-earthSilicate,Alumino-Silicate,OtherSilicate,,,,,Substrate,MagneticMemoryDisk,,,,Heattreatment:660C5h+700C5hCrystalothers:ClinoenstatiteMg-Al-silicateEx.1,,31.82,0,6.96,37.94,0,0,10.97,0,0,0,0,0,0,0,0,0,0,0,0,0,0,0,0,0,0,0,0,0,0,0,12.31,0,0,0,0,0,0,0,0,0,0,0,0,0,0,0,0,0,0,0,0,0,0,0,0,0,0,0,0,0,0,0,137.9
10263,GP02-351128,USPatentCorningInc.(US),2012,A0308803,Glass,AlkaliSilicate,Alumino-Silicate,Boro-Silicate,Melting,SheetGlass,,,ChemicalStrengthen,Display,Window,Solar,,ex.2,,65.39,9,10.83,0.74,0.32,0,3.66,7.66,1.75,0,0,0,0,0,0,0,0,0,0,0,0,0,0,0,0,0,0,0,0,0,0,0,0,0.4,0,0.25,0,0,0,0,0,0,0,0,0,0,0,0,0,0,0,0,0,0,0,0,0,0,0,0,0,0,71.8
9410,GJ02-308375,J.Non-CrystallineSolids,2012,v.358p.001474,Glass,AlkaliSilicate,,,MixedAlkali,,,,,,,,AnnealedatTgfor2hr.,,,60,0,0,0,0,0,40,0,0,0,0,0,0,0,0,0,0,0,0,0,0,0,0,0,0,0,0,0,0,0,0,0,0,0,0,0,0,0,0,0,0,0,0,0,0,0,0,0,0,0,0,0,0,0,0,0,0,0,0,0,0,0,83
6864,XP03-256562,USPatentHoyaCorp.(J),2004,A0018929,Glass-Ceramics,Alkaline-earthSilicate,Alumino-Silicate,,,,,,Substrate,MagneticMemoryDisk,,,,Ex.2Heattreatment:Tg+354h+1000C4hCrystalothers:Titanate,,47,0,10.5,30,0,0,0,0,0,0,0,0,0,0,0,0,0,0,0,0,0,0,0,0.5,0,0,0,0,0,0,10,0,0,2,0,0,0,0,0,0,0,0,0,0,0,0,0,0,0,0,0,0,0,0,0,0,0,0,0,0,0,0,150.5
3239,GJ02-187135,J.AmericanCeramicSoc.,1999,v.082p.3501,Glass,AlkaliSilicate,Alumino-Silicate,,,,,,,,,,,,,60,0,10,0,0,0,30,0,0,0,0,0,0,0,0,0,0,0,0,0,0,0,0,0,0,0,0,0,0,0,0,0,0,0,0,0,0,0,0,0,0,0,0,0,0,0,0,0,0,0,0,0,0,0,0,0,0,0,0,0,0,0,84.8
1116,GJ05-047359,J.CeramicSoc.Japan,1983,v.091p.0199,Glass,Boro-Silicate,,,,,,,,,,,,,,76.92,15.38,0,0,0,0,0,7.69,0,0,0,0,0,0,0,0,0,0,0,0,0,0,0,0,0,0,0,0,0,0,0,0,0,0,0,0,0,0,0,0,0,0,0,0,0,0,0,0,0,0,0,0,0,0,0,0,0,0,0,0,0,0,63.75
2841,GB02-164815,FundamentalsofInorganicGlasses,1994,v.001p.0171,Glass,AlkaliSilicate,Zinc-Silicate,,,,,,,,,,,,,55.56,0,0,0,0,0,0,11.11,0,0,0,0,0,0,0,33.33,0,0,0,0,0,0,0,0,0,0,0,0,0,0,0,0,0,0,0,0,0,0,0,0,0,0,0,0,0,0,0,0,0,0,0,0,0,0,0,0,0,0,0,0,0,0,79
7040,GP05-260947,JapanesePatentSumitaOpticalGlass(J),2004,A244226,Glass,Boro-Silicate,Alumino-Silicate,,,,,,SolderGforSemiconPackage,Window,,,,Ex.5,,47.83,14.29,19.51,0,0,0,0,3.56,0,0,0,0,0,0,0,0,0,0,0,0,0,0,0,0,0,13.56,0,0,0,0,0,0,0,0,0,0,0,1.25,0,0,0,0,0,0,0,0,0,0,0,0,0,0,0,0,0,0,0,0,0,0,0,0,88.4
5834,GP03-224752,USPatentNipponSheetGlass(J),2002,A6451720,Glass,Alkaline-earthSilicate,Alumino-Silicate,,,,,,Substrate,MagneticMemoryDisk,,,,,,39.65,0,15.08,23.48,4.1,0,8.19,2,0,0,0,0,0,0,0,0,1.3,0,0,0,0,0,0,0,0,0,0,0,0,0,3.8,0,0,2.4,0,0,0,0,0,0,0,0,0,0,0,0,0,0,0,0,0,0,0,0,0,0,0,0,0,0,0,0,111
3887,XP09-205855,JapanesePatentNipponSheetGlass(J),2000,A313638,Glass-Ceramics,OtherSilicate,Alumino-Silicate,,GlassCeramics,,,,Substrate,MagneticMemoryDisk,,,,,,37,0,4.8,0,0,0,0,0,0,0,47.6,0,0,0,0,0,0,0,0,0,0,0,0,0,0,0,0,0,0,0,10.6,0,0,0,0,0,0,0,0,0,0,0,0,0,0,0,0,0,0,0,0,0,0,0,0,0,0,0,0,0,0,0,133
8956,GP06-301058,JapanesePatentOharaInc.(J),2011,A040145,Glass,Alumino-Silicate,Zinc-Silicate,Alkaline-earthSilicate,,,,,Substrate,MagneticMemoryDisk,,,,Ex.6,,57.82,0,11.05,9.87,2.36,0,0,4.28,0,0,0,0,0,0,0,9.77,0,0,0,0,0,0,0,0,0,0,0,0,0,0,4.15,0,0,0,0.23,0,0.47,0,0,0,0,0,0,0,0,0,0,0,0,0,0,0,0,0,0,0,0,0,0,0,0,0,92
4176,XP06-210825,JapanesePatentKonicaMinolta(J),2001,A019483,Glass-Ceramics,Alumino-Silicate,AlkaliSilicate,,,,,,MagneticMemoryDisk,,,,,,,67.84,1.68,5.44,0,0,0,20.52,0,0,0,0,0,0,0,0,0,0,0,0,0,0,0,0,0,0,0,0,0,0,0,2.19,0,0,1.42,0,0,0.91,0,0,0,0,0,0,0,0,0,0,0,0,0,0,0,0,0,0,0,0,0,0,0,0,0,93.1
1033,GJ02-045759,GlassPhysics&Chemistry,1982,v.008p.0463,Glass,AlkaliSilicate,Alumino-Silicate,,,,,,,,,,,,,65,0,20,0,0,0,0,15,0,0,0,0,0,0,0,0,0,0,0,0,0,0,0,0,0,0,0,0,0,0,0,0,0,0,0,0,0,0,0,0,0,0,0,0,0,0,0,0,0,0,0,0,0,0,0,0,0,0,0,0,0,0,73.7
2467,GJ35-144308,GlassPhysics&Chemistry,1992,v.018p.0159,Glass,Germanate,,,,,,,,,,,,,,10.22,0,0,0,0,0,0,10.22,0,0,0,0,0,0,0,0,0,7.1,0,0,0,0,0,0,0,0,0,0,0,0,0,0,72.46,0,0,0,0,0,0,0,0,0,0,0,0,0,0,0,0,0,0,0,0,0,0,0,0,0,0,0,0,0,71.8
9036,GP03-302385,USPatentOwensCorning(US),2011,A0003678,Glass,Alkaline-earthSilicate,Alumino-Silicate,,Fiber,,,,,,,,,Ex.9,,65.15,0,9.97,10.18,13.22,0,0,0.75,0,0,0,0,0,0,0,0,0,0,0,0,0,0.15,0,0,0,0,0,0,0,0,0.58,0,0,0,0,0,0,0,0,0,0,0,0,0,0,0,0,0,0,0,0,0,0,0,0,0,0,0,0,0,0,0,84.18
5716,GP09-224078,USPatentNipponSheetGlass(J),2002,A6376084,Glass,OtherSilicate,Alumino-Silicate,,GlassCeramics,,,,Substrate,MagneticMemoryDisk,,,,,,33.8,0,13,0,0,0,0,0,0,0,43.5,0,0,0,0,0,0,0,0,0,0,0,0,0,0,0,0,0,0,0,9.7,0,0,0,0,0,0,0,0,0,0,0,0,0,0,0,0,0,0,0,0,0,0,0,0,0,0,0,0,0,0,0,106
1117,GJ05-047360,J.CeramicSoc.Japan,1983,v.091p.0199,Glass,Boro-Silicate,,,,,,,,,,,,,,80,13.33,0,0,0,0,0,6.67,0,0,0,0,0,0,0,0,0,0,0,0,0,0,0,0,0,0,0,0,0,0,0,0,0,0,0,0,0,0,0,0,0,0,0,0,0,0,0,0,0,0,0,0,0,0,0,0,0,0,0,0,0,0,68.98
6446,GJ01-252194,PhysicsandChemistryofGlasses,2003,v.044p.0446,Glass,Silica,,,,,,,,,,,,,,100,0,0,0,0,0,0,0,0,0,0,0,0,0,0,0,0,0,0,0,0,0,0,0,0,0,0,0,0,0,0,0,0,0,0,0,0,0,0,0,0,0,0,0,0,0,0,0,0,0,0,0,0,0,0,0,0,0,0,0,0,0,73
1312,GP06-061042,USPatentUSAGov.(US),1987,A4709987,Glass,Alumino-Silicate,Alkaline-earthSilicate,,Tube,,,,OpticalFiber,,,,,ProtectivecoatingofOpt.fiber.,,29.15,0,13.74,17.38,24.99,0,0,0,0,0,0,0,0,0,0,0,0,0,0,0,0,0,0,0,0,0,0,0,0,0,13.15,0,0,0,0,0,0,1.58,0,0,0,0,0,0,0,0,0,0,0,0,0,0,0,0,0,0,0,0,0,0,0,0,114.8
4932,XP06-212826,JapanesePatentKonicaMinolta(J),2001,A287958,Glass-Ceramics,Alumino-Silicate,Alkaline-earthSilicate,OtherSilicate,GlassCeramics,,,,MagneticMemoryDisk,,,,,crystal:(MgAl)SiO3,,45.71,0,11.51,26.27,0,0,11.49,0,0,0,0,0,0,0,0,0,0,0,0,0,0,0,0,0,0,0,0,0,0,0,5.02,0,0,0,0,0,0,0,0,0,0,0,0,0,0,0,0,0,0,0,0,0,0,0,0,0,0,0,0,0,0,0,119.2
7166,GJ30-263883,J.Non-CrystallineSolids,2005,v.351p.0650,Glass,Aluminate,,,,,,,,,,,,,,5,0,55,0,0,0,0,0,0,0,0,0,0,0,0,0,0,0,0,0,0,0,0,0,0,40,0,0,0,0,0,0,0,0,0,0,0,0,0,0,0,0,0,0,0,0,0,0,0,0,0,0,0,0,0,0,0,0,0,0,0,0,169
2513,GJ35-144354,GlassPhysics&Chemistry,1992,v.018p.0159,Glass,Germanate,,,,,,,,,,,,,,7.15,0,0,0,0,0,0,7.15,0,0,0,0,0,0,0,0,0,0,0,0,0,0,0,0,0,0,0,0,0,0,0,0,85.7,0,0,0,0,0,0,0,0,0,0,0,0,0,0,0,0,0,0,0,0,0,0,0,0,0,0,0,0,0,59.9
6817,GP02-255567,JapanesePatentNipponSheetGlass(J),2004,A043295,Glass,AlkaliSilicate,Alkaline-earthSilicate,Alumino-Silicate,,,,,Substrate,MagneticMemoryDisk,,,,Ex.10,,65.27,0,6.49,4.94,6.75,0,0,10.05,4.02,0,0,0,0,0,0,0,2.48,0,0,0,0,0,0,0,0,0,0,0,0,0,0,0,0,0,0,0,0,0,0,0,0,0,0,0,0,0,0,0,0,0,0,0,0,0,0,0,0,0,0,0,0,0,75
9386,GP06-308039,USPatent,2012,A0163987,Glass,Alumino-Silicate,Alkaline-earthSilicate,,Fiber,,,,Fiber,,,,,AGYHoldingCorp.Ex.9,,60.14,0,12.83,15.53,9.65,0,0,1.08,0,0,0,0,0,0,0,0,0,0,0,0,0,0.12,0,0,0,0,0,0,0,0,0.65,0,0,0,0,0,0,0,0,0,0,0,0,0,0,0,0,0,0,0,0,0,0,0,0,0,0,0,0,0,0,0,95.1
6455,GP05-252589,JapanesePatentOharaInc.(J),2003,A201144,Glass,Boro-Silicate,Alumino-Silicate,,Pressed,,,,OpticalFiber,,,,,Ex.1,,50.11,11.19,10.43,15.03,4.41,0,6.21,0,0,0,0,0,0,0,0,0.76,0.6,0,0,0,0,0,0,0,0.06,0,0,0,0,0,0,0,0,1.2,0,0,0,0,0,0,0,0,0,0,0,0,0,0,0,0,0,0,0,0,0,0,0,0,0,0,0,0,90.1
6151,XP06-227613,USPatentKonicaMinolta(J),2003,A6524982,Glass-Ceramics,Alumino-Silicate,AlkaliSilicate,,GlassCeramics,,,,Substrate,MagneticMemoryDisk,,,,Ex.10Heattreatment:570C5.5H700C3h,,73.71,0,5.59,0,0,0,17.48,0,0,0,0,0,0,0,0,0,0,0,0,0,0,0,0,0,0.31,0,0,0,0,0,0,0,0,1.22,0,0,1.69,0,0,0,0,0,0,0,0,0,0,0,0,0,0,0,0,0,0,0,0,0,0,0,0,0,92.1
8306,GP03-290617,USPatentNipponSheetGlass(J),2009,A0105061,Glass,Alkaline-earthSilicate,Boro-Silicate,,,,,,Display,,,,,Ex.1,,39.22,12.83,4.95,4.01,28.95,0,0,0,0,0,0,0,0,0,0,1.02,3.49,0,0,0,0,3,0,0,0,1.98,0,0,0,0,0,0,0,0.55,0,0,0,0,0,0,0,0,0,0,0,0,0,0,0,0,0,0,0,0,0,0,0,0,0,0,0,0,100
10416,GP03-352320,USPatentOthers,2013,A0244858,Glass,Alkaline-earthSilicate,Alumino-Silicate,,Melting,Fiber,,,PlasticsFRP,,,,,ex.6,,60.88,0,9.41,10.67,16.43,0,1.25,0.66,0.06,0,0,0,0,0,0,0,0,0,0,0,0,0.11,0,0,0,0,0,0,0,0,0.5,0,0,0.00496,0,0,0,0,0,0,0,0,0,0,0,0,0,0,0,0,0,0,0,0,0,0,0,0,0.03,0,0,0,86.39
7404,GP02-269318,USPatentKonicaMinolta(J),2005,A6942934,Glass,AlkaliSilicate,Alkaline-earthSilicate,,,,,,Substrate,MagneticMemoryDisk,,,,Ex.20,,55,3.49,3.42,6.95,4.77,0,12.5,5.02,2.64,0,0,0,0,0,0,0,0,0,0,0,0,0,0,0,0.06,0.94,0,0,0,0,2.73,0,0,2.48,0,0,0,0,0,0,0,0,0,0,0,0,0,0,0,0,0,0,0,0,0,0,0,0,0,0,0,0,90
908,GJ02-037299,GlassTechnology,1975,v.016p.0093,Glass,AlkaliSilicate,Alkaline-earthSilicate,,,,,,,,,,,Deferminationofthermalexpansiondifference,,73.24,0,0,0,11.61,0,0,15.15,0,0,0,0,0,0,0,0,0,0,0,0,0,0,0,0,0,0,0,0,0,0,0,0,0,0,0,0,0,0,0,0,0,0,0,0,0,0,0,0,0,0,0,0,0,0,0,0,0,0,0,0,0,0,66.6
591,GB02-022865,VlastnostiSkel,1996,v.001p.0306,Glass,AlkaliSilicate,Alkaline-earthSilicate,,,,,,,,,,,No.11Unihost,,69.24,0,2.31,4.34,5.92,0,0,17.35,0.84,0,0,0,0,0,0,0,0,0,0,0,0,0,0,0,0,0,0,0,0,0,0,0,0,0,0,0,0,0,0,0,0,0,0,0,0,0,0,0,0,0,0,0,0,0,0,0,0,0,0,0,0,0,60.76
6239,XP03-227886,USPatentKonicaMinolta(J),2003,A6583077,Glass-Ceramics,Alkaline-earthSilicate,Alumino-Silicate,,GlassCeramics,,,,Substrate,MagneticMemoryDisk,,,,Ex.2Heattreatment:650C5h+780C5hCrystalothers:Magnesiumaluminasilicate,,56.74,0,8.35,17.72,0,0,8.52,0,1.12,0,0,0,0,0,0,0,0,0,0,0,0,0,0,1.02,0.08,0,0,0,0,0,5.75,0,0,0,0,0,0.7,0,0,0,0,0,0,0,0,0,0,0,0,0,0,0,0,0,0,0,0,0,0,0,0,0,98.85
10820,GP06-356997,USPatentCorningInc.(US),2014,A0249017,Glass,Alumino-Silicate,Alkaline-earthSilicate,,Melting,SheetGlass,,,Display,LiquidCrystalDisplay,,,,ex.14,,72.32,0,12.82,5.65,5.57,0,0,0,0,0,0,0,0,0,0,0,3.5,0,0,0,0,0.01,0,0,0,0,0,0,0,0,0,0,0,0.01,0,0.1,0,0,0,0,0,0,0,0,0,0,0,0,0,0,0,0,0,0,0,0,0,0,0,0,0,0,84.8
9861,GP05-313567,EuropeanPatentCorningInc.(US),2013,A2646379,Glass,Boro-Silicate,Alkaline-earthSilicate,Alumino-Silicate,,,,,Substrate,,,,,Crackresiatantglass.Ex.7,,63.91,16.48,8.49,4.25,3.24,0,0,0,0,0,0,0,0,0,0,0,3.49,0,0,0,0,0.01,0,0,0,0,0,0,0,0,0,0,0,0,0,0.1,0,0,0,0,0,0,0,0,0,0,0,0,0,0,0,0,0,0,0,0,0,0,0,0,0,0,66.19
1385,GJ02-061741,GlassTechnology,1964,v.005p.0216,Glass,AlkaliSilicate,Alumino-Silicate,,,,,,,,,,,,,72,0,12,0,0,0,0,16,0,0,0,0,0,0,0,0,0,0,0,0,0,0,0,0,0,0,0,0,0,0,0,0,0,0,0,0,0,0,0,0,0,0,0,0,0,0,0,0,0,0,0,0,0,0,0,0,0,0,0,0,0,0,68.63
10623,XP02-355852,JapanesePatentAsahiGlass(J),2012,AW121116,Glass-Ceramics,AlkaliSilicate,,,Melting,GlassCeramics,,,Display,,,,537C4h+788C4h,ex.11,,62,0,1.8,0,0,0,31,0,1.8,0,0,0,0,0,0,0,0,0,0,0,0,0,0,0,0,0,0,0,0,0,0,0,0,1.4,0,0,2,0,0,0,0,0,0,0,0,0,0,0,0,0,0,0,0,0,0,0,0,0,0,0,0,0,113
3399,XP03-189238,JapanesePatentHoyaCorp.(J),1999,A343143,Glass-Ceramics,Alkaline-earthSilicate,Alumino-Silicate,,,,,,,,,,,,,48,0,15,20.5,0,0,5,0,0,0,0,0,0,0,0,0,0,0,0,0,0,0,0,2,0,0,0,0,0,0,9.5,0,0,0,0,0,0,0,0,0,0,0,0,0,0,0,0,0,0,0,0,0,0,0,0,0,0,0,0,0,0,0,135.2
3217,GJ02-186688,GlassPhysics&Chemistry,1999,v.025p.0257,Glass,AlkaliSilicate,OtherSilicate,,,,,,,,,,,,,57,0,0,0,0,0,20,5,0,0,0,0,0,0,0,0,0,0,0,0,0,0,0,0,0,0,0,0,0,0,15,0,0,3,0,0,0,0,0,0,0,0,0,0,0,0,0,0,0,0,0,0,0,0,0,0,0,0,0,0,0,0,98.56
8968,GP06-301675,JapanesePatentNipponElectricGlass(J),2011,A105554,Glass,Alumino-Silicate,,,Fiber,,,,Substrate,ElectricCircuitCircuitBoard,,,,Ex.2,,67.33,4.12,12.5,13.43,0.23,0,0,0.1,0.07,0,0,0,0,0,0,0,0,0,0,0,0,0.12,0,0,0,0,0,0,0,0,1.99,0,0,0,0.11,0,0,0,0,0,0,0,0,0,0,0,0,0,0,0,0,0,0,0,0,0,0,0,0,0,0,0,87.5
10265,GP02-351131,USPatentCorningInc.(US),2012,A0308803,Glass,AlkaliSilicate,Alumino-Silicate,Boro-Silicate,Melting,SheetGlass,,,ChemicalStrengthen,Display,Window,Solar,,ex.5,,64.98,5.01,9.9,2.24,0.97,0,1.84,10.56,3.05,0,0,0,0,0,0,0,0,0,0,0,0,0,0,0,0,0,0,0,0,0,0,0,0,1.2,0,0.25,0,0,0,0,0,0,0,0,0,0,0,0,0,0,0,0,0,0,0,0,0,0,0,0,0,0,76.1
6738,XP02-253890,USPatent,2003,A0125183,Glass-Ceramics,AlkaliSilicate,Alumino-Silicate,,,,,,Substrate,MagneticMemoryDisk,,,,H.Nagataetal.Heattreatment:575C5.5h+700C3hEx.5,,71.97,0,6.02,0,2.81,0,17.6,0,0,0,0,0,0,0,0,0,0,0,0,0,0,0,0,0,0,0,0,0,0,0,0,0,0,0.24,0,0,1.36,0,0,0,0,0,0,0,0,0,0,0,0,0,0,0,0,0,0,0,0,0,0,0,0,0,88
9325,GP02-307826,USPatentAsahiGlass(J),2012,A0100397,Glass,AlkaliSilicate,Alumino-Silicate,,,,,,Substrate,MagneticMemoryDisk,,,,Ex.1,,65,0,11.5,0,0,0,12.8,5.5,3.4,0,0,0,0,0,0,0,0,0,0,0,0,0,0,0,0,0,0,0,0,0,0,0,0,1.8,0,0,0,0,0,0,0,0,0,0,0,0,0,0,0,0,0,0,0,0,0,0,0,0,0,0,0,0,83
