Repository: hori1537/rexrexxion-about-SP

File: input_csv/inputcsv_SiO2_0.01-100.00_youngsmodulus.csv (part 53 of 53)
No.,GlassNo.,DataSource,Year,DataSourceNumber,State,GlassSystem1,GlassSystem2,GlassSystem3,Appearance1,Appearance2,Appearance3,Appearance4,Usage1,Usage2,Usage3,Usage4,ThermalTreatment,Note,GlassNo.(Structure),SiO2,B2O3,Al2O3,MgO,CaO,BaO,Li2O,Na2O,K2O,Ag2O,MnO,FeO,CoO,NiO,CuO,ZnO,SrO,CdO,PbO,SnO,Cr2O3,Fe2O3,As2O3,Y2O3,Sb2O3,La2O3,Nd2O3,Gd2O3,Bi2O3,Co3O4,TiO2,MnO2,GeO2,ZrO2,CeO2,SnO2,P2O5,Ta2O5,Nb2O3,SO3,MoO3,WO3,H2O,LiF,NaF,KF,MgF2,CaF2,SrF2,BaF2,ZnF2,PbF2,YF3,AlF3,LaF3,GdF3,YbF3,ErF3,F,Cl,Br,Ag,Young'sModulusatRT(GPa)
10066,GP06-316467,USPatentNittoBoseki(J),2014,A8841222,Glass,Alumino-Silicate,Alkaline-earthSilicate,,Fiber,,,,Fiber,,,,,Ex.2,,61.03,0,12.01,19.8,7.06,0,0,0.1,0,0,0,0,0,0,0,0,0,0,0,0,0,0,0,0,0,0,0,0,0,0,0,0,0,0,0,0,0,0,0,0,0,0,0,0,0,0,0,0,0,0,0,0,0,0,0,0,0,0,0,0,0,0,97
3524,GI06-191648,NGF'sAdditionalNewData(J),2001,v.004p.0001,Glass,Alumino-Silicate,AlkaliSilicate,,,,,,ElectronicsElectrical,Substrate,,,,GlassNameC008.Melt:inPtRhat1610Cfor24hrandquenching.Anneal:at600Cfor1hr.,,50.01,0,25.01,0,0,0,0,24.98,0,0,0,0,0,0,0,0,0,0,0,0,0,0,0,0,0,0,0,0,0,0,0,0,0,0,0,0,0,0,0,0,0,0,0,0,0,0,0,0,0,0,0,0,0,0,0,0,0,0,0,0,0,0,69.8
1074,GJ05-047301,J.CeramicSoc.Japan,1983,v.091p.0199,Glass,Boro-Silicate,,,,,,,,,,,,,,33.33,33.33,0,0,0,0,0,33.33,0,0,0,0,0,0,0,0,0,0,0,0,0,0,0,0,0,0,0,0,0,0,0,0,0,0,0,0,0,0,0,0,0,0,0,0,0,0,0,0,0,0,0,0,0,0,0,0,0,0,0,0,0,0,70.49
2256,XJ03-112710,J.CeramicSoc.Japan,1989,v.097p.0795,Glass-Ceramics,Alkaline-earthSilicate,,,GlassCeramics,,,,,,,,,,,50,0,0,25,25,0,0,0,0,0,0,0,0,0,0,0,0,0,0,0,0,0,0,0,0,0,0,0,0,0,0,0,0,0,0,0,0,0,0,0,0,0,0,0,0,0,0,0,0,0,0,0,0,0,0,0,0,0,0,0,0,0,160
2749,GJ04-159402,PhysicsandChemistryofGlasses,1995,v.036p.0172,Glass,Lead-Silicate,,,Fiber,,,,,,,,,,,60,0,0,0,0,0,0,0,0,0,0,0,0,0,0,0,0,0,40,0,0,0,0,0,0,0,0,0,0,0,0,0,0,0,0,0,0,0,0,0,0,0,0,0,0,0,0,0,0,0,0,0,0,0,0,0,0,0,0,0,0,0,55
6476,GP05-252939,JapanesePatentKonicaMinolta(J),2003,A292336,Glass,Boro-Silicate,AlkaliSilicate,,Molded,,,,OpticalUse,Lens&Prism,,,,Ex.4,,25,29.99,10,0,0,0,28.01,4,3,0,0,0,0,0,0,0,0,0,0,0,0,0,0,0,0,0,0,0,0,0,0,0,0,0,0,0,0,0,0,0,0,0,0,0,0,0,0,0,0,0,0,0,0,0,0,0,0,0,0,0,0,0,84.3
5333,GJ06-216723,J.Jpn.Inst.Metals&Materials(J),2000,v.064p.0177,Glass,Alumino-Silicate,OtherSilicate,,,,,,,,,,,,,48,0,32,0,0,0,0,0,0,0,0,0,0,0,0,0,0,0,0,0,0,0,0,0,0,0,0,20,0,0,0,0,0,0,0,0,0,0,0,0,0,0,0,0,0,0,0,0,0,0,0,0,0,0,0,0,0,0,0,0,0,0,126.3
27,GB02-004776,HandbookofGlassProperties,1986,v.001p.0310,Glass,AlkaliSilicate,,,,,,,,,,,,,,72,0,0,0,0,0,28,0,0,0,0,0,0,0,0,0,0,0,0,0,0,0,0,0,0,0,0,0,0,0,0,0,0,0,0,0,0,0,0,0,0,0,0,0,0,0,0,0,0,0,0,0,0,0,0,0,0,0,0,0,0,0,77.89
7180,GP05-264609,JapanesePatentHoyaCorp.(J),2005,A037651,Glass,Boro-Silicate,,,,,,,OpticalUse,Lens&Prism,,,,Ex.3,,71.98,14,1,0,2,0,0,8,0,0,0,0,0,0,0,3,0,0,0,0,0,0,0,0,0.02,0,0,0,0,0,0,0,0,0,0,0,0,0,0,0,0,0,0,0,0,0,0,0,0,0,0,0,0,0,0,0,0,0,0,0,0,0,71
3763,GP09-205015,JapanesePatentAsahiGlass(J),2000,A159539,Glass,OtherSilicate,Alkaline-earthSilicate,Alumino-Silicate,,,,,Substrate,MagneticMemoryDisk,,,,,,44,0,14.6,13.5,1.5,0,2.4,0,0,0,0,0,0,0,0,0,0,0,0,0,0,0,0,0,0,0,0,0,0,0,16,0,0,8,0,0,0,0,0,0,0,0,0,0,0,0,0,0,0,0,0,0,0,0,0,0,0,0,0,0,0,0,124
7256,XP03-265733,USPatentHoyaCorp.(J),2005,A6905988,Glass-Ceramics,Alkaline-earthSilicate,Alumino-Silicate,,GlassCeramics,,,,Substrate,MagneticMemoryDisk,,,Tg+20C4h:1000C4h,Ex.9,,47,0,12.5,28.5,0,0,0,0,0,0,0,0,0,0,0,0,0,0,0,0,0,0,0,2,0,0,0,0,0,0,10,0,0,0,0,0,0,0,0,0,0,0,0,0,0,0,0,0,0,0,0,0,0,0,0,0,0,0,0,0,0,0,157.3
5693,XP06-223948,USPatentOharaInc.(J),2002,A6344423,Glass-Ceramics,Alumino-Silicate,Alkaline-earthSilicate,,,,,,Substrate,MagneticMemoryDisk,,,,,,43.17,3.63,12.41,25.12,4.4,0,4.23,0,0,0,0,0,0,0,0,0,0,0,0,0,0,0,0,0,0.04,0,0,0,0,0,2.77,0,0,1.28,0,2.06,0.89,0,0,0,0,0,0,0,0,0,0,0,0,0,0,0,0,0,0,0,0,0,0,0,0,0,122
1517,GB02-071321,HandbookofGlassData,1983,v.00Ap.0320,Glass,AlkaliSilicate,,,,,,,,,,,,,,87,0,0,0,0,0,0,0,13,0,0,0,0,0,0,0,0,0,0,0,0,0,0,0,0,0,0,0,0,0,0,0,0,0,0,0,0,0,0,0,0,0,0,0,0,0,0,0,0,0,0,0,0,0,0,0,0,0,0,0,0,0,53.04
5906,XP02-225217,USPatent,2002,A0031670,Glass-Ceramics,AlkaliSilicate,Alumino-Silicate,,,,,,Substrate,MagneticMemoryDisk,,,,N.Gotoetal.(JP)Nucleationtemp.:550CCrystallizationtemp.:780C,,77,0,2.8,0.71,0,0,17.21,0,0.61,0,0,0,0,0,0,0.14,0,0,0,0,0,0,0.03,0,0.04,0,0,0,0,0,0.5,0,0,0.32,0,0.04,0.6,0,0,0,0,0,0,0,0,0,0,0,0,0,0,0,0,0,0,0,0,0,0,0,0,0,100
10771,GP06-356849,USPatentCorningInc.(US),2014,A0179510,Glass,Alumino-Silicate,Alkaline-earthSilicate,,Melting,SheetGlass,,,Display,LiquidCrystalDisplay,,,,ex.6,,72.03,1.87,12.31,3.94,5.34,0,0,0,0,0,0,0,0,0,0,0,4.34,0,0,0,0,0.02,0,0,0,0,0,0,0,0,0,0,0,0.02,0,0.09,0,0,0,0,0,0,0,0,0,0,0,0,0,0,0,0,0,0,0,0,0,0,0,0,0,0,83.6
5990,XP02-225517,USPatent,2002,A0115550,Glass-Ceramics,AlkaliSilicate,Alumino-Silicate,Zinc-Silicate,,,,,Substrate,MagneticMemoryDisk,,,,H.Kawaietal.(JP)Nucleating:550C5hNucleousgrowing:720C3h,,62.68,2.62,4.23,3.16,2.17,0,14.23,0,1.61,0,0,0,0,0,0,4.78,0,0,0,0,0,0,0,0,0.08,0,0,0,0,0,2.28,0,0,1.73,0,0,0.43,0,0,0,0,0,0,0,0,0,0,0,0,0,0,0,0,0,0,0,0,0,0,0,0,0,82.8
6087,GP02-226357,JapanesePatentNipponSheetGlass(J),2003,A002683,Glass,AlkaliSilicate,Alkaline-earthSilicate,,,,,,IRAbsorbingMaterial,UVAbsorbingMaterial,VehicleWindow,,,Ex.4,,71.11,0,0.79,5.47,8.28,0,0.1,13.23,0.49,0,0,0,0.003195,0.02,0,0,0,0,0,0,0,0.49,0,0,0,0,0,0,0,0,0.02,0,0,0,0,0,0,0,0,0,0,0,0,0,0,0,0,0,0,0,0,0,0,0,0,0,0,0,0,0,0,0,74
9481,GP03-309503,USPatentHoyaCorp.(J),2012,A8222170,Glass,Alkaline-earthSilicate,Boro-Silicate,AlkaliSilicate,,,,,Substrate,MagneticMemoryDisk,,,,Ex.8,,50,10,10,10,10,0,0,5,5,0,0,0,0,0,0,0,0,0,0,0,0,0,0,0,0,0,0,0,0,0,0,0,0,0,0,0,0,0,0,0,0,0,0,0,0,0,0,0,0,0,0,0,0,0,0,0,0,0,0,0,0,0,76.62
7085,GP02-261867,USPatentSchottAG(DE),2004,A6825142,Glass,AlkaliSilicate,,,,,,,ColorFilter,,,,,Ex.3,,54.93,0,0,5,0,0,10,24.98,0,0,0,0,0,0,0,0,0,0,0,0,0,0,0.1,4.99,0,0,0,0,0,0,0,0,0,0,0,0,0,0,0,0,0,0,0,0,0,0,0,0,0,0,0,0,0,0,0,0,0,0,0,0,0,0,85
1046,GJ02-046098,J.Non-CrystallineSolids,1983,v.056p.0161,Glass,AlkaliSilicate,Alkaline-earthSilicate,,,,,,,,,,,,,66.68,0,0,0,11.03,0,0,22.29,0,0,0,0,0,0,0,0,0,0,0,0,0,0,0,0,0,0,0,0,0,0,0,0,0,0,0,0,0,0,0,0,0,0,0,0,0,0,0,0,0,0,0,0,0,0,0,0,0,0,0,0,0,0,74
4410,XP06-211059,JapanesePatentKonicaMinolta(J),2001,A026457,Glass-Ceramics,Alumino-Silicate,Alkaline-earthSilicate,,,,,,MagneticMemoryDisk,,,,,Crystal:Magnesium-Aluminosilicate,,51.56,0,14.86,28.42,0,0,0,0,0,0,0,0,0,0,0,0,0,0,0,0,0,0,0,0,0,0,0,0,0,0,3.13,0,0,2.03,0,0,0,0,0,0,0,0,0,0,0,0,0,0,0,0,0,0,0,0,0,0,0,0,0,0,0,0,118.4
2459,GJ35-144300,GlassPhysics&Chemistry,1992,v.018p.0159,Glass,Germanate,,,,,,,,,,,,,,7.89,0,0,0,0,0,0,7.89,0,0,0,0,0,0,0,28.22,0,0,0,0,0,0,0,0,0,0,0,0,0,0,0,0,55.99,0,0,0,0,0,0,0,0,0,0,0,0,0,0,0,0,0,0,0,0,0,0,0,0,0,0,0,0,0,68.5
8185,GP05-289303,JapanesePatentAsahiGlass(J),2009,A035471,Glass,Boro-Silicate,,,NonLead,,,,PlasmaDisplay,SolderGlassSealingGlass,Substrate,,,Ex.4,,39.99,35.02,0,0,0,0,0,4.01,7.99,0,0,0,0,0,0,12.99,0,0,0,0,0,0,0,0,0,0,0,0,0,0,0,0,0,0,0,0,0,0,0,0,0,0,0,0,0,0,0,0,0,0,0,0,0,0,0,0,0,0,0,0,0,0,61
5243,XP02-214382,EuropeanPatentOharaInc.(J),2001,A1078896,Glass-Ceramics,AlkaliSilicate,Alumino-Silicate,,GlassCeramics,,,,ColorFilter,,,,,,,73.58,0,3.17,0.73,0,0,17.69,0,0.81,0,0,0,0,0,0,0.36,0.57,0,0,0,0,0,0,0,0.04,0,0,0,0,0,0,0,0,2.14,0,0,0.91,0,0,0,0,0,0,0,0,0,0,0,0,0,0,0,0,0,0,0,0,0,0,0,0,0,99
6374,GJ03-244866,Contrib.Mineral.Petrol.,2001,v.141p.0297,Glass,Alkaline-earthSilicate,Alumino-Silicate,,,,,,,,,,,,,41.69,0,14.31,25.15,18.85,0,0,0,0,0,0,0,0,0,0,0,0,0,0,0,0,0,0,0,0,0,0,0,0,0,0,0,0,0,0,0,0,0,0,0,0,0,0,0,0,0,0,0,0,0,0,0,0,0,0,0,0,0,0,0,0,0,102
7425,XP03-269397,USPatentHoyaCorp.(J),2005,A6960399,Glass-Ceramics,Alkaline-earthSilicate,Alumino-Silicate,,GlassCeramics,,,,Substrate,MagneticRecordingHead,,,810C4h+1000C4h,Ex.8Crystalothers:2MgO.2Al2O3.4SiO2MgO.2Al2O3.5SiO2,,47.89,0,12.01,31.9,0,0,0,0,0,0,0,0,0,0,0,0,0,0,0,0,0,0,0,0.54,0,0,0,0,0,0,7.66,0,0,0,0,0,0,0,0,0,0,0,0,0,0,0,0,0,0,0,0,0,0,0,0,0,0,0,0,0,0,0,139.7
1505,GB02-071309,HandbookofGlassData,1983,v.00Ap.0313,Glass,AlkaliSilicate,,,,,,,,,,,,StirredMelting,,67.7,0,0,0,0,0,0,32.3,0,0,0,0,0,0,0,0,0,0,0,0,0,0,0,0,0,0,0,0,0,0,0,0,0,0,0,0,0,0,0,0,0,0,0,0,0,0,0,0,0,0,0,0,0,0,0,0,0,0,0,0,0,0,55.63
1039,GJ02-045765,GlassPhysics&Chemistry,1982,v.008p.0463,Glass,AlkaliSilicate,Alumino-Silicate,,,,,,,,,,,,,63,0,22,0,0,0,15,0,0,0,0,0,0,0,0,0,0,0,0,0,0,0,0,0,0,0,0,0,0,0,0,0,0,0,0,0,0,0,0,0,0,0,0,0,0,0,0,0,0,0,0,0,0,0,0,0,0,0,0,0,0,0,88
10833,GP06-357050,USPatentCorningInc.(US),2014,A0264356,Glass,Alumino-Silicate,Alkaline-earthSilicate,,Melting,SheetGlass,NonAlkali,,Display,Substrate,LiquidCrystalDisplay,,,ex.65,,67.66,5,12.7,4.42,6.38,0,0,0,0,0,0,0,0,0,0,0,3.67,0,0,0,0,0.01,0,0,0,0,0,0,0,0,0,0,0,0.03,0,0.1,0,0,0,0,0,0,0,0,0,0,0,0,0,0,0,0,0,0,0,0,0,0,0,0,0,0,82.1
1221,GC01-052414,TosohQuartz(J),1980,***,Glass,Silica,,,Slab,CVD,,,Laser,,,,,HighpowerUVlaserglass,,100,0,0,0,0,0,0,0,0,0,0,0,0,0,0,0,0,0,0,0,0,0,0,0,0,0,0,0,0,0,0,0,0,0,0,0,0,0,0,0,0,0,0,0,0,0,0,0,0,0,0,0,0,0,0,0,0,0,0,0,0,0,72.62
9509,GP06-309866,USPatent,2012,A0178610,Glass,Alumino-Silicate,,,Fiber,,,,,,,,,S.V.Hublikaretal.Ex.2,,64.31,4.54,14.15,14.72,0.11,0,2.08,0.05,0.00668,0,0,0,0,0,0,0,0,0,0,0,0,0.02,0,0,0,0,0,0,0,0,0.02,0,0,0,0,0,0,0,0,0,0,0,0,0,0,0,0,0,0,0,0,0,0,0,0,0,0,0,0,0,0,0,89.2
9829,GP06-313499,EuropeanPatentOCVIntellectualCapital(US),2013,A2630094,Glass,Alumino-Silicate,Alkaline-earthSilicate,,Fiber,,,,Composite,Fiber,,,,OCVIntellectualCapitalLLC.Ex.5,,73.82,0,12.74,8.06,2.32,0,3.01,0.05,0,0,0,0,0,0,0,0,0,0,0,0,0,0,0,0,0,0,0,0,0,0,0,0,0,0,0,0,0,0,0,0,0,0,0,0,0,0,0,0,0,0,0,0,0,0,0,0,0,0,0,0,0,0,85.6
992,GJ02-041114,GlassPhysics&Chemistry,1981,v.007p.0131,Glass,AlkaliSilicate,,,,,,,,,,,,,,84,0,0,0,0,0,16,0,0,0,0,0,0,0,0,0,0,0,0,0,0,0,0,0,0,0,0,0,0,0,0,0,0,0,0,0,0,0,0,0,0,0,0,0,0,0,0,0,0,0,0,0,0,0,0,0,0,0,0,0,0,0,72
3938,GP02-206370,USPatentSchottAG(DE),2000,A6087284,Glass,AlkaliSilicate,Alkaline-earthSilicate,Alumino-Silicate,,,,,Display,PlasmaDisplay,,,,,,65.49,0,7.61,0,3.13,0,0,3.64,8.36,0,0,0,0,0,0,0,8.46,0,0,0,0,0,0,0,0,0,0,0,0,0,0.67,0,0,2.64,0,0,0,0,0,0,0,0,0,0,0,0,0,0,0,0,0,0,0,0,0,0,0,0,0,0,0,0,73
9525,GP05-309949,EuropeanPatentCorningInc.(US),2012,A2484645,Glass,Boro-Silicate,Alumino-Silicate,,NonAlkali,,,,LiquidCrystalDisplay,Substrate,,,,Ex.10,,68.59,9.94,10.55,1.21,9.14,0,0,0,0,0,0,0,0,0,0,0,0.5,0,0,0,0,0,0,0,0,0,0,0,0,0,0,0,0,0,0,0.07,0,0,0,0,0,0,0,0,0,0,0,0,0,0,0,0,0,0,0,0,0,0,0,0,0,0,73.14
10883,GP02-357385,USPatentAsahiGlass(J),2014,A0364298,Glass,AlkaliSilicate,Alumino-Silicate,,Melting,SheetGlass,,,ChemicalStrengthen,ElectronicsElectrical,SolarCell,Airplane,,ex.9,,64,0,12,6,0,0,12.8,3.2,0,0,0,0,0,0,0,0,0,0,0,0,0,0,0,0,0,0,0,0,0,0,0,0,0,2,0,0,0,0,0,0,0,0,0,0,0,0,0,0,0,0,0,0,0,0,0,0,0,0,0,0,0,0,86.1
764,GB02-025788,HandbookofGlassData,1987,v.00Cp.0454,Glass,AlkaliSilicate,Boro-Silicate,,,,,,,,,,,,,48.78,24.39,0,0,0,0,0,26.83,0,0,0,0,0,0,0,0,0,0,0,0,0,0,0,0,0,0,0,0,0,0,0,0,0,0,0,0,0,0,0,0,0,0,0,0,0,0,0,0,0,0,0,0,0,0,0,0,0,0,0,0,0,0,73.25
9804,GP05-313392,USPatentOthers,2013,A0217561,Glass,Boro-Silicate,Alumino-Silicate,,NonAlkali,,,,Display,LiquidCrystalDisplay,,,,Iricogroupcorp.G.Yangetal.Ex.1,,60.84,10.6,11.18,2.99,9.45,0,0,0,0,0,0,0,0,0,0,0.16,4.6,0,0,0,0,0,0,0,0,0,0,0,0,0,0,0,0,0.05,0,0.09,0,0,0,0,0,0,0,0,0,0,0,0,0,0,0,0,0,0,0,0,0,0,0,0,0,0,72
10747,XP03-356701,USPatentOharaInc.(J),2014,A0141285,Glass-Ceramics,Alkaline-earthSilicate,Alumino-Silicate,,Melting,Disk,GlassCeramics,,MagneticMemoryDisk,Glass-Ceramics,,,730C240min,ex.54,,58.06,5.03,11.55,15.8,0,0,0,4.11,1.35,0,0,0,0,0,0.04,0,0,0,0,0,0,0,0,0,0,0,0,0,0,0,3.99,0,0,0,0.07,0,0,0,0,0,0,0,0,0,0,0,0,0,0,0,0,0,0,0,0,0,0,0,0,0,0,0,88
8277,GP05-290156,USPatentCorningInc.(US),2009,A7534734,Glass,Boro-Silicate,Alumino-Silicate,,NonAlkali,,,,Display,LiquidCrystalDisplay,Substrate,,,Ex.1,,68.8,9.94,10.55,2.01,8.13,0,0,0,0,0,0,0,0,0,0,0,0.5,0,0,0,0,0,0,0,0,0,0,0,0,0,0,0,0,0,0,0.07,0,0,0,0,0,0,0,0,0,0,0,0,0,0,0,0,0,0,0,0,0,0,0,0,0,0,73.14
4452,XP02-211132,JapanesePatentOharaInc.(J),2001,A019490,Glass-Ceramics,AlkaliSilicate,Alumino-Silicate,,,,,,Substrate,MagneticMemoryDisk,,,,,,68.11,0,1.81,1.57,0,0,22.18,0,1.47,0,0,0,0,0,0,0.57,0,0,0,0,0,0,0.44,0,0,0,0,0,0,0,0,0,0,3.04,0,0,0.81,0,0,0,0,0,0,0,0,0,0,0,0,0,0,0,0,0,0,0,0,0,0,0,0,0,101
1797,GP06-083287,USPatentOwensCorning(US),1986,A4582748,Glass,Alumino-Silicate,Boro-Silicate,Alkaline-earthSilicate,Fiber,,,,ElectricCircuitCircuitBoard,,,,,Lowthermalexpansionandlowdielectricconstant.,,65.72,9.15,12.49,12.64,0,0,0,0,0,0,0,0,0,0,0,0,0,0,0,0,0,0,0,0,0,0,0,0,0,0,0,0,0,0,0,0,0,0,0,0,0,0,0,0,0,0,0,0,0,0,0,0,0,0,0,0,0,0,0,0,0,0,71.07
9119,GJ05-304060,J.Non-CrystallineSolids,2011,v.357p.003313,Glass,Boro-Silicate,,,,,,,,,,,,,,48,48.7,0,0,0,0,0,3.3,0,0,0,0,0,0,0,0,0,0,0,0,0,0,0,0,0,0,0,0,0,0,0,0,0,0,0,0,0,0,0,0,0,0,0,0,0,0,0,0,0,0,0,0,0,0,0,0,0,0,0,0,0,0,35.65
3931,GP03-206020,JapanesePatentAsahiGlass(J),2000,A357318,Glass,Alkaline-earthSilicate,AlkaliSilicate,Alumino-Silicate,,,,,Substrate,MagneticMemoryDisk,,,,,,65.3,0,5,5.6,6,0,5.4,1.2,1.7,0,0,0,0,0,0,0,4.9,0,0,0,0,0,0,1.7,0,0,0,0,0,0,2,0,0,1.2,0,0,0,0,0,0,0,0,0,0,0,0,0,0,0,0,0,0,0,0,0,0,0,0,0,0,0,0,90
5113,XP02-213318,USPatentOharaInc.(J),2001,A6174827,Glass-Ceramics,AlkaliSilicate,Alumino-Silicate,,GlassCeramics,,,,Substrate,MagneticMemoryDisk,,,,,,75.08,0,2.6,0.73,0,0,16.74,0,1.25,0,0,0,0,0,0,0.36,0,0,0,0,0,0,0,0,0.1,0,0,0,0,0,0,0,0,2.39,0,0,0.75,0,0,0,0,0,0,0,0,0,0,0,0,0,0,0,0,0,0,0,0,0,0,0,0,0,98
3665,GJ03-194999,J.Non-CrystallineSolids,2000,v.271p.0106,Glass,Alkaline-earthSilicate,Alumino-Silicate,,,,,,WasteDisposal,,,,,,,39.49,0,10.03,3.74,37.29,0,0,1.8,0.9,0,0,0,0,0,0,1.91,0,0,0,0,0,1.44,0,0,0,0,0,0,0,0,2.38,0,0,0,0,0,1.02,0,0,0,0,0,0,0,0,0,0,0,0,0,0,0,0,0,0,0,0,0,0,0,0,0,90.4
7075,GP05-261810,USPatentHoyaCorp.(J),2004,A6818576,Glass,Boro-Silicate,Alkaline-earthSilicate,,,,,,Substrate,MagneticMemoryDisk,,,,Ex.2,,10,50,12,8,20,0,0,0,0,0,0,0,0,0,0,0,0,0,0,0,0,0,0,0,0,0,0,0,0,0,0,0,0,0,0,0,0,0,0,0,0,0,0,0,0,0,0,0,0,0,0,0,0,0,0,0,0,0,0,0,0,0,80
8651,GP03-297144,USPatentHoyaCorp.(J),2010,A0160141,Glass,Alkaline-earthSilicate,Boro-Silicate,AlkaliSilicate,,,,,Substrate,MagneticMemoryDisk,,,,Ex.8,,50,10,10,10,10,0,0,5,5,0,0,0,0,0,0,0,0,0,0,0,0,0,0,0,0,0,0,0,0,0,0,0,0,0,0,0,0,0,0,0,0,0,0,0,0,0,0,0,0,0,0,0,0,0,0,0,0,0,0,0,0,0,76.62
2561,GJ35-144402,GlassPhysics&Chemistry,1992,v.018p.0159,Glass,Germanate,,,,,,,,,,,,,,10.47,0,0,0,0,0,0,10.47,0,0,0,0,0,0,0,0,0,0,0,0,0,0,0,0,0,0,0,0,4.83,0,0,0,74.24,0,0,0,0,0,0,0,0,0,0,0,0,0,0,0,0,0,0,0,0,0,0,0,0,0,0,0,0,0,66.2
1143,GC05-051413,CorningInc.(US),,7050,Glass,Boro-Silicate,AlkaliSilicate,,Rod,Pressed,PowderFrit,,SolderGlassSealingGlass,,,,,ForMolybdenum,,71.05,21.64,1.23,0,0,0,0,6.08,0,0,0,0,0,0,0,0,0,0,0,0,0,0,0,0,0,0,0,0,0,0,0,0,0,0,0,0,0,0,0,0,0,0,0,0,0,0,0,0,0,0,0,0,0,0,0,0,0,0,0,0,0,0,59.78
4588,GP03-212013,JapanesePatentCentralGlass(J),2001,A180969,Glass,Alkaline-earthSilicate,Alumino-Silicate,,,,,,OpticalUse,Substrate,MagneticMemoryDisk,,,,,43.69,3.35,9.73,14.48,15.61,0,11.72,0,0,0,0,0,0,0,0,0,0,0,0,0,0,0,0,0,0,0,0,0,0,0,0,0,0,1.42,0,0,0,0,0,0,0,0,0,0,0,0,0,0,0,0,0,0,0,0,0,0,0,0,0,0,0,0,104
9973,GP06-315285,USPatentOthers,2014,A8728964,Glass,Alumino-Silicate,,,Fiber,,,,,,,,,AGYHoldingCo.Ex.1,,65.17,4.29,13.9,14.47,0.1,0,2,0.03,0,0,0,0,0,0,0,0,0,0,0,0,0,0.02,0,0,0,0,0,0,0,0,0.02,0,0,0,0,0,0,0,0,0,0,0,0,0,0,0,0,0,0,0,0,0,0,0,0,0,0,0,0,0,0,0,90.2
826,GB02-027415,HandbookofGlassData,1987,v.00Cp.0607,Glass,AlkaliSilicate,OtherSilicate,,,,,,,,,,,,,77.7,0,0,0,0,0,0,12.7,0,0,0,0,0,0,0,0,0,0,0,0,0,0,0,0,0,0,0,0,0,0,0,0,0,9.6,0,0,0,0,0,0,0,0,0,0,0,0,0,0,0,0,0,0,0,0,0,0,0,0,0,0,0,0,83.6
3117,GP03-180945,JapanesePatentHoyaCorp.(J),1998,A079122,Glass,Alkaline-earthSilicate,Alumino-Silicate,,,,,,Substrate,MagneticMemoryDisk,,,,,,36,0,35,0,19,0,5,0,0,0,0,0,0,0,0,0,0,0,0,0,0,0,0,5,0,0,0,0,0,0,0,0,0,0,0,0,0,0,0,0,0,0,0,0,0,0,0,0,0,0,0,0,0,0,0,0,0,0,0,0,0,0,112.4
6577,XP03-253400,USPatentKonicaMinolta(J),2003,A6610620,Glass-Ceramics,Alkaline-earthSilicate,Alumino-Silicate,,GlassCeramics,,,,Substrate,MagneticMemoryDisk,,,,HeatTreatment:670C5.5h+730C5hCrystalothers:MagnesiumaluminasilicateEx.4,,48.18,0,13.74,28.87,0,0,8.72,0,0,0,0,0,0,0,0,0,0,0,0,0,0,0,0,0,0,0,0,0,0,0,0,0,0,0,0,0,0.49,0,0,0,0,0,0,0,0,0,0,0,0,0,0,0,0,0,0,0,0,0,0,0,0,0,94.04
7854,XP03-281600,USPatentHoyaCorp.(J),2007,A7264894,Glass-Ceramics,Alkaline-earthSilicate,Alumino-Silicate,,,,,,Substrate,MagneticMemoryDisk,,,800C4hr+1000C4hr,Ex.1-1,,50.54,0,10.43,30.89,0,0,0,0,0,0,0,0,0,0,0,0,0,0,0,0,0,0,0,0.54,0,0,0,0,0,0,7.6,0,0,0,0,0,0,0,0,0,0,0,0,0,0,0,0,0,0,0,0,0,0,0,0,0,0,0,0,0,0,0,135.6
739,GB05-025763,HandbookofGlassData,1987,v.00Cp.0453,Glass,Boro-Silicate,AlkaliSilicate,,,,,,,,,,,,,45.45,45.45,0,0,0,0,0,9.09,0,0,0,0,0,0,0,0,0,0,0,0,0,0,0,0,0,0,0,0,0,0,0,0,0,0,0,0,0,0,0,0,0,0,0,0,0,0,0,0,0,0,0,0,0,0,0,0,0,0,0,0,0,0,45.33
8248,XP06-289794,JapanesePatentCorningInc.(US),2009,A504563,Glass-Ceramics,Alumino-Silicate,OtherSilicate,,,,,,Substrate,LiquidCrystalDisplay,SolarCell,,,Ex.91,,70.3,0,17.49,0,0.58,0,0,0,0,0,0,0,0,0,0,0,0,0,0,0,0,0,0,0,0,11.63,0,0,0,0,0,0,0,0,0,0,0,0,0,0,0,0,0,0,0,0,0,0,0,0,0,0,0,0,0,0,0,0,0,0,0,0,94.4334
9396,GP09-308149,EuropeanPatentSchottGlassTech.(US),2012,A2415723,Glass,OtherSilicate,Alumino-Silicate,Boro-Silicate,,,,,Laser,,,,,Ex.5,,46.42,12.35,18.92,0,0,0,0,0,0,0,0,0,0,0,0,0,0,0,0,0,0,0,0,0,0,20.31,2,0,0,0,0,0,0,0,0,0,0,0,0,0,0,0,0,0,0,0,0,0,0,0,0,0,0,0,0,0,0,0,0,0,0,0,104.4
6404,GJ02-251255,GlassPhysics&Chemistry,2003,v.029p.0002,Glass,AlkaliSilicate,,,,,,,,,,,,,,84.41,0,0,0,0,0,0,15.59,0,0,0,0,0,0,0,0,0,0,0,0,0,0,0,0,0,0,0,0,0,0,0,0,0,0,0,0,0,0,0,0,0,0,0,0,0,0,0,0,0,0,0,0,0,0,0,0,0,0,0,0,0,0,60.3
7913,GP06-284066,JapanesePatentNipponElectricGlass(J),2008,A001589,Glass,Alumino-Silicate,Alkaline-earthSilicate,Boro-Silicate,NonAlkali,,,,LiquidCrystalDisplay,VideoCamera,Substrate,,,Ex.16,,66.32,9.43,9.99,0,10.27,0,0,0,0,0,0,0,0,0,0,0,3.56,0,0,0,0,0,0,0,0.23,0,0,0,0,0,0,0,0,0.11,0,0.09,0,0,0,0,0,0,0,0,0,0,0,0,0,0,0,0,0,0,0,0,0,0,0,0,0,0,73
2497,GJ35-144338,GlassPhysics&Chemistry,1992,v.018p.0159,Glass,Germanate,,,,,,,,,,,,,,35.13,0,0,0,0,0,0,8.02,0,0,0,0,0,0,0,0,0,0,0,0,0,0,0,0,0,0,0,0,0,0,0,0,56.85,0,0,0,0,0,0,0,0,0,0,0,0,0,0,0,0,0,0,0,0,0,0,0,0,0,0,0,0,0,69.2
2098,GP01-106226,USPatentShin-EtsuChemical(J),1990,A4979973,Glass,Silica,,,Opaque,Sintered,Sol-Gel,,Semiconductor,,,,,Metallicimpurities:analyzedcrucibleforSi,,100,0,0,0,0,0,0,0,0,0,0,0,0,0,0,0,0,0,0,0,0,0,0,0,0,0,0,0,0,0,0,0,0,0,0,0,0,0,0,0,0,0,0,0,0,0,0,0,0,0,0,0,0,0,0,0,0,0,0,0,0,0,72
2974,GB06-175037,DataBookofGlassComposition(J),1991,v.001p.0215,Glass,Alumino-Silicate,OtherSilicate,,,,,,,,,,,,,55,0,22.7,0,0,0,0,0,0,0,0,0,0,0,0,0,0,0,0,0,0,0,0,22.3,0,0,0,0,0,0,0,0,0,0,0,0,0,0,0,0,0,0,0,0,0,0,0,0,0,0,0,0,0,0,0,0,0,0,0,0,0,0,114.5
5936,GP04-225327,USPatentSchottAG(DE),2002,A0058577,Glass,Lead-Silicate,,,,,,,OpticalUse,Display,,,,,,55.53,0,0,0,0,0,0,0.86,0.84,0,0,0,0,0,0,0,0,0,42.57,0,0,0,0.2,0,0,0,0,0,0,0,0,0,0,0,0,0,0,0,0,0,0,0,0,0,0,0,0,0,0,0,0,0,0,0,0,0,0,0,0,0,0,0,52.5
207,GB03-006518,HandbookofGlassProperties,1986,v.001p.0336,Glass,Alkaline-earthSilicate,Alumino-Silicate,,,,,,,,,,,,,60,0,22.6,0,17.4,0,0,0,0,0,0,0,0,0,0,0,0,0,0,0,0,0,0,0,0,0,0,0,0,0,0,0,0,0,0,0,0,0,0,0,0,0,0,0,0,0,0,0,0,0,0,0,0,0,0,0,0,0,0,0,0,0,98.2
627,GB05-025638,HandbookofGlassData,1987,v.00Cp.0438,Glass,Boro-Silicate,AlkaliSilicate,,,,,,,,,,,,,15,75,0,0,0,0,0,10,0,0,0,0,0,0,0,0,0,0,0,0,0,0,0,0,0,0,0,0,0,0,0,0,0,0,0,0,0,0,0,0,0,0,0,0,0,0,0,0,0,0,0,0,0,0,0,0,0,0,0,0,0,0,37.04
10287,GP02-351440,USPatentNipponElectricGlass(J),2013,A8349454,Glass,AlkaliSilicate,Alumino-Silicate,,Melting,SheetGlass,,,ChemicalStrengthen,Display,SolarCell,,,ex.6,,66.3,0,8.45,5.97,0,0,4.03,8.48,3.7,0,0,0,0,0,0,3.03,0,0,0,0,0,0,0,0,0,0,0,0,0,0,0,0,0,0,0,0.04,0,0,0,0,0,0,0,0,0,0,0,0,0,0,0,0,0,0,0,0,0,0,0,0,0,0,77
6353,GJ05-240805,Silikattechnik(G),1986,v.037p.0183,Glass,Boro-Silicate,AlkaliSilicate,,,,,,,,,,,,,30,46.5,0,0,0,0,0,0,23.5,0,0,0,0,0,0,0,0,0,0,0,0,0,0,0,0,0,0,0,0,0,0,0,0,0,0,0,0,0,0,0,0,0,0,0,0,0,0,0,0,0,0,0,0,0,0,0,0,0,0,0,0,0,56.3
3604,GI03-191740R,NGF'sAdditionalNewData(J),2001,v.004p.0003,Glass,Alkaline-earthSilicate,Alumino-Silicate,,,,,,Fiber,,,,Annealing:at850Cfor1h.,GlassNameC104Melting:inPtcrucibleat1600Cfor7h.,,65.15,0,6.57,8.18,20.1,0,0,0,0,0,0,0,0,0,0,0,0,0,0,0,0,0,0,0,0,0,0,0,0,0,0,0,0,0,0,0,0,0,0,0,0,0,0,0,0,0,0,0,0,0,0,0,0,0,0,0,0,0,0,0,0,0,86.6
7177,GP02-264554,JapanesePatentNipponSheetGlass(J),2005,A015328,Glass,AlkaliSilicate,Alumino-Silicate,Alkaline-earthSilicate,,,,,Substrate,MagneticMemoryDisk,ChemicalStrengthen,,,Ex.6,,65.19,0,6.47,4.57,7.23,0,0,14.02,0,0,0,0,0,0,0,0,0,0,0,0,0,0,0,0,0,0,0,0,0,0,0,0,0,2.52,0,0,0,0,0,0,0,0,0,0,0,0,0,0,0,0,0,0,0,0,0,0,0,0,0,0,0,0,79
928,GJ35-039280,J.Non-CrystallineSolids,1986,v.083p.0335,Glass,Germanate,AlkaliSilicate,,,,,,,,,,,,,44.44,0,0,0,0,0,0,11.11,0,0,0,0,0,0,0,0,0,0,0,0,0,0,0,0,0,0,0,0,0,0,0,0,44.44,0,0,0,0,0,0,0,0,0,0,0,0,0,0,0,0,0,0,0,0,0,0,0,0,0,0,0,0,0,69.22
7563,XP03-272497,USPatentHoyaCorp.(J),2006,A7015161,Glass-Ceramics,Alkaline-earthSilicate,Alumino-Silicate,,GlassCeramics,,,,Substrate,MagneticMemoryDisk,,,Tg+20C4hand1000C4h,Ex.9Crystalothers:Titanate,,47,0,12.5,28.5,0,0,0,0,0,0,0,0,0,0,0,0,0,0,0,0,0,0,0,2,0,0,0,0,0,0,10,0,0,0,0,0,0,0,0,0,0,0,0,0,0,0,0,0,0,0,0,0,0,0,0,0,0,0,0,0,0,0,157.3
10639,GP02-355914,JapanesePatentNipponSheetGlass(J),2012,AW131824,Glass,AlkaliSilicate,Alkaline-earthSilicate,,SheetGlass,,,,MagneticMemoryDisk,ChemicalStrengthen,,,,ex.33,,64.26,0,7.58,8.79,0.45,0,0,15.02,0,0,0,0,0,0,0,0,3.42,0,0,0,0,0,0,0,0,0,0,0,0,0,0.48,0,0,0,0,0,0,0,0,0,0,0,0,0,0,0,0,0,0,0,0,0,0,0,0,0,0,0,0,0,0,0,74.4
4612,XP03-212093,JapanesePatentHoyaCorp.(J),2001,A189008,Glass-Ceramics,Alkaline-earthSilicate,Alumino-Silicate,,GlassCeramics,,,,Substrate,MagneticMemoryDisk,,,,,,46,0,14,30.5,0,0,0,0,0,0,0,0,0,0,0,0,0,0,0,0,0,0,0,1,0,0,0,0,0,0,8.5,0,0,0,0,0,0,0,0,0,0,0,0,0,0,0,0,0,0,0,0,0,0,0,0,0,0,0,0,0,0,0,165.2
6279,GP02-228232,USPatent,2003,A0092559,Glass,AlkaliSilicate,,,,,,,ColorFilter,Substrate,,,,S.Pucilowskietal.Ex.11,,54.46,0.52,0,4.2,4.2,0,7.34,20.69,4.19,0,0,0,0,0,0,0,0,0,0,0,0,0,0.11,0,0,3.25,0,0,0,0,0,0,0,0.53,0,0,0,0.52,0,0,0,0,0,0,0,0,0,0,0,0,0,0,0,0,0,0,0,0,0,0,0,0,82.2
2368,GB02-137476,HandbookofGlassData,1993,v.00Ep.0079,Glass,AlkaliSilicate,,,,,,,,,,,,,,83.33,0,0,0,0,0,0,16.67,0,0,0,0,0,0,0,0,0,0,0,0,0,0,0,0,0,0,0,0,0,0,0,0,0,0,0,0,0,0,0,0,0,0,0,0,0,0,0,0,0,0,0,0,0,0,0,0,0,0,0,0,0,0,58.02
8821,GP02-299211,USPatentNipponSheetGlass(J),2010,A7767607,Glass,AlkaliSilicate,Alkaline-earthSilicate,,,,,,Substrate,MagneticMemoryDisk,,,,Ex.5,,67.46,0,6.51,3.17,8.53,0,0,9.99,1.29,0,0,0,0,0,0,0,2.53,0,0,0,0,0,0,0,0,0,0,0,0,0,0,0,0,0.52,0,0,0,0,0,0,0,0,0,0,0,0,0,0,0,0,0,0,0,0,0,0,0,0,0,0,0,0,77
5429,GJ02-221407,J.AmericanCeramicSoc.,2002,v.085p.1210,Glass,AlkaliSilicate,Alkaline-earthSilicate,,,,,,,,,,,Viscoelasticdeformationofglass,,79,0,2,4,1,0,0,13,1,0,0,0,0,0,0,0,0,0,0,0,0,0,0,0,0,0,0,0,0,0,0,0,0,0,0,0,0,0,0,0,0,0,0,0,0,0,0,0,0,0,0,0,0,0,0,0,0,0,0,0,0,0,67.8
1473,GP03-068448,EuropeanPatent,1983,A0121558,Glass,Alkaline-earthSilicate,Alumino-Silicate,,AlkaliResistant,Fiber,,,ReinforcementofCement,,,,,BatchComposition60Wt%Zeolite40Wt%CaCO3,,56.34,0,5.7,0.46,32.52,0,0,2.77,1.98,0,0,0,0,0,0,0,0,0,0,0,0,0.22,0,0,0,0,0,0,0,0,0,0,0,0,0,0,0,0,0,0,0,0,0,0,0,0,0,0,0,0,0,0,0,0,0,0,0,0,0,0,0,0,53.13
4372,XP03-211021,JapanesePatentKonicaMinolta(J),2001,A026453,Glass-Ceramics,Alkaline-earthSilicate,Alumino-Silicate,,,,,,MagneticMemoryDisk,,,,,Crystal:Magnesium-Aluminosilicate,,51.15,0,10.91,34.56,0,0,0,0,0,0,0,0,0,0,0,0,0,0,0,0,0,0,0,0,0,0,0,0,0,0,3.3,0,0,0,0,0,0.08,0,0,0,0,0,0,0,0,0,0,0,0,0,0,0,0,0,0,0,0,0,0,0,0,0,100.5
1911,GJ02-091236,GlassPhysics&Chemistry,1980,v.006p.0310,Glass,AlkaliSilicate,Alumino-Silicate,,,,,,,,,,,,,63,0,5,0,0,0,32,0,0,0,0,0,0,0,0,0,0,0,0,0,0,0,0,0,0,0,0,0,0,0,0,0,0,0,0,0,0,0,0,0,0,0,0,0,0,0,0,0,0,0,0,0,0,0,0,0,0,0,0,0,0,0,84.2
616,GB02-025627,HandbookofGlassData,1987,v.00Cp.0434,Glass,AlkaliSilicate,Boro-Silicate,,,,,,,,,,,,,68,16,0,0,0,0,0,16,0,0,0,0,0,0,0,0,0,0,0,0,0,0,0,0,0,0,0,0,0,0,0,0,0,0,0,0,0,0,0,0,0,0,0,0,0,0,0,0,0,0,0,0,0,0,0,0,0,0,0,0,0,0,78.4
9060,GP03-302743,USPatentHoyaCorp.(J),2011,A0123832,Glass,Alkaline-earthSilicate,AlkaliSilicate,,,,,,Substrate,MagneticMemoryDisk,,,,Ex.3,,65.4,0,0.4,6.5,12.5,0,0,3.3,6.2,0,0,0,0,0,0,0,0,0,0,0,0,0,0,0,0,0,0,0,0,0,0,0,0,5.7,0,0,0,0,0,0,0,0,0,0,0,0,0,0,0,0,0,0,0,0,0,0,0,0,0,0,0,0,85
105,GJ06-005824,J.AmericanCeramicSoc.,1978,v.061p.0248,Glass,Alumino-Silicate,,,,,,,,,,,,3Tables4Figures,,40,0,22.7,0,0,0,0,0,0,0,0,0,0,0,0,0,0,0,0,0,0,0,0,0,0,22.3,0,0,0,0,15,0,0,0,0,0,0,0,0,0,0,0,0,0,0,0,0,0,0,0,0,0,0,0,0,0,0,0,0,0,0,0,107
9412,GJ02-308377,J.Non-CrystallineSolids,2012,v.358p.001474,Glass,AlkaliSilicate,,,MixedAlkali,,,,,,,,AnnealedatTgfor2hr.,,,60,0,0,0,0,0,20,20,0,0,0,0,0,0,0,0,0,0,0,0,0,0,0,0,0,0,0,0,0,0,0,0,0,0,0,0,0,0,0,0,0,0,0,0,0,0,0,0,0,0,0,0,0,0,0,0,0,0,0,0,0,0,84
9254,GJ02-306797,J.Non-CrystallineSolids,2012,v.358p.001002,Glass,AlkaliSilicate,,,,,,,,,,,,,,74.7,5,4.7,0,0,0,0,14.6,0,0,0,0,0,0,0,0,0,0,0,0,0,1,0,0,0,0,0,0,0,0,0,0,0,0,0,0,0,0,0,0,0,0,0,0,0,0,0,0,0,0,0,0,0,0,0,0,0,0,0,0,0,0,73.7
7390,GP03-269143,JapanesePatentSaint-Gobain(FR),2005,A527458,Glass,Alkaline-earthSilicate,Alumino-Silicate,,,,,,Display,ElectricConductor,,,,Ex.SC2,,52,0,14,15,0,0,5,0,0,0,0,0,0,0,0,2,0,0,0,0,0,0,0,2,0,10,0,0,0,0,0,0,0,0,0,0,0,0,0,0,0,0,0,0,0,0,0,0,0,0,0,0,0,0,0,0,0,0,0,0,0,0,107
937,GJ35-039289,J.Non-CrystallineSolids,1986,v.083p.0335,Glass,Germanate,AlkaliSilicate,,,,,,,,,,,,,33.33,0,0,0,0,0,0,33.33,0,0,0,0,0,0,0,0,0,0,0,0,0,0,0,0,0,0,0,0,0,0,0,0,33.33,0,0,0,0,0,0,0,0,0,0,0,0,0,0,0,0,0,0,0,0,0,0,0,0,0,0,0,0,0,53.77
28,GB02-004777,HandbookofGlassProperties,1986,v.001p.0310,Glass,AlkaliSilicate,,,,,,,,,,,,,,75,0,0,0,0,0,25,0,0,0,0,0,0,0,0,0,0,0,0,0,0,0,0,0,0,0,0,0,0,0,0,0,0,0,0,0,0,0,0,0,0,0,0,0,0,0,0,0,0,0,0,0,0,0,0,0,0,0,0,0,0,0,77.06
5858,XP06-224807,USPatentKonicaMinolta(J),2002,A6458730,Glass-Ceramics,Alumino-Silicate,Alkaline-earthSilicate,,,,,,Substrate,MagneticMemoryDisk,,,,1stheattreat.:700C5h2ndheattreat.:760C4.5hCrystal:Magnesiumaluminasilicate,,55.35,0,12.75,24.99,0,0,0,0,0,0,0,0,0,0,0,0,0,0,0,0,0,0,0,0,0,0,0,0,0,0,6.38,0,0,0,0,0,0.53,0,0,0,0,0,0,0,0,0,0,0,0,0,0,0,0,0,0,0,0,0,0,0,0,0,94.43
3150,GP02-182538,USPatentSchottAG(DE),1998,A5846280,Glass,AlkaliSilicate,Alkaline-earthSilicate,Alumino-Silicate,,,,,Substrate,MagneticMemoryDisk,,,,,,66.83,0,11.24,3.25,0.12,0,0,11.3,3.82,0,0,0,0,0,0,0,0,0,0,0,0,0,0,0,0,0,0,0,0,0,0.66,0,0,0,0.19,0,0,0,0,0,0,0,0,0,0,0,0,0,0,0,0,0,0,0,0,0,0,0,2.59,0,0,0,68
1211,GC01-052404,TosohQuartz(J),1980,***,Glass,Silica,,,Tube,Rod,,,ElectronicsElectrical,LaboratoryWare,,,,,,100,0,0,0,0,0,0,0,0,0,0,0,0,0,0,0,0,0,0,0,0,0,0,0,0,0,0,0,0,0,0,0,0,0,0,0,0,0,0,0,0,0,0,0,0,0,0,0,0,0,0,0,0,0,0,0,0,0,0,0,0,0,72.96
2428,GJ04-141508,J.MaterialsScience,1993,v.028p.3014,Glass,Lead-Silicate,,,,,,,,,,,,Lappingofglass:LF5,,72,0,0,0,0,0,0,9,6,0,0,0,0,0,0,0,0,0,13,0,0,0,0,0,0,0,0,0,0,0,0,0,0,0,0,0,0,0,0,0,0,0,0,0,0,0,0,0,0,0,0,0,0,0,0,0,0,0,0,0,0,0,58.3
2266,XJ03-112721,J.CeramicSoc.Japan,1989,v.097p.0795,Glass-Ceramics,Alkaline-earthSilicate,Alumino-Silicate,,GlassCeramics,,,,,,,,,,,55.56,0,22.22,22.22,0,0,0,0,0,0,0,0,0,0,0,0,0,0,0,0,0,0,0,0,0,0,0,0,0,0,0,0,0,0,0,0,0,0,0,0,0,0,0,0,0,0,0,0,0,0,0,0,0,0,0,0,0,0,0,0,0,0,136
1689,GJ03-078634,GlassTechnology,1970,v.011p.0076,Glass,Alkaline-earthSilicate,Alumino-Silicate,,NonAlkali,,,,,,,,,,,5.8,0,32.13,8.64,53.43,0,0,0,0,0,0,0,0,0,0,0,0,0,0,0,0,0,0,0,0,0,0,0,0,0,0,0,0,0,0,0,0,0,0,0,0,0,0,0,0,0,0,0,0,0,0,0,0,0,0,0,0,0,0,0,0,0,110.2
10495,GP02-353683,USPatentAsahiGlass(J),2013,A0302617,Glass,AlkaliSilicate,Alumino-Silicate,Alkaline-earthSilicate,Melting,SheetGlass,,,ChemicalStrengthen,Display,,,,ex.21,,84,0,3,1,0,0,0,12,0,0,0,0,0,0,0,0,0,0,0,0,0,0,0,0,0,0,0,0,0,0,0,0,0,0,0,0,0,0,0,0,0,0,0,0,0,0,0,0,0,0,0,0,0,0,0,0,0,0,0,0,0,0,66
9893,GP06-314446,JapanesePatentAsahiGlass(J),2014,A026717,Glass,Alumino-Silicate,AlkaliSilicate,,,,,,Substrate,MagneticMemoryDisk,,,,Ex.9,,64.47,0,10.22,7.89,0,0,12.61,0,2.37,0,0,0,0,0,0,0,0,0,0,0,0,0,0,0,0,0,0,0,0,0,0,0,0,0,0,0,0,0,0,0,0,0,0,0,0,0,0,0,0,0,0,0,0,0,0,0,0,0,2.44,0,0,0,86
1470,XP20-068160,EuropeanPatentFujifilmCorp.(J),1981,A0024032,Glass-Ceramics,Phosphate,Alumino-Silicate,Alkaline-earthSilicate,NonAlkali,GlassCeramics,,,Medical,,,,,,,23.18,5,17.08,0,37.13,0,0,0,0,0,0,0,0,0,0,0,0,0,0,0,0,0,0,0,0,0,0,0,0,0,5.23,0,0,0,0,0,12.38,0,0,0,0,0,0,0,0,0,0,0,0,0,0,0,0,0,0,0,0,0,0,0,0,0,112.5
8045,GJ03-286319,J.Non-CrystallineSolids,2008,v.354p.4749,Glass,Alkaline-earthSilicate,Alumino-Silicate,,Doped(Stuffed),,,,,,,,Annealedat800Cfor5hr.,,,30,0,25,4.1,35.9,0,0,0,0,0,0,0,0,0,0,0,0,0,0,0,0,0,0,0,0,0,5,0,0,0,0,0,0,0,0,0,0,0,0,0,0,0,0,0,0,0,0,0,0,0,0,0,0,0,0,0,0,0,0,0,0,0,111
8543,GJ09-294654,J.Non-CrystallineSolids,2009,v.355p.2622,Glass,OtherSilicate,Phosphate,,,,,,,,,,,,,34.4,0,8.7,0,0,0,0,0,0,0,0,0,0,0,0,0,0,0,0,0,0,0,0,0,0,0,0,0,0,0,0,0,0,0,8.6,0,48.3,0,0,0,0,0,0,0,0,0,0,0,0,0,0,0,0,0,0,0,0,0,0,0,0,0,86
1474,GP03-068449,EuropeanPatent,1983,A0121558,Glass,Alkaline-earthSilicate,Alumino-Silicate,,AlkaliResistant,Fiber,,,ReinforcementofCement,,,,,BatchComposition50Wt%Zeolite50Wt%CaCO3,,48.6,0,4.93,0.39,41.79,0,0,2.39,1.71,0,0,0,0,0,0,0,0,0,0,0,0,0.19,0,0,0,0,0,0,0,0,0,0,0,0,0,0,0,0,0,0,0,0,0,0,0,0,0,0,0,0,0,0,0,0,0,0,0,0,0,0,0,0,58.65
10457,GJ05-353100,J.Non-CrystallineSolids,2014,v.388p.0037,Glass,Boro-Silicate,,,Melting,,,,,,,,annealedfor2h.,S5-TiO2,,66.67,28.57,0,0,0,0,0,0,0,0,0,0,0,0,0,0,0,0,0,0,0,0,0,0,0,0,0,0,0,0,4.76,0,0,0,0,0,0,0,0,0,0,0,0,0,0,0,0,0,0,0,0,0,0,0,0,0,0,0,0,0,0,0,65.76
1111,GJ05-047338,J.CeramicSoc.Japan,1983,v.091p.0199,Glass,Boro-Silicate,,,,,,,,,,,,,,46.51,23.26,0,0,0,0,0,0,30.23,0,0,0,0,0,0,0,0,0,0,0,0,0,0,0,0,0,0,0,0,0,0,0,0,0,0,0,0,0,0,0,0,0,0,0,0,0,0,0,0,0,0,0,0,0,0,0,0,0,0,0,0,0,51.8
7154,XP03-262406,USPatentHoyaCorp.(J),2004,A0241455,Glass-Ceramics,Alkaline-earthSilicate,Alumino-Silicate,,GlassCeramics,,,,OpticalMemory,Magneto-OpticalMemory,Substrate,MagneticMemoryDisk,,Ex.1-4Heattreatment:805C4h;1000C4h,,52.58,0,11.78,25.09,0,0,0,0,0,0,0,0,0,0,0,2.33,0,0,0,0,0,0,0,0.7,0,0,0,0,0,0,7.52,0,0,0,0,0,0,0,0,0,0,0,0,0,0,0,0,0,0,0,0,0,0,0,0,0,0,0,0,0,0,0,131.9
6747,XP03-254071,USPatent,2003,A0171201,Glass-Ceramics,Alkaline-earthSilicate,Alumino-Silicate,OtherSilicate,,,,,Substrate,MagneticMemoryDisk,,,,X.Zouetal.Heattreatment:805C4h+1000C4hCrystal:MgO-Al2O3-SiO2Mg-Al-titanateEx.1-4,,52.58,0,11.78,25.09,0,0,0,0,0,0,0,0,0,0,0,2.33,0,0,0,0,0,0,0,0.7,0,0,0,0,0,0,7.52,0,0,0,0,0,0,0,0,0,0,0,0,0,0,0,0,0,0,0,0,0,0,0,0,0,0,0,0,0,0,0,131.9
525,GB02-019724,HandbookofGlassData,1987,v.00Cp.0206,Glass,AlkaliSilicate,OtherSilicate,Alumino-Silicate,,,,,,,,,,,,65.9,0,0.2,0,0,0,16.9,0,0,0,0,0,0,0,0,0,0,17,0,0,0,0,0,0,0,0,0,0,0,0,0,0,0,0,0,0,0,0,0,0,0,0,0,0,0,0,0,0,0,0,0,0,0,0,0,0,0,0,0,0,0,0,79.38
4181,XP06-210830,JapanesePatentKonicaMinolta(J),2001,A019484,Glass-Ceramics,Alumino-Silicate,AlkaliSilicate,,,,,,MagneticMemoryDisk,,,,,,,71.43,0,5.56,5.74,0,0,15.49,0,0,0,0,0,0,0,0,0,0,0,0,0,0,0,0,0,0,0,0,0,0,0,0,0,0,1.17,0,0,0.61,0,0,0,0,0,0,0,0,0,0,0,0,0,0,0,0,0,0,0,0,0,0,0,0,0,92.9
9522,GP05-309940,EuropeanPatentCorningInc.(US),2012,A2484645,Glass,Boro-Silicate,Alumino-Silicate,,NonAlkali,,,,LiquidCrystalDisplay,Substrate,,,,Ex.1,,68.8,9.94,10.55,2.01,8.13,0,0,0,0,0,0,0,0,0,0,0,0.5,0,0,0,0,0,0,0,0,0,0,0,0,0,0,0,0,0,0,0.07,0,0,0,0,0,0,0,0,0,0,0,0,0,0,0,0,0,0,0,0,0,0,0,0,0,0,73.14
3468,GP02-190513,EuropeanPatentHoyaCorp.(J),1999,A0953548,Glass,AlkaliSilicate,Alkaline-earthSilicate,,,,,,,,,,,,,54,0,0,8,2,0,12,8,0,0,0,0,0,0,0,0,0,0,0,0,0,0,0,0,0,0,0,0,0,0,16,0,0,0,0,0,0,0,0,0,0,0,0,0,0,0,0,0,0,0,0,0,0,0,0,0,0,0,0,0,0,0,102
8820,GP02-299210,USPatentNipponSheetGlass(J),2010,A7767607,Glass,AlkaliSilicate,Alkaline-earthSilicate,Alumino-Silicate,,,,,Substrate,MagneticMemoryDisk,,,,Ex.4,,64.93,0,8.68,5.14,6.82,0,0,14.28,0,0,0,0,0,0,0,0,0,0,0,0,0,0,0,0,0,0,0,0,0,0,0,0,0,0.15,0,0,0,0,0,0,0,0,0,0,0,0,0,0,0,0,0,0,0,0,0,0,0,0,0,0,0,0,76
1890,GJ02-091215,GlassPhysics&Chemistry,1980,v.006p.0310,Glass,AlkaliSilicate,Alumino-Silicate,,,,,,,,,,,,,66,0,20,0,0,0,14,0,0,0,0,0,0,0,0,0,0,0,0,0,0,0,0,0,0,0,0,0,0,0,0,0,0,0,0,0,0,0,0,0,0,0,0,0,0,0,0,0,0,0,0,0,0,0,0,0,0,0,0,0,0,0,86.2
4745,XP03-212639,JapanesePatentKonicaMinolta(J),2001,A287939,Glass-Ceramics,Alkaline-earthSilicate,Alumino-Silicate,OtherSilicate,GlassCeramics,,,,MagneticMemoryDisk,,,,,crystal:(MgAl)SiO3,,40.13,0,11.11,31.72,0,0,11.67,0,0,0,0,0,0,0,0,0,0,0,0,0,0,0,0,0,1,0,0,0,0,0,4.37,0,0,0,0,0,0,0,0,0,0,0,0,0,0,0,0,0,0,0,0,0,0,0,0,0,0,0,0,0,0,0,143.8
4582,GP02-211966,JapanesePatentAsahiGlass(J),2001,A172043,Glass,AlkaliSilicate,Alkaline-earthSilicate,,,,,,Substrate,MagneticMemoryDisk,,,,,,70.5,0,3.5,6.5,3.5,0,6,4,0.3,0,0,0,0,0,0,2,0,0,0,0,0,0,0,1.7,0,0,0,0,0,0,1.5,0,0,0.5,0,0,0,0,0,0,0,0,0,0,0,0,0,0,0,0,0,0,0,0,0,0,0,0,0,0,0,0,87
4839,XP03-212733,JapanesePatentKonicaMinolta(J),2001,A287948,Glass-Ceramics,Alkaline-earthSilicate,Alumino-Silicate,OtherSilicate,GlassCeramics,,,,MagneticMemoryDisk,,,,,crystal:(MgAl)SiO3,,45.21,0,8.59,28.98,6.25,0,2.93,0,0,0,0,0,0,0,0,0,0,0,0,0,0,0,0,0,0,0,0,0,0,0,8.04,0,0,0,0,0,0,0,0,0,0,0,0,0,0,0,0,0,0,0,0,0,0,0,0,0,0,0,0,0,0,0,141
9526,GJ01-310184,J.Non-CrystallineSolids,2012,v.358p.003418,Glass,Silica,,,,,,,,,,,,,,100,0,0,0,0,0,0,0,0,0,0,0,0,0,0,0,0,0,0,0,0,0,0,0,0,0,0,0,0,0,0,0,0,0,0,0,0,0,0,0,0,0,0,0,0,0,0,0,0,0,0,0,0,0,0,0,0,0,0,0,0,0,74
10489,GP02-353646,JapanesePatentSchottAG(DE),2013,A520388,Glass,AlkaliSilicate,Alumino-Silicate,,Melting,SheetGlass,,,ChemicalStrengthen,Traffic,VehicleWindow,,,ex.2,,65.26,0.18,11.13,0,0.84,0,10.7,9.72,0.05,0,0,0,0,0,0,0.06,0.05,0,0,0,0,0.04,0,0,0,0,0,0,0,0,0,0,0,1.85,0.04,0.04,0.04,0,0,0,0,0,0,0,0,0,0,0,0,0,0,0,0,0,0,0,0,0,0,0,0,0,83.3
6125,GP03-227281,JapanesePatentHoyaCorp.(J),2003,A503301,Glass,Alkaline-earthSilicate,Alumino-Silicate,Boro-Silicate,,,,,LiquidCrystalDisplay,Substrate,,,,Ex.4,,69,8,9,13.5,0,0,0,0,0,0,0,0,0,0,0,0,0,0,0,0,0,0,0,0,0.5,0,0,0,0,0,0,0,0,0,0,0,0,0,0,0,0,0,0,0,0,0,0,0,0,0,0,0,0,0,0,0,0,0,0,0,0,0,80.5
7755,XP03-278385,JapanesePatentHoyaCorp.(J),2007,A091500,Glass-Ceramics,Alkaline-earthSilicate,Alumino-Silicate,,,,,,Substrate,MagneticMemoryDisk,,,757C4hr+1000C4hr,Ex.9Crystalothers:titanate,,46,0,10.5,30,0,0,0,0,0.5,0,0,0,0,0,0,0,0.5,0,0,0,0,0,0,0.5,0,0,0,0,0,0,10,0,0,2,0,0,0,0,0,0,0,0,0,0,0,0,0,0,0,0,0,0,0,0,0,0,0,0,0,0,0,0,148
5210,XP03-214224,EuropeanPatentHoyaCorp.(J),2001,A1067101,Glass-Ceramics,Alkaline-earthSilicate,Alumino-Silicate,OtherSilicate,,,,,MagneticMemoryDisk,,,,,,,45,0,10.5,30,0,0,0,0,0,0,0,0,0,0,0,0,2,0,0,0,0,0,0,0.5,0,0,0,0,0,0,10,0,0,2,0,0,0,0,0,0,0,0,0,0,0,0,0,0,0,0,0,0,0,0,0,0,0,0,0,0,0,0,145.3
612,GB07-025287,HandbookofGlassData,1987,v.00Cp.0799,Glass,Zinc-Silicate,Boro-Silicate,,,,,,,,,,,,,18,23,0,0,0,0,0,0,0,0,0,0,0,0,0,59,0,0,0,0,0,0,0,0,0,0,0,0,0,0,0,0,0,0,0,0,0,0,0,0,0,0,0,0,0,0,0,0,0,0,0,0,0,0,0,0,0,0,0,0,0,0,85.65
5159,XP03-213873,USPatentHoyaCorp.(J),2001,A6294490,Glass-Ceramics,Alkaline-earthSilicate,Alumino-Silicate,,,,,,OpticalMemory,Magneto-OpticalMemory,Substrate,MagneticMemoryDisk,,Crystal:other=2MgO.2Al2O3.4SiO2MgO.2Al2O3.5SiO2Mg-Al-titanate,,48.05,0,10.32,33.57,0,0,0,0,0,0,0,0,0,0,0,0,0,0,0,0,0,0,0,0.53,0,0,0,0,0,0,7.53,0,0,0,0,0,0,0,0,0,0,0,0,0,0,0,0,0,0,0,0,0,0,0,0,0,0,0,0,0,0,0,138.4
9053,XP02-302658,USPatentCorningInc.(US),2011,A0092353,Glass-Ceramics,AlkaliSilicate,,,,,,,ElectronicsElectrical,Container,,,700C2h+850C2h,Ex.2,,67,0,1.91,0,0,0,27.89,0,1.9,0,0,0,0,0,0,0,0,0,0,0,0,0,0,0,0,0,0,0,0,0,0,0,0,0,0,0,1.3,0,0,0,0,0,0,0,0,0,0,0,0,0,0,0,0,0,0,0,0,0,0,0,0,0,103
3024,GJ02-176279,GlassPhysics&Chemistry,1998,v.024p.0525,Glass,AlkaliSilicate,Alkaline-earthSilicate,,,,,,,,,,,D.S.Sanditov,,58.82,0,0,0,0,0,0,11.76,0,0,0,0,0,0,0,0,0,29.41,0,0,0,0,0,0,0,0,0,0,0,0,0,0,0,0,0,0,0,0,0,0,0,0,0,0,0,0,0,0,0,0,0,0,0,0,0,0,0,0,0,0,0,0,69.09
10794,GP02-356921,USPatentAsahiGlass(J),2014,A0235425,Glass,AlkaliSilicate,Alumino-Silicate,,Melting,SheetGlass,,,Display,LiquidCrystalDisplay,PlasmaDisplay,ElectroLuminescence,,ex.5,,61,3,14,9,0,0,0,13,0,0,0,0,0,0,0,0,0,0,0,0,0,0,0,0,0,0,0,0,0,0,0,0,0,0,0,0,0,0,0,0,0,0,0,0,0,0,0,0,0,0,0,0,0,0,0,0,0,0,0,0,0,0,72
1744,GJ30-078836,J.AmericanCeramicSoc.,1970,v.053p.0311,Glass,Aluminate,,,,,,,,,,,,8Figs4Tables.,,10,0,30,0,55,0,0,0,0,0,0,0,0,0,0,5,0,0,0,0,0,0,0,0,0,0,0,0,0,0,0,0,0,0,0,0,0,0,0,0,0,0,0,0,0,0,0,0,0,0,0,0,0,0,0,0,0,0,0,0,0,0,91.08
9914,GP06-314851,JapanesePatentNipponElectricGlass(J),2014,A082213,Glass,Alumino-Silicate,Boro-Silicate,Alkaline-earthSilicate,,,,,Battery,Substrate,,,,Ex.5,,70.26,9.48,10.35,0,8.23,0,0,0,0,0,0,0,0,0,0,0.81,0.64,0,0,0,0,0,0,0,0.23,0,0,0,0,0,0,0,0,0,0,0,0,0,0,0,0,0,0,0,0,0,0,0,0,0,0,0,0,0,0,0,0,0,0,0,0,0,70
1400,GJ01-062435,J.CeramicSoc.Japan,1986,v.094p.1041,Glass,Silica,,,,,,,,,,,,,,100,0,0,0,0,0,0,0,0,0,0,0,0,0,0,0,0,0,0,0,0,0,0,0,0,0,0,0,0,0,0,0,0,0,0,0,0,0,0,0,0,0,0,0,0,0,0,0,0,0,0,0,0,0,0,0,0,0,0,0,0,0,73.22
10,GJ20-003960,J.CeramicSoc.Japan,1984,v.092p.0431,Glass,Phosphate,,,,,,,,,,,,,,5,0,0,52.5,0,0,0,0,0,0,0,0,0,0,0,0,0,0,0,0,0,0,0,0,0,0,0,0,0,0,0,0,0,0,0,0,42.5,0,0,0,0,0,0,0,0,0,0,0,0,0,0,0,0,0,0,0,0,0,0,0,0,0,63.95
2801,XP09-164510,EuropeanPatentCorningInc.(US),1995,A0668250,Glass-Ceramics,OtherSilicate,Alumino-Silicate,,,,,,,,,,,Nickelaluminosilicateglass-ceramics,,47.44,0,19.51,19.74,0,0,0,0,0,0,0,0,0,13.31,0,0,0,0,0,0,0,0,0,0,0,0,0,0,0,0,0,0,0,0,0,0,0,0,0,0,0,0,0,0,0,0,0,0,0,0,0,0,0,0,0,0,0,0,0,0,0,0,142.6
7160,XP03-262412,USPatentHoyaCorp.(J),2004,A0241455,Glass-Ceramics,Alkaline-earthSilicate,Alumino-Silicate,,GlassCeramics,,,,OpticalMemory,Magneto-OpticalMemory,Substrate,MagneticMemoryDisk,,Ex.3-3Heattreatment:765C4h;950C4h,,49.11,0,10.55,32.79,0,0,0,0,0,0,0,0,0,0,0,0,0,0,0,0,0,0,0,0.54,0,0.47,0,0,0,0,6.54,0,0,0,0,0,0,0,0,0,0,0,0,0,0,0,0,0,0,0,0,0,0,0,0,0,0,0,0,0,0,0,141.1
7401,GP02-269315,USPatentKonicaMinolta(J),2005,A6942934,Glass,AlkaliSilicate,Alkaline-earthSilicate,,,,,,Substrate,MagneticMemoryDisk,,,,Ex.17,,57.87,3.67,3.59,6.99,7.35,0,2.19,5.29,3.34,0,0,0,0,0,0,0,0,0,0,0,0,0,0,0,0.07,0.38,0,0,0,0,5.33,0,0,3.93,0,0,0,0,0,0,0,0,0,0,0,0,0,0,0,0,0,0,0,0,0,0,0,0,0,0,0,0,93
2972,GB06-175035,DataBookofGlassComposition(J),1991,v.001p.0215,Glass,Alumino-Silicate,OtherSilicate,,,,,,,,,,,,,58,0,24.4,0,0,0,0,0,0,0,0,0,0,0,0,0,0,0,0,0,0,0,0,0,0,17.6,0,0,0,0,0,0,0,0,0,0,0,0,0,0,0,0,0,0,0,0,0,0,0,0,0,0,0,0,0,0,0,0,0,0,0,0,94.86
3048,GJ02-176334,GlassPhysics&Chemistry,1998,v.024p.0539,Glass,AlkaliSilicate,,,,,,,,,,,,D.S.Sanditov,,80.4,0,0,0,0,0,0,19.6,0,0,0,0,0,0,0,0,0,0,0,0,0,0,0,0,0,0,0,0,0,0,0,0,0,0,0,0,0,0,0,0,0,0,0,0,0,0,0,0,0,0,0,0,0,0,0,0,0,0,0,0,0,0,56.7
8818,GP02-299208,USPatentNipponSheetGlass(J),2010,A7767607,Glass,AlkaliSilicate,Alkaline-earthSilicate,,,,,,Substrate,MagneticMemoryDisk,,,,Ex.2,,65.25,0,6.52,3.04,8.74,0,0,9.99,3.97,0,0,0,0,0,0,0,2.49,0,0,0,0,0,0,0,0,0,0,0,0,0,0,0,0,0,0,0,0,0,0,0,0,0,0,0,0,0,0,0,0,0,0,0,0,0,0,0,0,0,0,0,0,0,77
4080,XP06-210729,JapanesePatentKonicaMinolta(J),2001,A019469,Glass-Ceramics,Alumino-Silicate,AlkaliSilicate,,,,,,MagneticMemoryDisk,,,,,,,72.58,0,4.6,0,3.03,0,16.7,0,0.93,0,0,0,0,0,0,0,0,0,0,0,0,0,0,0,0.1,0,0,0,0,0,0.37,0,0,0.95,0,0,0.74,0,0,0,0,0,0,0,0,0,0,0,0,0,0,0,0,0,0,0,0,0,0,0,0,0,98.4
4087,XP06-210736,JapanesePatentKonicaMinolta(J),2001,A019469,Glass-Ceramics,Alumino-Silicate,AlkaliSilicate,,,,,,MagneticMemoryDisk,,,,,,,69.01,0,7.15,0,0,0,18.29,0,1.93,0,0,0,0,0,0,0,0,0,0,0,0,0,0,0,0,0,0,0,0,0,0.15,0,0,1.97,0,0,1.5,0,0,0,0,0,0,0,0,0,0,0,0,0,0,0,0,0,0,0,0,0,0,0,0,0,97.7
2651,XP03-154057,USPatentCorningInc.(US),1994,A5336642,Glass-Ceramics,Alkaline-earthSilicate,,,GlassCeramics,,,,ArtificialBone,,,,,,,44.35,0,0,0,26.33,0,0,6.85,3.42,0,0,0,0,0,0,0,0,0,0,0,0,0,0,0,0,0,0,0,0,0,0,0,0,0,0,0,3.27,0,0,0,0,0,0,0,0,0,0,0,0,0,0,0,0,0,0,0,0,0,15.78,0,0,0,116
3752,GP09-204888,JapanesePatent,2000,A143285,Glass,OtherSilicate,Alkaline-earthSilicate,,,,,,Substrate,MagneticMemoryDisk,,,,,,37,0,3,0,0,0,0,0,0,0,0,0,0,0,0,0,30,0,0,0,0,0,0,0,0,0,0,0,0,0,30,0,0,0,0,0,0,0,0,0,0,0,0,0,0,0,0,0,0,0,0,0,0,0,0,0,0,0,0,0,0,0,103.3
6201,XP03-227839,USPatentHoyaCorp.(J),2003,A6569792,Glass-Ceramics,Alkaline-earthSilicate,Alumino-Silicate,,GlassCeramics,,,,Substrate,MagneticMemoryDisk,,,,Ex.2-4Heattreatment:790C4h+1000C4hCrystal:Mg-Al-titanatequartzsolidsolution,,42.5,0,6.96,42.94,0,0,0,0,0,0,0,0,0,0,0,0,0,0,0,0,0,0,0,0.5,0,0,0,0,0,0,7.1,0,0,0,0,0,0,0,0,0,0,0,0,0,0,0,0,0,0,0,0,0,0,0,0,0,0,0,0,0,0,0,163.4
4448,XP02-211128,JapanesePatentOharaInc.(J),2001,A019489,Glass-Ceramics,AlkaliSilicate,Alumino-Silicate,,,,,,Substrate,MagneticMemoryDisk,,,,,,68.41,0,3.86,1.44,0,0,21.32,0,0.92,0,0,0,0,0,0,0.36,0,0,0,0,0,0,0,0,0.04,0,0,0,0,0,0.72,0,0,0.94,0,0.77,0.82,0,0,0,0.4,0,0,0,0,0,0,0,0,0,0,0,0,0,0,0,0,0,0,0,0,0,118
6648,XP07-253659,USPatentKonicaMinolta(J),2003,A6635591,Glass-Ceramics,Zinc-Silicate,Alumino-Silicate,AlkaliSilicate,,,,,Substrate,MagneticMemoryDisk,,,,Heattreatment:550C5h+700C5hCrystalothers:ZinctitaniumoxideZincsiliconoxideEx.6,,69.36,0,3.66,4.63,0,0,6.25,0,0,0,0,0,0,0,0,13.76,0,0,0,0,0,0,0,0,0,0,0,0,0,0,2.34,0,0,0,0,0,0,0,0,0,0,0,0,0,0,0,0,0,0,0,0,0,0,0,0,0,0,0,0,0,0,0,102
3870,GP09-205812,JapanesePatentNipponSheetGlass(J),2000,A313634,Glass,OtherSilicate,Alumino-Silicate,,,,,,MagneticMemoryDisk,,,,,,,42,0,13,0,0,0,0,0,0,0,35,0,0,0,0,0,0,0,0,0,0,0,0,0,0,0,0,0,0,0,10,0,0,0,0,0,0,0,0,0,0,0,0,0,0,0,0,0,0,0,0,0,0,0,0,0,0,0,0,0,0,0,102
1331,GJ02-061687,GlassTechnology,1964,v.005p.0216,Glass,AlkaliSilicate,Alkaline-earthSilicate,Boro-Silicate,,,,,,,,,,,,75.2,4.4,0,0,2.4,0,0,14.7,3.3,0,0,0,0,0,0,0,0,0,0,0,0,0,0,0,0,0,0,0,0,0,0,0,0,0,0,0,0,0,0,0,0,0,0,0,0,0,0,0,0,0,0,0,0,0,0,0,0,0,0,0,0,0,72.09
8358,XP03-290831,EuropeanPatentHoyaCorp.(J),2009,A2011770,Glass-Ceramics,Alkaline-earthSilicate,Alumino-Silicate,,,,,,Substrate,MagneticMemoryDisk,,,AnnealedatTgfor1hr.;810C4hr+1000C4hr.,Ex.3,,48,0,17.5,22.5,0,0,0,0,0,0,0,0,0,0,0,0,0,0,0,0,0,0,0,2,0,0,0,0,0,0,10,0,0,0,0,0,0,0,0,0,0,0,0,0,0,0,0,0,0,0,0,0,0,0,0,0,0,0,0,0,0,0,138.4
2387,GB02-138839,HandbookofGlassData,1993,v.00Ep.0435,Glass,AlkaliSilicate,,,,,,,,,,,,,,73.33,0,0,0,0,0,0,14.67,12.01,0,0,0,0,0,0,0,0,0,0,0,0,0,0,0,0,0,0,0,0,0,0,0,0,0,0,0,0,0,0,0,0,0,0,0,0,0,0,0,0,0,0,0,0,0,0,0,0,0,0,0,0,0,60.3
6959,GJ02-258710,PhysicsandChemistryofGlasses,2004,v.045p.0037,Glass,AlkaliSilicate,Alkaline-earthSilicate,,,,,,,,,,,,,76,0,0,10,0,0,0,14,0,0,0,0,0,0,0,0,0,0,0,0,0,0,0,0,0,0,0,0,0,0,0,0,0,0,0,0,0,0,0,0,0,0,0,0,0,0,0,0,0,0,0,0,0,0,0,0,0,0,0,0,0,0,67.5
8436,GP02-293149,JapanesePatentAsahiGlass(J),2009,A280478,Glass,AlkaliSilicate,Alumino-Silicate,,,,,,Substrate,MagneticMemoryDisk,,,,Ex.10,,63.1,0,13,3,0,0,9.7,7.1,2.5,0,0,0,0,0,0,0,0,0,0,0,0,0,0,0,0,0,0,0,0,0,1,0,0,0.6,0,0,0,0,0,0,0,0,0,0,0,0,0,0,0,0,0,0,0,0,0,0,0,0,0,0,0,0,82.9
3536,GI06-191664R,NGF'sAdditionalNewData(J),2001,v.004p.0001,Glass,Alumino-Silicate,AlkaliSilicate,Zinc-Silicate,,,,,ElectronicsElectrical,Substrate,,,Annealing:at700Cfor1hr.,GlassNameC024Melting:inPtRhcrucibleat1660Cfor24hr.,,55.45,0,14.68,0,0.01,0,0,9.95,0,0,0,0,0,0,0,19.84,0,0,0,0,0,0,0.07,0,0,0,0,0,0,0,0,0,0,0,0,0,0,0,0,0,0,0,0,0,0,0,0,0,0,0,0,0,0,0,0,0,0,0,0,0,0,0,82.4
7171,GJ01-263900,J.Non-CrystallineSolids,2005,v.351p.0650,Glass,Silica,,,,,,,,,,,,,,100,0,0,0,0,0,0,0,0,0,0,0,0,0,0,0,0,0,0,0,0,0,0,0,0,0,0,0,0,0,0,0,0,0,0,0,0,0,0,0,0,0,0,0,0,0,0,0,0,0,0,0,0,0,0,0,0,0,0,0,0,0,74
3546,GI06-191674R,NGF'sAdditionalNewData(J),2001,v.004p.0001,Glass,Alumino-Silicate,Zinc-Silicate,AlkaliSilicate,,,,,ElectronicsElectrical,Substrate,,,Annealing:at690Cfor1hr.,GlassNameC034Melting:inPtRhcrucibleat1610Cfor22hr.,,54.15,0,15.15,0,0,0,0,5.31,5.35,0,0,0,0,0,0,19.97,0,0,0,0,0,0,0.07,0,0,0,0,0,0,0,0,0,0,0,0,0,0,0,0,0,0,0,0,0,0,0,0,0,0,0,0,0,0,0,0,0,0,0,0,0,0,0,80.9
6365,XJ06-244857,MaterialsRes.Bull.,2006,v.041p.0396,Glass-Ceramics,Alumino-Silicate,AlkaliSilicate,,,,,,,,,,660Cfor1h+760C4h,,,69.47,0,12.01,3.83,0,0,7.23,2.49,0.33,0,0,0,0,0,0,0,0,0,0,0,0,0,0,0,0,0,0,0,0,0,3.25,0,0,0,0,0,0,0,0,0,0,0,0,0,0,0,1.39,0,0,0,0,0,0,0,0,0,0,0,0,0,0,0,78.4
2504,GJ35-144345,GlassPhysics&Chemistry,1992,v.018p.0159,Glass,Germanate,,,,,,,,,,,,,,9.78,0,0,0,0,0,0,9.78,0,0,0,0,0,0,0,0,0,0,0,0,0,0,0,0,0,0,0,0,0,0,0,0,80.43,0,0,0,0,0,0,0,0,0,0,0,0,0,0,0,0,0,0,0,0,0,0,0,0,0,0,0,0,0,68.7
9495,XP06-309637,USPatentOharaInc.(J),2012,A8283060,Glass-Ceramics,Alumino-Silicate,Zinc-Silicate,Alkaline-earthSilicate,,,,,Substrate,MagneticMemoryDisk,,,,Ex.2,,46.34,0,11.28,19.02,0,0,4.28,0,0,0,0,0,0,0,0,14.13,0,0,0,0,0,0,0,0,0,0,0,0,0,0,4.8,0,0,0,0.15,0,0,0,0,0,0,0,0,0,0,0,0,0,0,0,0,0,0,0,0,0,0,0,0,0,0,0,108
10023,GP02-316222,JapanesePatentAsahiGlass(J),2014,A232561,Glass,AlkaliSilicate,Alkaline-earthSilicate,,,,,,Substrate,MagneticMemoryDisk,,,,Ex.9,,66,0,5.5,8,0,0,5.1,8,3.9,0,0,0,0,0,0,0,0,0,0,0,0,0,0,0,0,0,0,0,0,0,1,0,0,2.5,0,0,0,0,0,0,0,0,0,0,0,0,0,0,0,0,0,0,0,0,0,0,0,0,0,0,0,0,81.9
